Repository: holycrossm/diffusion-coefficients

# Experimental diffusion coefficients (minerals and silicate melts)

**Pre-release / not published.** Schema v1.0.0. This folder is a GitHub-ready living table: canonical data is CSV, new rows arrive by pull request, and a static page searches the file in the browser. Nothing here is a citable compilation of record.

This is a QA build of 4630 experimental rows (minerals and silicate melts). Most numbers are staged from the 2010 RiMG 72 tables. Do not treat the repo as published, complete, or peer-reviewed.

## Citation

**Citation of record is the row DOI, not this repo.**

Each row points at the experimental paper that produced the calibration (doi, unprefixed 10.). If you use a number, cite that paper. Quote this database only as a finding aid, and still cite the row DOI.

Zhang, Ni and Chen (2010) and Brady and Cherniak (2010) are finding aids. Their chapter DOIs (10.2138/rmg.2010.72.8 and 10.2138/rmg.2010.72.20) must not appear in the doi column. CI rejects them.

**2010 Zhang/Brady numbers are staged** (provenance=compilation_2010 in notes) **pending primary re-extract.** They are a recovery catalog, not a replacement citation. After a PDF pass, ingest a new row (provenance=primary_reextract), mark the staging row quality_flag = superseded, and keep the old record_id (never reuse ids).

## What you can do here

1. **Search** the table in site/ (host, diffusant, type, year, free text).
2. **Add a paper** by appending rows to the CSV and opening a pull request.
3. **QA** with scripts/validate_csv.py (the same check GitHub Actions runs).
4. **Cite** the row primary DOI, not this repository.

GitHub Pages search comes after the first public push. Until then, preview locally (below). Pages is not enabled.

## Layout

- data/diffusion_coefficients.csv: canonical table (append-only record_id)
- schema/schema.csv: header contract, 113 columns
- schema/data_dictionary.md: column meanings, units, controlled vocabularies
- docs/INGEST.md: how to add a row (provenance tokens, units, DOI rules)
- site/index.html: searchable static UI (plain JavaScript, no build step)
- site/data/diffusion_coefficients.csv: copy of the CSV for local and Pages preview
- scripts/validate_csv.py: schema / id / boolean / DOI checker
- .github/workflows/validate.yml: runs the checker on push and pull request
- .github/workflows/pages.yml: placeholder; copies CSV into site/data; does not deploy

## Search the table (local preview)

The page loads data/diffusion_coefficients.csv next to index.html. Opening the HTML as a local file URL often blocks fetch, so serve the site/ folder:

    cd site
    python3 -m http.server 8000

Then open http://127.0.0.1:8000/

Filters: free text, host_type, host_name, diffusant, diffusion_type, year min/max. The grid shows a short column set. Click a row for the rest. DOI cells link to https://doi.org/{doi}.

When Pages is later enabled, set the Pages root to /site. The placeholder workflow already copies the canonical CSV into site/data/ on each build.

## Add a paper (new rows)

1. Read docs/INGEST.md and schema/data_dictionary.md.
2. Take the next unused record_id (DDB + six digits; this QA build ends at DDB004630, so the next id is DDB004631). Never reuse an id. This table is append-only: do not delete or renumber existing rows. Retire a calibration with quality_flag = superseded and a new id.
3. Append one row per published Arrhenius fit (or one isothermal D if there is no fit). Convert to SI; keep the printed number in *_original_* columns.
4. Prefix notes with a provenance token: provenance=post2010_new, provenance=primary_reextract, or provenance=compilation_2010.
5. Put the experimental DOI in doi (not a RiMG chapter).
6. Booleans are lowercase true / false (empty means missing). schema_version is 1.0.0.
7. Open a pull request against this repo. Wait for validate.yml to pass.

Local check before you push:

    python3 scripts/validate_csv.py

CI confirms: 113 columns matching schema/schema.csv, unique record_id, no RiMG compilation DOIs in doi, booleans true/false/empty, and schema_version 1.0.0.

## Remote

Local files only for now. No git remote is configured here. When you are ready, git init, add GitHub as origin, and push. Do not enable Pages until you say go.

File: site/data/diffusion_coefficients.csv (part 1 of 136)
record_id,schema_version,record_type,related_record_id,diffusant,diffusant_isotope,diffusant_valence,co_diffusant,diffusion_type,diffusion_type_qualifier,reference_frame,host_type,host_name,host_ima_name,host_formula,host_endmember,host_group,host_origin,crystallographic_direction,anisotropy_flag,polycrystal_flag,composition_as_reported,composition_basis,sio2_wt_pct,tio2_wt_pct,al2o3_wt_pct,cr2o3_wt_pct,feot_wt_pct,feo_wt_pct,fe2o3_wt_pct,mno_wt_pct,mgo_wt_pct,cao_wt_pct,na2o_wt_pct,k2o_wt_pct,p2o5_wt_pct,nio_wt_pct,other_oxides,mg_number,nbo_t,composition_notes,hydrous_flag,h2o_wt_pct,h2o_wt_pct_min,h2o_wt_pct_max,a_h2o,water_notes,t_k,t_min_k,t_max_k,t_original_value,t_original_unit,p_pa,p_min_pa,p_max_pa,p_original_value,p_original_unit,fo2_buffer,fo2_buffer_offset,log10_fo2_bar,fo2_constraint,apparatus,duration_s,d0_m2_s,log10_d0_m2_s,d0_unc_log10,d0_unc_type,d0_original_value,d0_original_unit,ea_j_mol,ea_unc_j_mol,ea_unc_type,ea_original_value,ea_original_unit,activation_volume_m3_mol,activation_volume_unc_m3_mol,activation_volume_original_value,activation_volume_original_unit,arrhenius_equation_form,gas_constant_used_j_mol_k,d_m2_s,log10_d_m2_s,d_unc_log10,d_unc_type,d_original_value,d_original_unit,n_experiments,n_temperature_points,fit_r_squared,method,experiment_geometry,analytical_technique,direct_measurement_flag,grain_boundary_contribution,concentration_dependent_flag,mixed_md_experiment_flag,quality_flag,t_calibration_notes,caveats,notes,extracted_from,compiler,compilation_date,review_status,citation_key,authors,year,title,journal,volume,pages,doi,source_locus
DDB000001,1.0.0,arrhenius_fit,DDB000002,Fe,,,Mg,interdiffusion,none,lattice,mineral,Orthopyroxene,enstatite,"(Mg,Fe)2Si2O6",Fs9,pyroxene,natural,[001],true,false,OPX7 Tanzania: SiO2=58.08;MgO=34.91;FeO=6.37;MnO=0.24;CaO=0.13;Al2O3=0.10;TiO2=0.04;Na2O=0.02;K2O=0.01;Cr2O3=0.02 wt%; En90.1 Fs9.2 (Table 1 batch 1),wt_pct_oxide,58.08,0.04,0.10,0.02,6.37,6.37,,0.24,34.91,0.13,0.02,0.01,,,,90.1,,EPMA of starting crystal OPX7; Fe as FeO; En-Fs from Table 1.,false,,,,,,,1143.15,1373.15,870,C,101325,101325,101325,1,atm,measured,,,gas_mix,gas_mixing_furnace,,1.12e-06,-5.95,0.83,unknown,1.12e-6,m2/s,308000,23000,unknown,308,kJ/mol,,,,,D=D0*exp(-Ea/RT),8.314,,,,,,,,,,RBS,thin_film,RBS,true,none,true,false,recommended,Fit 870–1100 C at 1 atm along [001] for Fs9. fO2 (CO-CO2) 1e-11 to 1e-7 Pa.,"Published law is D = 1.12e-6 *(fO2/Pa)^0.053 * exp(-Ea/RT). Stored D0 is the prefactor at fO2 = 1 Pa (log10 D0 = -5.95), not a buffer-specific D0. Weak n=0.053±0.027. Thin-film RBS; possible convolution. Draft: MSA public-access PDF (revision 1).","provenance=post2010_new; R unstated, compiler 8.314. Related Fs1 row DDB000002 (no fO2 term). PDF-QA 2026-08-31: MATCH vs MSA public-access PDF AM101P2210 Eq.1 / abstract (D0=1.12e-6 m2/s at fO2=1 Pa, n=0.053, Ea=308±23 kJ/mol, 870–1100 C, [001], Fs9).",equation,"Holycross, M.",2026-08-31,checked,Dohmen2016,"Dohmen, R.; Ter Heege, J.H.; Becker, H.-W.; Chakraborty, S.",2016,Fe-Mg interdiffusion in orthopyroxene,American Mineralogist,101,2210-2221,10.2138/am-2016-5815,Abstract; Eq. for DFe-Mg //[001] Fs9 (MSA public-access PDF AM101P2210)
DDB000002,1.0.0,arrhenius_fit,DDB000001,Fe,,,Mg,interdiffusion,none,lattice,mineral,Orthopyroxene,enstatite,"(Mg,Fe)2Si2O6",Fs1,pyroxene,natural,[001],true,false,OPX8 Tanzania: SiO2=58.48;MgO=38.52;FeO=0.84;MnO=0.08;CaO=0.22;Al2O3=0.82;TiO2=0.02;Na2O=0.02;K2O=0.01;Cr2O3=0.01 wt%; En98.2 Fs1.2 (Table 1 batch 1),wt_pct_oxide,58.48,0.02,0.82,0.01,0.84,0.84,,0.08,38.52,0.22,0.02,0.01,,,,98.2,,EPMA of starting crystal OPX8; Fe as FeO; En-Fs from Table 1. Higher Al than OPX7.,false,,,,,,,1143.15,1373.15,870,C,101325,101325,101325,1,atm,measured,,,gas_mix,gas_mixing_furnace,,1.66e-04,-3.78,1.26,unknown,1.66e-4,m2/s,377000,30000,unknown,377,kJ/mol,,,,,D=D0*exp(-Ea/RT),8.314,,,,,,,,,,RBS,thin_film,RBS,true,none,true,false,recommended,Fit 870–1100 C at 1 atm along [001] for Fs1. No resolved fO2 dependence (PED regime).,Same thin-film + RBS method as DDB000001. Draft from MSA public-access PDF.,"provenance=post2010_new; R unstated, compiler 8.314. Authors: no fO2 term for XFe=0.01. PDF-QA 2026-08-31: MATCH vs MSA public-access PDF AM101P2210 (D0=1.66e-4 m2/s, log10D0=-3.78±1.26, Ea=377±30 kJ/mol, 870–1100 C, [001], Fs1, no fO2 term).",equation,"Holycross, M.",2026-08-31,checked,Dohmen2016,"Dohmen, R.; Ter Heege, J.H.; Becker, H.-W.; Chakraborty, S.",2016,Fe-Mg interdiffusion in orthopyroxene,American Mineralogist,101,2210-2221,10.2138/am-2016-5815,Abstract; Eq. for DFe-Mg //[001] XFe=0.01 (MSA public-access PDF AM101P2210)
DDB000003,1.0.0,arrhenius_fit,,P,,,,tracer,none,,mineral,Olivine,forsterite,"(Mg,Fe)2SiO4",San Carlos,olivine,natural,unspecified,false,false,San Carlos olivine (SCO),unspecified,,,,,,,,,,,,,,,,,,Abstract: San Carlos olivine; oxide vector not taken from abstract.,false,,,,,,,923.15,1123.15,650,C,101325,101325,101325,1,atm,NNO,,,buffered,other,,8.709636e-11,-10.06,0.80,unknown,-10.06,log10_m2/s,229000,16000,unknown,229,kJ/mol,,,,,D=D0*exp(-Ea/RT),8.314,,,,,,,,,,RBS,powder_source,RBS; NRA,true,none,false,false,use_with_caution,"Abstract: 650–850 C, near-atmospheric P. Do not treat as a magmatic-T calibration without PDF check / extrapolation warning.",Numbers from publisher abstract (units m2/s stated). Two runs at WM not separated. Short RBS/NRA profiles. Orientation not in abstract. Verify against PDF before checked.,"provenance=post2010_new; R unstated, compiler 8.314. Evacuated silica ampoules; source pre-reacted SCO + AlPO4. Paper also reports P in molten basalt (not this row). PDF-QA 2026-08-31: D0/Ea MATCH vs MSA public-access PDF AM100P2053 (log10D0=-10.06±0.80 m2/s, Ea=229±16 kJ/mol, 650–850 C, NNO). Direction still unspecified (paper: mostly //b, some //c, no resolvable anisotropy; combined fit). Melt Arrhenius not ingested. review_status left draft (INCOMPLETE metadata).",text,"Holycross, M.",2026-08-31,draft,Watson2015,"Watson, E.B.; Cherniak, D.J.; Holycross, M.E.",2015,Diffusion of phosphorus in olivine and molten basalt,American Mineralogist,100,2053-2065,10.2138/am-2015-5416,Abstract (publisher HTML 2026-08-31); PDF-check pending
DDB000004,1.0.0,arrhenius_fit,DDB000005,Li,,,,chemical,ionic,lattice,mineral,Plagioclase,labradorite,NaAlSi3O8-CaAl2Si2O8,An61,feldspar,natural,[001],true,false,natural labradorite An61 (61 mol% anorthite); couple vs synthetic An80 glass,endmember_mol_frac,,,,,,,,,,,,,,,,,,An61 crystal; oxide vector in paper Table 1 not copied this pass.,false,,,,,Nominally dry capsules; Ar pressure medium.,,879.15,1387.15,606,C,200000000,101325,400000000,200,MPa,unknown,,,unconstrained,internally_heated_pressure_vessel,,1.737801e-04,-3.76,0.58,unknown,-3.76,log10_m2/s,180000,12000,unknown,180.0,kJ/mol,,,,,D=D0*exp(-Ea/RT),8.314,,,,,,,,,,LA-ICP-MS,diffusion_couple,fs-LA-MC-ICP-MS,true,none,true,false,recommended,Crystal-side interstitial mechanism 606–1114 C; most runs 200 MPa. Authors: no resolvable P effect 0.1–400 MPa.,Chemical (not tracer) D; 1.5–2 log units slower than Giletti & Shanahan 1997. Coupled to Na; two mechanisms. Do not use this D0/Ea for the vacancy process (see DDB000005). Glass/melt Li is a separate calibration in the same paper (not this row).,"provenance=post2010_new; interstitial DLii from multispecies model (Dohmen 2010 style). Survey.md incorrectly named this Gatti et al. 2024. PDF-QA 2026-08-31: MATCH vs CC-BY PDF Eq.21 (log10D0=-3.76±0.58, Ea=180.0±12.0 kJ/mol, m2/s, 606–1114 C, [001]). Table 1 oxides not copied.",equation,"Holycross, M.",2026-08-31,checked,Pohl2024,"Pohl, F.; Behrens, H.; Oeser, M.; Marxer, F.; Dohmen, R.",2024,Li diffusion in plagioclase crystals and glasses – implications for timescales of geological processes,European Journal of Mineralogy,36,985-1003,10.5194/ejm-36-985-2024,Abstract; Eq. 21 (CC-BY HTML 2026-08-31)
DDB000005,1.0.0,arrhenius_fit,DDB000004,Li,,,,chemical,ionic,lattice,mineral,Plagioclase,labradorite,NaAlSi3O8-CaAl2Si2O8,An61,feldspar,natural,[001],true,false,natural labradorite An61 (61 mol% anorthite); couple vs synthetic An80 glass,endmember_mol_frac,,,,,,,,,,,,,,,,,,An61 crystal; oxide vector in paper Table 1 not copied this pass.,false,,,,,Nominally dry capsules; Ar pressure medium.,,879.15,1387.15,606,C,200000000,101325,400000000,200,MPa,unknown,,,unconstrained,internally_heated_pressure_vessel,,2.951209e-06,-5.53,0.16,unknown,-5.53,log10_m2/s,151700,3200,unknown,151.7,kJ/mol,,,,,D=D0*exp(-Ea/RT),8.314,,,,,,,,,,LA-ICP-MS,diffusion_couple,fs-LA-MC-ICP-MS,true,none,true,false,recommended,Crystal-side vacancy (A-site) mechanism 606–1114 C; most runs 200 MPa.,"Slower of two Li mechanisms. Profile length is set by the interstitial process (DDB000004). Authors: for natural-sample length-scale clocks, use interstitial D.","provenance=post2010_new; vacancy DLiA from the same multispecies fit as DDB000004. PDF-QA 2026-08-31: MATCH vs CC-BY PDF Eq.22 (log10D0=-5.53±0.16, Ea=151.7±3.2 kJ/mol, m2/s, 606–1114 C, [001]). Table 1 oxides not copied.",equation,"Holycross, M.",2026-08-31,checked,Pohl2024,"Pohl, F.; Behrens, H.; Oeser, M.; Marxer, F.; Dohmen, R.",2024,Li diffusion in plagioclase crystals and glasses – implications for timescales of geological processes,European Journal of Mineralogy,36,985-1003,10.5194/ejm-36-985-2024,Abstract; Eq. 22 (CC-BY HTML 2026-08-31)
DDB000006,1.0.0,isothermal_d,,Li,,,,tracer,none,unspecified,melt,Albite melt,,,,melt_simple,,,false,false,Albite melt; SiO2=68.4;Al2O3=19.5;Na2O=11.9,wt_pct_oxide,68.4,,19.5,,,,,,,,11.9,,,,,,,anhydrous_total=99.8,,,,,,,1183.15,1183.15,1183.15,1183.15,K,100000,100000,100000,0.1,MPa,,,,,,960,,,,,,,,,,,,,,,,,,7.2e-10,-9.14266787281,,,7.2e-10,m2/s,,,,radiotracer,thin_film,Residual activity,true,,,false,use_with_caution,,,provenance=compilation_2010; v0_source=zhang_table1; Type_of_dif_as_printed=Tracer; Type_of_exp_as_printed=thin source; Analytical_as_printed=Residual activity; R unstated in spreadsheet; compiler gas_constant_used_j_mol_k=8.314,supplement,"Holycross, M.",2026-08-31,draft,Jambon1978EPSL 37; 445,Jambon,1978,,Earth and Planetary Science Letters,37,445,10.1016/0012-821x(78)90060-2,"Zhang 2010 Table 1 xls, Entry# 2"
DDB000007,1.0.0,isothermal_d,,Li,,,,tracer,none,unspecified,melt,Albite melt,,,,melt_simple,,,false,false,Albite melt; SiO2=68.4;Al2O3=19.5;Na2O=11.9,wt_pct_oxide,68.4,,19.5,,,,,,,,11.9,,,,,,,anhydrous_total=99.8,,,,,,,1063.15,1063.15,1063.15,1063.15,K,100000,100000,100000,0.1,MPa,,,,,,900,,,,,,,,,,,,,,,,,,6.8e-10,-9.16749145754,,,6.8e-10,m2/s,,,,radiotracer,thin_film,Residual activity,true,,,false,use_with_caution,,,provenance=compilation_2010; v0_source=zhang_table1; Type_of_dif_as_printed=Tracer; Type_of_exp_as_printed=thin source; Analytical_as_printed=Residual activity; R unstated in spreadsheet; compiler gas_constant_used_j_mol_k=8.314,supplement,"Holycross, M.",2026-08-31,draft,Jambon1978EPSL 37; 445,Jambon,1978,,Earth and Planetary Science Letters,37,445,10.1016/0012-821x(78)90060-2,"Zhang 2010 Table 1 xls, Entry# 3"
DDB000008,1.0.0,isothermal_d,,Li,,,,tracer,none,unspecified,melt,Albite melt,,,,melt_simple,,,false,false,Albite melt; SiO2=68.4;Al2O3=19.5;Na2O=11.9,wt_pct_oxide,68.4,,19.5,,,,,,,,11.9,,,,,,,anhydrous_total=99.8,,,,,,,958.15,958.15,958.15,958.15,K,100000,100000,100000,0.1,MPa,,,,,,900,,,,,,,,,,,,,,,,,,1e-10,-10.0000004039,,,1e-10,m2/s,,,,radiotracer,thin_film,Residual activity,true,,,false,use_with_caution,,,provenance=compilation_2010; v0_source=zhang_table1; Type_of_dif_as_printed=Tracer; Type_of_exp_as_printed=thin source; Analytical_as_printed=Residual activity; R unstated in spreadsheet; compiler gas_constant_used_j_mol_k=8.314,supplement,"Holycross, M.",2026-08-31,draft,Jambon1978EPSL 37; 445,Jambon,1978,,Earth and Planetary Science Letters,37,445,10.1016/0012-821x(78)90060-2,"Zhang 2010 Table 1 xls, Entry# 4"
DDB000009,1.0.0,isothermal_d,,Li,,,,tracer,none,unspecified,melt,Albite melt,,,,melt_simple,,,false,false,Albite melt; SiO2=68.4;Al2O3=19.5;Na2O=11.9,wt_pct_oxide,68.4,,19.5,,,,,,,,11.9,,,,,,,anhydrous_total=99.8,,,,,,,855.15,855.15,855.15,855.15,K,100000,100000,100000,0.1,MPa,,,,,,900,,,,,,,,,,,,,,,,,,2.3e-11,-10.6382725936,,,2.3e-11,m2/s,,,,radiotracer,thin_film,Residual activity,true,,,false,use_with_caution,,,provenance=compilation_2010; v0_source=zhang_table1; Type_of_dif_as_printed=Tracer; Type_of_exp_as_printed=thin source; Analytical_as_printed=Residual activity; R unstated in spreadsheet; compiler gas_constant_used_j_mol_k=8.314,supplement,"Holycross, M.",2026-08-31,draft,Jambon1978EPSL 37; 445,Jambon,1978,,Earth and Planetary Science Letters,37,445,10.1016/0012-821x(78)90060-2,"Zhang 2010 Table 1 xls, Entry# 5"
DDB000010,1.0.0,isothermal_d,,Li,,,,tracer,none,unspecified,melt,Albite melt,,,,melt_simple,,,false,false,Albite melt; SiO2=68.4;Al2O3=19.5;Na2O=11.9,wt_pct_oxide,68.4,,19.5,,,,,,,,11.9,,,,,,,anhydrous_total=99.8,,,,,,,742.15,742.15,742.15,742.15,K,100000,100000,100000,0.1,MPa,,,,,,57600,,,,,,,,,,,,,,,,,,3.6e-12,-11.4436979614,,,3.6e-12,m2/s,,,,radiotracer,thin_film,Residual activity,true,,,false,use_with_caution,,,provenance=compilation_2010; v0_source=zhang_table1; Type_of_dif_as_printed=Tracer; Type_of_exp_as_printed=thin source; Analytical_as_printed=Residual activity; R unstated in spreadsheet; compiler gas_constant_used_j_mol_k=8.314,supplement,"Holycross, M.",2026-08-31,draft,Jambon1978EPSL 37; 445,Jambon,1978,,Earth and Planetary Science Letters,37,445,10.1016/0012-821x(78)90060-2,"Zhang 2010 Table 1 xls, Entry# 6"
DDB000011,1.0.0,isothermal_d,,Li,,,,tracer,none,unspecified,melt,Ab39Or61 melt,,,,melt_simple,,,false,false,Ab39Or61 melt; SiO2=65.17;Al2O3=18.2;Na2O=5.02;K2O=11.81,wt_pct_oxide,65.17,,18.2,,,,,,,,5.02,11.81,,,,,,anhydrous_total=100.2,,,,,,,1053.15,1053.15,1053.15,1053.15,K,100000,100000,100000,0.1,MPa,,,,,,900,,,,,,,,,,,,,,,,,,5.3e-11,-10.2757245454,,,5.3e-11,m2/s,,,,radiotracer,thin_film,Residual activity,true,,,false,use_with_caution,,,provenance=compilation_2010; v0_source=zhang_table1; Type_of_dif_as_printed=Tracer; Type_of_exp_as_printed=thin source; Analytical_as_printed=Residual activity; R unstated in spreadsheet; compiler gas_constant_used_j_mol_k=8.314,supplement,"Holycross, M.",2026-08-31,draft,Jambon1978EPSL 37; 445,Jambon,1978,,Earth and Planetary Science Letters,37,445,10.1016/0012-821x(78)90060-2,"Zhang 2010 Table 1 xls, Entry# 7"
DDB000012,1.0.0,isothermal_d,,Li,,,,tracer,none,unspecified,melt,Ab39Or61 melt,,,,melt_simple,,,false,false,Ab39Or61 melt; SiO2=65.17;Al2O3=18.2;Na2O=5.02;K2O=11.81,wt_pct_oxide,65.17,,18.2,,,,,,,,5.02,11.81,,,,,,anhydrous_total=100.2,,,,,,,958.15,958.15,958.15,958.15,K,100000,100000,100000,0.1,MPa,,,,,,900,,,,,,,,,,,,,,,,,,3e-11,-10.5228791703,,,3e-11,m2/s,,,,radiotracer,thin_film,Residual activity,true,,,false,use_with_caution,,,provenance=compilation_2010; v0_source=zhang_table1; Type_of_dif_as_printed=Tracer; Type_of_exp_as_printed=thin source; Analytical_as_printed=Residual activity; R unstated in spreadsheet; compiler gas_constant_used_j_mol_k=8.314,supplement,"Holycross, M.",2026-08-31,draft,Jambon1978EPSL 37; 445,Jambon,1978,,Earth and Planetary Science Letters,37,445,10.1016/0012-821x(78)90060-2,"Zhang 2010 Table 1 xls, Entry# 8"
DDB000013,1.0.0,isothermal_d,,Li,,,,tracer,none,unspecified,melt,Ab39Or61 melt,,,,melt_simple,,,false,false,Ab39Or61 melt; SiO2=65.17;Al2O3=18.2;Na2O=5.02;K2O=11.81,wt_pct_oxide,65.17,,18.2,,,,,,,,5.02,11.81,,,,,,anhydrous_total=100.2,,,,,,,855.15,855.15,855.15,855.15,K,100000,100000,100000,0.1,MPa,,,,,,900,,,,,,,,,,,,,,,,,,1.5e-11,-10.8239091781,,,1.5e-11,m2/s,,,,radiotracer,thin_film,Residual activity,true,,,false,use_with_caution,,,provenance=compilation_2010; v0_source=zhang_table1; Type_of_dif_as_printed=Tracer; Type_of_exp_as_printed=thin source; Analytical_as_printed=Residual activity; R unstated in spreadsheet; compiler gas_constant_used_j_mol_k=8.314,supplement,"Holycross, M.",2026-08-31,draft,Jambon1978EPSL 37; 445,Jambon,1978,,Earth and Planetary Science Letters,37,445,10.1016/0012-821x(78)90060-2,"Zhang 2010 Table 1 xls, Entry# 9"
DDB000014,1.0.0,isothermal_d,,Li,,,,tracer,none,unspecified,melt,Ab39Or61 melt,,,,melt_simple,,,false,false,Ab39Or61 melt; SiO2=65.17;Al2O3=18.2;Na2O=5.02;K2O=11.81,wt_pct_oxide,65.17,,18.2,,,,,,,,5.02,11.81,,,,,,anhydrous_total=100.2,,,,,,,728.15,728.15,728.15,728.15,K,100000,100000,100000,0.1,MPa,,,,,,900,,,,,,,,,,,,,,,,,,1.4e-12,-11.8538724431,,,1.4e-12,m2/s,,,,radiotracer,thin_film,Residual activity,true,,,false,use_with_caution,,,provenance=compilation_2010; v0_source=zhang_table1; Type_of_dif_as_printed=Tracer; Type_of_exp_as_printed=thin source; Analytical_as_printed=Residual activity; R unstated in spreadsheet; compiler gas_constant_used_j_mol_k=8.314,supplement,"Holycross, M.",2026-08-31,draft,Jambon1978EPSL 37; 445,Jambon,1978,,Earth and Planetary Science Letters,37,445,10.1016/0012-821x(78)90060-2,"Zhang 2010 Table 1 xls, Entry# 10"
DDB000015,1.0.0,isothermal_d,,Li,,,,tracer,none,unspecified,melt,Rhyolite5,,,,melt_rhyolite,,,false,false,Rhyolite5; SiO2=73.01;TiO2=0.2;Al2O3=12.57;FeOt=2.71;MnO=0.05;MgO=0.54;CaO=0.41;Na2O=5.25;K2O=4.6,wt_pct_oxide,73.01,0.2,12.57,,2.71,,,0.05,0.54,0.41,5.25,4.6,,,,,,anhydrous_total=99.86,true,0.52,,,,,1182.15,1182.15,1182.15,1182.15,K,100000,100000,100000,0.1,MPa,,,,,,900,,,,,,,,,,,,,,,,,,1.7e-10,-9.76955147318,,,1.7e-10,m2/s,,,,radiotracer,thin_film,Residual activity,true,,,false,use_with_caution,,H2O conc. may be inaccurate,provenance=compilation_2010; v0_source=zhang_table1; Type_of_dif_as_printed=Tracer; Type_of_exp_as_printed=thin source; Analytical_as_printed=Residual activity; R unstated in spreadsheet; compiler gas_constant_used_j_mol_k=8.314,supplement,"Holycross, M.",2026-08-31,draft,Jambon1978EPSL 37; 445,Jambon,1978,,Earth and Planetary Science Letters,37,445,10.1016/0012-821x(78)90060-2,"Zhang 2010 Table 1 xls, Entry# 11"
DDB000016,1.0.0,isothermal_d,,Li,,,,tracer,none,unspecified,melt,Rhyolite5,,,,melt_rhyolite,,,false,false,Rhyolite5; SiO2=73.01;TiO2=0.2;Al2O3=12.57;FeOt=2.71;MnO=0.05;MgO=0.54;CaO=0.41;Na2O=5.25;K2O=4.6,wt_pct_oxide,73.01,0.2,12.57,,2.71,,,0.05,0.54,0.41,5.25,4.6,,,,,,anhydrous_total=99.86,true,0.52,,,,,1067.15,1067.15,1067.15,1067.15,K,100000,100000,100000,0.1,MPa,,,,,,900,,,,,,,,,,,,,,,,,,1e-10,-10.0000004039,,,1e-10,m2/s,,,,radiotracer,thin_film,Residual activity,true,,,false,use_with_caution,,H2O conc. may be inaccurate,provenance=compilation_2010; v0_source=zhang_table1; Type_of_dif_as_printed=Tracer; Type_of_exp_as_printed=thin source; Analytical_as_printed=Residual activity; R unstated in spreadsheet; compiler gas_constant_used_j_mol_k=8.314,supplement,"Holycross, M.",2026-08-31,draft,Jambon1978EPSL 37; 445,Jambon,1978,,Earth and Planetary Science Letters,37,445,10.1016/0012-821x(78)90060-2,"Zhang 2010 Table 1 xls, Entry# 12"
DDB000017,1.0.0,isothermal_d,,Li,,,,tracer,none,unspecified,melt,Rhyolite5,,,,melt_rhyolite,,,false,false,Rhyolite5; SiO2=73.01;TiO2=0.2;Al2O3=12.57;FeOt=2.71;MnO=0.05;MgO=0.54;CaO=0.41;Na2O=5.25;K2O=4.6,wt_pct_oxide,73.01,0.2,12.57,,2.71,,,0.05,0.54,0.41,5.25,4.6,,,,,,anhydrous_total=99.86,true,0.52,,,,,966.15,966.15,966.15,966.15,K,100000,100000,100000,0.1,MPa,,,,,,2580,,,,,,,,,,,,,,,,,,1.9e-11,-10.721246832,,,1.9e-11,m2/s,,,,radiotracer,thin_film,Residual activity,true,,,false,use_with_caution,,H2O conc. may be inaccurate,provenance=compilation_2010; v0_source=zhang_table1; Type_of_dif_as_printed=Tracer; Type_of_exp_as_printed=thin source; Analytical_as_printed=Residual activity; R unstated in spreadsheet; compiler gas_constant_used_j_mol_k=8.314,supplement,"Holycross, M.",2026-08-31,draft,Jambon1978EPSL 37; 445,Jambon,1978,,Earth and Planetary Science Letters,37,445,10.1016/0012-821x(78)90060-2,"Zhang 2010 Table 1 xls, Entry# 13"
DDB000018,1.0.0,isothermal_d,,Li,,,,tracer,none,unspecified,melt,Rhyolite5,,,,melt_rhyolite,,,false,false,Rhyolite5; SiO2=73.01;TiO2=0.2;Al2O3=12.57;FeOt=2.71;MnO=0.05;MgO=0.54;CaO=0.41;Na2O=5.25;K2O=4.6,wt_pct_oxide,73.01,0.2,12.57,,2.71,,,0.05,0.54,0.41,5.25,4.6,,,,,,anhydrous_total=99.86,true,0.52,,,,,866.15,866.15,866.15,866.15,K,100000,100000,100000,0.1,MPa,,,,,,3600,,,,,,,,,,,,,,,,,,1e-11,-11.0000004443,,,1e-11,m2/s,,,,radiotracer,thin_film,Residual activity,true,,,false,use_with_caution,,H2O conc. may be inaccurate,provenance=compilation_2010; v0_source=zhang_table1; Type_of_dif_as_printed=Tracer; Type_of_exp_as_printed=thin source; Analytical_as_printed=Residual activity; R unstated in spreadsheet; compiler gas_constant_used_j_mol_k=8.314,supplement,"Holycross, M.",2026-08-31,draft,Jambon1978EPSL 37; 445,Jambon,1978,,Earth and Planetary Science Letters,37,445,10.1016/0012-821x(78)90060-2,"Zhang 2010 Table 1 xls, Entry# 14"
DDB000019,1.0.0,isothermal_d,,Li,,,,tracer,none,unspecified,melt,Rhyolite5,,,,melt_rhyolite,,,false,false,Rhyolite5; SiO2=73.01;TiO2=0.2;Al2O3=12.57;FeOt=2.71;MnO=0.05;MgO=0.54;CaO=0.41;Na2O=5.25;K2O=4.6,wt_pct_oxide,73.01,0.2,12.57,,2.71,,,0.05,0.54,0.41,5.25,4.6,,,,,,anhydrous_total=99.86,true,0.52,,,,,760.15,760.15,760.15,760.15,K,100000,100000,100000,0.1,MPa,,,,,,14400,,,,,,,,,,,,,,,,,,8e-13,-12.0969105016,,,8e-13,m2/s,,,,radiotracer,thin_film,Residual activity,true,,,false,use_with_caution,,H2O conc. may be inaccurate,provenance=compilation_2010; v0_source=zhang_table1; Type_of_dif_as_printed=Tracer; Type_of_exp_as_printed=thin source; Analytical_as_printed=Residual activity; R unstated in spreadsheet; compiler gas_constant_used_j_mol_k=8.314,supplement,"Holycross, M.",2026-08-31,draft,Jambon1978EPSL 37; 445,Jambon,1978,,Earth and Planetary Science Letters,37,445,10.1016/0012-821x(78)90060-2,"Zhang 2010 Table 1 xls, Entry# 15"
DDB000020,1.0.0,isothermal_d,,Li,,,,tracer,none,unspecified,melt,Rhyolite5,,,,melt_rhyolite,,,false,false,Rhyolite5; SiO2=73.01;TiO2=0.2;Al2O3=12.57;FeOt=2.71;MnO=0.05;MgO=0.54;CaO=0.41;Na2O=5.25;K2O=4.6,wt_pct_oxide,73.01,0.2,12.57,,2.71,,,0.05,0.54,0.41,5.25,4.6,,,,,,anhydrous_total=99.86,true,0.52,,,,,685.15,685.15,685.15,685.15,K,100000,100000,100000,0.1,MPa,,,,,,90000,,,,,,,,,,,,,,,,,,3.1e-13,-12.5086388113,,,3.1e-13,m2/s,,,,radiotracer,thin_film,Residual activity,true,,,false,use_with_caution,,H2O conc. may be inaccurate,provenance=compilation_2010; v0_source=zhang_table1; Type_of_dif_as_printed=Tracer; Type_of_exp_as_printed=thin source; Analytical_as_printed=Residual activity; R unstated in spreadsheet; compiler gas_constant_used_j_mol_k=8.314,supplement,"Holycross, M.",2026-08-31,draft,Jambon1978EPSL 37; 445,Jambon,1978,,Earth and Planetary Science Letters,37,445,10.1016/0012-821x(78)90060-2,"Zhang 2010 Table 1 xls, Entry# 16"
DDB000021,1.0.0,isothermal_d,,Li,,,,tracer,none,unspecified,melt,Rhyolite5,,,,melt_rhyolite,,,false,false,Rhyolite5; SiO2=73.01;TiO2=0.2;Al2O3=12.57;FeOt=2.71;MnO=0.05;MgO=0.54;CaO=0.41;Na2O=5.25;K2O=4.6,wt_pct_oxide,73.01,0.2,12.57,,2.71,,,0.05,0.54,0.41,5.25,4.6,,,,,,anhydrous_total=99.86,true,0.52,,,,,570.15,570.15,570.15,570.15,K,100000,100000,100000,0.1,MPa,,,,,,176000,,,,,,,,,,,,,,,,,,9e-15,-14.0457580578,,,9e-15,m2/s,,,,radiotracer,thin_film,Residual activity,true,,,false,use_with_caution,,H2O conc. may be inaccurate,provenance=compilation_2010; v0_source=zhang_table1; Type_of_dif_as_printed=Tracer; Type_of_exp_as_printed=thin source; Analytical_as_printed=Residual activity; R unstated in spreadsheet; compiler gas_constant_used_j_mol_k=8.314,supplement,"Holycross, M.",2026-08-31,draft,Jambon1978EPSL 37; 445,Jambon,1978,,Earth and Planetary Science Letters,37,445,10.1016/0012-821x(78)90060-2,"Zhang 2010 Table 1 xls, Entry# 17"
DDB000022,1.0.0,isothermal_d,,Li,,6-,,tracer,none,unspecified,melt,Basalt1,,,,melt_basalt,,,false,false,Basalt1; SiO2=45.89;TiO2=3.72;Al2O3=16.55;FeOt=11.513;MnO=0.18;MgO=6.3;CaO=9.62;Na2O=3.79;K2O=1.73;P2O5=0.52,wt_pct_oxide,45.89,3.72,16.55,,11.513,,,0.18,6.3,9.62,3.79,1.73,0.52,,,,,anhydrous_total=99.813,,,,,,,1569.15,1569.15,1569.15,1569.15,K,100000,100000,100000,0.1,MPa,,,,,one_atm_furnace,7200,,,,,,,,,,,,,,,,,,1.05e-09,-8.97881106356,,,1.05e-09,m2/s,,,,SIMS,thin_film,SIMS,true,,,false,use_with_caution,,,provenance=compilation_2010; v0_source=zhang_table1; Type_of_dif_as_printed=Tracer; Type_of_exp_as_printed=thin source; Analytical_as_printed=SIMS; Apparatus_as_printed=furnace; Capsule_as_printed=Pt; R unstated in spreadsheet; compiler gas_constant_used_j_mol_k=8.314,supplement,"Holycross, M.",2026-08-31,draft,Lowry1981EPSL 53; 36,Lowry,1981,,Earth and Planetary Science Letters,53,36,10.1016/0012-821x(81)90023-6,"Zhang 2010 Table 1 xls, Entry# 18; Run# D85"
DDB000023,1.0.0,isothermal_d,,Li,,6-,,tracer,none,unspecified,melt,Basalt1,,,,melt_basalt,,,false,false,Basalt1; SiO2=45.89;TiO2=3.72;Al2O3=16.55;FeOt=11.513;MnO=0.18;MgO=6.3;CaO=9.62;Na2O=3.79;K2O=1.73;P2O5=0.52,wt_pct_oxide,45.89,3.72,16.55,,11.513,,,0.18,6.3,9.62,3.79,1.73,0.52,,,,,anhydrous_total=99.813,,,,,,,1569.15,1569.15,1569.15,1569.15,K,100000,100000,100000,0.1,MPa,,,,,one_atm_furnace,14400,,,,,,,,,,,,,,,,,,1.1e-09,-8.95860767665,,,1.1e-09,m2/s,,,,SIMS,thin_film,SIMS,true,,,false,use_with_caution,,,provenance=compilation_2010; v0_source=zhang_table1; Type_of_dif_as_printed=Tracer; Type_of_exp_as_printed=thin source; Analytical_as_printed=SIMS; Apparatus_as_printed=furnace; Capsule_as_printed=Pt; R unstated in spreadsheet; compiler gas_constant_used_j_mol_k=8.314,supplement,"Holycross, M.",2026-08-31,draft,Lowry1981EPSL 53; 36,Lowry,1981,,Earth and Planetary Science Letters,53,36,10.1016/0012-821x(81)90023-6,"Zhang 2010 Table 1 xls, Entry# 19; Run# D86"
DDB000024,1.0.0,isothermal_d,,Li,,6-,,tracer,none,unspecified,melt,Basalt1,,,,melt_basalt,,,false,false,Basalt1; SiO2=45.89;TiO2=3.72;Al2O3=16.55;FeOt=11.513;MnO=0.18;MgO=6.3;CaO=9.62;Na2O=3.79;K2O=1.73;P2O5=0.52,wt_pct_oxide,45.89,3.72,16.55,,11.513,,,0.18,6.3,9.62,3.79,1.73,0.52,,,,,anhydrous_total=99.813,,,,,,,1619.15,1619.15,1619.15,1619.15,K,100000,100000,100000,0.1,MPa,,,,,one_atm_furnace,18720,,,,,,,,,,,,,,,,,,1.3e-09,-8.88605700657,,,1.3e-09,m2/s,,,,SIMS,thin_film,SIMS,true,,,false,use_with_caution,,,provenance=compilation_2010; v0_source=zhang_table1; Type_of_dif_as_printed=Tracer; Type_of_exp_as_printed=thin source; Analytical_as_printed=SIMS; Apparatus_as_printed=furnace; Capsule_as_printed=Pt; R unstated in spreadsheet; compiler gas_constant_used_j_mol_k=8.314,supplement,"Holycross, M.",2026-08-31,draft,Lowry1981EPSL 53; 36,Lowry,1981,,Earth and Planetary Science Letters,53,36,10.1016/0012-821x(81)90023-6,"Zhang 2010 Table 1 xls, Entry# 20; Run# D87"
DDB000025,1.0.0,isothermal_d,,Li,,6-,,tracer,none,unspecified,melt,Basalt1,,,,melt_basalt,,,false,false,Basalt1; SiO2=45.89;TiO2=3.72;Al2O3=16.55;FeOt=11.513;MnO=0.18;MgO=6.3;CaO=9.62;Na2O=3.79;K2O=1.73;P2O5=0.52,wt_pct_oxide,45.89,3.72,16.55,,11.513,,,0.18,6.3,9.62,3.79,1.73,0.52,,,,,anhydrous_total=99.813,,,,,,,1619.15,1619.15,1619.15,1619.15,K,100000,100000,100000,0.1,MPa,,,,,one_atm_furnace,10800,,,,,,,,,,,,,,,,,,1.42e-09,-8.84771201295,,,1.42e-09,m2/s,,,,SIMS,thin_film,SIMS,true,,,false,use_with_caution,,,provenance=compilation_2010; v0_source=zhang_table1; Type_of_dif_as_printed=Tracer; Type_of_exp_as_printed=thin source; Analytical_as_printed=SIMS; Apparatus_as_printed=furnace; Capsule_as_printed=Pt; R unstated in spreadsheet; compiler gas_constant_used_j_mol_k=8.314,supplement,"Holycross, M.",2026-08-31,draft,Lowry1981EPSL 53; 36,Lowry,1981,,Earth and Planetary Science Letters,53,36,10.1016/0012-821x(81)90023-6,"Zhang 2010 Table 1 xls, Entry# 21; Run# D88"
DDB000026,1.0.0,isothermal_d,,Li,,6-,,tracer,none,unspecified,melt,Basalt1,,,,melt_basalt,,,false,false,Basalt1; SiO2=45.89;TiO2=3.72;Al2O3=16.55;FeOt=11.513;MnO=0.18;MgO=6.3;CaO=9.62;Na2O=3.79;K2O=1.73;P2O5=0.52,wt_pct_oxide,45.89,3.72,16.55,,11.513,,,0.18,6.3,9.62,3.79,1.73,0.52,,,,,anhydrous_total=99.813,,,,,,,1663.15,1663.15,1663.15,1663.15,K,100000,100000,100000,0.1,MPa,,,,,one_atm_furnace,7200,,,,,,,,,,,,,,,,,,1.84e-09,-8.73518252978,,,1.84e-09,m2/s,,,,SIMS,thin_film,SIMS,true,,,false,use_with_caution,,,provenance=compilation_2010; v0_source=zhang_table1; Type_of_dif_as_printed=Tracer; Type_of_exp_as_printed=thin source; Analytical_as_printed=SIMS; Apparatus_as_printed=furnace; Capsule_as_printed=Pt; R unstated in spreadsheet; compiler gas_constant_used_j_mol_k=8.314,supplement,"Holycross, M.",2026-08-31,draft,Lowry1981EPSL 53; 36,Lowry,1981,,Earth and Planetary Science Letters,53,36,10.1016/0012-821x(81)90023-6,"Zhang 2010 Table 1 xls, Entry# 22; Run# D121"
DDB000027,1.0.0,isothermal_d,,Li,,6-,,tracer,none,unspecified,melt,Basalt1,,,,melt_basalt,,,false,false,Basalt1; SiO2=45.89;TiO2=3.72;Al2O3=16.55;FeOt=11.513;MnO=0.18;MgO=6.3;CaO=9.62;Na2O=3.79;K2O=1.73;P2O5=0.52,wt_pct_oxide,45.89,3.72,16.55,,11.513,,,0.18,6.3,9.62,3.79,1.73,0.52,,,,,anhydrous_total=99.813,,,,,,,1673.15,1673.15,1673.15,1673.15,K,100000,100000,100000,0.1,MPa,,,,,one_atm_furnace,12600,,,,,,,,,,,,,,,,,,1.82e-09,-8.73992896499,,,1.82e-09,m2/s,,,,SIMS,thin_film,SIMS,true,,,false,use_with_caution,,,provenance=compilation_2010; v0_source=zhang_table1; Type_of_dif_as_printed=Tracer; Type_of_exp_as_printed=thin source; Analytical_as_printed=SIMS; Apparatus_as_printed=furnace; Capsule_as_printed=Pt; R unstated in spreadsheet; compiler gas_constant_used_j_mol_k=8.314,supplement,"Holycross, M.",2026-08-31,draft,Lowry1981EPSL 53; 36,Lowry,1981,,Earth and Planetary Science Letters,53,36,10.1016/0012-821x(81)90023-6,"Zhang 2010 Table 1 xls, Entry# 23; Run# D122"
DDB000028,1.0.0,isothermal_d,,Li,,6-,,tracer,none,unspecified,melt,Andesite2,,,,melt_andesite,,,false,false,Andesite2; SiO2=57.8;TiO2=0.85;Al2O3=19.14;FeOt=6.281;MnO=0.11;MgO=3.45;CaO=6.27;Na2O=4.31;K2O=1.79;P2O5=0.2,wt_pct_oxide,57.8,0.85,19.14,,6.281,,,0.11,3.45,6.27,4.31,1.79,0.2,,,,,anhydrous_total=100.201,,,,,,,1673.15,1673.15,1673.15,1673.15,K,100000,100000,100000,0.1,MPa,,,,,one_atm_furnace,7200,,,,,,,,,,,,,,,,,,1.89e-09,-8.72353854814,,,1.89e-09,m2/s,,,,SIMS,thin_film,SIMS,true,,,false,use_with_caution,,,provenance=compilation_2010; v0_source=zhang_table1; Type_of_dif_as_printed=Tracer; Type_of_exp_as_printed=thin source; Analytical_as_printed=SIMS; Apparatus_as_printed=furnace; Capsule_as_printed=Pt; R unstated in spreadsheet; compiler gas_constant_used_j_mol_k=8.314,supplement,"Holycross, M.",2026-08-31,draft,Cunningham1983EPSL 65; 203,Cunningham,1983,,Earth and Planetary Science Letters,65,203,10.1016/0012-821x(83)90199-1,"Zhang 2010 Table 1 xls, Entry# 24; Run# D123"
DDB000029,1.0.0,isothermal_d,,Li,,6-,,tracer,none,unspecified,melt,Andesite2,,,,melt_andesite,,,false,false,Andesite2; SiO2=57.8;TiO2=0.85;Al2O3=19.14;FeOt=6.281;MnO=0.11;MgO=3.45;CaO=6.27;Na2O=4.31;K2O=1.79;P2O5=0.2,wt_pct_oxide,57.8,0.85,19.14,,6.281,,,0.11,3.45,6.27,4.31,1.79,0.2,,,,,anhydrous_total=100.201,,,,,,,1671.15,1671.15,1671.15,1671.15,K,100000,100000,100000,0.1,MPa,,,,,one_atm_furnace,12600,,,,,,,,,,,,,,,,,,2.4e-09,-8.61978910641,,,2.4e-09,m2/s,,,,SIMS,thin_film,SIMS,true,,,false,use_with_caution,,,provenance=compilation_2010; v0_source=zhang_table1; Type_of_dif_as_printed=Tracer; Type_of_exp_as_printed=thin source; Analytical_as_printed=SIMS; Apparatus_as_printed=furnace; Capsule_as_printed=Pt; R unstated in spreadsheet; compiler gas_constant_used_j_mol_k=8.314,supplement,"Holycross, M.",2026-08-31,draft,Cunningham1983EPSL 65; 203,Cunningham,1983,,Earth and Planetary Science Letters,65,203,10.1016/0012-821x(83)90199-1,"Zhang 2010 Table 1 xls, Entry# 25; Run# D124"
DDB000030,1.0.0,isothermal_d,,Li,,6-,,tracer,none,unspecified,melt,Andesite2,,,,melt_andesite,,,false,false,Andesite2; SiO2=57.8;TiO2=0.85;Al2O3=19.14;FeOt=6.281;MnO=0.11;MgO=3.45;CaO=6.27;Na2O=4.31;K2O=1.79;P2O5=0.2,wt_pct_oxide,57.8,0.85,19.14,,6.281,,,0.11,3.45,6.27,4.31,1.79,0.2,,,,,anhydrous_total=100.201,,,,,,,1623.15,1623.15,1623.15,1623.15,K,100000,100000,100000,0.1,MPa,,,,,one_atm_furnace,9000,,,,,,,,,,,,,,,,,,1.58e-09,-8.8013432685,,,1.58e-09,m2/s,,,,SIMS,thin_film,SIMS,true,,,false,use_with_caution,,,provenance=compilation_2010; v0_source=zhang_table1; Type_of_dif_as_printed=Tracer; Type_of_exp_as_printed=thin source; Analytical_as_printed=SIMS; Apparatus_as_printed=furnace; Capsule_as_printed=Pt; R unstated in spreadsheet; compiler gas_constant_used_j_mol_k=8.314,supplement,"Holycross, M.",2026-08-31,draft,Cunningham1983EPSL 65; 203,Cunningham,1983,,Earth and Planetary Science Letters,65,203,10.1016/0012-821x(83)90199-1,"Zhang 2010 Table 1 xls, Entry# 26; Run# D125"
DDB000031,1.0.0,isothermal_d,,Li,,6-,,tracer,none,unspecified,melt,Andesite2,,,,melt_andesite,,,false,false,Andesite2; SiO2=57.8;TiO2=0.85;Al2O3=19.14;FeOt=6.281;MnO=0.11;MgO=3.45;CaO=6.27;Na2O=4.31;K2O=1.79;P2O5=0.2,wt_pct_oxide,57.8,0.85,19.14,,6.281,,,0.11,3.45,6.27,4.31,1.79,0.2,,,,,anhydrous_total=100.201,,,,,,,1573.15,1573.15,1573.15,1573.15,K,100000,100000,100000,0.1,MPa,,,,,one_atm_furnace,15300,,,,,,,,,,,,,,,,,,1.31e-09,-8.88272906309,,,1.31e-09,m2/s,,,,SIMS,thin_film,SIMS,true,,,false,use_with_caution,,,provenance=compilation_2010; v0_source=zhang_table1; Type_of_dif_as_printed=Tracer; Type_of_exp_as_printed=thin source; Analytical_as_printed=SIMS; Apparatus_as_printed=furnace; Capsule_as_printed=Pt; R unstated in spreadsheet; compiler gas_constant_used_j_mol_k=8.314,supplement,"Holycross, M.",2026-08-31,draft,Cunningham1983EPSL 65; 203,Cunningham,1983,,Earth and Planetary Science Letters,65,203,10.1016/0012-821x(83)90199-1,"Zhang 2010 Table 1 xls, Entry# 27; Run# D126"
DDB000032,1.0.0,isothermal_d,,Li,,6-,,tracer,none,unspecified,melt,Andesite2,,,,melt_andesite,,,false,false,Andesite2; SiO2=57.8;TiO2=0.85;Al2O3=19.14;FeOt=6.281;MnO=0.11;MgO=3.45;CaO=6.27;Na2O=4.31;K2O=1.79;P2O5=0.2,wt_pct_oxide,57.8,0.85,19.14,,6.281,,,0.11,3.45,6.27,4.31,1.79,0.2,,,,,anhydrous_total=100.201,,,,,,,1571.15,1571.15,1571.15,1571.15,K,100000,100000,100000,0.1,MPa,,,,,one_atm_furnace,18000,,,,,,,,,,,,,,,,,,1.51e-09,-8.82102340896,,,1.51e-09,m2/s,,,,SIMS,thin_film,SIMS,true,,,false,use_with_caution,,,provenance=compilation_2010; v0_source=zhang_table1; Type_of_dif_as_printed=Tracer; Type_of_exp_as_printed=thin source; Analytical_as_printed=SIMS; Apparatus_as_printed=furnace; Capsule_as_printed=Pt; R unstated in spreadsheet; compiler gas_constant_used_j_mol_k=8.314,supplement,"Holycross, M.",2026-08-31,draft,Cunningham1983EPSL 65; 203,Cunningham,1983,,Earth and Planetary Science Letters,65,203,10.1016/0012-821x(83)90199-1,"Zhang 2010 Table 1 xls, Entry# 28; Run# D127"
DDB000033,1.0.0,isothermal_d,,Li,,6-,,tracer,none,unspecified,melt,Andesite2,,,,melt_andesite,,,false,false,Andesite2; SiO2=57.8;TiO2=0.85;Al2O3=19.14;FeOt=6.281;MnO=0.11;MgO=3.45;CaO=6.27;Na2O=4.31;K2O=1.79;P2O5=0.2,wt_pct_oxide,57.8,0.85,19.14,,6.281,,,0.11,3.45,6.27,4.31,1.79,0.2,,,,,anhydrous_total=100.201,,,,,,,1623.15,1623.15,1623.15,1623.15,K,100000,100000,100000,0.1,MPa,,,,,one_atm_furnace,21600,,,,,,,,,,,,,,,,,,1.73e-09,-8.76195425074,,,1.73e-09,m2/s,,,,SIMS,thin_film,SIMS,true,,,false,use_with_caution,,,provenance=compilation_2010; v0_source=zhang_table1; Type_of_dif_as_printed=Tracer; Type_of_exp_as_printed=thin source; Analytical_as_printed=SIMS; Apparatus_as_printed=furnace; Capsule_as_printed=Pt; R unstated in spreadsheet; compiler gas_constant_used_j_mol_k=8.314,supplement,"Holycross, M.",2026-08-31,draft,Cunningham1983EPSL 65; 203,Cunningham,1983,,Earth and Planetary Science Letters,65,203,10.1016/0012-821x(83)90199-1,"Zhang 2010 Table 1 xls, Entry# 29; Run# D128"
DDB000034,1.0.0,isothermal_d,,Li,,6-,,tracer,none,unspecified,melt,Dacite5 (Pitchstone),,,,melt_dacite,,,false,false,Dacite5 (Pitchstone); SiO2=69;TiO2=1.02;Al2O3=13.11;FeOt=4.916;MnO=0.13;MgO=1;CaO=2.7;Na2O=4.21;K2O=2.72;P2O5=0.24,wt_pct_oxide,69,1.02,13.11,,4.916,,,0.13,1,2.7,4.21,2.72,0.24,,,,,anhydrous_total=99.046,,,,,,,1672.15,1672.15,1672.15,1672.15,K,100000,100000,100000,0.1,MPa,,,,,one_atm_furnace,3600,,,,,,,,,,,,,,,,,,2.35e-09,-8.62893248622,,,2.35e-09,m2/s,,,,SIMS,thin_film,SIMS,true,,,false,use_with_caution,,,provenance=compilation_2010; v0_source=zhang_table1; Type_of_dif_as_printed=Tracer; Type_of_exp_as_printed=thin source; Analytical_as_printed=SIMS; Apparatus_as_printed=furnace; Capsule_as_printed=Pt; R unstated in spreadsheet; compiler gas_constant_used_j_mol_k=8.314,supplement,"Holycross, M.",2026-08-31,draft,Cunningham1983EPSL 65; 203,Cunningham,1983,,Earth and Planetary Science Letters,65,203,10.1016/0012-821x(83)90199-1,"Zhang 2010 Table 1 xls, Entry# 30; Run# D173"
DDB000035,1.0.0,isothermal_d,,Li,,6-,,tracer,none,unspecified,melt,Dacite5 (Pitchstone),,,,melt_dacite,,,false,false,Dacite5 (Pitchstone); SiO2=69;TiO2=1.02;Al2O3=13.11;FeOt=4.916;MnO=0.13;MgO=1;CaO=2.7;Na2O=4.21;K2O=2.72;P2O5=0.24,wt_pct_oxide,69,1.02,13.11,,4.916,,,0.13,1,2.7,4.21,2.72,0.24,,,,,anhydrous_total=99.046,,,,,,,1672.15,1672.15,1672.15,1672.15,K,100000,100000,100000,0.1,MPa,,,,,one_atm_furnace,25200,,,,,,,,,,,,,,,,,,2.48e-09,-8.60554866672,,,2.48e-09,m2/s,,,,SIMS,thin_film,SIMS,true,,,false,use_with_caution,,,provenance=compilation_2010; v0_source=zhang_table1; Type_of_dif_as_printed=Tracer; Type_of_exp_as_printed=thin source; Analytical_as_printed=SIMS; Apparatus_as_printed=furnace; Capsule_as_printed=Pt; R unstated in spreadsheet; compiler gas_constant_used_j_mol_k=8.314,supplement,"Holycross, M.",2026-08-31,draft,Cunningham1983EPSL 65; 203,Cunningham,1983,,Earth and Planetary Science Letters,65,203,10.1016/0012-821x(83)90199-1,"Zhang 2010 Table 1 xls, Entry# 31; Run# D174"
DDB000036,1.0.0,isothermal_d,,Li,,6-,,tracer,none,unspecified,melt,Dacite5 (Pitchstone),,,,melt_dacite,,,false,false,Dacite5 (Pitchstone); SiO2=69;TiO2=1.02;Al2O3=13.11;FeOt=4.916;MnO=0.13;MgO=1;CaO=2.7;Na2O=4.21;K2O=2.72;P2O5=0.24,wt_pct_oxide,69,1.02,13.11,,4.916,,,0.13,1,2.7,4.21,2.72,0.24,,,,,anhydrous_total=99.046,,,,,,,1624.15,1624.15,1624.15,1624.15,K,100000,100000,100000,0.1,MPa,,,,,one_atm_furnace,3600,,,,,,,,,,,,,,,,,,2.18e-09,-8.66154385621,,,2.18e-09,m2/s,,,,SIMS,thin_film,SIMS,true,,,false,use_with_caution,,,provenance=compilation_2010; v0_source=zhang_table1; Type_of_dif_as_printed=Tracer; Type_of_exp_as_printed=thin source; Analytical_as_printed=SIMS; Apparatus_as_printed=furnace; Capsule_as_printed=Pt; R unstated in spreadsheet; compiler gas_constant_used_j_mol_k=8.314,supplement,"Holycross, M.",2026-08-31,draft,Cunningham1983EPSL 65; 203,Cunningham,1983,,Earth and Planetary Science Letters,65,203,10.1016/0012-821x(83)90199-1,"Zhang 2010 Table 1 xls, Entry# 32; Run# D175"
DDB000037,1.0.0,isothermal_d,,Li,,6-,,tracer,none,unspecified,melt,Dacite5 (Pitchstone),,,,melt_dacite,,,false,false,Dacite5 (Pitchstone); SiO2=69;TiO2=1.02;Al2O3=13.11;FeOt=4.916;MnO=0.13;MgO=1;CaO=2.7;Na2O=4.21;K2O=2.72;P2O5=0.24,wt_pct_oxide,69,1.02,13.11,,4.916,,,0.13,1,2.7,4.21,2.72,0.24,,,,,anhydrous_total=99.046,,,,,,,1626.15,1626.15,1626.15,1626.15,K,100000,100000,100000,0.1,MPa,,,,,one_atm_furnace,24480,,,,,,,,,,,,,,,,,,2.44e-09,-8.6126105215,,,2.44e-09,m2/s,,,,SIMS,thin_film,SIMS,true,,,false,use_with_caution,,,provenance=compilation_2010; v0_source=zhang_table1; Type_of_dif_as_printed=Tracer; Type_of_exp_as_printed=thin source; Analytical_as_printed=SIMS; Apparatus_as_printed=furnace; Capsule_as_printed=Pt; R unstated in spreadsheet; compiler gas_constant_used_j_mol_k=8.314,supplement,"Holycross, M.",2026-08-31,draft,Cunningham1983EPSL 65; 203,Cunningham,1983,,Earth and Planetary Science Letters,65,203,10.1016/0012-821x(83)90199-1,"Zhang 2010 Table 1 xls, Entry# 33; Run# D176"
