Repository: holycrossm/diffusion-coefficients

# Experimental diffusion coefficients (minerals and silicate melts)

**Pre-release / not published.** Schema v1.0.0. This folder is a GitHub-ready living table: canonical data is CSV, new rows arrive by pull request, and a static page searches the file in the browser. Nothing here is a citable compilation of record.

This is a QA build of 4630 experimental rows (minerals and silicate melts). Most numbers are staged from the 2010 RiMG 72 tables. Do not treat the repo as published, complete, or peer-reviewed.

File: site/data/diffusion_coefficients.csv (part 2 of 136)
DDB000038,1.0.0,isothermal_d,,Li,,6-,,tracer,none,unspecified,melt,Dacite5 (Pitchstone),,,,melt_dacite,,,false,false,Dacite5 (Pitchstone); SiO2=69;TiO2=1.02;Al2O3=13.11;FeOt=4.916;MnO=0.13;MgO=1;CaO=2.7;Na2O=4.21;K2O=2.72;P2O5=0.24,wt_pct_oxide,69,1.02,13.11,,4.916,,,0.13,1,2.7,4.21,2.72,0.24,,,,,anhydrous_total=99.046,,,,,,,1573.15,1573.15,1573.15,1573.15,K,100000,100000,100000,0.1,MPa,,,,,one_atm_furnace,3600,,,,,,,,,,,,,,,,,,1.74e-09,-8.75945110548,,,1.74e-09,m2/s,,,,SIMS,thin_film,SIMS,true,,,false,use_with_caution,,,provenance=compilation_2010; v0_source=zhang_table1; Type_of_dif_as_printed=Tracer; Type_of_exp_as_printed=thin source; Analytical_as_printed=SIMS; Apparatus_as_printed=furnace; Capsule_as_printed=Pt; R unstated in spreadsheet; compiler gas_constant_used_j_mol_k=8.314,supplement,"Holycross, M.",2026-08-31,draft,Cunningham1983EPSL 65; 203,Cunningham,1983,,Earth and Planetary Science Letters,65,203,10.1016/0012-821x(83)90199-1,"Zhang 2010 Table 1 xls, Entry# 34; Run# D194"
DDB000039,1.0.0,isothermal_d,,Li,,6-,,tracer,none,unspecified,melt,Dacite5 (Pitchstone),,,,melt_dacite,,,false,false,Dacite5 (Pitchstone); SiO2=69;TiO2=1.02;Al2O3=13.11;FeOt=4.916;MnO=0.13;MgO=1;CaO=2.7;Na2O=4.21;K2O=2.72;P2O5=0.24,wt_pct_oxide,69,1.02,13.11,,4.916,,,0.13,1,2.7,4.21,2.72,0.24,,,,,anhydrous_total=99.046,,,,,,,1573.15,1573.15,1573.15,1573.15,K,100000,100000,100000,0.1,MPa,,,,,one_atm_furnace,20520,,,,,,,,,,,,,,,,,,1.64e-09,-8.78515650676,,,1.64e-09,m2/s,,,,SIMS,thin_film,SIMS,true,,,false,use_with_caution,,,provenance=compilation_2010; v0_source=zhang_table1; Type_of_dif_as_printed=Tracer; Type_of_exp_as_printed=thin source; Analytical_as_printed=SIMS; Apparatus_as_printed=furnace; Capsule_as_printed=Pt; R unstated in spreadsheet; compiler gas_constant_used_j_mol_k=8.314,supplement,"Holycross, M.",2026-08-31,draft,Cunningham1983EPSL 65; 203,Cunningham,1983,,Earth and Planetary Science Letters,65,203,10.1016/0012-821x(83)90199-1,"Zhang 2010 Table 1 xls, Entry# 35; Run# D195"
DDB000040,1.0.0,isothermal_d,,Li,,,,tracer,none,unspecified,melt,Jadeite melt,,,,melt_simple,,,false,false,Jadeite melt; SiO2=59.86;Al2O3=25.52;FeOt=0.023;MnO=0.021;MgO=0.004;CaO=0.018;Na2O=14.58;K2O=0.022,wt_pct_oxide,59.86,,25.52,,0.023,,,0.021,0.004,0.018,14.58,0.022,,,,,,anhydrous_total=100.048,,,,,,,758.15,758.15,758.15,758.15,K,100000,100000,100000,0.1,MPa,air,,,unconstrained,one_atm_furnace,1060,,,,,,,,,,,,,,,,,,7.41310241301e-12,-11.1300004495,,,7.41310241300915e-12,m2/s,,,,SIMS,thin_film,SIMS,true,,,false,use_with_caution,,,provenance=compilation_2010; v0_source=zhang_table1; Type_of_dif_as_printed=Tracer; logfO2_as_printed=air; 1s_error_as_printed=3.41385982180661e-13 (on D or lnD unspecified; not converted); Type_of_exp_as_printed=thin source; Analytical_as_printed=SIMS; Apparatus_as_printed=furnace; pres_medium_as_printed=air; R unstated in spreadsheet; compiler gas_constant_used_j_mol_k=8.314,supplement,"Holycross, M.",2026-08-31,draft,Roselieb1998NJMA 172; 245,Roselieb,1998,,Neues Jahrbuch fuer Mineralogie Abhandlungen,172,245,,"Zhang 2010 Table 1 xls, Entry# 36; Run# 4"
DDB000041,1.0.0,isothermal_d,,Li,,,,tracer,none,unspecified,melt,Jadeite melt,,,,melt_simple,,,false,false,Jadeite melt; SiO2=59.86;Al2O3=25.52;FeOt=0.023;MnO=0.021;MgO=0.004;CaO=0.018;Na2O=14.58;K2O=0.022,wt_pct_oxide,59.86,,25.52,,0.023,,,0.021,0.004,0.018,14.58,0.022,,,,,,anhydrous_total=100.048,,,,,,,758.15,758.15,758.15,758.15,K,100000,100000,100000,0.1,MPa,air,,,unconstrained,one_atm_furnace,1800,,,,,,,,,,,,,,,,,,3.71535229097e-12,-11.4300004616,,,3.71535229097172e-12,m2/s,,,,SIMS,thin_film,SIMS,true,,,false,use_with_caution,,,provenance=compilation_2010; v0_source=zhang_table1; Type_of_dif_as_printed=Tracer; logfO2_as_printed=air; 1s_error_as_printed=1.71098296008255e-13 (on D or lnD unspecified; not converted); Type_of_exp_as_printed=thin source; Analytical_as_printed=SIMS; Apparatus_as_printed=furnace; pres_medium_as_printed=air; R unstated in spreadsheet; compiler gas_constant_used_j_mol_k=8.314,supplement,"Holycross, M.",2026-08-31,draft,Roselieb1998NJMA 172; 245,Roselieb,1998,,Neues Jahrbuch fuer Mineralogie Abhandlungen,172,245,,"Zhang 2010 Table 1 xls, Entry# 37; Run# 1"
DDB000042,1.0.0,isothermal_d,,Li,,,,tracer,none,unspecified,melt,Jadeite melt,,,,melt_simple,,,false,false,Jadeite melt; SiO2=59.86;Al2O3=25.52;FeOt=0.023;MnO=0.021;MgO=0.004;CaO=0.018;Na2O=14.58;K2O=0.022,wt_pct_oxide,59.86,,25.52,,0.023,,,0.021,0.004,0.018,14.58,0.022,,,,,,anhydrous_total=100.048,,,,,,,758.15,758.15,758.15,758.15,K,100000,100000,100000,0.1,MPa,air,,,unconstrained,one_atm_furnace,1800,,,,,,,,,,,,,,,,,,5.6234132519e-12,-11.2500004544,,,5.62341325190348e-12,m2/s,,,,SIMS,thin_film,SIMS,true,,,false,use_with_caution,,,provenance=compilation_2010; v0_source=zhang_table1; Type_of_dif_as_printed=Tracer; logfO2_as_printed=air; 1s_error_as_printed=1.29483875255781e-13 (on D or lnD unspecified; not converted); Type_of_exp_as_printed=thin source; Analytical_as_printed=SIMS; Apparatus_as_printed=furnace; pres_medium_as_printed=air; R unstated in spreadsheet; compiler gas_constant_used_j_mol_k=8.314,supplement,"Holycross, M.",2026-08-31,draft,Roselieb1998NJMA 172; 245,Roselieb,1998,,Neues Jahrbuch fuer Mineralogie Abhandlungen,172,245,,"Zhang 2010 Table 1 xls, Entry# 38; Run# 2"
DDB000043,1.0.0,isothermal_d,,Li,,,,tracer,none,unspecified,melt,Jadeite melt,,,,melt_simple,,,false,false,Jadeite melt; SiO2=59.86;Al2O3=25.52;FeOt=0.023;MnO=0.021;MgO=0.004;CaO=0.018;Na2O=14.58;K2O=0.022,wt_pct_oxide,59.86,,25.52,,0.023,,,0.021,0.004,0.018,14.58,0.022,,,,,,anhydrous_total=100.048,,,,,,,873.15,873.15,873.15,873.15,K,100000,100000,100000,0.1,MPa,air,,,unconstrained,one_atm_furnace,1440,,,,,,,,,,,,,,,,,,2.45470891569e-11,-10.6100004285,,,2.45470891568503e-11,m2/s,,,,SIMS,thin_film,SIMS,true,,,false,use_with_caution,,,provenance=compilation_2010; v0_source=zhang_table1; Type_of_dif_as_printed=Tracer; logfO2_as_printed=air; 1s_error_as_printed=4.52174092551674e-12 (on D or lnD unspecified; not converted); Type_of_exp_as_printed=thin source; Analytical_as_printed=SIMS; Apparatus_as_printed=furnace; pres_medium_as_printed=air; R unstated in spreadsheet; compiler gas_constant_used_j_mol_k=8.314,supplement,"Holycross, M.",2026-08-31,draft,Roselieb1998NJMA 172; 245,Roselieb,1998,,Neues Jahrbuch fuer Mineralogie Abhandlungen,172,245,,"Zhang 2010 Table 1 xls, Entry# 39; Run# 5"
DDB000044,1.0.0,isothermal_d,,Li,,,,tracer,none,unspecified,melt,Jadeite melt,,,,melt_simple,,,false,false,Jadeite melt; SiO2=59.86;Al2O3=25.52;FeOt=0.023;MnO=0.021;MgO=0.004;CaO=0.018;Na2O=14.58;K2O=0.022,wt_pct_oxide,59.86,,25.52,,0.023,,,0.021,0.004,0.018,14.58,0.022,,,,,,anhydrous_total=100.048,,,,,,,973.15,973.15,973.15,973.15,K,100000,100000,100000,0.1,MPa,air,,,unconstrained,one_atm_furnace,600,,,,,,,,,,,,,,,,,,9.12010839356e-11,-10.0400004055,,,9.1201083935591e-11,m2/s,,,,SIMS,thin_film,SIMS,true,,,false,use_with_caution,,,provenance=compilation_2010; v0_source=zhang_table1; Type_of_dif_as_printed=Tracer; logfO2_as_printed=air; 1s_error_as_printed=2.09998256334991e-12 (on D or lnD unspecified; not converted); Type_of_exp_as_printed=thin source; Analytical_as_printed=SIMS; Apparatus_as_printed=furnace; pres_medium_as_printed=air; R unstated in spreadsheet; compiler gas_constant_used_j_mol_k=8.314,supplement,"Holycross, M.",2026-08-31,draft,Roselieb1998NJMA 172; 245,Roselieb,1998,,Neues Jahrbuch fuer Mineralogie Abhandlungen,172,245,,"Zhang 2010 Table 1 xls, Entry# 40; Run# 7"
DDB000045,1.0.0,isothermal_d,,Li,,,,tracer,none,unspecified,melt,Jadeite melt,,,,melt_simple,,,false,false,Jadeite melt; SiO2=59.86;Al2O3=25.52;FeOt=0.023;MnO=0.021;MgO=0.004;CaO=0.018;Na2O=14.58;K2O=0.022,wt_pct_oxide,59.86,,25.52,,0.023,,,0.021,0.004,0.018,14.58,0.022,,,,,,anhydrous_total=100.048,,,,,,,973.15,973.15,973.15,973.15,K,100000,100000,100000,0.1,MPa,air,,,unconstrained,one_atm_furnace,1200,,,,,,,,,,,,,,,,,,8.31763771103e-11,-10.0800004071,,,8.31763771102668e-11,m2/s,,,,SIMS,thin_film,SIMS,true,,,false,use_with_caution,,,provenance=compilation_2010; v0_source=zhang_table1; Type_of_dif_as_printed=Tracer; logfO2_as_printed=air; 1s_error_as_printed=9.57603430116758e-12 (on D or lnD unspecified; not converted); Type_of_exp_as_printed=thin source; Analytical_as_printed=SIMS; Apparatus_as_printed=furnace; pres_medium_as_printed=air; R unstated in spreadsheet; compiler gas_constant_used_j_mol_k=8.314,supplement,"Holycross, M.",2026-08-31,draft,Roselieb1998NJMA 172; 245,Roselieb,1998,,Neues Jahrbuch fuer Mineralogie Abhandlungen,172,245,,"Zhang 2010 Table 1 xls, Entry# 41; Run# 7"
DDB000046,1.0.0,isothermal_d,,Li,,,,tracer,none,unspecified,melt,Jadeite melt,,,,melt_simple,,,false,false,Jadeite melt; SiO2=59.86;Al2O3=25.52;FeOt=0.023;MnO=0.021;MgO=0.004;CaO=0.018;Na2O=14.58;K2O=0.022,wt_pct_oxide,59.86,,25.52,,0.023,,,0.021,0.004,0.018,14.58,0.022,,,,,,anhydrous_total=100.048,,,,,,,1073.15,1073.15,1073.15,1073.15,K,100000,100000,100000,0.1,MPa,air,,,unconstrained,one_atm_furnace,600,,,,,,,,,,,,,,,,,,2.04173794467e-10,-9.69000039135,,,2.04173794466953e-10,m2/s,,,,SIMS,thin_film,SIMS,true,,,false,use_with_caution,,,provenance=compilation_2010; v0_source=zhang_table1; Type_of_dif_as_printed=Tracer; logfO2_as_printed=air; 1s_error_as_printed=3.76102028415709e-11 (on D or lnD unspecified; not converted); Type_of_exp_as_printed=thin source; Analytical_as_printed=SIMS; Apparatus_as_printed=furnace; pres_medium_as_printed=air; R unstated in spreadsheet; compiler gas_constant_used_j_mol_k=8.314,supplement,"Holycross, M.",2026-08-31,draft,Roselieb1998NJMA 172; 245,Roselieb,1998,,Neues Jahrbuch fuer Mineralogie Abhandlungen,172,245,,"Zhang 2010 Table 1 xls, Entry# 42; Run# 9"
DDB000047,1.0.0,isothermal_d,,Li,,,,tracer,none,unspecified,melt,Jadeite melt,,,,melt_simple,,,false,false,Jadeite melt; SiO2=59.86;Al2O3=25.52;FeOt=0.023;MnO=0.021;MgO=0.004;CaO=0.018;Na2O=14.58;K2O=0.022,wt_pct_oxide,59.86,,25.52,,0.023,,,0.021,0.004,0.018,14.58,0.022,,,,,,anhydrous_total=100.048,,,,,,,1073.15,1073.15,1073.15,1073.15,K,100000,100000,100000,0.1,MPa,air,,,unconstrained,one_atm_furnace,660,,,,,,,,,,,,,,,,,,2.23872113857e-10,-9.65000038973,,,2.23872113856833e-10,m2/s,,,,SIMS,thin_film,SIMS,true,,,false,use_with_caution,,,provenance=compilation_2010; v0_source=zhang_table1; Type_of_dif_as_printed=Tracer; logfO2_as_printed=air; 1s_error_as_printed=2.06193836841524e-11 (on D or lnD unspecified; not converted); Type_of_exp_as_printed=thin source; Analytical_as_printed=SIMS; Apparatus_as_printed=furnace; pres_medium_as_printed=air; R unstated in spreadsheet; compiler gas_constant_used_j_mol_k=8.314,supplement,"Holycross, M.",2026-08-31,draft,Roselieb1998NJMA 172; 245,Roselieb,1998,,Neues Jahrbuch fuer Mineralogie Abhandlungen,172,245,,"Zhang 2010 Table 1 xls, Entry# 43; Run# 10"
DDB000048,1.0.0,isothermal_d,,Li,,,,tracer,none,unspecified,melt,Jadeite melt,,,,melt_simple,,,false,false,Jadeite melt; SiO2=59.86;Al2O3=25.52;FeOt=0.023;MnO=0.021;MgO=0.004;CaO=0.018;Na2O=14.58;K2O=0.022,wt_pct_oxide,59.86,,25.52,,0.023,,,0.021,0.004,0.018,14.58,0.022,,,,,,anhydrous_total=100.048,,,,,,,1073.15,1073.15,1073.15,1073.15,K,100000,100000,100000,0.1,MPa,air,,,unconstrained,one_atm_furnace,1200,,,,,,,,,,,,,,,,,,2.1379620895e-10,-9.67000039054,,,2.13796208950222e-10,m2/s,,,,SIMS,thin_film,SIMS,true,,,false,use_with_caution,,,provenance=compilation_2010; v0_source=zhang_table1; Type_of_dif_as_printed=Tracer; logfO2_as_printed=air; 1s_error_as_printed=4.92283963667422e-12 (on D or lnD unspecified; not converted); Type_of_exp_as_printed=thin source; Analytical_as_printed=SIMS; Apparatus_as_printed=furnace; pres_medium_as_printed=air; R unstated in spreadsheet; compiler gas_constant_used_j_mol_k=8.314,supplement,"Holycross, M.",2026-08-31,draft,Roselieb1998NJMA 172; 245,Roselieb,1998,,Neues Jahrbuch fuer Mineralogie Abhandlungen,172,245,,"Zhang 2010 Table 1 xls, Entry# 44; Run# 8"
DDB000049,1.0.0,isothermal_d,,Li,,,,tracer,none,unspecified,melt,Jadeite melt,,,,melt_simple,,,false,false,Jadeite melt; SiO2=59.86;Al2O3=25.52;FeOt=0.023;MnO=0.021;MgO=0.004;CaO=0.018;Na2O=14.58;K2O=0.022,wt_pct_oxide,59.86,,25.52,,0.023,,,0.021,0.004,0.018,14.58,0.022,,,,,,anhydrous_total=100.048,,,,,,,1173.15,1173.15,1173.15,1173.15,K,100000,100000,100000,0.1,MPa,air,,,unconstrained,one_atm_furnace,300,,,,,,,,,,,,,,,,,,4.1686938347e-10,-9.38000037883,,,4.16869383470334e-10,m2/s,,,,SIMS,thin_film,SIMS,true,,,false,use_with_caution,,,provenance=compilation_2010; v0_source=zhang_table1; Type_of_dif_as_printed=Tracer; logfO2_as_printed=air; 1s_error_as_printed=9.5987722810441e-12 (on D or lnD unspecified; not converted); Type_of_exp_as_printed=thin source; Analytical_as_printed=SIMS; Apparatus_as_printed=furnace; pres_medium_as_printed=air; R unstated in spreadsheet; compiler gas_constant_used_j_mol_k=8.314,supplement,"Holycross, M.",2026-08-31,draft,Roselieb1998NJMA 172; 245,Roselieb,1998,,Neues Jahrbuch fuer Mineralogie Abhandlungen,172,245,,"Zhang 2010 Table 1 xls, Entry# 45; Run# 13"
DDB000050,1.0.0,isothermal_d,,Li,,,,tracer,none,unspecified,melt,Jadeite melt,,,,melt_simple,,,false,false,Jadeite melt; SiO2=59.86;Al2O3=25.52;FeOt=0.023;MnO=0.021;MgO=0.004;CaO=0.018;Na2O=14.58;K2O=0.022,wt_pct_oxide,59.86,,25.52,,0.023,,,0.021,0.004,0.018,14.58,0.022,,,,,,anhydrous_total=100.048,,,,,,,1173.15,1173.15,1173.15,1173.15,K,100000,100000,100000,0.1,MPa,air,,,unconstrained,one_atm_furnace,600,,,,,,,,,,,,,,,,,,4.26579518802e-10,-9.37000037842,,,4.26579518801593e-10,m2/s,,,,SIMS,thin_film,SIMS,true,,,false,use_with_caution,,,provenance=compilation_2010; v0_source=zhang_table1; Type_of_dif_as_printed=Tracer; logfO2_as_printed=air; 1s_error_as_printed=5.89341384581473e-11 (on D or lnD unspecified; not converted); Type_of_exp_as_printed=thin source; Analytical_as_printed=SIMS; Apparatus_as_printed=furnace; pres_medium_as_printed=air; R unstated in spreadsheet; compiler gas_constant_used_j_mol_k=8.314,supplement,"Holycross, M.",2026-08-31,draft,Roselieb1998NJMA 172; 245,Roselieb,1998,,Neues Jahrbuch fuer Mineralogie Abhandlungen,172,245,,"Zhang 2010 Table 1 xls, Entry# 46; Run# 11"
DDB000051,1.0.0,isothermal_d,,Li,,,,chemical,effective_binary,unspecified,melt,Basalt7-basanite,,,,melt_basalt,,,false,false,Basalt7-basanite; SiO2=45.87;TiO2=1.95;Al2O3=14.55;FeOt=9.795;MnO=0.18;MgO=11.92;CaO=11.145;Na2O=3.04;K2O=0.755;P2O5=0.52,wt_pct_oxide,45.87,1.95,14.55,,9.795,,,0.18,11.92,11.145,3.04,0.755,0.52,,,,,anhydrous_total=99.725,,,,,,,1723.15,1723.15,1723.15,1723.15,K,900000000,900000000,900000000,900,MPa,,,,,piston_cylinder,420,,,,,,,,,,,,,,,,,,6e-10,-9.22184874962,,,6e-10,m2/s,,,,SIMS,diffusion_couple,SIMS,true,,,false,use_with_caution,,,provenance=compilation_2010; v0_source=zhang_table1; Type_of_dif_as_printed=SEBD; Type_of_exp_as_printed=diffusion couple; Analytical_as_printed=SIMS; Apparatus_as_printed=PCA; Capsule_as_printed=graphite and Mo-Pt; pres_medium_as_printed=Salt-pyrex-MgO; R unstated in spreadsheet; compiler gas_constant_used_j_mol_k=8.314,supplement,"Holycross, M.",2026-08-31,draft,Lundstrom2003G3 10.1029/2001GC000224,Lundstrom,2003,,G,,,,"Zhang 2010 Table 1 xls, Entry# 47; Run# MMD-30"
DDB000052,1.0.0,isothermal_d,,Na,,24-,,tracer,none,unspecified,melt,Orthoclase melt,,,,melt_simple,,,false,false,Orthoclase melt; SiO2=64.62;Al2O3=18.25;Na2O=0.15;K2O=16.5,wt_pct_oxide,64.62,,18.25,,,,,,,,0.15,16.5,,,,,,anhydrous_total=99.52,,,,,,,1068.15,1068.15,1068.15,1068.15,K,100000,100000,100000,0.1,MPa,,,,,one_atm_furnace,900,,,,,,,,,,,,,,,,,,1.2e-10,-9.92081875395,,,1.2e-10,m2/s,,,,radiotracer,thin_film,Residual activity,true,,,false,use_with_caution,,,provenance=compilation_2010; v0_source=zhang_table1; Type_of_dif_as_printed=Tracer; Type_of_exp_as_printed=thin source; Analytical_as_printed=Residual activity; Apparatus_as_printed=furnace; R unstated in spreadsheet; compiler gas_constant_used_j_mol_k=8.314,supplement,"Holycross, M.",2026-08-31,draft,Jambon1976GCA 40; 897,Jambon,1976,,Geochimica et Cosmochimica Acta,40,897,10.1016/0016-7037(76)90138-1,"Zhang 2010 Table 1 xls, Entry# 49"
DDB000053,1.0.0,isothermal_d,,Na,,24-,,tracer,none,unspecified,melt,Orthoclase melt,,,,melt_simple,,,false,false,Orthoclase melt; SiO2=64.62;Al2O3=18.25;Na2O=0.15;K2O=16.5,wt_pct_oxide,64.62,,18.25,,,,,,,,0.15,16.5,,,,,,anhydrous_total=99.52,,,,,,,913.15,913.15,913.15,913.15,K,100000,100000,100000,0.1,MPa,,,,,one_atm_furnace,900,,,,,,,,,,,,,,,,,,7.9e-12,-11.1023729087,,,7.9e-12,m2/s,,,,radiotracer,thin_film,Residual activity,true,,,false,use_with_caution,,,provenance=compilation_2010; v0_source=zhang_table1; Type_of_dif_as_printed=Tracer; Type_of_exp_as_printed=thin source; Analytical_as_printed=Residual activity; Apparatus_as_printed=furnace; R unstated in spreadsheet; compiler gas_constant_used_j_mol_k=8.314,supplement,"Holycross, M.",2026-08-31,draft,Jambon1976GCA 40; 897,Jambon,1976,,Geochimica et Cosmochimica Acta,40,897,10.1016/0016-7037(76)90138-1,"Zhang 2010 Table 1 xls, Entry# 50"
DDB000054,1.0.0,isothermal_d,,Na,,24-,,tracer,none,unspecified,melt,Orthoclase melt,,,,melt_simple,,,false,false,Orthoclase melt; SiO2=64.62;Al2O3=18.25;Na2O=0.15;K2O=16.5,wt_pct_oxide,64.62,,18.25,,,,,,,,0.15,16.5,,,,,,anhydrous_total=99.52,,,,,,,775.15,775.15,775.15,775.15,K,100000,100000,100000,0.1,MPa,,,,,one_atm_furnace,900,,,,,,,,,,,,,,,,,,7.8e-12,-11.1079053973,,,7.8e-12,m2/s,,,,radiotracer,thin_film,Residual activity,true,,,false,use_with_caution,,,provenance=compilation_2010; v0_source=zhang_table1; Type_of_dif_as_printed=Tracer; Type_of_exp_as_printed=thin source; Analytical_as_printed=Residual activity; Apparatus_as_printed=furnace; R unstated in spreadsheet; compiler gas_constant_used_j_mol_k=8.314,supplement,"Holycross, M.",2026-08-31,draft,Jambon1976GCA 40; 897,Jambon,1976,,Geochimica et Cosmochimica Acta,40,897,10.1016/0016-7037(76)90138-1,"Zhang 2010 Table 1 xls, Entry# 51"
DDB000055,1.0.0,isothermal_d,,Na,,24-,,tracer,none,unspecified,melt,Orthoclase melt,,,,melt_simple,,,false,false,Orthoclase melt; SiO2=64.62;Al2O3=18.25;Na2O=0.15;K2O=16.5,wt_pct_oxide,64.62,,18.25,,,,,,,,0.15,16.5,,,,,,anhydrous_total=99.52,,,,,,,675.15,675.15,675.15,675.15,K,100000,100000,100000,0.1,MPa,,,,,one_atm_furnace,900,,,,,,,,,,,,,,,,,,3.9e-13,-12.408935393,,,3.9e-13,m2/s,,,,radiotracer,thin_film,Residual activity,true,,,false,use_with_caution,,,provenance=compilation_2010; v0_source=zhang_table1; Type_of_dif_as_printed=Tracer; Type_of_exp_as_printed=thin source; Analytical_as_printed=Residual activity; Apparatus_as_printed=furnace; R unstated in spreadsheet; compiler gas_constant_used_j_mol_k=8.314,supplement,"Holycross, M.",2026-08-31,draft,Jambon1976GCA 40; 897,Jambon,1976,,Geochimica et Cosmochimica Acta,40,897,10.1016/0016-7037(76)90138-1,"Zhang 2010 Table 1 xls, Entry# 52"
DDB000056,1.0.0,isothermal_d,,Na,,24-,,tracer,none,unspecified,melt,Orthoclase melt,,,,melt_simple,,,false,false,Orthoclase melt; SiO2=64.62;Al2O3=18.25;Na2O=0.15;K2O=16.5,wt_pct_oxide,64.62,,18.25,,,,,,,,0.15,16.5,,,,,,anhydrous_total=99.52,,,,,,,623.15,623.15,623.15,623.15,K,100000,100000,100000,0.1,MPa,,,,,one_atm_furnace,4200,,,,,,,,,,,,,,,,,,3.9e-14,-13.408935393,,,3.9e-14,m2/s,,,,radiotracer,thin_film,Residual activity,true,,,false,use_with_caution,,,provenance=compilation_2010; v0_source=zhang_table1; Type_of_dif_as_printed=Tracer; Type_of_exp_as_printed=thin source; Analytical_as_printed=Residual activity; Apparatus_as_printed=furnace; R unstated in spreadsheet; compiler gas_constant_used_j_mol_k=8.314,supplement,"Holycross, M.",2026-08-31,draft,Jambon1976GCA 40; 897,Jambon,1976,,Geochimica et Cosmochimica Acta,40,897,10.1016/0016-7037(76)90138-1,"Zhang 2010 Table 1 xls, Entry# 53"
DDB000057,1.0.0,isothermal_d,,Na,,24-,,tracer,none,unspecified,melt,Albite melt,,,,melt_simple,,,false,false,Albite melt; SiO2=69;Al2O3=20.44;Na2O=10.9,wt_pct_oxide,69,,20.44,,,,,,,,10.9,,,,,,,anhydrous_total=100.34,,,,,,,1068.15,1068.15,1068.15,1068.15,K,100000,100000,100000,0.1,MPa,,,,,one_atm_furnace,900,,,,,,,,,,,,,,,,,,1.1e-10,-9.95860731484,,,1.1e-10,m2/s,,,,radiotracer,thin_film,Residual activity,true,,,false,use_with_caution,,,provenance=compilation_2010; v0_source=zhang_table1; Type_of_dif_as_printed=Tracer; Type_of_exp_as_printed=thin source; Analytical_as_printed=Residual activity; Apparatus_as_printed=furnace; R unstated in spreadsheet; compiler gas_constant_used_j_mol_k=8.314,supplement,"Holycross, M.",2026-08-31,draft,Jambon1976GCA 40; 897,Jambon,1976,,Geochimica et Cosmochimica Acta,40,897,10.1016/0016-7037(76)90138-1,"Zhang 2010 Table 1 xls, Entry# 54"
DDB000058,1.0.0,isothermal_d,,Na,,24-,,tracer,none,unspecified,melt,Albite melt,,,,melt_simple,,,false,false,Albite melt; SiO2=69;Al2O3=20.44;Na2O=10.9,wt_pct_oxide,69,,20.44,,,,,,,,10.9,,,,,,,anhydrous_total=100.34,,,,,,,913.15,913.15,913.15,913.15,K,100000,100000,100000,0.1,MPa,,,,,one_atm_furnace,900,,,,,,,,,,,,,,,,,,1e-10,-10,,,1e-10,m2/s,,,,radiotracer,thin_film,Residual activity,true,,,false,use_with_caution,,,provenance=compilation_2010; v0_source=zhang_table1; Type_of_dif_as_printed=Tracer; Type_of_exp_as_printed=thin source; Analytical_as_printed=Residual activity; Apparatus_as_printed=furnace; R unstated in spreadsheet; compiler gas_constant_used_j_mol_k=8.314,supplement,"Holycross, M.",2026-08-31,draft,Jambon1976GCA 40; 897,Jambon,1976,,Geochimica et Cosmochimica Acta,40,897,10.1016/0016-7037(76)90138-1,"Zhang 2010 Table 1 xls, Entry# 55"
DDB000059,1.0.0,isothermal_d,,Na,,24-,,tracer,none,unspecified,melt,Albite melt,,,,melt_simple,,,false,false,Albite melt; SiO2=69;Al2O3=20.44;Na2O=10.9,wt_pct_oxide,69,,20.44,,,,,,,,10.9,,,,,,,anhydrous_total=100.34,,,,,,,775.15,775.15,775.15,775.15,K,100000,100000,100000,0.1,MPa,,,,,one_atm_furnace,900,,,,,,,,,,,,,,,,,,1.8e-11,-10.7447274949,,,1.8e-11,m2/s,,,,radiotracer,thin_film,Residual activity,true,,,false,use_with_caution,,,provenance=compilation_2010; v0_source=zhang_table1; Type_of_dif_as_printed=Tracer; Type_of_exp_as_printed=thin source; Analytical_as_printed=Residual activity; Apparatus_as_printed=furnace; R unstated in spreadsheet; compiler gas_constant_used_j_mol_k=8.314,supplement,"Holycross, M.",2026-08-31,draft,Jambon1976GCA 40; 897,Jambon,1976,,Geochimica et Cosmochimica Acta,40,897,10.1016/0016-7037(76)90138-1,"Zhang 2010 Table 1 xls, Entry# 56"
DDB000060,1.0.0,isothermal_d,,Na,,24-,,tracer,none,unspecified,melt,Albite melt,,,,melt_simple,,,false,false,Albite melt; SiO2=69;Al2O3=20.44;Na2O=10.9,wt_pct_oxide,69,,20.44,,,,,,,,10.9,,,,,,,anhydrous_total=100.34,,,,,,,623.15,623.15,623.15,623.15,K,100000,100000,100000,0.1,MPa,,,,,one_atm_furnace,4200,,,,,,,,,,,,,,,,,,2.1e-12,-11.6777807053,,,2.1e-12,m2/s,,,,radiotracer,thin_film,Residual activity,true,,,false,use_with_caution,,,provenance=compilation_2010; v0_source=zhang_table1; Type_of_dif_as_printed=Tracer; Type_of_exp_as_printed=thin source; Analytical_as_printed=Residual activity; Apparatus_as_printed=furnace; R unstated in spreadsheet; compiler gas_constant_used_j_mol_k=8.314,supplement,"Holycross, M.",2026-08-31,draft,Jambon1976GCA 40; 897,Jambon,1976,,Geochimica et Cosmochimica Acta,40,897,10.1016/0016-7037(76)90138-1,"Zhang 2010 Table 1 xls, Entry# 57"
DDB000061,1.0.0,isothermal_d,,Na,22,,,tracer,none,unspecified,melt,Rhyolite15,,,,melt_rhyolite,,,false,false,Rhyolite15; SiO2=76.87;TiO2=0.07;Al2O3=12.2;FeOt=0.94;MnO=0.05;MgO=0.05;CaO=0.3;Na2O=4.38;K2O=4.4,wt_pct_oxide,76.87,0.07,12.2,,0.94,,,0.05,0.05,0.3,4.38,4.4,,,,,,anhydrous_total=99.26,true,0.11,,,,,970.642797893,970.642797893,970.642797893,970.642797893163,K,100000,100000,100000,0.1,MPa,,,,,one_atm_furnace,,,,,,,,,,,,,,,,,,,3.28829405546e-11,-10.483029776,,,3.28829405546266e-11,m2/s,,,,radiotracer,thin_film,Residual activity,true,,,false,use_with_caution,,read from figure,provenance=compilation_2010; v0_source=zhang_table1; Type_of_dif_as_printed=Tracer; Type_of_exp_as_printed=thin source; Analytical_as_printed=Residual activity; Apparatus_as_printed=MoSi2 furnace; Capsule_as_printed=Pt; pres_medium_as_printed=air; R unstated in spreadsheet; compiler gas_constant_used_j_mol_k=8.314,supplement,"Holycross, M.",2026-08-31,draft,Magaritz1978GCA 42; 595,Magaritz,1978,,Geochimica et Cosmochimica Acta,42,595,10.1016/0016-7037(78)90004-2,"Zhang 2010 Table 1 xls, Entry# 58"
DDB000062,1.0.0,isothermal_d,,Na,22,,,tracer,none,unspecified,melt,Rhyolite15,,,,melt_rhyolite,,,false,false,Rhyolite15; SiO2=76.87;TiO2=0.07;Al2O3=12.2;FeOt=0.94;MnO=0.05;MgO=0.05;CaO=0.3;Na2O=4.38;K2O=4.4,wt_pct_oxide,76.87,0.07,12.2,,0.94,,,0.05,0.05,0.3,4.38,4.4,,,,,,anhydrous_total=99.26,true,0.11,,,,,1076.4273989,1076.4273989,1076.4273989,1076.42739889907,K,100000,100000,100000,0.1,MPa,,,,,one_atm_furnace,,,,,,,,,,,,,,,,,,,9.14947935853e-11,-10.0386040237,,,9.1494793585271e-11,m2/s,,,,radiotracer,thin_film,Residual activity,true,,,false,use_with_caution,,read from figure,provenance=compilation_2010; v0_source=zhang_table1; Type_of_dif_as_printed=Tracer; Type_of_exp_as_printed=thin source; Analytical_as_printed=Residual activity; Apparatus_as_printed=MoSi2 furnace; Capsule_as_printed=Pt; pres_medium_as_printed=air; R unstated in spreadsheet; compiler gas_constant_used_j_mol_k=8.314,supplement,"Holycross, M.",2026-08-31,draft,Magaritz1978GCA 42; 595,Magaritz,1978,,Geochimica et Cosmochimica Acta,42,595,10.1016/0016-7037(78)90004-2,"Zhang 2010 Table 1 xls, Entry# 59"
DDB000063,1.0.0,isothermal_d,,Na,,22-,,tracer,none,unspecified,melt,Rhyolite12,,,,melt_rhyolite,,,false,false,Rhyolite12; SiO2=76.01;TiO2=0.11;Al2O3=13;FeOt=0.7;MnO=0.08;MgO=0.09;CaO=0.52;Na2O=3.65;K2O=4.81,wt_pct_oxide,76.01,0.11,13,,0.7,,,0.08,0.09,0.52,3.65,4.81,,,,,,anhydrous_total=99.14,,,,,,,1173.15,1173.15,1173.15,1173.15,K,210000000,210000000,210000000,210,MPa,,,,,cold_seal,3540,,,,,,,,,,,,,,,,,,1.41e-10,-9.85078128519,,,1.41e-10,m2/s,,,,radiotracer,thin_film,Residual activity,true,,,false,use_with_caution,,,provenance=compilation_2010; v0_source=zhang_table1; Type_of_dif_as_printed=Tracer; Type_of_exp_as_printed=thin source; Analytical_as_printed=Residual activity; Apparatus_as_printed=CSV; Capsule_as_printed=Pt; R unstated in spreadsheet; compiler gas_constant_used_j_mol_k=8.314,supplement,"Holycross, M.",2026-08-31,draft,Watson1981EPSL 52; 291,Watson,1981,,Earth and Planetary Science Letters,52,291,10.1016/0012-821x(81)90184-9,"Zhang 2010 Table 1 xls, Entry# 60"
DDB000064,1.0.0,isothermal_d,,Na,,22-,,tracer,none,unspecified,melt,Wet Rhyolite12,,,,melt_rhyolite,,,false,false,wet Rhyolite12; SiO2=76.01;TiO2=0.11;Al2O3=13;FeOt=0.7;MnO=0.08;MgO=0.09;CaO=0.52;Na2O=3.65;K2O=4.81,wt_pct_oxide,76.01,0.11,13,,0.7,,,0.08,0.09,0.52,3.65,4.81,,,,,,anhydrous_total=99.14,true,3.5,,,,,973.15,973.15,973.15,973.15,K,210000000,210000000,210000000,210,MPa,,,,,cold_seal,3200,,,,,,,,,,,,,,,,,,8.3e-11,-10.0809223148,,,8.3e-11,m2/s,,,,radiotracer,thin_film,Residual activity,true,,,false,use_with_caution,,,provenance=compilation_2010; v0_source=zhang_table1; Type_of_dif_as_printed=Tracer; Type_of_exp_as_printed=thin source; Analytical_as_printed=Residual activity; Apparatus_as_printed=CSV; Capsule_as_printed=Pt; R unstated in spreadsheet; compiler gas_constant_used_j_mol_k=8.314,supplement,"Holycross, M.",2026-08-31,draft,Watson1981EPSL 52; 291,Watson,1981,,Earth and Planetary Science Letters,52,291,10.1016/0012-821x(81)90184-9,"Zhang 2010 Table 1 xls, Entry# 61"
DDB000065,1.0.0,isothermal_d,,Na,,22-,,tracer,none,unspecified,melt,Wet Rhyolite12,,,,melt_rhyolite,,,false,false,wet Rhyolite12; SiO2=76.01;TiO2=0.11;Al2O3=13;FeOt=0.7;MnO=0.08;MgO=0.09;CaO=0.52;Na2O=3.65;K2O=4.81,wt_pct_oxide,76.01,0.11,13,,0.7,,,0.08,0.09,0.52,3.65,4.81,,,,,,anhydrous_total=99.14,true,3.5,,,,,973.15,973.15,973.15,973.15,K,210000000,210000000,210000000,210,MPa,,,,,cold_seal,6900,,,,,,,,,,,,,,,,,,6.06e-11,-10.2175277885,,,6.06e-11,m2/s,,,,radiotracer,thin_film,Residual activity,true,,,false,use_with_caution,,,provenance=compilation_2010; v0_source=zhang_table1; Type_of_dif_as_printed=Tracer; Type_of_exp_as_printed=thin source; Analytical_as_printed=Residual activity; Apparatus_as_printed=CSV; Capsule_as_printed=Pt; R unstated in spreadsheet; compiler gas_constant_used_j_mol_k=8.314,supplement,"Holycross, M.",2026-08-31,draft,Watson1981EPSL 52; 291,Watson,1981,,Earth and Planetary Science Letters,52,291,10.1016/0012-821x(81)90184-9,"Zhang 2010 Table 1 xls, Entry# 62"
DDB000066,1.0.0,isothermal_d,,Na,,22-,,tracer,none,unspecified,melt,Wet Rhyolite12,,,,melt_rhyolite,,,false,false,wet Rhyolite12; SiO2=76.01;TiO2=0.11;Al2O3=13;FeOt=0.7;MnO=0.08;MgO=0.09;CaO=0.52;Na2O=3.65;K2O=4.81,wt_pct_oxide,76.01,0.11,13,,0.7,,,0.08,0.09,0.52,3.65,4.81,,,,,,anhydrous_total=99.14,true,3.5,,,,,1073.15,1073.15,1073.15,1073.15,K,210000000,210000000,210000000,210,MPa,,,,,cold_seal,4650,,,,,,,,,,,,,,,,,,1.63e-10,-9.78781279089,,,1.63e-10,m2/s,,,,radiotracer,thin_film,Residual activity,true,,,false,use_with_caution,,,provenance=compilation_2010; v0_source=zhang_table1; Type_of_dif_as_printed=Tracer; Type_of_exp_as_printed=thin source; Analytical_as_printed=Residual activity; Apparatus_as_printed=CSV; Capsule_as_printed=Pt; R unstated in spreadsheet; compiler gas_constant_used_j_mol_k=8.314,supplement,"Holycross, M.",2026-08-31,draft,Watson1981EPSL 52; 291,Watson,1981,,Earth and Planetary Science Letters,52,291,10.1016/0012-821x(81)90184-9,"Zhang 2010 Table 1 xls, Entry# 63"
DDB000067,1.0.0,isothermal_d,,Na,,22-,,tracer,none,unspecified,melt,Wet Rhyolite12,,,,melt_rhyolite,,,false,false,wet Rhyolite12; SiO2=76.01;TiO2=0.11;Al2O3=13;FeOt=0.7;MnO=0.08;MgO=0.09;CaO=0.52;Na2O=3.65;K2O=4.81,wt_pct_oxide,76.01,0.11,13,,0.7,,,0.08,0.09,0.52,3.65,4.81,,,,,,anhydrous_total=99.14,true,3.5,,,,,1173.15,1173.15,1173.15,1173.15,K,210000000,210000000,210000000,210,MPa,,,,,cold_seal,3540,,,,,,,,,,,,,,,,,,2.95e-10,-9.53017836892,,,2.95e-10,m2/s,,,,radiotracer,thin_film,Residual activity,true,,,false,use_with_caution,,,provenance=compilation_2010; v0_source=zhang_table1; Type_of_dif_as_printed=Tracer; Type_of_exp_as_printed=thin source; Analytical_as_printed=Residual activity; Apparatus_as_printed=CSV; Capsule_as_printed=Pt; R unstated in spreadsheet; compiler gas_constant_used_j_mol_k=8.314,supplement,"Holycross, M.",2026-08-31,draft,Watson1981EPSL 52; 291,Watson,1981,,Earth and Planetary Science Letters,52,291,10.1016/0012-821x(81)90184-9,"Zhang 2010 Table 1 xls, Entry# 64"
DDB000068,1.0.0,isothermal_d,,Na,,24-,,tracer,none,unspecified,melt,Rhyolite5,,,,melt_rhyolite,,,false,false,Rhyolite5; SiO2=73.01;TiO2=0.2;Al2O3=12.57;FeOt=2.71;MnO=0.05;MgO=0.54;CaO=0.41;Na2O=5.05;K2O=4.6,wt_pct_oxide,73.01,0.2,12.57,,2.71,,,0.05,0.54,0.41,5.05,4.6,,,,,,anhydrous_total=99.14,true,0.52,,,,,411.15,411.15,411.15,411.15,K,100000,100000,100000,0.1,MPa,,,,,one_atm_furnace,504000,,,,,,,,,,,,,,,,,,2.2e-17,-16.6575779919,,,2.2e-17,m2/s,,,,radiotracer,thin_film,Residual activity,true,,,false,use_with_caution,,,provenance=compilation_2010; v0_source=zhang_table1; Type_of_dif_as_printed=Tracer; Type_of_exp_as_printed=thin source; Analytical_as_printed=Residual activity; Apparatus_as_printed=furnace; Capsule_as_printed=Pt; R unstated in spreadsheet; compiler gas_constant_used_j_mol_k=8.314,supplement,"Holycross, M.",2026-08-31,draft,Jambon1982JGR 87; 10797,Jambon,1982,,Journal of Geophysical Research,87,10797,10.1029/jb087ib13p10797,"Zhang 2010 Table 1 xls, Entry# 65"
DDB000069,1.0.0,isothermal_d,,Na,,24-,,tracer,none,unspecified,melt,Rhyolite5,,,,melt_rhyolite,,,false,false,Rhyolite5; SiO2=73.01;TiO2=0.2;Al2O3=12.57;FeOt=2.71;MnO=0.05;MgO=0.54;CaO=0.41;Na2O=5.05;K2O=4.6,wt_pct_oxide,73.01,0.2,12.57,,2.71,,,0.05,0.54,0.41,5.05,4.6,,,,,,anhydrous_total=99.14,true,0.52,,,,,503.15,503.15,503.15,503.15,K,100000,100000,100000,0.1,MPa,,,,,one_atm_furnace,331000,,,,,,,,,,,,,,,,,,1.7e-15,-14.7695516751,,,1.7e-15,m2/s,,,,radiotracer,thin_film,Residual activity,true,,,false,use_with_caution,,,provenance=compilation_2010; v0_source=zhang_table1; Type_of_dif_as_printed=Tracer; Type_of_exp_as_printed=thin source; Analytical_as_printed=Residual activity; Apparatus_as_printed=furnace; Capsule_as_printed=Pt; R unstated in spreadsheet; compiler gas_constant_used_j_mol_k=8.314,supplement,"Holycross, M.",2026-08-31,draft,Jambon1982JGR 87; 10797,Jambon,1982,,Journal of Geophysical Research,87,10797,10.1029/jb087ib13p10797,"Zhang 2010 Table 1 xls, Entry# 66"
DDB000070,1.0.0,isothermal_d,,Na,,24-,,tracer,none,unspecified,melt,Rhyolite5,,,,melt_rhyolite,,,false,false,Rhyolite5; SiO2=73.01;TiO2=0.2;Al2O3=12.57;FeOt=2.71;MnO=0.05;MgO=0.54;CaO=0.41;Na2O=5.05;K2O=4.6,wt_pct_oxide,73.01,0.2,12.57,,2.71,,,0.05,0.54,0.41,5.05,4.6,,,,,,anhydrous_total=99.14,true,0.52,,,,,618.15,618.15,618.15,618.15,K,100000,100000,100000,0.1,MPa,,,,,one_atm_furnace,75600,,,,,,,,,,,,,,,,,,1.1e-13,-12.9586078382,,,1.1e-13,m2/s,,,,radiotracer,thin_film,Residual activity,true,,,false,use_with_caution,,,provenance=compilation_2010; v0_source=zhang_table1; Type_of_dif_as_printed=Tracer; Type_of_exp_as_printed=thin source; Analytical_as_printed=Residual activity; Apparatus_as_printed=furnace; Capsule_as_printed=Pt; R unstated in spreadsheet; compiler gas_constant_used_j_mol_k=8.314,supplement,"Holycross, M.",2026-08-31,draft,Jambon1982JGR 87; 10797,Jambon,1982,,Journal of Geophysical Research,87,10797,10.1029/jb087ib13p10797,"Zhang 2010 Table 1 xls, Entry# 67"
DDB000071,1.0.0,isothermal_d,,Na,,24-,,tracer,none,unspecified,melt,Rhyolite5,,,,melt_rhyolite,,,false,false,Rhyolite5; SiO2=73.01;TiO2=0.2;Al2O3=12.57;FeOt=2.71;MnO=0.05;MgO=0.54;CaO=0.41;Na2O=5.05;K2O=4.6,wt_pct_oxide,73.01,0.2,12.57,,2.71,,,0.05,0.54,0.41,5.05,4.6,,,,,,anhydrous_total=99.14,true,0.52,,,,,680.15,680.15,680.15,680.15,K,100000,100000,100000,0.1,MPa,,,,,one_atm_furnace,14400,,,,,,,,,,,,,,,,,,4.2e-13,-12.3767512095,,,4.2e-13,m2/s,,,,radiotracer,thin_film,Residual activity,true,,,false,use_with_caution,,,provenance=compilation_2010; v0_source=zhang_table1; Type_of_dif_as_printed=Tracer; Type_of_exp_as_printed=thin source; Analytical_as_printed=Residual activity; Apparatus_as_printed=furnace; Capsule_as_printed=Pt; R unstated in spreadsheet; compiler gas_constant_used_j_mol_k=8.314,supplement,"Holycross, M.",2026-08-31,draft,Jambon1982JGR 87; 10797,Jambon,1982,,Journal of Geophysical Research,87,10797,10.1029/jb087ib13p10797,"Zhang 2010 Table 1 xls, Entry# 68"
DDB000072,1.0.0,isothermal_d,,Na,,24-,,tracer,none,unspecified,melt,Rhyolite5,,,,melt_rhyolite,,,false,false,Rhyolite5; SiO2=73.01;TiO2=0.2;Al2O3=12.57;FeOt=2.71;MnO=0.05;MgO=0.54;CaO=0.41;Na2O=5.05;K2O=4.6,wt_pct_oxide,73.01,0.2,12.57,,2.71,,,0.05,0.54,0.41,5.05,4.6,,,,,,anhydrous_total=99.14,true,0.52,,,,,775.15,775.15,775.15,775.15,K,100000,100000,100000,0.1,MPa,,,,,one_atm_furnace,900,,,,,,,,,,,,,,,,,,3e-12,-11.5228792107,,,3e-12,m2/s,,,,radiotracer,thin_film,Residual activity,true,,,false,use_with_caution,,,provenance=compilation_2010; v0_source=zhang_table1; Type_of_dif_as_printed=Tracer; Type_of_exp_as_printed=thin source; Analytical_as_printed=Residual activity; Apparatus_as_printed=furnace; Capsule_as_printed=Pt; R unstated in spreadsheet; compiler gas_constant_used_j_mol_k=8.314,supplement,"Holycross, M.",2026-08-31,draft,Jambon1982JGR 87; 10797,Jambon,1982,,Journal of Geophysical Research,87,10797,10.1029/jb087ib13p10797,"Zhang 2010 Table 1 xls, Entry# 69"
DDB000073,1.0.0,isothermal_d,,Na,,24-,,tracer,none,unspecified,melt,Basalt1,,,,melt_basalt,,,false,false,Basalt1; SiO2=45.89;TiO2=3.72;Al2O3=16.55;FeOt=11.759;MnO=0.18;MgO=6.3;CaO=9.62;Na2O=3.72;K2O=1.66;P2O5=0.52,wt_pct_oxide,45.89,3.72,16.55,,11.759,,,0.18,6.3,9.62,3.72,1.66,0.52,,,,,anhydrous_total=99.919,,,,,,,1577.15,1577.15,1577.15,1577.15,K,100000,100000,100000,0.1,MPa,,,,,one_atm_furnace,14400,,,,,,,,,,,,,,,,,,3.5e-10,-9.45593233754,,,3.5e-10,m2/s,,,,radiotracer,thin_film,Residual activity,true,,,false,use_with_caution,,,provenance=compilation_2010; v0_source=zhang_table1; Type_of_dif_as_printed=Tracer; Type_of_exp_as_printed=thin source; Analytical_as_printed=Residual activity; Apparatus_as_printed=furnace; Capsule_as_printed=Pt; R unstated in spreadsheet; compiler gas_constant_used_j_mol_k=8.314,supplement,"Holycross, M.",2026-08-31,draft,Lowry1982CMP 80; 254,Lowry,1982,,Contributions to Mineralogy and Petrology,80,254,10.1007/bf00371355,"Zhang 2010 Table 1 xls, Entry# 70"
DDB000074,1.0.0,isothermal_d,,Na,,24-,,tracer,none,unspecified,melt,Basalt1,,,,melt_basalt,,,false,false,Basalt1; SiO2=45.89;TiO2=3.72;Al2O3=16.55;FeOt=11.759;MnO=0.18;MgO=6.3;CaO=9.62;Na2O=3.72;K2O=1.66;P2O5=0.52,wt_pct_oxide,45.89,3.72,16.55,,11.759,,,0.18,6.3,9.62,3.72,1.66,0.52,,,,,anhydrous_total=99.919,,,,,,,1578.15,1578.15,1578.15,1578.15,K,100000,100000,100000,0.1,MPa,,,,,one_atm_furnace,28800,,,,,,,,,,,,,,,,,,3.1e-10,-9.50863869019,,,3.1e-10,m2/s,,,,radiotracer,thin_film,Residual activity,true,,,false,use_with_caution,,,provenance=compilation_2010; v0_source=zhang_table1; Type_of_dif_as_printed=Tracer; Type_of_exp_as_printed=thin source; Analytical_as_printed=Residual activity; Apparatus_as_printed=furnace; Capsule_as_printed=Pt; R unstated in spreadsheet; compiler gas_constant_used_j_mol_k=8.314,supplement,"Holycross, M.",2026-08-31,draft,Lowry1982CMP 80; 254,Lowry,1982,,Contributions to Mineralogy and Petrology,80,254,10.1007/bf00371355,"Zhang 2010 Table 1 xls, Entry# 71"
DDB000075,1.0.0,isothermal_d,,Na,,24-,,tracer,none,unspecified,melt,Basalt1,,,,melt_basalt,,,false,false,Basalt1; SiO2=45.89;TiO2=3.72;Al2O3=16.55;FeOt=11.759;MnO=0.18;MgO=6.3;CaO=9.62;Na2O=3.72;K2O=1.66;P2O5=0.52,wt_pct_oxide,45.89,3.72,16.55,,11.759,,,0.18,6.3,9.62,3.72,1.66,0.52,,,,,anhydrous_total=99.919,,,,,,,1624.15,1624.15,1624.15,1624.15,K,100000,100000,100000,0.1,MPa,,,,,one_atm_furnace,54000,,,,,,,,,,,,,,,,,,4.7e-10,-9.32790251879,,,4.7e-10,m2/s,,,,radiotracer,thin_film,Residual activity,true,,,false,use_with_caution,,,provenance=compilation_2010; v0_source=zhang_table1; Type_of_dif_as_printed=Tracer; Type_of_exp_as_printed=thin source; Analytical_as_printed=Residual activity; Apparatus_as_printed=furnace; Capsule_as_printed=Pt; R unstated in spreadsheet; compiler gas_constant_used_j_mol_k=8.314,supplement,"Holycross, M.",2026-08-31,draft,Lowry1982CMP 80; 254,Lowry,1982,,Contributions to Mineralogy and Petrology,80,254,10.1007/bf00371355,"Zhang 2010 Table 1 xls, Entry# 72"
DDB000076,1.0.0,isothermal_d,,Na,,24-,,tracer,none,unspecified,melt,Basalt1,,,,melt_basalt,,,false,false,Basalt1; SiO2=45.89;TiO2=3.72;Al2O3=16.55;FeOt=11.759;MnO=0.18;MgO=6.3;CaO=9.62;Na2O=3.72;K2O=1.66;P2O5=0.52,wt_pct_oxide,45.89,3.72,16.55,,11.759,,,0.18,6.3,9.62,3.72,1.66,0.52,,,,,anhydrous_total=99.919,,,,,,,1619.15,1619.15,1619.15,1619.15,K,100000,100000,100000,0.1,MPa,,,,,one_atm_furnace,14400,,,,,,,,,,,,,,,,,,4.7e-10,-9.32790251879,,,4.7e-10,m2/s,,,,radiotracer,thin_film,Residual activity,true,,,false,use_with_caution,,,provenance=compilation_2010; v0_source=zhang_table1; Type_of_dif_as_printed=Tracer; Type_of_exp_as_printed=thin source; Analytical_as_printed=Residual activity; Apparatus_as_printed=furnace; Capsule_as_printed=Pt; R unstated in spreadsheet; compiler gas_constant_used_j_mol_k=8.314,supplement,"Holycross, M.",2026-08-31,draft,Lowry1982CMP 80; 254,Lowry,1982,,Contributions to Mineralogy and Petrology,80,254,10.1007/bf00371355,"Zhang 2010 Table 1 xls, Entry# 73"
