Repository: holycrossm/diffusion-coefficients

# Experimental diffusion coefficients (minerals and silicate melts)

**Pre-release / not published.** Schema v1.0.0. This folder is a GitHub-ready living table: canonical data is CSV, new rows arrive by pull request, and a static page searches the file in the browser. Nothing here is a citable compilation of record.

This is a QA build of 4630 experimental rows (minerals and silicate melts). Most numbers are staged from the 2010 RiMG 72 tables. Do not treat the repo as published, complete, or peer-reviewed.

File: site/data/diffusion_coefficients.csv (part 3 of 136)
DDB000077,1.0.0,isothermal_d,,Na,,24-,,tracer,none,unspecified,melt,Basalt1,,,,melt_basalt,,,false,false,Basalt1; SiO2=45.89;TiO2=3.72;Al2O3=16.55;FeOt=11.759;MnO=0.18;MgO=6.3;CaO=9.62;Na2O=3.72;K2O=1.66;P2O5=0.52,wt_pct_oxide,45.89,3.72,16.55,,11.759,,,0.18,6.3,9.62,3.72,1.66,0.52,,,,,anhydrous_total=99.919,,,,,,,1673.15,1673.15,1673.15,1673.15,K,100000,100000,100000,0.1,MPa,,,,,one_atm_furnace,46800,,,,,,,,,,,,,,,,,,6.5e-10,-9.18708701439,,,6.5e-10,m2/s,,,,radiotracer,thin_film,Residual activity,true,,,false,use_with_caution,,,provenance=compilation_2010; v0_source=zhang_table1; Type_of_dif_as_printed=Tracer; Type_of_exp_as_printed=thin source; Analytical_as_printed=Residual activity; Apparatus_as_printed=furnace; Capsule_as_printed=Pt; R unstated in spreadsheet; compiler gas_constant_used_j_mol_k=8.314,supplement,"Holycross, M.",2026-08-31,draft,Lowry1982CMP 80; 254,Lowry,1982,,Contributions to Mineralogy and Petrology,80,254,10.1007/bf00371355,"Zhang 2010 Table 1 xls, Entry# 74"
DDB000078,1.0.0,isothermal_d,,Na,,24-,,tracer,none,unspecified,melt,Basalt1,,,,melt_basalt,,,false,false,Basalt1; SiO2=45.89;TiO2=3.72;Al2O3=16.55;FeOt=11.759;MnO=0.18;MgO=6.3;CaO=9.62;Na2O=3.72;K2O=1.66;P2O5=0.52,wt_pct_oxide,45.89,3.72,16.55,,11.759,,,0.18,6.3,9.62,3.72,1.66,0.52,,,,,anhydrous_total=99.919,,,,,,,1671.15,1671.15,1671.15,1671.15,K,100000,100000,100000,0.1,MPa,,,,,one_atm_furnace,7200,,,,,,,,,,,,,,,,,,6.9e-10,-9.16115127925,,,6.9e-10,m2/s,,,,radiotracer,thin_film,Residual activity,true,,,false,use_with_caution,,,provenance=compilation_2010; v0_source=zhang_table1; Type_of_dif_as_printed=Tracer; Type_of_exp_as_printed=thin source; Analytical_as_printed=Residual activity; Apparatus_as_printed=furnace; Capsule_as_printed=Pt; R unstated in spreadsheet; compiler gas_constant_used_j_mol_k=8.314,supplement,"Holycross, M.",2026-08-31,draft,Lowry1982CMP 80; 254,Lowry,1982,,Contributions to Mineralogy and Petrology,80,254,10.1007/bf00371355,"Zhang 2010 Table 1 xls, Entry# 75"
DDB000079,1.0.0,isothermal_d,,Na,,24-,,tracer,none,unspecified,melt,Andesite2,,,,melt_andesite,,,false,false,Andesite2; SiO2=57.76;TiO2=0.85;Al2O3=19.14;FeOt=6.281;MnO=0.11;MgO=3.45;CaO=6.27;Na2O=4.31;K2O=1.79;P2O5=0.2,wt_pct_oxide,57.76,0.85,19.14,,6.281,,,0.11,3.45,6.27,4.31,1.79,0.2,,,,,anhydrous_total=100.161,,,,,,,1561.15,1561.15,1561.15,1561.15,K,100000,100000,100000,0.1,MPa,,,,,one_atm_furnace,36000,,,,,,,,,,,,,,,,,,4.4e-10,-9.35654770139,,,4.4e-10,m2/s,,,,radiotracer,thin_film,Residual activity,true,,,false,use_with_caution,,,provenance=compilation_2010; v0_source=zhang_table1; Type_of_dif_as_printed=Tracer; Type_of_exp_as_printed=thin source; Analytical_as_printed=Residual activity; Apparatus_as_printed=furnace; Capsule_as_printed=Pt; R unstated in spreadsheet; compiler gas_constant_used_j_mol_k=8.314,supplement,"Holycross, M.",2026-08-31,draft,Lowry1982CMP 80; 254,Lowry,1982,,Contributions to Mineralogy and Petrology,80,254,10.1007/bf00371355,"Zhang 2010 Table 1 xls, Entry# 76"
DDB000080,1.0.0,isothermal_d,,Na,,24-,,tracer,none,unspecified,melt,Andesite2,,,,melt_andesite,,,false,false,Andesite2; SiO2=57.76;TiO2=0.85;Al2O3=19.14;FeOt=6.281;MnO=0.11;MgO=3.45;CaO=6.27;Na2O=4.31;K2O=1.79;P2O5=0.2,wt_pct_oxide,57.76,0.85,19.14,,6.281,,,0.11,3.45,6.27,4.31,1.79,0.2,,,,,anhydrous_total=100.161,,,,,,,1578.15,1578.15,1578.15,1578.15,K,100000,100000,100000,0.1,MPa,,,,,one_atm_furnace,57600,,,,,,,,,,,,,,,,,,4.3e-10,-9.3665319227,,,4.3e-10,m2/s,,,,radiotracer,thin_film,Residual activity,true,,,false,use_with_caution,,,provenance=compilation_2010; v0_source=zhang_table1; Type_of_dif_as_printed=Tracer; Type_of_exp_as_printed=thin source; Analytical_as_printed=Residual activity; Apparatus_as_printed=furnace; Capsule_as_printed=Pt; R unstated in spreadsheet; compiler gas_constant_used_j_mol_k=8.314,supplement,"Holycross, M.",2026-08-31,draft,Lowry1982CMP 80; 254,Lowry,1982,,Contributions to Mineralogy and Petrology,80,254,10.1007/bf00371355,"Zhang 2010 Table 1 xls, Entry# 77"
DDB000081,1.0.0,isothermal_d,,Na,,24-,,tracer,none,unspecified,melt,Andesite2,,,,melt_andesite,,,false,false,Andesite2; SiO2=57.76;TiO2=0.85;Al2O3=19.14;FeOt=6.281;MnO=0.11;MgO=3.45;CaO=6.27;Na2O=4.31;K2O=1.79;P2O5=0.2,wt_pct_oxide,57.76,0.85,19.14,,6.281,,,0.11,3.45,6.27,4.31,1.79,0.2,,,,,anhydrous_total=100.161,,,,,,,1623.15,1623.15,1623.15,1623.15,K,100000,100000,100000,0.1,MPa,,,,,one_atm_furnace,14400,,,,,,,,,,,,,,,,,,5.6e-10,-9.25181234664,,,5.6e-10,m2/s,,,,radiotracer,thin_film,Residual activity,true,,,false,use_with_caution,,,provenance=compilation_2010; v0_source=zhang_table1; Type_of_dif_as_printed=Tracer; Type_of_exp_as_printed=thin source; Analytical_as_printed=Residual activity; Apparatus_as_printed=furnace; Capsule_as_printed=Pt; R unstated in spreadsheet; compiler gas_constant_used_j_mol_k=8.314,supplement,"Holycross, M.",2026-08-31,draft,Lowry1982CMP 80; 254,Lowry,1982,,Contributions to Mineralogy and Petrology,80,254,10.1007/bf00371355,"Zhang 2010 Table 1 xls, Entry# 78"
DDB000082,1.0.0,isothermal_d,,Na,,24-,,tracer,none,unspecified,melt,Andesite2,,,,melt_andesite,,,false,false,Andesite2; SiO2=57.76;TiO2=0.85;Al2O3=19.14;FeOt=6.281;MnO=0.11;MgO=3.45;CaO=6.27;Na2O=4.31;K2O=1.79;P2O5=0.2,wt_pct_oxide,57.76,0.85,19.14,,6.281,,,0.11,3.45,6.27,4.31,1.79,0.2,,,,,anhydrous_total=100.161,,,,,,,1622.15,1622.15,1622.15,1622.15,K,100000,100000,100000,0.1,MPa,,,,,one_atm_furnace,50400,,,,,,,,,,,,,,,,,,4.8e-10,-9.31875913898,,,4.8e-10,m2/s,,,,radiotracer,thin_film,Residual activity,true,,,false,use_with_caution,,,provenance=compilation_2010; v0_source=zhang_table1; Type_of_dif_as_printed=Tracer; Type_of_exp_as_printed=thin source; Analytical_as_printed=Residual activity; Apparatus_as_printed=furnace; Capsule_as_printed=Pt; R unstated in spreadsheet; compiler gas_constant_used_j_mol_k=8.314,supplement,"Holycross, M.",2026-08-31,draft,Lowry1982CMP 80; 254,Lowry,1982,,Contributions to Mineralogy and Petrology,80,254,10.1007/bf00371355,"Zhang 2010 Table 1 xls, Entry# 79"
DDB000083,1.0.0,isothermal_d,,Na,,24-,,tracer,none,unspecified,melt,Andesite2,,,,melt_andesite,,,false,false,Andesite2; SiO2=57.76;TiO2=0.85;Al2O3=19.14;FeOt=6.281;MnO=0.11;MgO=3.45;CaO=6.27;Na2O=4.31;K2O=1.79;P2O5=0.2,wt_pct_oxide,57.76,0.85,19.14,,6.281,,,0.11,3.45,6.27,4.31,1.79,0.2,,,,,anhydrous_total=100.161,,,,,,,1675.15,1675.15,1675.15,1675.15,K,100000,100000,100000,0.1,MPa,,,,,one_atm_furnace,46800,,,,,,,,,,,,,,,,,,7.7e-10,-9.11350964289,,,7.7e-10,m2/s,,,,radiotracer,thin_film,Residual activity,true,,,false,use_with_caution,,,provenance=compilation_2010; v0_source=zhang_table1; Type_of_dif_as_printed=Tracer; Type_of_exp_as_printed=thin source; Analytical_as_printed=Residual activity; Apparatus_as_printed=furnace; Capsule_as_printed=Pt; R unstated in spreadsheet; compiler gas_constant_used_j_mol_k=8.314,supplement,"Holycross, M.",2026-08-31,draft,Lowry1982CMP 80; 254,Lowry,1982,,Contributions to Mineralogy and Petrology,80,254,10.1007/bf00371355,"Zhang 2010 Table 1 xls, Entry# 80"
DDB000084,1.0.0,isothermal_d,,Na,,24-,,tracer,none,unspecified,melt,Andesite2,,,,melt_andesite,,,false,false,Andesite2; SiO2=57.76;TiO2=0.85;Al2O3=19.14;FeOt=6.281;MnO=0.11;MgO=3.45;CaO=6.27;Na2O=4.31;K2O=1.79;P2O5=0.2,wt_pct_oxide,57.76,0.85,19.14,,6.281,,,0.11,3.45,6.27,4.31,1.79,0.2,,,,,anhydrous_total=100.161,,,,,,,1674.15,1674.15,1674.15,1674.15,K,100000,100000,100000,0.1,MPa,,,,,one_atm_furnace,21600,,,,,,,,,,,,,,,,,,6.6e-10,-9.18045643523,,,6.6e-10,m2/s,,,,radiotracer,thin_film,Residual activity,true,,,false,use_with_caution,,,provenance=compilation_2010; v0_source=zhang_table1; Type_of_dif_as_printed=Tracer; Type_of_exp_as_printed=thin source; Analytical_as_printed=Residual activity; Apparatus_as_printed=furnace; Capsule_as_printed=Pt; R unstated in spreadsheet; compiler gas_constant_used_j_mol_k=8.314,supplement,"Holycross, M.",2026-08-31,draft,Lowry1982CMP 80; 254,Lowry,1982,,Contributions to Mineralogy and Petrology,80,254,10.1007/bf00371355,"Zhang 2010 Table 1 xls, Entry# 81"
DDB000085,1.0.0,isothermal_d,,Na,,22-,,tracer,none,unspecified,melt,Dacite5(pitchstone),,,,melt_dacite,,,false,false,Dacite5(pitchstone); SiO2=69;TiO2=1.02;Al2O3=13.11;FeOt=5.3;MnO=0.13;MgO=1;CaO=2.7;Na2O=4.21;K2O=2.72;P2O5=0.24,wt_pct_oxide,69,1.02,13.11,,5.3,,,0.13,1,2.7,4.21,2.72,0.24,,,,,anhydrous_total=99.43,,,,,,,1574.15,1574.15,1574.15,1574.15,K,100000,100000,100000,0.1,MPa,,,,,one_atm_furnace,3600,,,,,,,,,,,,,,,,,,6.83e-10,-9.16557966649,,,6.83e-10,m2/s,,,,radiotracer,thin_film,Residual activity,true,,,false,use_with_caution,,,provenance=compilation_2010; v0_source=zhang_table1; Type_of_dif_as_printed=Tracer; Type_of_exp_as_printed=thin source; Analytical_as_printed=Residual activity; Apparatus_as_printed=furnace; Capsule_as_printed=Pt; pres_medium_as_printed=air; R unstated in spreadsheet; compiler gas_constant_used_j_mol_k=8.314,supplement,"Holycross, M.",2026-08-31,draft,Henderson1985CMP 89; 263,Henderson,1985,,Contributions to Mineralogy and Petrology,89,263,10.1007/bf00379459,"Zhang 2010 Table 1 xls, Entry# 82; Run# D159"
DDB000086,1.0.0,isothermal_d,,Na,,22-,,tracer,none,unspecified,melt,Dacite5(pitchstone),,,,melt_dacite,,,false,false,Dacite5(pitchstone); SiO2=69;TiO2=1.02;Al2O3=13.11;FeOt=5.3;MnO=0.13;MgO=1;CaO=2.7;Na2O=4.21;K2O=2.72;P2O5=0.24,wt_pct_oxide,69,1.02,13.11,,5.3,,,0.13,1,2.7,4.21,2.72,0.24,,,,,anhydrous_total=99.43,,,,,,,1574.15,1574.15,1574.15,1574.15,K,100000,100000,100000,0.1,MPa,,,,,one_atm_furnace,18000,,,,,,,,,,,,,,,,,,5.3e-10,-9.27572450502,,,5.3e-10,m2/s,,,,radiotracer,thin_film,Residual activity,true,,,false,use_with_caution,,,provenance=compilation_2010; v0_source=zhang_table1; Type_of_dif_as_printed=Tracer; Type_of_exp_as_printed=thin source; Analytical_as_printed=Residual activity; Apparatus_as_printed=furnace; Capsule_as_printed=Pt; pres_medium_as_printed=air; R unstated in spreadsheet; compiler gas_constant_used_j_mol_k=8.314,supplement,"Holycross, M.",2026-08-31,draft,Henderson1985CMP 89; 263,Henderson,1985,,Contributions to Mineralogy and Petrology,89,263,10.1007/bf00379459,"Zhang 2010 Table 1 xls, Entry# 83; Run# D160"
DDB000087,1.0.0,isothermal_d,,Na,,22-,,tracer,none,unspecified,melt,Dacite5(pitchstone),,,,melt_dacite,,,false,false,Dacite5(pitchstone); SiO2=69;TiO2=1.02;Al2O3=13.11;FeOt=5.3;MnO=0.13;MgO=1;CaO=2.7;Na2O=4.21;K2O=2.72;P2O5=0.24,wt_pct_oxide,69,1.02,13.11,,5.3,,,0.13,1,2.7,4.21,2.72,0.24,,,,,anhydrous_total=99.43,,,,,,,1618.15,1618.15,1618.15,1618.15,K,100000,100000,100000,0.1,MPa,,,,,one_atm_furnace,3600,,,,,,,,,,,,,,,,,,8.24e-10,-9.08407315518,,,8.24e-10,m2/s,,,,radiotracer,thin_film,Residual activity,true,,,false,use_with_caution,,,provenance=compilation_2010; v0_source=zhang_table1; Type_of_dif_as_printed=Tracer; Type_of_exp_as_printed=thin source; Analytical_as_printed=Residual activity; Apparatus_as_printed=furnace; Capsule_as_printed=Pt; pres_medium_as_printed=air; R unstated in spreadsheet; compiler gas_constant_used_j_mol_k=8.314,supplement,"Holycross, M.",2026-08-31,draft,Henderson1985CMP 89; 263,Henderson,1985,,Contributions to Mineralogy and Petrology,89,263,10.1007/bf00379459,"Zhang 2010 Table 1 xls, Entry# 84; Run# D164"
DDB000088,1.0.0,isothermal_d,,Na,,22-,,tracer,none,unspecified,melt,Dacite5(pitchstone),,,,melt_dacite,,,false,false,Dacite5(pitchstone); SiO2=69;TiO2=1.02;Al2O3=13.11;FeOt=5.3;MnO=0.13;MgO=1;CaO=2.7;Na2O=4.21;K2O=2.72;P2O5=0.24,wt_pct_oxide,69,1.02,13.11,,5.3,,,0.13,1,2.7,4.21,2.72,0.24,,,,,anhydrous_total=99.43,,,,,,,1632.15,1632.15,1632.15,1632.15,K,100000,100000,100000,0.1,MPa,,,,,one_atm_furnace,63000,,,,,,,,,,,,,,,,,,8.05e-10,-9.09420448692,,,8.05e-10,m2/s,,,,radiotracer,thin_film,Residual activity,true,,,false,use_with_caution,,,provenance=compilation_2010; v0_source=zhang_table1; Type_of_dif_as_printed=Tracer; Type_of_exp_as_printed=thin source; Analytical_as_printed=Residual activity; Apparatus_as_printed=furnace; Capsule_as_printed=Pt; pres_medium_as_printed=air; R unstated in spreadsheet; compiler gas_constant_used_j_mol_k=8.314,supplement,"Holycross, M.",2026-08-31,draft,Henderson1985CMP 89; 263,Henderson,1985,,Contributions to Mineralogy and Petrology,89,263,10.1007/bf00379459,"Zhang 2010 Table 1 xls, Entry# 85; Run# D156"
DDB000089,1.0.0,isothermal_d,,Na,,22-,,tracer,none,unspecified,melt,Dacite5(pitchstone),,,,melt_dacite,,,false,false,Dacite5(pitchstone); SiO2=69;TiO2=1.02;Al2O3=13.11;FeOt=5.3;MnO=0.13;MgO=1;CaO=2.7;Na2O=4.21;K2O=2.72;P2O5=0.24,wt_pct_oxide,69,1.02,13.11,,5.3,,,0.13,1,2.7,4.21,2.72,0.24,,,,,anhydrous_total=99.43,,,,,,,1671.15,1671.15,1671.15,1671.15,K,100000,100000,100000,0.1,MPa,,,,,one_atm_furnace,18000,,,,,,,,,,,,,,,,,,1.36e-09,-8.86646144972,,,1.36e-09,m2/s,,,,radiotracer,thin_film,Residual activity,true,,,false,use_with_caution,,,provenance=compilation_2010; v0_source=zhang_table1; Type_of_dif_as_printed=Tracer; Type_of_exp_as_printed=thin source; Analytical_as_printed=Residual activity; Apparatus_as_printed=furnace; Capsule_as_printed=Pt; pres_medium_as_printed=air; R unstated in spreadsheet; compiler gas_constant_used_j_mol_k=8.314,supplement,"Holycross, M.",2026-08-31,draft,Henderson1985CMP 89; 263,Henderson,1985,,Contributions to Mineralogy and Petrology,89,263,10.1007/bf00379459,"Zhang 2010 Table 1 xls, Entry# 86; Run# D165"
DDB000090,1.0.0,isothermal_d,,Na,,22-,,tracer,none,unspecified,melt,Dacite5(pitchstone),,,,melt_dacite,,,false,false,Dacite5(pitchstone); SiO2=69;TiO2=1.02;Al2O3=13.11;FeOt=5.3;MnO=0.13;MgO=1;CaO=2.7;Na2O=4.21;K2O=2.72;P2O5=0.24,wt_pct_oxide,69,1.02,13.11,,5.3,,,0.13,1,2.7,4.21,2.72,0.24,,,,,anhydrous_total=99.43,,,,,,,1675.15,1675.15,1675.15,1675.15,K,100000,100000,100000,0.1,MPa,,,,,one_atm_furnace,3600,,,,,,,,,,,,,,,,,,1.06e-09,-8.97469449719,,,1.06e-09,m2/s,,,,radiotracer,thin_film,Residual activity,true,,,false,use_with_caution,,,provenance=compilation_2010; v0_source=zhang_table1; Type_of_dif_as_printed=Tracer; Type_of_exp_as_printed=thin source; Analytical_as_printed=Residual activity; Apparatus_as_printed=furnace; Capsule_as_printed=Pt; pres_medium_as_printed=air; R unstated in spreadsheet; compiler gas_constant_used_j_mol_k=8.314,supplement,"Holycross, M.",2026-08-31,draft,Henderson1985CMP 89; 263,Henderson,1985,,Contributions to Mineralogy and Petrology,89,263,10.1007/bf00379459,"Zhang 2010 Table 1 xls, Entry# 87; Run# D163"
DDB000091,1.0.0,isothermal_d,,Na,,22-,,tracer,none,unspecified,melt,Pantellerite1,,,,melt_alkaline,,,false,false,Pantellerite1; SiO2=69.2;TiO2=0.44;Al2O3=10.75;FeOt=8.5;MnO=0.3;MgO=0.11;CaO=0.56;Na2O=6.32;K2O=4.14;P2O5=0.02,wt_pct_oxide,69.2,0.44,10.75,,8.5,,,0.3,0.11,0.56,6.32,4.14,0.02,,,,,anhydrous_total=100.34,,,,,,,1480.15,1480.15,1480.15,1480.15,K,100000,100000,100000,0.1,MPa,,,,,one_atm_furnace,8028,,,,,,,,,,,,,,,,,,6.09e-10,-9.21538270737,,,6.09e-10,m2/s,,,,radiotracer,thin_film,Residual activity,true,,,false,use_with_caution,,,provenance=compilation_2010; v0_source=zhang_table1; Type_of_dif_as_printed=Tracer; Type_of_exp_as_printed=thin source; Analytical_as_printed=Residual activity; Apparatus_as_printed=furnace; Capsule_as_printed=Pt; pres_medium_as_printed=air; R unstated in spreadsheet; compiler gas_constant_used_j_mol_k=8.314,supplement,"Holycross, M.",2026-08-31,draft,Henderson1985CMP 89; 263,Henderson,1985,,Contributions to Mineralogy and Petrology,89,263,10.1007/bf00379459,"Zhang 2010 Table 1 xls, Entry# 88; Run# D204"
DDB000092,1.0.0,isothermal_d,,Na,,22-,,tracer,none,unspecified,melt,Pantellerite1,,,,melt_alkaline,,,false,false,Pantellerite1; SiO2=69.2;TiO2=0.44;Al2O3=10.75;FeOt=8.5;MnO=0.3;MgO=0.11;CaO=0.56;Na2O=6.32;K2O=4.14;P2O5=0.02,wt_pct_oxide,69.2,0.44,10.75,,8.5,,,0.3,0.11,0.56,6.32,4.14,0.02,,,,,anhydrous_total=100.34,,,,,,,1575.15,1575.15,1575.15,1575.15,K,100000,100000,100000,0.1,MPa,,,,,one_atm_furnace,6912,,,,,,,,,,,,,,,,,,1.112e-09,-8.95389521275,,,1.112e-09,m2/s,,,,radiotracer,thin_film,Residual activity,true,,,false,use_with_caution,,,provenance=compilation_2010; v0_source=zhang_table1; Type_of_dif_as_printed=Tracer; Type_of_exp_as_printed=thin source; Analytical_as_printed=Residual activity; Apparatus_as_printed=furnace; Capsule_as_printed=Pt; pres_medium_as_printed=air; R unstated in spreadsheet; compiler gas_constant_used_j_mol_k=8.314,supplement,"Holycross, M.",2026-08-31,draft,Henderson1985CMP 89; 263,Henderson,1985,,Contributions to Mineralogy and Petrology,89,263,10.1007/bf00379459,"Zhang 2010 Table 1 xls, Entry# 89; Run# D210"
DDB000093,1.0.0,isothermal_d,,Na,,22-,,tracer,none,unspecified,melt,Pantellerite1,,,,melt_alkaline,,,false,false,Pantellerite1; SiO2=69.2;TiO2=0.44;Al2O3=10.75;FeOt=8.5;MnO=0.3;MgO=0.11;CaO=0.56;Na2O=6.32;K2O=4.14;P2O5=0.02,wt_pct_oxide,69.2,0.44,10.75,,8.5,,,0.3,0.11,0.56,6.32,4.14,0.02,,,,,anhydrous_total=100.34,,,,,,,1516.15,1516.15,1516.15,1516.15,K,100000,100000,100000,0.1,MPa,,,,,one_atm_furnace,8928,,,,,,,,,,,,,,,,,,1.1e-09,-8.95860731484,,,1.1e-09,m2/s,,,,radiotracer,thin_film,Residual activity,true,,,false,use_with_caution,,,provenance=compilation_2010; v0_source=zhang_table1; Type_of_dif_as_printed=Tracer; Type_of_exp_as_printed=thin source; Analytical_as_printed=Residual activity; Apparatus_as_printed=furnace; Capsule_as_printed=Pt; pres_medium_as_printed=air; R unstated in spreadsheet; compiler gas_constant_used_j_mol_k=8.314,supplement,"Holycross, M.",2026-08-31,draft,Henderson1985CMP 89; 263,Henderson,1985,,Contributions to Mineralogy and Petrology,89,263,10.1007/bf00379459,"Zhang 2010 Table 1 xls, Entry# 90; Run# D221"
DDB000094,1.0.0,isothermal_d,,Na,,22-,,tracer,none,unspecified,melt,Pantellerite1,,,,melt_alkaline,,,false,false,Pantellerite1; SiO2=69.2;TiO2=0.44;Al2O3=10.75;FeOt=8.5;MnO=0.3;MgO=0.11;CaO=0.56;Na2O=6.32;K2O=4.14;P2O5=0.02,wt_pct_oxide,69.2,0.44,10.75,,8.5,,,0.3,0.11,0.56,6.32,4.14,0.02,,,,,anhydrous_total=100.34,,,,,,,1530.15,1530.15,1530.15,1530.15,K,100000,100000,100000,0.1,MPa,,,,,one_atm_furnace,3600,,,,,,,,,,,,,,,,,,8.72e-10,-9.05948351507,,,8.72e-10,m2/s,,,,radiotracer,thin_film,Residual activity,true,,,false,use_with_caution,,,provenance=compilation_2010; v0_source=zhang_table1; Type_of_dif_as_printed=Tracer; Type_of_exp_as_printed=thin source; Analytical_as_printed=Residual activity; Apparatus_as_printed=furnace; Capsule_as_printed=Pt; pres_medium_as_printed=air; R unstated in spreadsheet; compiler gas_constant_used_j_mol_k=8.314,supplement,"Holycross, M.",2026-08-31,draft,Henderson1985CMP 89; 263,Henderson,1985,,Contributions to Mineralogy and Petrology,89,263,10.1007/bf00379459,"Zhang 2010 Table 1 xls, Entry# 91; Run# D229"
DDB000095,1.0.0,isothermal_d,,Na,,22-,,tracer,none,unspecified,melt,Pantellerite1,,,,melt_alkaline,,,false,false,Pantellerite1; SiO2=69.2;TiO2=0.44;Al2O3=10.75;FeOt=8.5;MnO=0.3;MgO=0.11;CaO=0.56;Na2O=6.32;K2O=4.14;P2O5=0.02,wt_pct_oxide,69.2,0.44,10.75,,8.5,,,0.3,0.11,0.56,6.32,4.14,0.02,,,,,anhydrous_total=100.34,,,,,,,1569.15,1569.15,1569.15,1569.15,K,100000,100000,100000,0.1,MPa,,,,,one_atm_furnace,3780,,,,,,,,,,,,,,,,,,1.124e-09,-8.94923368877,,,1.124e-09,m2/s,,,,radiotracer,thin_film,Residual activity,true,,,false,use_with_caution,,,provenance=compilation_2010; v0_source=zhang_table1; Type_of_dif_as_printed=Tracer; Type_of_exp_as_printed=thin source; Analytical_as_printed=Residual activity; Apparatus_as_printed=furnace; Capsule_as_printed=Pt; pres_medium_as_printed=air; R unstated in spreadsheet; compiler gas_constant_used_j_mol_k=8.314,supplement,"Holycross, M.",2026-08-31,draft,Henderson1985CMP 89; 263,Henderson,1985,,Contributions to Mineralogy and Petrology,89,263,10.1007/bf00379459,"Zhang 2010 Table 1 xls, Entry# 92; Run# D238"
DDB000096,1.0.0,isothermal_d,,Na,,22-,,tracer,none,unspecified,melt,Pantellerite1,,,,melt_alkaline,,,false,false,Pantellerite1; SiO2=69.2;TiO2=0.44;Al2O3=10.75;FeOt=8.5;MnO=0.3;MgO=0.11;CaO=0.56;Na2O=6.32;K2O=4.14;P2O5=0.02,wt_pct_oxide,69.2,0.44,10.75,,8.5,,,0.3,0.11,0.56,6.32,4.14,0.02,,,,,anhydrous_total=100.34,,,,,,,1470.15,1470.15,1470.15,1470.15,K,100000,100000,100000,0.1,MPa,,,,,one_atm_furnace,3672,,,,,,,,,,,,,,,,,,6.89e-10,-9.16178077809,,,6.89e-10,m2/s,,,,radiotracer,thin_film,Residual activity,true,,,false,use_with_caution,,,provenance=compilation_2010; v0_source=zhang_table1; Type_of_dif_as_printed=Tracer; Type_of_exp_as_printed=thin source; Analytical_as_printed=Residual activity; Apparatus_as_printed=furnace; Capsule_as_printed=Pt; pres_medium_as_printed=air; R unstated in spreadsheet; compiler gas_constant_used_j_mol_k=8.314,supplement,"Holycross, M.",2026-08-31,draft,Henderson1985CMP 89; 263,Henderson,1985,,Contributions to Mineralogy and Petrology,89,263,10.1007/bf00379459,"Zhang 2010 Table 1 xls, Entry# 93; Run# D276"
DDB000097,1.0.0,isothermal_d,,Na,,22-,,tracer,none,unspecified,melt,An50Ab50 Plagioclase Glasses,,,,melt_simple,,,false,false,An50Ab50 plagioclase glasses; SiO2=55.2;Al2O3=28.24;CaO=10.59;Na2O=5.75;K2O=0.04,wt_pct_oxide,55.2,,28.24,,,,,,,10.59,5.75,0.04,,,,,,anhydrous_total=99.82,,,,,,,673.15,673.15,673.15,673.15,K,100000,100000,100000,0.1,MPa,,,,,one_atm_furnace,864000,,,,,,,,,,,,,,,,,,8.38e-15,-14.0767559814,,,8.38e-15,m2/s,,,,radiotracer,thin_film,Residual activity,true,,,false,use_with_caution,,,provenance=compilation_2010; v0_source=zhang_table1; Type_of_dif_as_printed=Tracer; Type_of_exp_as_printed=thin source; Analytical_as_printed=Residual activity; Apparatus_as_printed=horizontal tube furnace; R unstated in spreadsheet; compiler gas_constant_used_j_mol_k=8.314,supplement,"Holycross, M.",2026-08-31,draft,Behrens1992CG 96; 267,Behrens,1992,,Chemical Geology,96,267,10.1016/0009-2541(92)90058-d,"Zhang 2010 Table 1 xls, Entry# 94"
DDB000098,1.0.0,isothermal_d,,Na,,22-,,tracer,none,unspecified,melt,An50Ab50 Plagioclase Glasses,,,,melt_simple,,,false,false,An50Ab50 plagioclase glasses; SiO2=55.2;Al2O3=28.24;CaO=10.59;Na2O=5.75;K2O=0.04,wt_pct_oxide,55.2,,28.24,,,,,,,10.59,5.75,0.04,,,,,,anhydrous_total=99.82,,,,,,,771.15,771.15,771.15,771.15,K,100000,100000,100000,0.1,MPa,,,,,one_atm_furnace,61200,,,,,,,,,,,,,,,,,,7.09e-14,-13.1493537648,,,7.09e-14,m2/s,,,,radiotracer,thin_film,Residual activity,true,,,false,use_with_caution,,,provenance=compilation_2010; v0_source=zhang_table1; Type_of_dif_as_printed=Tracer; Type_of_exp_as_printed=thin source; Analytical_as_printed=Residual activity; Apparatus_as_printed=horizontal tube furnace; R unstated in spreadsheet; compiler gas_constant_used_j_mol_k=8.314,supplement,"Holycross, M.",2026-08-31,draft,Behrens1992CG 96; 267,Behrens,1992,,Chemical Geology,96,267,10.1016/0009-2541(92)90058-d,"Zhang 2010 Table 1 xls, Entry# 95"
DDB000099,1.0.0,isothermal_d,,Na,,22-,,tracer,none,unspecified,melt,An50Ab50 Plagioclase Glasses,,,,melt_simple,,,false,false,An50Ab50 plagioclase glasses; SiO2=55.2;Al2O3=28.24;CaO=10.59;Na2O=5.75;K2O=0.04,wt_pct_oxide,55.2,,28.24,,,,,,,10.59,5.75,0.04,,,,,,anhydrous_total=99.82,,,,,,,873.15,873.15,873.15,873.15,K,100000,100000,100000,0.1,MPa,,,,,one_atm_furnace,14400,,,,,,,,,,,,,,,,,,4.23e-13,-12.3736596326,,,4.23e-13,m2/s,,,,radiotracer,thin_film,Residual activity,true,,,false,use_with_caution,,,provenance=compilation_2010; v0_source=zhang_table1; Type_of_dif_as_printed=Tracer; Type_of_exp_as_printed=thin source; Analytical_as_printed=Residual activity; Apparatus_as_printed=horizontal tube furnace; R unstated in spreadsheet; compiler gas_constant_used_j_mol_k=8.314,supplement,"Holycross, M.",2026-08-31,draft,Behrens1992CG 96; 267,Behrens,1992,,Chemical Geology,96,267,10.1016/0009-2541(92)90058-d,"Zhang 2010 Table 1 xls, Entry# 96"
DDB000100,1.0.0,isothermal_d,,Na,,22-,,tracer,none,unspecified,melt,An50Ab50 Plagioclase Glasses,,,,melt_simple,,,false,false,An50Ab50 plagioclase glasses; SiO2=55.2;Al2O3=28.24;CaO=10.59;Na2O=5.75;K2O=0.04,wt_pct_oxide,55.2,,28.24,,,,,,,10.59,5.75,0.04,,,,,,anhydrous_total=99.82,,,,,,,973.15,973.15,973.15,973.15,K,100000,100000,100000,0.1,MPa,,,,,one_atm_furnace,6000,,,,,,,,,,,,,,,,,,1.58e-12,-11.801342913,,,1.58e-12,m2/s,,,,radiotracer,thin_film,Residual activity,true,,,false,use_with_caution,,,provenance=compilation_2010; v0_source=zhang_table1; Type_of_dif_as_printed=Tracer; Type_of_exp_as_printed=thin source; Analytical_as_printed=Residual activity; Apparatus_as_printed=horizontal tube furnace; R unstated in spreadsheet; compiler gas_constant_used_j_mol_k=8.314,supplement,"Holycross, M.",2026-08-31,draft,Behrens1992CG 96; 267,Behrens,1992,,Chemical Geology,96,267,10.1016/0009-2541(92)90058-d,"Zhang 2010 Table 1 xls, Entry# 97"
DDB000101,1.0.0,isothermal_d,,Na,,22-,,tracer,none,unspecified,melt,An50Ab50 Plagioclase Glasses,,,,melt_simple,,,false,false,An50Ab50 plagioclase glasses; SiO2=55.2;Al2O3=28.24;CaO=10.59;Na2O=5.75;K2O=0.04,wt_pct_oxide,55.2,,28.24,,,,,,,10.59,5.75,0.04,,,,,,anhydrous_total=99.82,,,,,,,1021.15,1021.15,1021.15,1021.15,K,100000,100000,100000,0.1,MPa,,,,,one_atm_furnace,3600,,,,,,,,,,,,,,,,,,3.1e-12,-11.5086383062,,,3.1e-12,m2/s,,,,radiotracer,thin_film,Residual activity,true,,,false,use_with_caution,,,provenance=compilation_2010; v0_source=zhang_table1; Type_of_dif_as_printed=Tracer; Type_of_exp_as_printed=thin source; Analytical_as_printed=Residual activity; Apparatus_as_printed=horizontal tube furnace; R unstated in spreadsheet; compiler gas_constant_used_j_mol_k=8.314,supplement,"Holycross, M.",2026-08-31,draft,Behrens1992CG 96; 267,Behrens,1992,,Chemical Geology,96,267,10.1016/0009-2541(92)90058-d,"Zhang 2010 Table 1 xls, Entry# 98"
DDB000102,1.0.0,isothermal_d,,Na,,22-,,tracer,none,unspecified,melt,An50Ab50 Plagioclase Glasses,,,,melt_simple,,,false,false,An50Ab50 plagioclase glasses; SiO2=55.2;Al2O3=28.24;CaO=10.59;Na2O=5.75;K2O=0.04,wt_pct_oxide,55.2,,28.24,,,,,,,10.59,5.75,0.04,,,,,,anhydrous_total=99.82,,,,,,,1047.15,1047.15,1047.15,1047.15,K,100000,100000,100000,0.1,MPa,,,,,one_atm_furnace,8400,,,,,,,,,,,,,,,,,,4.44e-12,-11.3526170299,,,4.44e-12,m2/s,,,,radiotracer,thin_film,Residual activity,true,,,false,use_with_caution,,,provenance=compilation_2010; v0_source=zhang_table1; Type_of_dif_as_printed=Tracer; Type_of_exp_as_printed=thin source; Analytical_as_printed=Residual activity; Apparatus_as_printed=horizontal tube furnace; R unstated in spreadsheet; compiler gas_constant_used_j_mol_k=8.314,supplement,"Holycross, M.",2026-08-31,draft,Behrens1992CG 96; 267,Behrens,1992,,Chemical Geology,96,267,10.1016/0009-2541(92)90058-d,"Zhang 2010 Table 1 xls, Entry# 99"
DDB000103,1.0.0,isothermal_d,,Na,,22-,,tracer,none,unspecified,melt,An50Ab50 Plagioclase Glasses,,,,melt_simple,,,false,false,An50Ab50 plagioclase glasses; SiO2=55.2;Al2O3=28.24;CaO=10.59;Na2O=5.75;K2O=0.04,wt_pct_oxide,55.2,,28.24,,,,,,,10.59,5.75,0.04,,,,,,anhydrous_total=99.82,,,,,,,1073.15,1073.15,1073.15,1073.15,K,100000,100000,100000,0.1,MPa,,,,,one_atm_furnace,1800,,,,,,,,,,,,,,,,,,6.84e-12,-11.1649438983,,,6.84e-12,m2/s,,,,radiotracer,thin_film,Residual activity,true,,,false,use_with_caution,,,provenance=compilation_2010; v0_source=zhang_table1; Type_of_dif_as_printed=Tracer; Type_of_exp_as_printed=thin source; Analytical_as_printed=Residual activity; Apparatus_as_printed=horizontal tube furnace; R unstated in spreadsheet; compiler gas_constant_used_j_mol_k=8.314,supplement,"Holycross, M.",2026-08-31,draft,Behrens1992CG 96; 267,Behrens,1992,,Chemical Geology,96,267,10.1016/0009-2541(92)90058-d,"Zhang 2010 Table 1 xls, Entry# 100"
DDB000104,1.0.0,isothermal_d,,Na,,22-,,tracer,none,unspecified,melt,An50Ab50 Plagioclase Glasses,,,,melt_simple,,,false,false,An50Ab50 plagioclase glasses; SiO2=55.2;Al2O3=28.24;CaO=10.59;Na2O=5.75;K2O=0.04,wt_pct_oxide,55.2,,28.24,,,,,,,10.59,5.75,0.04,,,,,,anhydrous_total=99.82,,,,,,,1073.15,1073.15,1073.15,1073.15,K,100000,100000,100000,0.1,MPa,,,,,one_atm_furnace,1800,,,,,,,,,,,,,,,,,,6.91e-12,-11.1605219526,,,6.91e-12,m2/s,,,,radiotracer,thin_film,Residual activity,true,,,false,use_with_caution,,,provenance=compilation_2010; v0_source=zhang_table1; Type_of_dif_as_printed=Tracer; Type_of_exp_as_printed=thin source; Analytical_as_printed=Residual activity; Apparatus_as_printed=horizontal tube furnace; R unstated in spreadsheet; compiler gas_constant_used_j_mol_k=8.314,supplement,"Holycross, M.",2026-08-31,draft,Behrens1992CG 96; 267,Behrens,1992,,Chemical Geology,96,267,10.1016/0009-2541(92)90058-d,"Zhang 2010 Table 1 xls, Entry# 101"
DDB000105,1.0.0,isothermal_d,,Na,,22-,,tracer,none,unspecified,melt,An50Ab50 Plagioclase Glasses,,,,melt_simple,,,false,false,An50Ab50 plagioclase glasses; SiO2=55.2;Al2O3=28.24;CaO=10.59;Na2O=5.75;K2O=0.04,wt_pct_oxide,55.2,,28.24,,,,,,,10.59,5.75,0.04,,,,,,anhydrous_total=99.82,,,,,,,1102.15,1102.15,1102.15,1102.15,K,100000,100000,100000,0.1,MPa,,,,,one_atm_furnace,4200,,,,,,,,,,,,,,,,,,9.38e-12,-11.0277971616,,,9.38e-12,m2/s,,,,radiotracer,thin_film,Residual activity,true,,,false,use_with_caution,,,provenance=compilation_2010; v0_source=zhang_table1; Type_of_dif_as_printed=Tracer; Type_of_exp_as_printed=thin source; Analytical_as_printed=Residual activity; Apparatus_as_printed=horizontal tube furnace; R unstated in spreadsheet; compiler gas_constant_used_j_mol_k=8.314,supplement,"Holycross, M.",2026-08-31,draft,Behrens1992CG 96; 267,Behrens,1992,,Chemical Geology,96,267,10.1016/0009-2541(92)90058-d,"Zhang 2010 Table 1 xls, Entry# 102"
DDB000106,1.0.0,isothermal_d,,Na,,22-,,tracer,none,unspecified,melt,An50Ab50 Plagioclase Glasses,,,,melt_simple,,,false,false,An50Ab50 plagioclase glasses; SiO2=55.2;Al2O3=28.24;CaO=10.59;Na2O=5.75;K2O=0.04,wt_pct_oxide,55.2,,28.24,,,,,,,10.59,5.75,0.04,,,,,,anhydrous_total=99.82,,,,,,,1148.15,1148.15,1148.15,1148.15,K,100000,100000,100000,0.1,MPa,,,,,one_atm_furnace,1200,,,,,,,,,,,,,,,,,,1.71e-11,-10.7670038896,,,1.71e-11,m2/s,,,,radiotracer,thin_film,Residual activity,true,,,false,use_with_caution,,,provenance=compilation_2010; v0_source=zhang_table1; Type_of_dif_as_printed=Tracer; Type_of_exp_as_printed=thin source; Analytical_as_printed=Residual activity; Apparatus_as_printed=horizontal tube furnace; R unstated in spreadsheet; compiler gas_constant_used_j_mol_k=8.314,supplement,"Holycross, M.",2026-08-31,draft,Behrens1992CG 96; 267,Behrens,1992,,Chemical Geology,96,267,10.1016/0009-2541(92)90058-d,"Zhang 2010 Table 1 xls, Entry# 103"
DDB000107,1.0.0,isothermal_d,,Na,,22-,,tracer,none,unspecified,melt,An50Ab50 Plagioclase Glasses,,,,melt_simple,,,false,false,An50Ab50 plagioclase glasses; SiO2=55.2;Al2O3=28.24;CaO=10.59;Na2O=5.75;K2O=0.04,wt_pct_oxide,55.2,,28.24,,,,,,,10.59,5.75,0.04,,,,,,anhydrous_total=99.82,,,,,,,1224.15,1224.15,1224.15,1224.15,K,100000,100000,100000,0.1,MPa,,,,,one_atm_furnace,1200,,,,,,,,,,,,,,,,,,3.75e-11,-10.4259687323,,,3.75e-11,m2/s,,,,radiotracer,thin_film,Residual activity,true,,,false,use_with_caution,,,provenance=compilation_2010; v0_source=zhang_table1; Type_of_dif_as_printed=Tracer; Type_of_exp_as_printed=thin source; Analytical_as_printed=Residual activity; Apparatus_as_printed=horizontal tube furnace; R unstated in spreadsheet; compiler gas_constant_used_j_mol_k=8.314,supplement,"Holycross, M.",2026-08-31,draft,Behrens1992CG 96; 267,Behrens,1992,,Chemical Geology,96,267,10.1016/0009-2541(92)90058-d,"Zhang 2010 Table 1 xls, Entry# 104"
DDB000108,1.0.0,isothermal_d,,Na,,22-,,tracer,none,unspecified,melt,An50Ab50 Plagioclase Glasses,,,,melt_simple,,,false,false,An50Ab50 plagioclase glasses; SiO2=55.2;Al2O3=28.24;CaO=10.59;Na2O=5.75;K2O=0.04,wt_pct_oxide,55.2,,28.24,,,,,,,10.59,5.75,0.04,,,,,,anhydrous_total=99.82,,,,,,,1263.15,1263.15,1263.15,1263.15,K,100000,100000,100000,0.1,MPa,,,,,one_atm_furnace,1320,,,,,,,,,,,,,,,,,,5.62e-11,-10.2502636844,,,5.62e-11,m2/s,,,,radiotracer,thin_film,Residual activity,true,,,false,use_with_caution,,,provenance=compilation_2010; v0_source=zhang_table1; Type_of_dif_as_printed=Tracer; Type_of_exp_as_printed=thin source; Analytical_as_printed=Residual activity; Apparatus_as_printed=horizontal tube furnace; R unstated in spreadsheet; compiler gas_constant_used_j_mol_k=8.314,supplement,"Holycross, M.",2026-08-31,draft,Behrens1992CG 96; 267,Behrens,1992,,Chemical Geology,96,267,10.1016/0009-2541(92)90058-d,"Zhang 2010 Table 1 xls, Entry# 105"
DDB000109,1.0.0,isothermal_d,,Na,,22-,,tracer,none,unspecified,melt,An60Ab40 Plagioclase Glass,,,,melt_simple,,,false,false,An60Ab40 plagioclase glass; SiO2=53.17;Al2O3=29.76;CaO=12.23;Na2O=4.25;K2O=0.02,wt_pct_oxide,53.17,,29.76,,,,,,,12.23,4.25,0.02,,,,,,anhydrous_total=99.43,,,,,,,674.15,674.15,674.15,674.15,K,100000,100000,100000,0.1,MPa,,,,,one_atm_furnace,331200,,,,,,,,,,,,,,,,,,1.52e-15,-14.8181564121,,,1.52e-15,m2/s,,,,radiotracer,thin_film,Residual activity,true,,,false,use_with_caution,,,provenance=compilation_2010; v0_source=zhang_table1; Type_of_dif_as_printed=Tracer; Type_of_exp_as_printed=thin source; Analytical_as_printed=Residual activity; Apparatus_as_printed=horizontal tube furnace; R unstated in spreadsheet; compiler gas_constant_used_j_mol_k=8.314,supplement,"Holycross, M.",2026-08-31,draft,Behrens1992CG 96; 267,Behrens,1992,,Chemical Geology,96,267,10.1016/0009-2541(92)90058-d,"Zhang 2010 Table 1 xls, Entry# 106"
DDB000110,1.0.0,isothermal_d,,Na,,22-,,tracer,none,unspecified,melt,An60Ab40 Plagioclase Glass,,,,melt_simple,,,false,false,An60Ab40 plagioclase glass; SiO2=53.17;Al2O3=29.76;CaO=12.23;Na2O=4.25;K2O=0.02,wt_pct_oxide,53.17,,29.76,,,,,,,12.23,4.25,0.02,,,,,,anhydrous_total=99.43,,,,,,,773.15,773.15,773.15,773.15,K,100000,100000,100000,0.1,MPa,,,,,one_atm_furnace,64800,,,,,,,,,,,,,,,,,,1.72e-14,-13.7644715531,,,1.72e-14,m2/s,,,,radiotracer,thin_film,Residual activity,true,,,false,use_with_caution,,,provenance=compilation_2010; v0_source=zhang_table1; Type_of_dif_as_printed=Tracer; Type_of_exp_as_printed=thin source; Analytical_as_printed=Residual activity; Apparatus_as_printed=horizontal tube furnace; R unstated in spreadsheet; compiler gas_constant_used_j_mol_k=8.314,supplement,"Holycross, M.",2026-08-31,draft,Behrens1992CG 96; 267,Behrens,1992,,Chemical Geology,96,267,10.1016/0009-2541(92)90058-d,"Zhang 2010 Table 1 xls, Entry# 107"
DDB000111,1.0.0,isothermal_d,,Na,,22-,,tracer,none,unspecified,melt,An60Ab40 Plagioclase Glass,,,,melt_simple,,,false,false,An60Ab40 plagioclase glass; SiO2=53.17;Al2O3=29.76;CaO=12.23;Na2O=4.25;K2O=0.02,wt_pct_oxide,53.17,,29.76,,,,,,,12.23,4.25,0.02,,,,,,anhydrous_total=99.43,,,,,,,875.15,875.15,875.15,875.15,K,100000,100000,100000,0.1,MPa,,,,,one_atm_furnace,1800,,,,,,,,,,,,,,,,,,1.54e-13,-12.8124792792,,,1.54e-13,m2/s,,,,radiotracer,thin_film,Residual activity,true,,,false,use_with_caution,,,provenance=compilation_2010; v0_source=zhang_table1; Type_of_dif_as_printed=Tracer; Type_of_exp_as_printed=thin source; Analytical_as_printed=Residual activity; Apparatus_as_printed=horizontal tube furnace; R unstated in spreadsheet; compiler gas_constant_used_j_mol_k=8.314,supplement,"Holycross, M.",2026-08-31,draft,Behrens1992CG 96; 267,Behrens,1992,,Chemical Geology,96,267,10.1016/0009-2541(92)90058-d,"Zhang 2010 Table 1 xls, Entry# 108"
DDB000112,1.0.0,isothermal_d,,Na,,22-,,tracer,none,unspecified,melt,An60Ab40 Plagioclase Glass,,,,melt_simple,,,false,false,An60Ab40 plagioclase glass; SiO2=53.17;Al2O3=29.76;CaO=12.23;Na2O=4.25;K2O=0.02,wt_pct_oxide,53.17,,29.76,,,,,,,12.23,4.25,0.02,,,,,,anhydrous_total=99.43,,,,,,,972.15,972.15,972.15,972.15,K,100000,100000,100000,0.1,MPa,,,,,one_atm_furnace,3600,,,,,,,,,,,,,,,,,,5.55e-13,-12.2557070169,,,5.55e-13,m2/s,,,,radiotracer,thin_film,Residual activity,true,,,false,use_with_caution,,,provenance=compilation_2010; v0_source=zhang_table1; Type_of_dif_as_printed=Tracer; Type_of_exp_as_printed=thin source; Analytical_as_printed=Residual activity; Apparatus_as_printed=horizontal tube furnace; R unstated in spreadsheet; compiler gas_constant_used_j_mol_k=8.314,supplement,"Holycross, M.",2026-08-31,draft,Behrens1992CG 96; 267,Behrens,1992,,Chemical Geology,96,267,10.1016/0009-2541(92)90058-d,"Zhang 2010 Table 1 xls, Entry# 109"
DDB000113,1.0.0,isothermal_d,,Na,,22-,,tracer,none,unspecified,melt,An60Ab40 Plagioclase Glass,,,,melt_simple,,,false,false,An60Ab40 plagioclase glass; SiO2=53.17;Al2O3=29.76;CaO=12.23;Na2O=4.25;K2O=0.02,wt_pct_oxide,53.17,,29.76,,,,,,,12.23,4.25,0.02,,,,,,anhydrous_total=99.43,,,,,,,1073.15,1073.15,1073.15,1073.15,K,100000,100000,100000,0.1,MPa,,,,,one_atm_furnace,2400,,,,,,,,,,,,,,,,,,1.72e-12,-11.7644715531,,,1.72e-12,m2/s,,,,radiotracer,thin_film,Residual activity,true,,,false,use_with_caution,,,provenance=compilation_2010; v0_source=zhang_table1; Type_of_dif_as_printed=Tracer; Type_of_exp_as_printed=thin source; Analytical_as_printed=Residual activity; Apparatus_as_printed=horizontal tube furnace; R unstated in spreadsheet; compiler gas_constant_used_j_mol_k=8.314,supplement,"Holycross, M.",2026-08-31,draft,Behrens1992CG 96; 267,Behrens,1992,,Chemical Geology,96,267,10.1016/0009-2541(92)90058-d,"Zhang 2010 Table 1 xls, Entry# 110"
DDB000114,1.0.0,isothermal_d,,Na,,22-,,tracer,none,unspecified,melt,An70Ab30 Plagioclase Glass,,,,melt_simple,,,false,false,An70Ab30 plagioclase glass; SiO2=51.12;Al2O3=31.63;CaO=14.5;Na2O=3.55;K2O=0.02,wt_pct_oxide,51.12,,31.63,,,,,,,14.5,3.55,0.02,,,,,,anhydrous_total=100.82,,,,,,,673.15,673.15,673.15,673.15,K,100000,100000,100000,0.1,MPa,,,,,one_atm_furnace,864000,,,,,,,,,,,,,,,,,,8.4e-17,-16.0757207139,,,8.4e-17,m2/s,,,,radiotracer,thin_film,Residual activity,true,,,false,use_with_caution,,,provenance=compilation_2010; v0_source=zhang_table1; Type_of_dif_as_printed=Tracer; Type_of_exp_as_printed=thin source; Analytical_as_printed=Residual activity; Apparatus_as_printed=horizontal tube furnace; R unstated in spreadsheet; compiler gas_constant_used_j_mol_k=8.314,supplement,"Holycross, M.",2026-08-31,draft,Behrens1992CG 96; 267,Behrens,1992,,Chemical Geology,96,267,10.1016/0009-2541(92)90058-d,"Zhang 2010 Table 1 xls, Entry# 111"
DDB000115,1.0.0,isothermal_d,,Na,,22-,,tracer,none,unspecified,melt,An70Ab30 Plagioclase Glass,,,,melt_simple,,,false,false,An70Ab30 plagioclase glass; SiO2=51.12;Al2O3=31.63;CaO=14.5;Na2O=3.55;K2O=0.02,wt_pct_oxide,51.12,,31.63,,,,,,,14.5,3.55,0.02,,,,,,anhydrous_total=100.82,,,,,,,772.15,772.15,772.15,772.15,K,100000,100000,100000,0.1,MPa,,,,,one_atm_furnace,432000,,,,,,,,,,,,,,,,,,1.54e-15,-14.8124792792,,,1.54e-15,m2/s,,,,radiotracer,thin_film,Residual activity,true,,,false,use_with_caution,,,provenance=compilation_2010; v0_source=zhang_table1; Type_of_dif_as_printed=Tracer; Type_of_exp_as_printed=thin source; Analytical_as_printed=Residual activity; Apparatus_as_printed=horizontal tube furnace; R unstated in spreadsheet; compiler gas_constant_used_j_mol_k=8.314,supplement,"Holycross, M.",2026-08-31,draft,Behrens1992CG 96; 267,Behrens,1992,,Chemical Geology,96,267,10.1016/0009-2541(92)90058-d,"Zhang 2010 Table 1 xls, Entry# 112"
DDB000116,1.0.0,isothermal_d,,Na,,22-,,tracer,none,unspecified,melt,An70Ab30 Plagioclase Glass,,,,melt_simple,,,false,false,An70Ab30 plagioclase glass; SiO2=51.12;Al2O3=31.63;CaO=14.5;Na2O=3.55;K2O=0.02,wt_pct_oxide,51.12,,31.63,,,,,,,14.5,3.55,0.02,,,,,,anhydrous_total=100.82,,,,,,,873.15,873.15,873.15,873.15,K,100000,100000,100000,0.1,MPa,,,,,one_atm_furnace,90000,,,,,,,,,,,,,,,,,,1.62e-14,-13.7904849855,,,1.62e-14,m2/s,,,,radiotracer,thin_film,Residual activity,true,,,false,use_with_caution,,,provenance=compilation_2010; v0_source=zhang_table1; Type_of_dif_as_printed=Tracer; Type_of_exp_as_printed=thin source; Analytical_as_printed=Residual activity; Apparatus_as_printed=horizontal tube furnace; R unstated in spreadsheet; compiler gas_constant_used_j_mol_k=8.314,supplement,"Holycross, M.",2026-08-31,draft,Behrens1992CG 96; 267,Behrens,1992,,Chemical Geology,96,267,10.1016/0009-2541(92)90058-d,"Zhang 2010 Table 1 xls, Entry# 113"
