Repository: holycrossm/diffusion-coefficients

# Experimental diffusion coefficients (minerals and silicate melts)

**Pre-release / not published.** Schema v1.0.0. This folder is a GitHub-ready living table: canonical data is CSV, new rows arrive by pull request, and a static page searches the file in the browser. Nothing here is a citable compilation of record.

This is a QA build of 4630 experimental rows (minerals and silicate melts). Most numbers are staged from the 2010 RiMG 72 tables. Do not treat the repo as published, complete, or peer-reviewed.

File: site/data/diffusion_coefficients.csv (part 4 of 136)
DDB000117,1.0.0,isothermal_d,,Na,,22-,,tracer,none,unspecified,melt,An70Ab30 Plagioclase Glass,,,,melt_simple,,,false,false,An70Ab30 plagioclase glass; SiO2=51.12;Al2O3=31.63;CaO=14.5;Na2O=3.55;K2O=0.02,wt_pct_oxide,51.12,,31.63,,,,,,,14.5,3.55,0.02,,,,,,anhydrous_total=100.82,,,,,,,973.15,973.15,973.15,973.15,K,100000,100000,100000,0.1,MPa,,,,,one_atm_furnace,432000,,,,,,,,,,,,,,,,,,8.56e-14,-13.0675262353,,,8.56e-14,m2/s,,,,radiotracer,thin_film,Residual activity,true,,,false,use_with_caution,,,provenance=compilation_2010; v0_source=zhang_table1; Type_of_dif_as_printed=Tracer; Type_of_exp_as_printed=thin source; Analytical_as_printed=Residual activity; Apparatus_as_printed=horizontal tube furnace; R unstated in spreadsheet; compiler gas_constant_used_j_mol_k=8.314,supplement,"Holycross, M.",2026-08-31,draft,Behrens1992CG 96; 267,Behrens,1992,,Chemical Geology,96,267,10.1016/0009-2541(92)90058-d,"Zhang 2010 Table 1 xls, Entry# 114"
DDB000118,1.0.0,isothermal_d,,Na,,22-,,tracer,none,unspecified,melt,An70Ab30 Plagioclase Glass,,,,melt_simple,,,false,false,An70Ab30 plagioclase glass; SiO2=51.12;Al2O3=31.63;CaO=14.5;Na2O=3.55;K2O=0.02,wt_pct_oxide,51.12,,31.63,,,,,,,14.5,3.55,0.02,,,,,,anhydrous_total=100.82,,,,,,,1021.15,1021.15,1021.15,1021.15,K,100000,100000,100000,0.1,MPa,,,,,one_atm_furnace,61200,,,,,,,,,,,,,,,,,,1.74e-13,-12.7594507517,,,1.74e-13,m2/s,,,,radiotracer,thin_film,Residual activity,true,,,false,use_with_caution,,,provenance=compilation_2010; v0_source=zhang_table1; Type_of_dif_as_printed=Tracer; Type_of_exp_as_printed=thin source; Analytical_as_printed=Residual activity; Apparatus_as_printed=horizontal tube furnace; R unstated in spreadsheet; compiler gas_constant_used_j_mol_k=8.314,supplement,"Holycross, M.",2026-08-31,draft,Behrens1992CG 96; 267,Behrens,1992,,Chemical Geology,96,267,10.1016/0009-2541(92)90058-d,"Zhang 2010 Table 1 xls, Entry# 115"
DDB000119,1.0.0,isothermal_d,,Na,,22-,,tracer,none,unspecified,melt,An70Ab30 Plagioclase Glass,,,,melt_simple,,,false,false,An70Ab30 plagioclase glass; SiO2=51.12;Al2O3=31.63;CaO=14.5;Na2O=3.55;K2O=0.02,wt_pct_oxide,51.12,,31.63,,,,,,,14.5,3.55,0.02,,,,,,anhydrous_total=100.82,,,,,,,1047.15,1047.15,1047.15,1047.15,K,100000,100000,100000,0.1,MPa,,,,,one_atm_furnace,64800,,,,,,,,,,,,,,,,,,2.51e-13,-12.6003262785,,,2.51e-13,m2/s,,,,radiotracer,thin_film,Residual activity,true,,,false,use_with_caution,,,provenance=compilation_2010; v0_source=zhang_table1; Type_of_dif_as_printed=Tracer; Type_of_exp_as_printed=thin source; Analytical_as_printed=Residual activity; Apparatus_as_printed=horizontal tube furnace; R unstated in spreadsheet; compiler gas_constant_used_j_mol_k=8.314,supplement,"Holycross, M.",2026-08-31,draft,Behrens1992CG 96; 267,Behrens,1992,,Chemical Geology,96,267,10.1016/0009-2541(92)90058-d,"Zhang 2010 Table 1 xls, Entry# 116"
DDB000120,1.0.0,isothermal_d,,Na,,22-,,tracer,none,unspecified,melt,An70Ab30 Plagioclase Glass,,,,melt_simple,,,false,false,An70Ab30 plagioclase glass; SiO2=51.12;Al2O3=31.63;CaO=14.5;Na2O=3.55;K2O=0.02,wt_pct_oxide,51.12,,31.63,,,,,,,14.5,3.55,0.02,,,,,,anhydrous_total=100.82,,,,,,,1073.15,1073.15,1073.15,1073.15,K,100000,100000,100000,0.1,MPa,,,,,one_atm_furnace,7200,,,,,,,,,,,,,,,,,,4.21e-13,-12.3757179042,,,4.21e-13,m2/s,,,,radiotracer,thin_film,Residual activity,true,,,false,use_with_caution,,,provenance=compilation_2010; v0_source=zhang_table1; Type_of_dif_as_printed=Tracer; Type_of_exp_as_printed=thin source; Analytical_as_printed=Residual activity; Apparatus_as_printed=horizontal tube furnace; R unstated in spreadsheet; compiler gas_constant_used_j_mol_k=8.314,supplement,"Holycross, M.",2026-08-31,draft,Behrens1992CG 96; 267,Behrens,1992,,Chemical Geology,96,267,10.1016/0009-2541(92)90058-d,"Zhang 2010 Table 1 xls, Entry# 117"
DDB000121,1.0.0,isothermal_d,,Na,,22-,,tracer,none,unspecified,melt,An70Ab30 Plagioclase Glass,,,,melt_simple,,,false,false,An70Ab30 plagioclase glass; SiO2=51.12;Al2O3=31.63;CaO=14.5;Na2O=3.55;K2O=0.02,wt_pct_oxide,51.12,,31.63,,,,,,,14.5,3.55,0.02,,,,,,anhydrous_total=100.82,,,,,,,1073.15,1073.15,1073.15,1073.15,K,100000,100000,100000,0.1,MPa,,,,,one_atm_furnace,7200,,,,,,,,,,,,,,,,,,4.96e-13,-12.3045183235,,,4.96e-13,m2/s,,,,radiotracer,thin_film,Residual activity,true,,,false,use_with_caution,,,provenance=compilation_2010; v0_source=zhang_table1; Type_of_dif_as_printed=Tracer; Type_of_exp_as_printed=thin source; Analytical_as_printed=Residual activity; Apparatus_as_printed=horizontal tube furnace; R unstated in spreadsheet; compiler gas_constant_used_j_mol_k=8.314,supplement,"Holycross, M.",2026-08-31,draft,Behrens1992CG 96; 267,Behrens,1992,,Chemical Geology,96,267,10.1016/0009-2541(92)90058-d,"Zhang 2010 Table 1 xls, Entry# 118"
DDB000122,1.0.0,isothermal_d,,Na,,22-,,tracer,none,unspecified,melt,An70Ab30 Plagioclase Glass,,,,melt_simple,,,false,false,An70Ab30 plagioclase glass; SiO2=51.12;Al2O3=31.63;CaO=14.5;Na2O=3.55;K2O=0.02,wt_pct_oxide,51.12,,31.63,,,,,,,14.5,3.55,0.02,,,,,,anhydrous_total=100.82,,,,,,,1099.15,1099.15,1099.15,1099.15,K,100000,100000,100000,0.1,MPa,,,,,one_atm_furnace,18000,,,,,,,,,,,,,,,,,,7.09e-13,-12.1493537648,,,7.09e-13,m2/s,,,,radiotracer,thin_film,Residual activity,true,,,false,use_with_caution,,,provenance=compilation_2010; v0_source=zhang_table1; Type_of_dif_as_printed=Tracer; Type_of_exp_as_printed=thin source; Analytical_as_printed=Residual activity; Apparatus_as_printed=horizontal tube furnace; R unstated in spreadsheet; compiler gas_constant_used_j_mol_k=8.314,supplement,"Holycross, M.",2026-08-31,draft,Behrens1992CG 96; 267,Behrens,1992,,Chemical Geology,96,267,10.1016/0009-2541(92)90058-d,"Zhang 2010 Table 1 xls, Entry# 119"
DDB000123,1.0.0,isothermal_d,,Na,,22-,,tracer,none,unspecified,melt,An70Ab30 Plagioclase Glass,,,,melt_simple,,,false,false,An70Ab30 plagioclase glass; SiO2=51.12;Al2O3=31.63;CaO=14.5;Na2O=3.55;K2O=0.02,wt_pct_oxide,51.12,,31.63,,,,,,,14.5,3.55,0.02,,,,,,anhydrous_total=100.82,,,,,,,1122.15,1122.15,1122.15,1122.15,K,100000,100000,100000,0.1,MPa,,,,,one_atm_furnace,3600,,,,,,,,,,,,,,,,,,1.13e-12,-11.9469215565,,,1.13e-12,m2/s,,,,radiotracer,thin_film,Residual activity,true,,,false,use_with_caution,,,provenance=compilation_2010; v0_source=zhang_table1; Type_of_dif_as_printed=Tracer; Type_of_exp_as_printed=thin source; Analytical_as_printed=Residual activity; Apparatus_as_printed=horizontal tube furnace; R unstated in spreadsheet; compiler gas_constant_used_j_mol_k=8.314,supplement,"Holycross, M.",2026-08-31,draft,Behrens1992CG 96; 267,Behrens,1992,,Chemical Geology,96,267,10.1016/0009-2541(92)90058-d,"Zhang 2010 Table 1 xls, Entry# 120"
DDB000124,1.0.0,isothermal_d,,Na,,22-,,tracer,none,unspecified,melt,An70Ab30 Plagioclase Glass,,,,melt_simple,,,false,false,An70Ab30 plagioclase glass; SiO2=51.12;Al2O3=31.63;CaO=14.5;Na2O=3.55;K2O=0.02,wt_pct_oxide,51.12,,31.63,,,,,,,14.5,3.55,0.02,,,,,,anhydrous_total=100.82,,,,,,,1147.15,1147.15,1147.15,1147.15,K,100000,100000,100000,0.1,MPa,,,,,one_atm_furnace,6000,,,,,,,,,,,,,,,,,,1.7e-12,-11.7695510786,,,1.7e-12,m2/s,,,,radiotracer,thin_film,Residual activity,true,,,false,use_with_caution,,,provenance=compilation_2010; v0_source=zhang_table1; Type_of_dif_as_printed=Tracer; Type_of_exp_as_printed=thin source; Analytical_as_printed=Residual activity; Apparatus_as_printed=horizontal tube furnace; R unstated in spreadsheet; compiler gas_constant_used_j_mol_k=8.314,supplement,"Holycross, M.",2026-08-31,draft,Behrens1992CG 96; 267,Behrens,1992,,Chemical Geology,96,267,10.1016/0009-2541(92)90058-d,"Zhang 2010 Table 1 xls, Entry# 121"
DDB000125,1.0.0,isothermal_d,,Na,,22-,,tracer,none,unspecified,melt,An70Ab30 Plagioclase Glass,,,,melt_simple,,,false,false,An70Ab30 plagioclase glass; SiO2=51.12;Al2O3=31.63;CaO=14.5;Na2O=3.55;K2O=0.02,wt_pct_oxide,51.12,,31.63,,,,,,,14.5,3.55,0.02,,,,,,anhydrous_total=100.82,,,,,,,1193.15,1193.15,1193.15,1193.15,K,100000,100000,100000,0.1,MPa,,,,,one_atm_furnace,1800,,,,,,,,,,,,,,,,,,3.34e-12,-11.4762535332,,,3.34e-12,m2/s,,,,radiotracer,thin_film,Residual activity,true,,,false,use_with_caution,,,provenance=compilation_2010; v0_source=zhang_table1; Type_of_dif_as_printed=Tracer; Type_of_exp_as_printed=thin source; Analytical_as_printed=Residual activity; Apparatus_as_printed=horizontal tube furnace; R unstated in spreadsheet; compiler gas_constant_used_j_mol_k=8.314,supplement,"Holycross, M.",2026-08-31,draft,Behrens1992CG 96; 267,Behrens,1992,,Chemical Geology,96,267,10.1016/0009-2541(92)90058-d,"Zhang 2010 Table 1 xls, Entry# 122"
DDB000126,1.0.0,isothermal_d,,Na,,22-,,tracer,none,unspecified,melt,An70Ab30 Plagioclase Glass,,,,melt_simple,,,false,false,An70Ab30 plagioclase glass; SiO2=51.12;Al2O3=31.63;CaO=14.5;Na2O=3.55;K2O=0.02,wt_pct_oxide,51.12,,31.63,,,,,,,14.5,3.55,0.02,,,,,,anhydrous_total=100.82,,,,,,,1224.15,1224.15,1224.15,1224.15,K,100000,100000,100000,0.1,MPa,,,,,one_atm_furnace,6000,,,,,,,,,,,,,,,,,,5.66e-12,-11.2471835688,,,5.66e-12,m2/s,,,,radiotracer,thin_film,Residual activity,true,,,false,use_with_caution,,,provenance=compilation_2010; v0_source=zhang_table1; Type_of_dif_as_printed=Tracer; Type_of_exp_as_printed=thin source; Analytical_as_printed=Residual activity; Apparatus_as_printed=horizontal tube furnace; R unstated in spreadsheet; compiler gas_constant_used_j_mol_k=8.314,supplement,"Holycross, M.",2026-08-31,draft,Behrens1992CG 96; 267,Behrens,1992,,Chemical Geology,96,267,10.1016/0009-2541(92)90058-d,"Zhang 2010 Table 1 xls, Entry# 123"
DDB000127,1.0.0,isothermal_d,,Na,,22-,,tracer,none,unspecified,melt,An70Ab30 Plagioclase Glass,,,,melt_simple,,,false,false,An70Ab30 plagioclase glass; SiO2=51.12;Al2O3=31.63;CaO=14.5;Na2O=3.55;K2O=0.02,wt_pct_oxide,51.12,,31.63,,,,,,,14.5,3.55,0.02,,,,,,anhydrous_total=100.82,,,,,,,1273.15,1273.15,1273.15,1273.15,K,100000,100000,100000,0.1,MPa,,,,,one_atm_furnace,1200,,,,,,,,,,,,,,,,,,1.17e-11,-10.9318141383,,,1.17e-11,m2/s,,,,radiotracer,thin_film,Residual activity,true,,,false,use_with_caution,,,provenance=compilation_2010; v0_source=zhang_table1; Type_of_dif_as_printed=Tracer; Type_of_exp_as_printed=thin source; Analytical_as_printed=Residual activity; Apparatus_as_printed=horizontal tube furnace; R unstated in spreadsheet; compiler gas_constant_used_j_mol_k=8.314,supplement,"Holycross, M.",2026-08-31,draft,Behrens1992CG 96; 267,Behrens,1992,,Chemical Geology,96,267,10.1016/0009-2541(92)90058-d,"Zhang 2010 Table 1 xls, Entry# 124"
DDB000128,1.0.0,isothermal_d,,Na,,22-,,tracer,none,unspecified,melt,An90Ab10 Plagioclase Glass,,,,melt_simple,,,false,false,An90Ab10 plagioclase glass; SiO2=45.1;Al2O3=34.6;CaO=17.7;Na2O=1.14;K2O=0.02,wt_pct_oxide,45.1,,34.6,,,,,,,17.7,1.14,0.02,,,,,,anhydrous_total=98.56,,,,,,,953.15,953.15,953.15,953.15,K,100000,100000,100000,0.1,MPa,,,,,one_atm_furnace,3456000,,,,,,,,,,,,,,,,,,5.75e-16,-15.2403321553,,,5.75e-16,m2/s,,,,radiotracer,thin_film,Residual activity,true,,,false,use_with_caution,,,provenance=compilation_2010; v0_source=zhang_table1; Type_of_dif_as_printed=Tracer; Type_of_exp_as_printed=thin source; Analytical_as_printed=Residual activity; Apparatus_as_printed=horizontal tube furnace; R unstated in spreadsheet; compiler gas_constant_used_j_mol_k=8.314,supplement,"Holycross, M.",2026-08-31,draft,Behrens1992CG 96; 267,Behrens,1992,,Chemical Geology,96,267,10.1016/0009-2541(92)90058-d,"Zhang 2010 Table 1 xls, Entry# 125"
DDB000129,1.0.0,isothermal_d,,Na,,22-,,tracer,none,unspecified,melt,An90Ab10 Plagioclase Glass,,,,melt_simple,,,false,false,An90Ab10 plagioclase glass; SiO2=45.1;Al2O3=34.6;CaO=17.7;Na2O=1.14;K2O=0.02,wt_pct_oxide,45.1,,34.6,,,,,,,17.7,1.14,0.02,,,,,,anhydrous_total=98.56,,,,,,,1073.15,1073.15,1073.15,1073.15,K,100000,100000,100000,0.1,MPa,,,,,one_atm_furnace,1123200,,,,,,,,,,,,,,,,,,6.77e-15,-14.1694113313,,,6.77e-15,m2/s,,,,radiotracer,thin_film,Residual activity,true,,,false,use_with_caution,,,provenance=compilation_2010; v0_source=zhang_table1; Type_of_dif_as_printed=Tracer; Type_of_exp_as_printed=thin source; Analytical_as_printed=Residual activity; Apparatus_as_printed=horizontal tube furnace; R unstated in spreadsheet; compiler gas_constant_used_j_mol_k=8.314,supplement,"Holycross, M.",2026-08-31,draft,Behrens1992CG 96; 267,Behrens,1992,,Chemical Geology,96,267,10.1016/0009-2541(92)90058-d,"Zhang 2010 Table 1 xls, Entry# 126"
DDB000130,1.0.0,isothermal_d,,Na,,22-,,tracer,none,unspecified,melt,An90Ab10 Plagioclase Glass,,,,melt_simple,,,false,false,An90Ab10 plagioclase glass; SiO2=45.1;Al2O3=34.6;CaO=17.7;Na2O=1.14;K2O=0.02,wt_pct_oxide,45.1,,34.6,,,,,,,17.7,1.14,0.02,,,,,,anhydrous_total=98.56,,,,,,,1163.15,1163.15,1163.15,1163.15,K,100000,100000,100000,0.1,MPa,,,,,one_atm_furnace,950400,,,,,,,,,,,,,,,,,,6.5e-14,-13.1870866434,,,6.5e-14,m2/s,,,,radiotracer,thin_film,Residual activity,true,,,false,use_with_caution,,,provenance=compilation_2010; v0_source=zhang_table1; Type_of_dif_as_printed=Tracer; Type_of_exp_as_printed=thin source; Analytical_as_printed=Residual activity; Apparatus_as_printed=horizontal tube furnace; R unstated in spreadsheet; compiler gas_constant_used_j_mol_k=8.314,supplement,"Holycross, M.",2026-08-31,draft,Behrens1992CG 96; 267,Behrens,1992,,Chemical Geology,96,267,10.1016/0009-2541(92)90058-d,"Zhang 2010 Table 1 xls, Entry# 127"
DDB000131,1.0.0,isothermal_d,,Na,,,,chemical,effective_binary,unspecified,melt,Basalt11 (MORB),,,,melt_basalt,,,false,false,Basalt11 (MORB); SiO2=50.7201442857143;TiO2=1.65377857142857;Al2O3=11.5881828571429;FeOt=11.8285435714286;MnO=0.208460714285714;MgO=8.22466;CaO=11.9360157142857;Na2O=2.43623642857143;K2O=0.135257857142857;P2O5=0.101283571428571,wt_pct_oxide,50.7201442857143,1.65377857142857,11.5881828571429,,11.8285435714286,,,0.208460714285714,8.22466,11.9360157142857,2.43623642857143,0.135257857142857,0.101283571428571,,,,,anhydrous_total=98.86,true,0.325,,,,,1544,1544,1544,1544,K,470000000,470000000,470000000,470,MPa,,,,,piston_cylinder,1807,,,,,,,,,,,,,,,,,,9.9e-12,-11.0043648054,,,9.9e-12,m2/s,,,,EPMA,crystal_dissolution,Electron microprobe,true,,true,false,use_with_caution,,melt compsition is average of interface and initial melts,provenance=compilation_2010; v0_source=zhang_table1; Type_of_dif_as_printed=SEBD; 1s_error_as_printed=1.05e-12 (on D or lnD unspecified; not converted); C_range_as_printed=2.14 to 2.76; Type_of_exp_as_printed=dissolving cpx; Analytical_as_printed=Electron microprobe; Apparatus_as_printed=Piston-cylinder; Capsule_as_printed=graphite; pres_medium_as_printed=MgO; R unstated in spreadsheet; compiler gas_constant_used_j_mol_k=8.314,supplement,"Holycross, M.",2026-08-31,draft,Chen2009GCA 73; 5730,Chen,2009,,Geochimica et Cosmochimica Acta,73,5730,10.1016/j.gca.2009.06.016,"Zhang 2010 Table 1 xls, Entry# 128; Run# 1"
DDB000132,1.0.0,isothermal_d,,Na,,,,chemical,effective_binary,unspecified,melt,Basalt11 (MORB),,,,melt_basalt,,,false,false,Basalt11 (MORB); SiO2=51.6401442857143;TiO2=1.27877857142857;Al2O3=8.65818285714286;FeOt=10.3785435714286;MnO=0.208460714285714;MgO=10.44466;CaO=14.1660157142857;Na2O=2.06123642857143;K2O=0.135257857142857;P2O5=0.101283571428571,wt_pct_oxide,51.6401442857143,1.27877857142857,8.65818285714286,,10.3785435714286,,,0.208460714285714,10.44466,14.1660157142857,2.06123642857143,0.135257857142857,0.101283571428571,,,,,anhydrous_total=98.86,true,0.325,,,,,1593.75172686,1593.75172686,1593.75172686,1593.75172686193,K,470000000,470000000,470000000,470,MPa,,,,,piston_cylinder,613,,,,,,,,,,,,,,,,,,3.44e-11,-10.4634415574,,,3.44e-11,m2/s,,,,EPMA,crystal_dissolution,Electron microprobe,true,,true,false,use_with_caution,,melt compsition is average of interface and initial melts,provenance=compilation_2010; v0_source=zhang_table1; Type_of_dif_as_printed=SEBD; 1s_error_as_printed=1.6e-12 (on D or lnD unspecified; not converted); C_range_as_printed=1.39 to 2.82; Type_of_exp_as_printed=dissolving cpx; Analytical_as_printed=Electron microprobe; Apparatus_as_printed=Piston-cylinder; Capsule_as_printed=graphite; pres_medium_as_printed=MgO; R unstated in spreadsheet; compiler gas_constant_used_j_mol_k=8.314,supplement,"Holycross, M.",2026-08-31,draft,Chen2009GCA 73; 5730,Chen,2009,,Geochimica et Cosmochimica Acta,73,5730,10.1016/j.gca.2009.06.016,"Zhang 2010 Table 1 xls, Entry# 129; Run# 7"
DDB000133,1.0.0,isothermal_d,,Na,,,,chemical,effective_binary,unspecified,melt,Basalt11 (MORB),,,,melt_basalt,,,false,false,Basalt11 (MORB); SiO2=51.4801442857143;TiO2=1.50377857142857;Al2O3=10.3531828571429;FeOt=11.2785435714286;MnO=0.208460714285714;MgO=8.98466;CaO=12.6960157142857;Na2O=2.29123642857143;K2O=0.135257857142857;P2O5=0.101283571428571,wt_pct_oxide,51.4801442857143,1.50377857142857,10.3531828571429,,11.2785435714286,,,0.208460714285714,8.98466,12.6960157142857,2.29123642857143,0.135257857142857,0.101283571428571,,,,,anhydrous_total=98.86,true,0.325,,,,,1635.21575519,1635.21575519,1635.21575519,1635.21575518695,K,940000000,940000000,940000000,940,MPa,,,,,piston_cylinder,732,,,,,,,,,,,,,,,,,,2.89e-11,-10.5391021572,,,2.89e-11,m2/s,,,,EPMA,crystal_dissolution,Electron microprobe,true,,true,false,use_with_caution,,melt compsition is average of interface and initial melts,provenance=compilation_2010; v0_source=zhang_table1; Type_of_dif_as_printed=SEBD; 1s_error_as_printed=1.45e-12 (on D or lnD unspecified; not converted); C_range_as_printed=1.85 to 2.76; Type_of_exp_as_printed=dissolving cpx; Analytical_as_printed=Electron microprobe; Apparatus_as_printed=Piston-cylinder; Capsule_as_printed=graphite; pres_medium_as_printed=MgO; R unstated in spreadsheet; compiler gas_constant_used_j_mol_k=8.314,supplement,"Holycross, M.",2026-08-31,draft,Chen2009GCA 73; 5730,Chen,2009,,Geochimica et Cosmochimica Acta,73,5730,10.1016/j.gca.2009.06.016,"Zhang 2010 Table 1 xls, Entry# 130; Run# 5"
DDB000134,1.0.0,isothermal_d,,Na,,,,chemical,effective_binary,unspecified,melt,Basalt11 (MORB),,,,melt_basalt,,,false,false,Basalt11 (MORB); SiO2=52.0051442857143;TiO2=1.22877857142857;Al2O3=8.50318285714286;FeOt=10.2785435714286;MnO=0.208460714285714;MgO=10.51466;CaO=14.2060157142857;Na2O=1.99123642857143;K2O=0.135257857142857;P2O5=0.101283571428571,wt_pct_oxide,52.0051442857143,1.22877857142857,8.50318285714286,,10.2785435714286,,,0.208460714285714,10.51466,14.2060157142857,1.99123642857143,0.135257857142857,0.101283571428571,,,,,anhydrous_total=98.86,true,0.325,,,,,1667.27161319,1667.27161319,1667.27161319,1667.27161318843,K,940000000,940000000,940000000,940,MPa,,,,,piston_cylinder,733,,,,,,,,,,,,,,,,,,5.58e-11,-10.2533658011,,,5.58e-11,m2/s,,,,EPMA,crystal_dissolution,Electron microprobe,true,,true,false,use_with_caution,,melt compsition is average of interface and initial melts,provenance=compilation_2010; v0_source=zhang_table1; Type_of_dif_as_printed=SEBD; 1s_error_as_printed=1.85e-12 (on D or lnD unspecified; not converted); C_range_as_printed=1.25 to 2.78; Type_of_exp_as_printed=dissolving cpx; Analytical_as_printed=Electron microprobe; Apparatus_as_printed=Piston-cylinder; Capsule_as_printed=graphite; pres_medium_as_printed=MgO; R unstated in spreadsheet; compiler gas_constant_used_j_mol_k=8.314,supplement,"Holycross, M.",2026-08-31,draft,Chen2009GCA 73; 5730,Chen,2009,,Geochimica et Cosmochimica Acta,73,5730,10.1016/j.gca.2009.06.016,"Zhang 2010 Table 1 xls, Entry# 131; Run# 8"
DDB000135,1.0.0,isothermal_d,,Na,,,,chemical,effective_binary,unspecified,melt,Basalt11 (MORB),,,,melt_basalt,,,false,false,Basalt11 (MORB); SiO2=50.5901442857143;TiO2=1.64877857142857;Al2O3=12.2331828571429;FeOt=11.6285435714286;MnO=0.208460714285714;MgO=7.91466;CaO=11.7960157142857;Na2O=2.48123642857143;K2O=0.135257857142857;P2O5=0.101283571428571,wt_pct_oxide,50.5901442857143,1.64877857142857,12.2331828571429,,11.6285435714286,,,0.208460714285714,7.91466,11.7960157142857,2.48123642857143,0.135257857142857,0.101283571428571,,,,,anhydrous_total=98.86,true,0.325,,,,,1641.36592696,1641.36592696,1641.36592696,1641.36592695648,K,1420000000,1420000000,1420000000,1420,MPa,,,,,piston_cylinder,732,,,,,,,,,,,,,,,,,,3.77e-11,-10.4236586498,,,3.77e-11,m2/s,,,,EPMA,crystal_dissolution,Electron microprobe,true,,true,false,use_with_caution,,melt compsition is average of interface and initial melts,provenance=compilation_2010; v0_source=zhang_table1; Type_of_dif_as_printed=SEBD; 1s_error_as_printed=4.8e-12 (on D or lnD unspecified; not converted); C_range_as_printed=2.23 to 2.70; Type_of_exp_as_printed=dissolving cpx; Analytical_as_printed=Electron microprobe; Apparatus_as_printed=Piston-cylinder; Capsule_as_printed=graphite; pres_medium_as_printed=MgO; R unstated in spreadsheet; compiler gas_constant_used_j_mol_k=8.314,supplement,"Holycross, M.",2026-08-31,draft,Chen2009GCA 73; 5730,Chen,2009,,Geochimica et Cosmochimica Acta,73,5730,10.1016/j.gca.2009.06.016,"Zhang 2010 Table 1 xls, Entry# 132; Run# 12"
DDB000136,1.0.0,isothermal_d,,Na,,,,chemical,effective_binary,unspecified,melt,Basalt11 (MORB),,,,melt_basalt,,,false,false,Basalt11 (MORB); SiO2=51.5201442857143;TiO2=1.31377857142857;Al2O3=9.34318285714286;FeOt=10.2785435714286;MnO=0.208460714285714;MgO=10.08966;CaO=14.0760157142857;Na2O=2.06623642857143;K2O=0.135257857142857;P2O5=0.101283571428571,wt_pct_oxide,51.5201442857143,1.31377857142857,9.34318285714286,,10.2785435714286,,,0.208460714285714,10.08966,14.0760157142857,2.06623642857143,0.135257857142857,0.101283571428571,,,,,anhydrous_total=98.86,true,0.325,,,,,1719.34796827,1719.34796827,1719.34796827,1719.34796827045,K,1420000000,1420000000,1420000000,1420,MPa,,,,,piston_cylinder,732,,,,,,,,,,,,,,,,,,9.47e-11,-10.023650021,,,9.47e-11,m2/s,,,,EPMA,crystal_dissolution,Electron microprobe,true,,true,false,use_with_caution,,melt compsition is average of interface and initial melts,provenance=compilation_2010; v0_source=zhang_table1; Type_of_dif_as_printed=SEBD; 1s_error_as_printed=2.7e-12 (on D or lnD unspecified; not converted); C_range_as_printed=1.40 to 2.77; Type_of_exp_as_printed=dissolving cpx; Analytical_as_printed=Electron microprobe; Apparatus_as_printed=Piston-cylinder; Capsule_as_printed=graphite; pres_medium_as_printed=MgO; R unstated in spreadsheet; compiler gas_constant_used_j_mol_k=8.314,supplement,"Holycross, M.",2026-08-31,draft,Chen2009GCA 73; 5730,Chen,2009,,Geochimica et Cosmochimica Acta,73,5730,10.1016/j.gca.2009.06.016,"Zhang 2010 Table 1 xls, Entry# 133; Run# 6"
DDB000137,1.0.0,isothermal_d,,Na,,,,chemical,effective_binary,unspecified,melt,Basalt11 (MORB),,,,melt_basalt,,,false,false,Basalt11 (MORB); SiO2=50.8851442857143;TiO2=1.67877857142857;Al2O3=11.8531828571429;FeOt=11.3785435714286;MnO=0.208460714285714;MgO=8.17966;CaO=12.2160157142857;Na2O=2.39623642857143;K2O=0.135257857142857;P2O5=0.101283571428571,wt_pct_oxide,50.8851442857143,1.67877857142857,11.8531828571429,,11.3785435714286,,,0.208460714285714,8.17966,12.2160157142857,2.39623642857143,0.135257857142857,0.101283571428571,,,,,anhydrous_total=98.86,true,0.325,,,,,1695.12237006,1695.12237006,1695.12237006,1695.12237005521,K,1900000000,1900000000,1900000000,1900,MPa,,,,,piston_cylinder,494,,,,,,,,,,,,,,,,,,6.79e-11,-10.1681302257,,,6.79e-11,m2/s,,,,EPMA,crystal_dissolution,Electron microprobe,true,,true,false,use_with_caution,,melt compsition is average of interface and initial melts,provenance=compilation_2010; v0_source=zhang_table1; Type_of_dif_as_printed=SEBD; 1s_error_as_printed=5.05e-12 (on D or lnD unspecified; not converted); C_range_as_printed=2.06 to 2.70; Type_of_exp_as_printed=dissolving cpx; Analytical_as_printed=Electron microprobe; Apparatus_as_printed=Piston-cylinder; Capsule_as_printed=graphite; pres_medium_as_printed=MgO; R unstated in spreadsheet; compiler gas_constant_used_j_mol_k=8.314,supplement,"Holycross, M.",2026-08-31,draft,Chen2009GCA 73; 5730,Chen,2009,,Geochimica et Cosmochimica Acta,73,5730,10.1016/j.gca.2009.06.016,"Zhang 2010 Table 1 xls, Entry# 134; Run# 11"
DDB000138,1.0.0,isothermal_d,,Na,,,,chemical,effective_binary,unspecified,melt,Basalt11 (MORB),,,,melt_basalt,,,false,false,Basalt11 (MORB); SiO2=51.8701442857143;TiO2=1.30877857142857;Al2O3=9.45818285714285;FeOt=10.2785435714285;MnO=0.208460714285714;MgO=9.95966;CaO=14.2610157142857;Na2O=2.00623642857143;K2O=0.135257857142857;P2O5=0.101283571428572,wt_pct_oxide,51.8701442857143,1.30877857142857,9.45818285714285,,10.2785435714285,,,0.208460714285714,9.95966,14.2610157142857,2.00623642857143,0.135257857142857,0.101283571428572,,,,,anhydrous_total=99.5875635714285,true,0.325,,,,,1790,1790,1790,1790,K,1900000000,1900000000,1900000000,1900,MPa,,,,,piston_cylinder,378,,,,,,,,,,,,,,,,,,1.236e-10,-9.90798152925,,,1.236e-10,m2/s,,,,EPMA,crystal_dissolution,Electron microprobe,true,,true,false,use_with_caution,,melt compsition is average of interface and initial melts,provenance=compilation_2010; v0_source=zhang_table1; Type_of_dif_as_printed=SEBD; 1s_error_as_printed=4.55e-12 (on D or lnD unspecified; not converted); C_range_as_printed=1.28 to 2.74; Type_of_exp_as_printed=dissolving cpx; Analytical_as_printed=Electron microprobe; Apparatus_as_printed=Piston-cylinder; Capsule_as_printed=graphite; pres_medium_as_printed=MgO; R unstated in spreadsheet; compiler gas_constant_used_j_mol_k=8.314,supplement,"Holycross, M.",2026-08-31,draft,Chen2009GCA 73; 5730,Chen,2009,,Geochimica et Cosmochimica Acta,73,5730,10.1016/j.gca.2009.06.016,"Zhang 2010 Table 1 xls, Entry# 135; Run# 15"
DDB000139,1.0.0,isothermal_d,,Na-K interdiffusion,,,,interdiffusion,none,unspecified,melt,Albite-orthoclase melt,,,,melt_simple,,,false,false,Albite-orthoclase melt; SiO2=68.1375;Al2O3=19.075;Na2O=8.565;K2O=4.44,wt_pct_oxide,68.1375,,19.075,,,,,,,,8.565,4.44,,,,,,anhydrous_total=100.2175,,,,,,,1740.15,1740.15,1740.15,1740.15,K,1000000000,1000000000,1000000000,1000,MPa,unknown,,,unknown,piston_cylinder,120,,,,,,,,,,,,,,,,,,1.1815e-09,-8.92756627403,,,1.1815e-09,m2/s,,,,EPMA,diffusion_couple,Electron microprobe,true,,,false,use_with_caution,,Xor=0.25; average Na and K diffusivities,"provenance=compilation_2010; v0_source=zhang_table1; Type_of_dif_as_printed=binary ID; logfO2_as_printed=0.25; not converted to log10_fo2_bar (looks like XO2/mole fraction, not log10 Pa); Type_of_exp_as_printed=diffusion couple; Analytical_as_printed=Electron microprobe; Apparatus_as_printed=PCA; Capsule_as_printed=graphite; pres_medium_as_printed=NaCl+pyrex+alumina; R unstated in spreadsheet; compiler gas_constant_used_j_mol_k=8.314",supplement,"Holycross, M.",2026-08-31,draft,Freda1998GCA 62; 2997,Freda,1998,,Geochimica et Cosmochimica Acta,62,2997,10.1016/s0016-7037(98)00226-9,"Zhang 2010 Table 1 xls, Entry# 137; Run# III A"
DDB000140,1.0.0,isothermal_d,,Na-K interdiffusion,,,,interdiffusion,none,unspecified,melt,Albite-orthoclase melt,,,,melt_simple,,,false,false,Albite-orthoclase melt; SiO2=68.1375;Al2O3=19.075;Na2O=8.565;K2O=4.44,wt_pct_oxide,68.1375,,19.075,,,,,,,,8.565,4.44,,,,,,anhydrous_total=100.2175,,,,,,,1654.15,1654.15,1654.15,1654.15,K,1000000000,1000000000,1000000000,1000,MPa,unknown,,,unknown,piston_cylinder,120,,,,,,,,,,,,,,,,,,4.12e-10,-9.38510278397,,,4.12e-10,m2/s,,,,EPMA,diffusion_couple,Electron microprobe,true,,,false,use_with_caution,,Xor=0.25; average Na and K diffusivities,"provenance=compilation_2010; v0_source=zhang_table1; Type_of_dif_as_printed=binary ID; logfO2_as_printed=0.25; not converted to log10_fo2_bar (looks like XO2/mole fraction, not log10 Pa); Type_of_exp_as_printed=diffusion couple; Analytical_as_printed=Electron microprobe; Apparatus_as_printed=PCA; Capsule_as_printed=graphite; pres_medium_as_printed=NaCl+pyrex+alumina; R unstated in spreadsheet; compiler gas_constant_used_j_mol_k=8.314",supplement,"Holycross, M.",2026-08-31,draft,Freda1998GCA 62; 2997,Freda,1998,,Geochimica et Cosmochimica Acta,62,2997,10.1016/s0016-7037(98)00226-9,"Zhang 2010 Table 1 xls, Entry# 138; Run# IV A"
DDB000141,1.0.0,isothermal_d,,Na-K interdiffusion,,,,interdiffusion,none,unspecified,melt,Albite-orthoclase melt,,,,melt_simple,,,false,false,Albite-orthoclase melt; SiO2=68.1375;Al2O3=19.075;Na2O=8.565;K2O=4.44,wt_pct_oxide,68.1375,,19.075,,,,,,,,8.565,4.44,,,,,,anhydrous_total=100.2175,,,,,,,1604.15,1604.15,1604.15,1604.15,K,1000000000,1000000000,1000000000,1000,MPa,unknown,,,unknown,piston_cylinder,240,,,,,,,,,,,,,,,,,,1.915e-10,-9.7178312217,,,1.915e-10,m2/s,,,,EPMA,diffusion_couple,Electron microprobe,true,,,false,use_with_caution,,Xor=0.25; average Na and K diffusivities,"provenance=compilation_2010; v0_source=zhang_table1; Type_of_dif_as_printed=binary ID; logfO2_as_printed=0.25; not converted to log10_fo2_bar (looks like XO2/mole fraction, not log10 Pa); Type_of_exp_as_printed=diffusion couple; Analytical_as_printed=Electron microprobe; Apparatus_as_printed=PCA; Capsule_as_printed=graphite; pres_medium_as_printed=NaCl+pyrex+alumina; R unstated in spreadsheet; compiler gas_constant_used_j_mol_k=8.314",supplement,"Holycross, M.",2026-08-31,draft,Freda1998GCA 62; 2997,Freda,1998,,Geochimica et Cosmochimica Acta,62,2997,10.1016/s0016-7037(98)00226-9,"Zhang 2010 Table 1 xls, Entry# 139; Run# V A"
DDB000142,1.0.0,isothermal_d,,Na-K interdiffusion,,,,interdiffusion,none,unspecified,melt,Albite-orthoclase melt,,,,melt_simple,,,false,false,Albite-orthoclase melt; SiO2=68.1375;Al2O3=19.075;Na2O=8.565;K2O=4.44,wt_pct_oxide,68.1375,,19.075,,,,,,,,8.565,4.44,,,,,,anhydrous_total=100.2175,,,,,,,1519.15,1519.15,1519.15,1519.15,K,1000000000,1000000000,1000000000,1000,MPa,unknown,,,unknown,piston_cylinder,240,,,,,,,,,,,,,,,,,,2.13e-10,-9.67162039656,,,2.13e-10,m2/s,,,,EPMA,diffusion_couple,Electron microprobe,true,,,false,use_with_caution,,Xor=0.25; average Na and K diffusivities,"provenance=compilation_2010; v0_source=zhang_table1; Type_of_dif_as_printed=binary ID; logfO2_as_printed=0.25; not converted to log10_fo2_bar (looks like XO2/mole fraction, not log10 Pa); Type_of_exp_as_printed=diffusion couple; Analytical_as_printed=Electron microprobe; Apparatus_as_printed=PCA; Capsule_as_printed=graphite; pres_medium_as_printed=NaCl+pyrex+alumina; R unstated in spreadsheet; compiler gas_constant_used_j_mol_k=8.314",supplement,"Holycross, M.",2026-08-31,draft,Freda1998GCA 62; 2997,Freda,1998,,Geochimica et Cosmochimica Acta,62,2997,10.1016/s0016-7037(98)00226-9,"Zhang 2010 Table 1 xls, Entry# 140; Run# VI B"
DDB000143,1.0.0,isothermal_d,,Na-K interdiffusion,,,,interdiffusion,none,unspecified,melt,Albite-orthoclase melt,,,,melt_simple,,,false,false,Albite-orthoclase melt; SiO2=68.1375;Al2O3=19.075;Na2O=8.565;K2O=4.44,wt_pct_oxide,68.1375,,19.075,,,,,,,,8.565,4.44,,,,,,anhydrous_total=100.2175,,,,,,,1446.15,1446.15,1446.15,1446.15,K,1000000000,1000000000,1000000000,1000,MPa,unknown,,,unknown,piston_cylinder,480,,,,,,,,,,,,,,,,,,8.435e-11,-10.0739149131,,,8.435e-11,m2/s,,,,EPMA,diffusion_couple,Electron microprobe,true,,,false,use_with_caution,,Xor=0.25; average Na and K diffusivities,"provenance=compilation_2010; v0_source=zhang_table1; Type_of_dif_as_printed=binary ID; logfO2_as_printed=0.25; not converted to log10_fo2_bar (looks like XO2/mole fraction, not log10 Pa); Type_of_exp_as_printed=diffusion couple; Analytical_as_printed=Electron microprobe; Apparatus_as_printed=PCA; Capsule_as_printed=graphite; pres_medium_as_printed=NaCl+pyrex+alumina; R unstated in spreadsheet; compiler gas_constant_used_j_mol_k=8.314",supplement,"Holycross, M.",2026-08-31,draft,Freda1998GCA 62; 2997,Freda,1998,,Geochimica et Cosmochimica Acta,62,2997,10.1016/s0016-7037(98)00226-9,"Zhang 2010 Table 1 xls, Entry# 141; Run# IX A"
DDB000144,1.0.0,isothermal_d,,Na-K interdiffusion,,,,interdiffusion,none,unspecified,melt,Albite-orthoclase melt,,,,melt_simple,,,false,false,Albite-orthoclase melt; SiO2=68.1375;Al2O3=19.075;Na2O=8.565;K2O=4.44,wt_pct_oxide,68.1375,,19.075,,,,,,,,8.565,4.44,,,,,,anhydrous_total=100.2175,,,,,,,1073.15,1073.15,1073.15,1073.15,K,1000000000,1000000000,1000000000,1000,MPa,unknown,,,unknown,piston_cylinder,11700,,,,,,,,,,,,,,,,,,2.09e-12,-11.6798537139,,,2.09e-12,m2/s,,,,EPMA,diffusion_couple,Electron microprobe,true,,,false,use_with_caution,,Xor=0.25; average Na and K diffusivities,"provenance=compilation_2010; v0_source=zhang_table1; Type_of_dif_as_printed=binary ID; logfO2_as_printed=0.25; not converted to log10_fo2_bar (looks like XO2/mole fraction, not log10 Pa); Type_of_exp_as_printed=diffusion couple; Analytical_as_printed=Electron microprobe; Apparatus_as_printed=PCA; Capsule_as_printed=graphite; pres_medium_as_printed=NaCl+pyrex+alumina; R unstated in spreadsheet; compiler gas_constant_used_j_mol_k=8.314",supplement,"Holycross, M.",2026-08-31,draft,Freda1998GCA 62; 2997,Freda,1998,,Geochimica et Cosmochimica Acta,62,2997,10.1016/s0016-7037(98)00226-9,"Zhang 2010 Table 1 xls, Entry# 142; Run# XA"
DDB000145,1.0.0,isothermal_d,,Na-K interdiffusion,,,,interdiffusion,none,unspecified,melt,Albite-orthoclase melt,,,,melt_simple,,,false,false,Albite-orthoclase melt; SiO2=67.135;Al2O3=18.89;Na2O=5.71;K2O=8.88,wt_pct_oxide,67.135,,18.89,,,,,,,,5.71,8.88,,,,,,anhydrous_total=100.615,,,,,,,1740.15,1740.15,1740.15,1740.15,K,1000000000,1000000000,1000000000,1000,MPa,unknown,,,unknown,piston_cylinder,120,,,,,,,,,,,,,,,,,,1.265e-09,-8.89790947449,,,1.265e-09,m2/s,,,,EPMA,diffusion_couple,Electron microprobe,true,,,false,use_with_caution,,Xor=0.50; average Na and K diffusivities,"provenance=compilation_2010; v0_source=zhang_table1; Type_of_dif_as_printed=binary ID; logfO2_as_printed=0.5; not converted to log10_fo2_bar (looks like XO2/mole fraction, not log10 Pa); Type_of_exp_as_printed=diffusion couple; Analytical_as_printed=Electron microprobe; Apparatus_as_printed=PCA; Capsule_as_printed=graphite; pres_medium_as_printed=NaCl+pyrex+alumina; R unstated in spreadsheet; compiler gas_constant_used_j_mol_k=8.314",supplement,"Holycross, M.",2026-08-31,draft,Freda1998GCA 62; 2997,Freda,1998,,Geochimica et Cosmochimica Acta,62,2997,10.1016/s0016-7037(98)00226-9,"Zhang 2010 Table 1 xls, Entry# 143; Run# III A"
DDB000146,1.0.0,isothermal_d,,Na-K interdiffusion,,,,interdiffusion,none,unspecified,melt,Albite-orthoclase melt,,,,melt_simple,,,false,false,Albite-orthoclase melt; SiO2=67.135;Al2O3=18.89;Na2O=5.71;K2O=8.88,wt_pct_oxide,67.135,,18.89,,,,,,,,5.71,8.88,,,,,,anhydrous_total=100.615,,,,,,,1654.15,1654.15,1654.15,1654.15,K,1000000000,1000000000,1000000000,1000,MPa,unknown,,,unknown,piston_cylinder,120,,,,,,,,,,,,,,,,,,4.555e-10,-9.34151161869,,,4.555e-10,m2/s,,,,EPMA,diffusion_couple,Electron microprobe,true,,,false,use_with_caution,,Xor=0.50; average Na and K diffusivities,"provenance=compilation_2010; v0_source=zhang_table1; Type_of_dif_as_printed=binary ID; logfO2_as_printed=0.5; not converted to log10_fo2_bar (looks like XO2/mole fraction, not log10 Pa); Type_of_exp_as_printed=diffusion couple; Analytical_as_printed=Electron microprobe; Apparatus_as_printed=PCA; Capsule_as_printed=graphite; pres_medium_as_printed=NaCl+pyrex+alumina; R unstated in spreadsheet; compiler gas_constant_used_j_mol_k=8.314",supplement,"Holycross, M.",2026-08-31,draft,Freda1998GCA 62; 2997,Freda,1998,,Geochimica et Cosmochimica Acta,62,2997,10.1016/s0016-7037(98)00226-9,"Zhang 2010 Table 1 xls, Entry# 144; Run# IV A"
DDB000147,1.0.0,isothermal_d,,Na-K interdiffusion,,,,interdiffusion,none,unspecified,melt,Albite-orthoclase melt,,,,melt_simple,,,false,false,Albite-orthoclase melt; SiO2=67.135;Al2O3=18.89;Na2O=5.71;K2O=8.88,wt_pct_oxide,67.135,,18.89,,,,,,,,5.71,8.88,,,,,,anhydrous_total=100.615,,,,,,,1604.15,1604.15,1604.15,1604.15,K,1000000000,1000000000,1000000000,1000,MPa,unknown,,,unknown,piston_cylinder,240,,,,,,,,,,,,,,,,,,2.92e-10,-9.53461714855,,,2.92e-10,m2/s,,,,EPMA,diffusion_couple,Electron microprobe,true,,,false,use_with_caution,,Xor=0.50; average Na and K diffusivities,"provenance=compilation_2010; v0_source=zhang_table1; Type_of_dif_as_printed=binary ID; logfO2_as_printed=0.5; not converted to log10_fo2_bar (looks like XO2/mole fraction, not log10 Pa); Type_of_exp_as_printed=diffusion couple; Analytical_as_printed=Electron microprobe; Apparatus_as_printed=PCA; Capsule_as_printed=graphite; pres_medium_as_printed=NaCl+pyrex+alumina; R unstated in spreadsheet; compiler gas_constant_used_j_mol_k=8.314",supplement,"Holycross, M.",2026-08-31,draft,Freda1998GCA 62; 2997,Freda,1998,,Geochimica et Cosmochimica Acta,62,2997,10.1016/s0016-7037(98)00226-9,"Zhang 2010 Table 1 xls, Entry# 145; Run# V A"
DDB000148,1.0.0,isothermal_d,,Na-K interdiffusion,,,,interdiffusion,none,unspecified,melt,Albite-orthoclase melt,,,,melt_simple,,,false,false,Albite-orthoclase melt; SiO2=67.135;Al2O3=18.89;Na2O=5.71;K2O=8.88,wt_pct_oxide,67.135,,18.89,,,,,,,,5.71,8.88,,,,,,anhydrous_total=100.615,,,,,,,1519.15,1519.15,1519.15,1519.15,K,1000000000,1000000000,1000000000,1000,MPa,unknown,,,unknown,piston_cylinder,240,,,,,,,,,,,,,,,,,,2.285e-10,-9.64111379559,,,2.285e-10,m2/s,,,,EPMA,diffusion_couple,Electron microprobe,true,,,false,use_with_caution,,Xor=0.50; average Na and K diffusivities,"provenance=compilation_2010; v0_source=zhang_table1; Type_of_dif_as_printed=binary ID; logfO2_as_printed=0.5; not converted to log10_fo2_bar (looks like XO2/mole fraction, not log10 Pa); Type_of_exp_as_printed=diffusion couple; Analytical_as_printed=Electron microprobe; Apparatus_as_printed=PCA; Capsule_as_printed=graphite; pres_medium_as_printed=NaCl+pyrex+alumina; R unstated in spreadsheet; compiler gas_constant_used_j_mol_k=8.314",supplement,"Holycross, M.",2026-08-31,draft,Freda1998GCA 62; 2997,Freda,1998,,Geochimica et Cosmochimica Acta,62,2997,10.1016/s0016-7037(98)00226-9,"Zhang 2010 Table 1 xls, Entry# 146; Run# VI B"
DDB000149,1.0.0,isothermal_d,,Na-K interdiffusion,,,,interdiffusion,none,unspecified,melt,Albite-orthoclase melt,,,,melt_simple,,,false,false,Albite-orthoclase melt; SiO2=67.135;Al2O3=18.89;Na2O=5.71;K2O=8.88,wt_pct_oxide,67.135,,18.89,,,,,,,,5.71,8.88,,,,,,anhydrous_total=100.615,,,,,,,1446.15,1446.15,1446.15,1446.15,K,1000000000,1000000000,1000000000,1000,MPa,unknown,,,unknown,piston_cylinder,480,,,,,,,,,,,,,,,,,,1.23e-10,-9.91009488856,,,1.23e-10,m2/s,,,,EPMA,diffusion_couple,Electron microprobe,true,,,false,use_with_caution,,Xor=0.50; average Na and K diffusivities,"provenance=compilation_2010; v0_source=zhang_table1; Type_of_dif_as_printed=binary ID; logfO2_as_printed=0.5; not converted to log10_fo2_bar (looks like XO2/mole fraction, not log10 Pa); Type_of_exp_as_printed=diffusion couple; Analytical_as_printed=Electron microprobe; Apparatus_as_printed=PCA; Capsule_as_printed=graphite; pres_medium_as_printed=NaCl+pyrex+alumina; R unstated in spreadsheet; compiler gas_constant_used_j_mol_k=8.314",supplement,"Holycross, M.",2026-08-31,draft,Freda1998GCA 62; 2997,Freda,1998,,Geochimica et Cosmochimica Acta,62,2997,10.1016/s0016-7037(98)00226-9,"Zhang 2010 Table 1 xls, Entry# 147; Run# IX A"
DDB000150,1.0.0,isothermal_d,,Na-K interdiffusion,,,,interdiffusion,none,unspecified,melt,Albite-orthoclase melt,,,,melt_simple,,,false,false,Albite-orthoclase melt; SiO2=67.135;Al2O3=18.89;Na2O=5.71;K2O=8.88,wt_pct_oxide,67.135,,18.89,,,,,,,,5.71,8.88,,,,,,anhydrous_total=100.615,,,,,,,1073.15,1073.15,1073.15,1073.15,K,1000000000,1000000000,1000000000,1000,MPa,unknown,,,unknown,piston_cylinder,11700,,,,,,,,,,,,,,,,,,2.315e-12,-11.6354490046,,,2.315e-12,m2/s,,,,EPMA,diffusion_couple,Electron microprobe,true,,,false,use_with_caution,,Xor=0.50; average Na and K diffusivities,"provenance=compilation_2010; v0_source=zhang_table1; Type_of_dif_as_printed=binary ID; logfO2_as_printed=0.5; not converted to log10_fo2_bar (looks like XO2/mole fraction, not log10 Pa); Type_of_exp_as_printed=diffusion couple; Analytical_as_printed=Electron microprobe; Apparatus_as_printed=PCA; Capsule_as_printed=graphite; pres_medium_as_printed=NaCl+pyrex+alumina; R unstated in spreadsheet; compiler gas_constant_used_j_mol_k=8.314",supplement,"Holycross, M.",2026-08-31,draft,Freda1998GCA 62; 2997,Freda,1998,,Geochimica et Cosmochimica Acta,62,2997,10.1016/s0016-7037(98)00226-9,"Zhang 2010 Table 1 xls, Entry# 148; Run# XA"
