Repository: holycrossm/diffusion-coefficients

# Experimental diffusion coefficients (minerals and silicate melts)

**Pre-release / not published.** Schema v1.0.0. This folder is a GitHub-ready living table: canonical data is CSV, new rows arrive by pull request, and a static page searches the file in the browser. Nothing here is a citable compilation of record.

This is a QA build of 4630 experimental rows (minerals and silicate melts). Most numbers are staged from the 2010 RiMG 72 tables. Do not treat the repo as published, complete, or peer-reviewed.

File: site/data/diffusion_coefficients.csv (part 5 of 136)
DDB000151,1.0.0,isothermal_d,,Na-K interdiffusion,,,,interdiffusion,none,unspecified,melt,Albite-orthoclase melt,,,,melt_simple,,,false,false,Albite-orthoclase melt; SiO2=66.1325;Al2O3=19.075;Na2O=2.855;K2O=13.32,wt_pct_oxide,66.1325,,19.075,,,,,,,,2.855,13.32,,,,,,anhydrous_total=101.3825,,,,,,,1740.15,1740.15,1740.15,1740.15,K,1000000000,1000000000,1000000000,1000,MPa,unknown,,,unknown,piston_cylinder,120,,,,,,,,,,,,,,,,,,1.435e-09,-8.84314809893,,,1.435e-09,m2/s,,,,EPMA,diffusion_couple,Electron microprobe,true,,,false,use_with_caution,,Xor=0.75; average Na and K diffusivities,"provenance=compilation_2010; v0_source=zhang_table1; Type_of_dif_as_printed=binary ID; logfO2_as_printed=0.75; not converted to log10_fo2_bar (looks like XO2/mole fraction, not log10 Pa); Type_of_exp_as_printed=diffusion couple; Analytical_as_printed=Electron microprobe; Apparatus_as_printed=PCA; Capsule_as_printed=graphite; pres_medium_as_printed=NaCl+pyrex+alumina; R unstated in spreadsheet; compiler gas_constant_used_j_mol_k=8.314",supplement,"Holycross, M.",2026-08-31,draft,Freda1998GCA 62; 2997,Freda,1998,,Geochimica et Cosmochimica Acta,62,2997,10.1016/s0016-7037(98)00226-9,"Zhang 2010 Table 1 xls, Entry# 149; Run# III A"
DDB000152,1.0.0,isothermal_d,,Na-K interdiffusion,,,,interdiffusion,none,unspecified,melt,Albite-orthoclase melt,,,,melt_simple,,,false,false,Albite-orthoclase melt; SiO2=66.1325;Al2O3=19.075;Na2O=2.855;K2O=13.32,wt_pct_oxide,66.1325,,19.075,,,,,,,,2.855,13.32,,,,,,anhydrous_total=101.3825,,,,,,,1654.15,1654.15,1654.15,1654.15,K,1000000000,1000000000,1000000000,1000,MPa,unknown,,,unknown,piston_cylinder,120,,,,,,,,,,,,,,,,,,8.025e-10,-9.09555495892,,,8.025e-10,m2/s,,,,EPMA,diffusion_couple,Electron microprobe,true,,,false,use_with_caution,,Xor=0.75; average Na and K diffusivities,"provenance=compilation_2010; v0_source=zhang_table1; Type_of_dif_as_printed=binary ID; logfO2_as_printed=0.75; not converted to log10_fo2_bar (looks like XO2/mole fraction, not log10 Pa); Type_of_exp_as_printed=diffusion couple; Analytical_as_printed=Electron microprobe; Apparatus_as_printed=PCA; Capsule_as_printed=graphite; pres_medium_as_printed=NaCl+pyrex+alumina; R unstated in spreadsheet; compiler gas_constant_used_j_mol_k=8.314",supplement,"Holycross, M.",2026-08-31,draft,Freda1998GCA 62; 2997,Freda,1998,,Geochimica et Cosmochimica Acta,62,2997,10.1016/s0016-7037(98)00226-9,"Zhang 2010 Table 1 xls, Entry# 150; Run# IV A"
DDB000153,1.0.0,isothermal_d,,Na-K interdiffusion,,,,interdiffusion,none,unspecified,melt,Albite-orthoclase melt,,,,melt_simple,,,false,false,Albite-orthoclase melt; SiO2=66.1325;Al2O3=19.075;Na2O=2.855;K2O=13.32,wt_pct_oxide,66.1325,,19.075,,,,,,,,2.855,13.32,,,,,,anhydrous_total=101.3825,,,,,,,1604.15,1604.15,1604.15,1604.15,K,1000000000,1000000000,1000000000,1000,MPa,unknown,,,unknown,piston_cylinder,240,,,,,,,,,,,,,,,,,,4.945e-10,-9.30583370407,,,4.945e-10,m2/s,,,,EPMA,diffusion_couple,Electron microprobe,true,,,false,use_with_caution,,Xor=0.75; average Na and K diffusivities,"provenance=compilation_2010; v0_source=zhang_table1; Type_of_dif_as_printed=binary ID; logfO2_as_printed=0.75; not converted to log10_fo2_bar (looks like XO2/mole fraction, not log10 Pa); Type_of_exp_as_printed=diffusion couple; Analytical_as_printed=Electron microprobe; Apparatus_as_printed=PCA; Capsule_as_printed=graphite; pres_medium_as_printed=NaCl+pyrex+alumina; R unstated in spreadsheet; compiler gas_constant_used_j_mol_k=8.314",supplement,"Holycross, M.",2026-08-31,draft,Freda1998GCA 62; 2997,Freda,1998,,Geochimica et Cosmochimica Acta,62,2997,10.1016/s0016-7037(98)00226-9,"Zhang 2010 Table 1 xls, Entry# 151; Run# V A"
DDB000154,1.0.0,isothermal_d,,Na-K interdiffusion,,,,interdiffusion,none,unspecified,melt,Albite-orthoclase melt,,,,melt_simple,,,false,false,Albite-orthoclase melt; SiO2=66.1325;Al2O3=19.075;Na2O=2.855;K2O=13.32,wt_pct_oxide,66.1325,,19.075,,,,,,,,2.855,13.32,,,,,,anhydrous_total=101.3825,,,,,,,1519.15,1519.15,1519.15,1519.15,K,1000000000,1000000000,1000000000,1000,MPa,unknown,,,unknown,piston_cylinder,240,,,,,,,,,,,,,,,,,,3.215e-10,-9.49281902274,,,3.215e-10,m2/s,,,,EPMA,diffusion_couple,Electron microprobe,true,,,false,use_with_caution,,Xor=0.75; average Na and K diffusivities,"provenance=compilation_2010; v0_source=zhang_table1; Type_of_dif_as_printed=binary ID; logfO2_as_printed=0.75; not converted to log10_fo2_bar (looks like XO2/mole fraction, not log10 Pa); Type_of_exp_as_printed=diffusion couple; Analytical_as_printed=Electron microprobe; Apparatus_as_printed=PCA; Capsule_as_printed=graphite; pres_medium_as_printed=NaCl+pyrex+alumina; R unstated in spreadsheet; compiler gas_constant_used_j_mol_k=8.314",supplement,"Holycross, M.",2026-08-31,draft,Freda1998GCA 62; 2997,Freda,1998,,Geochimica et Cosmochimica Acta,62,2997,10.1016/s0016-7037(98)00226-9,"Zhang 2010 Table 1 xls, Entry# 152; Run# VI B"
DDB000155,1.0.0,isothermal_d,,Na-K interdiffusion,,,,interdiffusion,none,unspecified,melt,Albite-orthoclase melt,,,,melt_simple,,,false,false,Albite-orthoclase melt; SiO2=66.1325;Al2O3=19.075;Na2O=2.855;K2O=13.32,wt_pct_oxide,66.1325,,19.075,,,,,,,,2.855,13.32,,,,,,anhydrous_total=101.3825,,,,,,,1446.15,1446.15,1446.15,1446.15,K,1000000000,1000000000,1000000000,1000,MPa,unknown,,,unknown,piston_cylinder,480,,,,,,,,,,,,,,,,,,1.395e-10,-9.85542579239,,,1.395e-10,m2/s,,,,EPMA,diffusion_couple,Electron microprobe,true,,,false,use_with_caution,,Xor=0.75; average Na and K diffusivities,"provenance=compilation_2010; v0_source=zhang_table1; Type_of_dif_as_printed=binary ID; logfO2_as_printed=0.75; not converted to log10_fo2_bar (looks like XO2/mole fraction, not log10 Pa); Type_of_exp_as_printed=diffusion couple; Analytical_as_printed=Electron microprobe; Apparatus_as_printed=PCA; Capsule_as_printed=graphite; pres_medium_as_printed=NaCl+pyrex+alumina; R unstated in spreadsheet; compiler gas_constant_used_j_mol_k=8.314",supplement,"Holycross, M.",2026-08-31,draft,Freda1998GCA 62; 2997,Freda,1998,,Geochimica et Cosmochimica Acta,62,2997,10.1016/s0016-7037(98)00226-9,"Zhang 2010 Table 1 xls, Entry# 153; Run# IX A"
DDB000156,1.0.0,isothermal_d,,Na-K interdiffusion,,,,interdiffusion,none,unspecified,melt,Albite-orthoclase melt,,,,melt_simple,,,false,false,Albite-orthoclase melt; SiO2=67.135;Al2O3=18.89;Na2O=5.71;K2O=8.88,wt_pct_oxide,67.135,,18.89,,,,,,,,5.71,8.88,,,,,,anhydrous_total=100.615,,,,,,,1073.15,1073.15,1073.15,1073.15,K,1000000000,1000000000,1000000000,1000,MPa,unknown,,,unknown,piston_cylinder,11700,,,,,,,,,,,,,,,,,,2.58e-12,-11.588380294,,,2.58e-12,m2/s,,,,EPMA,diffusion_couple,Electron microprobe,true,,,false,use_with_caution,,Xor=0.75; average Na and K diffusivities,"provenance=compilation_2010; v0_source=zhang_table1; Type_of_dif_as_printed=binary ID; logfO2_as_printed=0.75; not converted to log10_fo2_bar (looks like XO2/mole fraction, not log10 Pa); Type_of_exp_as_printed=diffusion couple; Analytical_as_printed=Electron microprobe; Apparatus_as_printed=PCA; Capsule_as_printed=graphite; pres_medium_as_printed=NaCl+pyrex+alumina; R unstated in spreadsheet; compiler gas_constant_used_j_mol_k=8.314",supplement,"Holycross, M.",2026-08-31,draft,Freda1998GCA 62; 2997,Freda,1998,,Geochimica et Cosmochimica Acta,62,2997,10.1016/s0016-7037(98)00226-9,"Zhang 2010 Table 1 xls, Entry# 154; Run# XA"
DDB000157,1.0.0,isothermal_d,,Na-K interdiffusion,,,,interdiffusion,none,unspecified,melt,Wet Ab-Or melt,,,,other,,,false,false,wet Ab-Or melt; SiO2=68.1375;Al2O3=19.075;Na2O=8.565;K2O=4.44,wt_pct_oxide,68.1375,,19.075,,,,,,,,8.565,4.44,,,,,,anhydrous_total=100.2175,true,5.5,,,,,1582.15,1582.15,1582.15,1582.15,K,1000000000,1000000000,1000000000,1000,MPa,unknown,,,unknown,piston_cylinder,240,,,,,,,,,,,,,,,,,,6.535e-10,-9.18475440808,,,6.535e-10,m2/s,,,,EPMA,diffusion_couple,Electron microprobe,true,,,false,use_with_caution,,Xor=0.25; average Na and K diffusivities,"provenance=compilation_2010; v0_source=zhang_table1; Type_of_dif_as_printed=binary ID; logfO2_as_printed=0.25; not converted to log10_fo2_bar (looks like XO2/mole fraction, not log10 Pa); Type_of_exp_as_printed=diffusion couple; Analytical_as_printed=Electron microprobe; Apparatus_as_printed=PCA; Capsule_as_printed=graphite and Pt; pres_medium_as_printed=NaCl+pyrex+alumina; R unstated in spreadsheet; compiler gas_constant_used_j_mol_k=8.314",supplement,"Holycross, M.",2026-08-31,draft,Freda1998GCA 62; 2997,Freda,1998,,Geochimica et Cosmochimica Acta,62,2997,10.1016/s0016-7037(98)00226-9,"Zhang 2010 Table 1 xls, Entry# 155; Run# XI A 5.5% H2O"
DDB000158,1.0.0,isothermal_d,,Na-K interdiffusion,,,,interdiffusion,none,unspecified,melt,Wet Ab-Or melt,,,,other,,,false,false,wet Ab-Or melt; SiO2=68.1375;Al2O3=19.075;Na2O=8.565;K2O=4.44,wt_pct_oxide,68.1375,,19.075,,,,,,,,8.565,4.44,,,,,,anhydrous_total=100.2175,true,5.5,,,,,1436.15,1436.15,1436.15,1436.15,K,1000000000,1000000000,1000000000,1000,MPa,unknown,,,unknown,piston_cylinder,480,,,,,,,,,,,,,,,,,,3.375e-10,-9.47172622283,,,3.375e-10,m2/s,,,,EPMA,diffusion_couple,Electron microprobe,true,,,false,use_with_caution,,Xor=0.25; average Na and K diffusivities,"provenance=compilation_2010; v0_source=zhang_table1; Type_of_dif_as_printed=binary ID; logfO2_as_printed=0.25; not converted to log10_fo2_bar (looks like XO2/mole fraction, not log10 Pa); Type_of_exp_as_printed=diffusion couple; Analytical_as_printed=Electron microprobe; Apparatus_as_printed=PCA; Capsule_as_printed=graphite and Pt; pres_medium_as_printed=NaCl+pyrex+alumina; R unstated in spreadsheet; compiler gas_constant_used_j_mol_k=8.314",supplement,"Holycross, M.",2026-08-31,draft,Freda1998GCA 62; 2997,Freda,1998,,Geochimica et Cosmochimica Acta,62,2997,10.1016/s0016-7037(98)00226-9,"Zhang 2010 Table 1 xls, Entry# 156; Run# XII A, 5.5% H2O"
DDB000159,1.0.0,isothermal_d,,Na-K interdiffusion,,,,interdiffusion,none,unspecified,melt,Wet Ab-Or melt,,,,other,,,false,false,wet Ab-Or melt; SiO2=67.135;Al2O3=18.89;Na2O=5.71;K2O=8.88,wt_pct_oxide,67.135,,18.89,,,,,,,,5.71,8.88,,,,,,anhydrous_total=100.615,true,5.5,,,,,1582.15,1582.15,1582.15,1582.15,K,1000000000,1000000000,1000000000,1000,MPa,unknown,,,unknown,piston_cylinder,240,,,,,,,,,,,,,,,,,,7.32e-10,-9.13548891894,,,7.32e-10,m2/s,,,,EPMA,diffusion_couple,Electron microprobe,true,,,false,use_with_caution,,Xor=0.50; average Na and K diffusivities,"provenance=compilation_2010; v0_source=zhang_table1; Type_of_dif_as_printed=binary ID; logfO2_as_printed=0.5; not converted to log10_fo2_bar (looks like XO2/mole fraction, not log10 Pa); Type_of_exp_as_printed=diffusion couple; Analytical_as_printed=Electron microprobe; Apparatus_as_printed=PCA; Capsule_as_printed=graphite and Pt; pres_medium_as_printed=NaCl+pyrex+alumina; R unstated in spreadsheet; compiler gas_constant_used_j_mol_k=8.314",supplement,"Holycross, M.",2026-08-31,draft,Freda1998GCA 62; 2997,Freda,1998,,Geochimica et Cosmochimica Acta,62,2997,10.1016/s0016-7037(98)00226-9,"Zhang 2010 Table 1 xls, Entry# 157; Run# XI A 5.5% H2O"
DDB000160,1.0.0,isothermal_d,,Na-K interdiffusion,,,,interdiffusion,none,unspecified,melt,Wet Ab-Or melt,,,,other,,,false,false,wet Ab-Or melt; SiO2=67.135;Al2O3=18.89;Na2O=5.71;K2O=8.88,wt_pct_oxide,67.135,,18.89,,,,,,,,5.71,8.88,,,,,,anhydrous_total=100.615,true,5.5,,,,,1436.15,1436.15,1436.15,1436.15,K,1000000000,1000000000,1000000000,1000,MPa,unknown,,,unknown,piston_cylinder,480,,,,,,,,,,,,,,,,,,3.7e-10,-9.43179827593,,,3.7e-10,m2/s,,,,EPMA,diffusion_couple,Electron microprobe,true,,,false,use_with_caution,,Xor=0.50; average Na and K diffusivities,"provenance=compilation_2010; v0_source=zhang_table1; Type_of_dif_as_printed=binary ID; logfO2_as_printed=0.5; not converted to log10_fo2_bar (looks like XO2/mole fraction, not log10 Pa); Type_of_exp_as_printed=diffusion couple; Analytical_as_printed=Electron microprobe; Apparatus_as_printed=PCA; Capsule_as_printed=graphite and Pt; pres_medium_as_printed=NaCl+pyrex+alumina; R unstated in spreadsheet; compiler gas_constant_used_j_mol_k=8.314",supplement,"Holycross, M.",2026-08-31,draft,Freda1998GCA 62; 2997,Freda,1998,,Geochimica et Cosmochimica Acta,62,2997,10.1016/s0016-7037(98)00226-9,"Zhang 2010 Table 1 xls, Entry# 158; Run# XII A, 5.5% H2O"
DDB000161,1.0.0,isothermal_d,,Na-K interdiffusion,,,,interdiffusion,none,unspecified,melt,Wet Ab-Or melt,,,,other,,,false,false,wet Ab-Or melt; SiO2=66.1325;Al2O3=19.075;Na2O=2.855;K2O=13.32,wt_pct_oxide,66.1325,,19.075,,,,,,,,2.855,13.32,,,,,,anhydrous_total=101.3825,true,5.5,,,,,1582.15,1582.15,1582.15,1582.15,K,1000000000,1000000000,1000000000,1000,MPa,unknown,,,unknown,piston_cylinder,240,,,,,,,,,,,,,,,,,,1.004e-09,-8.99826628719,,,1.004e-09,m2/s,,,,EPMA,diffusion_couple,Electron microprobe,true,,,false,use_with_caution,,Xor=0.75; average Na and K diffusivities,"provenance=compilation_2010; v0_source=zhang_table1; Type_of_dif_as_printed=binary ID; logfO2_as_printed=0.75; not converted to log10_fo2_bar (looks like XO2/mole fraction, not log10 Pa); Type_of_exp_as_printed=diffusion couple; Analytical_as_printed=Electron microprobe; Apparatus_as_printed=PCA; Capsule_as_printed=graphite and Pt; pres_medium_as_printed=NaCl+pyrex+alumina; R unstated in spreadsheet; compiler gas_constant_used_j_mol_k=8.314",supplement,"Holycross, M.",2026-08-31,draft,Freda1998GCA 62; 2997,Freda,1998,,Geochimica et Cosmochimica Acta,62,2997,10.1016/s0016-7037(98)00226-9,"Zhang 2010 Table 1 xls, Entry# 159; Run# XI A 5.5% H2O"
DDB000162,1.0.0,isothermal_d,,Na-K interdiffusion,,,,interdiffusion,none,unspecified,melt,Wet Ab-Or melt,,,,other,,,false,false,wet Ab-Or melt; SiO2=66.1325;Al2O3=19.075;Na2O=2.855;K2O=13.32,wt_pct_oxide,66.1325,,19.075,,,,,,,,2.855,13.32,,,,,,anhydrous_total=101.3825,true,5.5,,,,,1436.15,1436.15,1436.15,1436.15,K,1000000000,1000000000,1000000000,1000,MPa,unknown,,,unknown,piston_cylinder,480,,,,,,,,,,,,,,,,,,5.145e-10,-9.2886146209,,,5.145e-10,m2/s,,,,EPMA,diffusion_couple,Electron microprobe,true,,,false,use_with_caution,,Xor=0.75; average Na and K diffusivities,"provenance=compilation_2010; v0_source=zhang_table1; Type_of_dif_as_printed=binary ID; logfO2_as_printed=0.75; not converted to log10_fo2_bar (looks like XO2/mole fraction, not log10 Pa); Type_of_exp_as_printed=diffusion couple; Analytical_as_printed=Electron microprobe; Apparatus_as_printed=PCA; Capsule_as_printed=graphite and Pt; pres_medium_as_printed=NaCl+pyrex+alumina; R unstated in spreadsheet; compiler gas_constant_used_j_mol_k=8.314",supplement,"Holycross, M.",2026-08-31,draft,Freda1998GCA 62; 2997,Freda,1998,,Geochimica et Cosmochimica Acta,62,2997,10.1016/s0016-7037(98)00226-9,"Zhang 2010 Table 1 xls, Entry# 160; Run# XII A, 5.5% H2O"
DDB000163,1.0.0,isothermal_d,,Na-K interdiffusion,,,,interdiffusion,none,unspecified,melt,Albite-orthoclase melt,,,,melt_simple,,,false,false,Albite-orthoclase melt; SiO2=67.135;Al2O3=18.89;Na2O=5.71;K2O=8.88,wt_pct_oxide,67.135,,18.89,,,,,,,,5.71,8.88,,,,,,anhydrous_total=100.615,,,,,,,1604.15,1604.15,1604.15,1604.15,K,2000000000,2000000000,2000000000,2000,MPa,unknown,,,unknown,piston_cylinder,240,,,,,,,,,,,,,,,,,,2.215e-10,-9.65462626944,,,2.215e-10,m2/s,,,,EPMA,diffusion_couple,Electron microprobe,true,,true,false,use_with_caution,,Xor=0.25; average Na and K diffusivities,"provenance=compilation_2010; v0_source=zhang_table1; Type_of_dif_as_printed=binary ID; logfO2_as_printed=0.25; not converted to log10_fo2_bar (looks like XO2/mole fraction, not log10 Pa); C_range_as_printed=0.14553478086449; Type_of_exp_as_printed=diffusion couple; Analytical_as_printed=Electron microprobe; Apparatus_as_printed=PCA; Capsule_as_printed=graphite; pres_medium_as_printed=NaCl+pyrex+alumina; R unstated in spreadsheet; compiler gas_constant_used_j_mol_k=8.314",supplement,"Holycross, M.",2026-08-31,draft,Freda1998GCA 62; 2997,Freda,1998,,Geochimica et Cosmochimica Acta,62,2997,10.1016/s0016-7037(98)00226-9,"Zhang 2010 Table 1 xls, Entry# 161; Run# VIII A"
DDB000164,1.0.0,isothermal_d,,Na-K interdiffusion,,,,interdiffusion,none,unspecified,melt,Albite-orthoclase melt,,,,melt_simple,,,false,false,Albite-orthoclase melt; SiO2=68.1375;Al2O3=19.075;Na2O=8.565;K2O=4.44,wt_pct_oxide,68.1375,,19.075,,,,,,,,8.565,4.44,,,,,,anhydrous_total=100.2175,,,,,,,1604.15,1604.15,1604.15,1604.15,K,2000000000,2000000000,2000000000,2000,MPa,unknown,,,unknown,piston_cylinder,240,,,,,,,,,,,,,,,,,,2.85e-10,-9.54515513999,,,2.85e-10,m2/s,,,,EPMA,diffusion_couple,Electron microprobe,true,,true,false,use_with_caution,,Xor=0.50; average Na and K diffusivities,"provenance=compilation_2010; v0_source=zhang_table1; Type_of_dif_as_printed=binary ID; logfO2_as_printed=0.5; not converted to log10_fo2_bar (looks like XO2/mole fraction, not log10 Pa); C_range_as_printed=-0.0242646219996313; Type_of_exp_as_printed=diffusion couple; Analytical_as_printed=Electron microprobe; Apparatus_as_printed=PCA; Capsule_as_printed=graphite; pres_medium_as_printed=NaCl+pyrex+alumina; R unstated in spreadsheet; compiler gas_constant_used_j_mol_k=8.314",supplement,"Holycross, M.",2026-08-31,draft,Freda1998GCA 62; 2997,Freda,1998,,Geochimica et Cosmochimica Acta,62,2997,10.1016/s0016-7037(98)00226-9,"Zhang 2010 Table 1 xls, Entry# 162; Run# VIII A"
DDB000165,1.0.0,isothermal_d,,Na-K interdiffusion,,,,interdiffusion,none,unspecified,melt,Albite-orthoclase melt,,,,melt_simple,,,false,false,Albite-orthoclase melt; SiO2=66.1325;Al2O3=19.075;Na2O=2.855;K2O=13.32,wt_pct_oxide,66.1325,,19.075,,,,,,,,2.855,13.32,,,,,,anhydrous_total=101.3825,,,,,,,1604.15,1604.15,1604.15,1604.15,K,2000000000,2000000000,2000000000,2000,MPa,unknown,,,unknown,piston_cylinder,240,,,,,,,,,,,,,,,,,,4.335e-10,-9.36301089819,,,4.335e-10,m2/s,,,,EPMA,diffusion_couple,Electron microprobe,true,,true,false,use_with_caution,,Xor=0.75; average Na and K diffusivities,"provenance=compilation_2010; v0_source=zhang_table1; Type_of_dif_as_printed=binary ID; logfO2_as_printed=0.75; not converted to log10_fo2_bar (looks like XO2/mole fraction, not log10 Pa); C_range_as_printed=-0.13165535484217; Type_of_exp_as_printed=diffusion couple; Analytical_as_printed=Electron microprobe; Apparatus_as_printed=PCA; Capsule_as_printed=graphite; pres_medium_as_printed=NaCl+pyrex+alumina; R unstated in spreadsheet; compiler gas_constant_used_j_mol_k=8.314",supplement,"Holycross, M.",2026-08-31,draft,Freda1998GCA 62; 2997,Freda,1998,,Geochimica et Cosmochimica Acta,62,2997,10.1016/s0016-7037(98)00226-9,"Zhang 2010 Table 1 xls, Entry# 163; Run# VIII A"
DDB000166,1.0.0,isothermal_d,,K,,42-,,tracer,none,unspecified,melt,Albite melt,,,,melt_simple,,,false,false,Albite melt; SiO2=69;Al2O3=20.44;Na2O=10.9,wt_pct_oxide,69,,20.44,,,,,,,,10.9,,,,,,,anhydrous_total=100.34,,,,,,,1262.15,1262.15,1262.15,1262.15,K,100000,100000,100000,0.1,MPa,,,,,one_atm_furnace,900,,,,,,,,,,,,,,,,,,1.8e-11,-10.7447274949,,,1.8e-11,m2/s,,,,radiotracer,thin_film,Residual activity,true,,,false,use_with_caution,,,provenance=compilation_2010; v0_source=zhang_table1; Type_of_dif_as_printed=Tracer; Type_of_exp_as_printed=thin source; Analytical_as_printed=Residual activity; Apparatus_as_printed=furnace; R unstated in spreadsheet; compiler gas_constant_used_j_mol_k=8.314,supplement,"Holycross, M.",2026-08-31,draft,Jambon1976GCA 40; 897,Jambon,1976,,Geochimica et Cosmochimica Acta,40,897,10.1016/0016-7037(76)90138-1,"Zhang 2010 Table 1 xls, Entry# 165"
DDB000167,1.0.0,isothermal_d,,K,,42-,,tracer,none,unspecified,melt,Albite melt,,,,melt_simple,,,false,false,Albite melt; SiO2=69;Al2O3=20.44;Na2O=10.9,wt_pct_oxide,69,,20.44,,,,,,,,10.9,,,,,,,anhydrous_total=100.34,,,,,,,1190.15,1190.15,1190.15,1190.15,K,100000,100000,100000,0.1,MPa,,,,,one_atm_furnace,900,,,,,,,,,,,,,,,,,,8e-12,-11.096910013,,,8e-12,m2/s,,,,radiotracer,thin_film,Residual activity,true,,,false,use_with_caution,,,provenance=compilation_2010; v0_source=zhang_table1; Type_of_dif_as_printed=Tracer; Type_of_exp_as_printed=thin source; Analytical_as_printed=Residual activity; Apparatus_as_printed=furnace; R unstated in spreadsheet; compiler gas_constant_used_j_mol_k=8.314,supplement,"Holycross, M.",2026-08-31,draft,Jambon1976GCA 40; 897,Jambon,1976,,Geochimica et Cosmochimica Acta,40,897,10.1016/0016-7037(76)90138-1,"Zhang 2010 Table 1 xls, Entry# 166"
DDB000168,1.0.0,isothermal_d,,K,,42-,,tracer,none,unspecified,melt,Albite melt,,,,melt_simple,,,false,false,Albite melt; SiO2=69;Al2O3=20.44;Na2O=10.9,wt_pct_oxide,69,,20.44,,,,,,,,10.9,,,,,,,anhydrous_total=100.34,,,,,,,1071.15,1071.15,1071.15,1071.15,K,100000,100000,100000,0.1,MPa,,,,,one_atm_furnace,900,,,,,,,,,,,,,,,,,,3.4e-12,-11.468521083,,,3.4e-12,m2/s,,,,radiotracer,thin_film,Residual activity,true,,,false,use_with_caution,,,provenance=compilation_2010; v0_source=zhang_table1; Type_of_dif_as_printed=Tracer; Type_of_exp_as_printed=thin source; Analytical_as_printed=Residual activity; Apparatus_as_printed=furnace; R unstated in spreadsheet; compiler gas_constant_used_j_mol_k=8.314,supplement,"Holycross, M.",2026-08-31,draft,Jambon1976GCA 40; 897,Jambon,1976,,Geochimica et Cosmochimica Acta,40,897,10.1016/0016-7037(76)90138-1,"Zhang 2010 Table 1 xls, Entry# 167"
DDB000169,1.0.0,isothermal_d,,K,,42-,,tracer,none,unspecified,melt,Albite melt,,,,melt_simple,,,false,false,Albite melt; SiO2=69;Al2O3=20.44;Na2O=10.9,wt_pct_oxide,69,,20.44,,,,,,,,10.9,,,,,,,anhydrous_total=100.34,,,,,,,900.15,900.15,900.15,900.15,K,100000,100000,100000,0.1,MPa,,,,,one_atm_furnace,10000,,,,,,,,,,,,,,,,,,3.9e-13,-12.408935393,,,3.9e-13,m2/s,,,,radiotracer,thin_film,Residual activity,true,,,false,use_with_caution,,,provenance=compilation_2010; v0_source=zhang_table1; Type_of_dif_as_printed=Tracer; Type_of_exp_as_printed=thin source; Analytical_as_printed=Residual activity; Apparatus_as_printed=furnace; R unstated in spreadsheet; compiler gas_constant_used_j_mol_k=8.314,supplement,"Holycross, M.",2026-08-31,draft,Jambon1976GCA 40; 897,Jambon,1976,,Geochimica et Cosmochimica Acta,40,897,10.1016/0016-7037(76)90138-1,"Zhang 2010 Table 1 xls, Entry# 168"
DDB000170,1.0.0,isothermal_d,,K,,42-,,tracer,none,unspecified,melt,Albite melt,,,,melt_simple,,,false,false,Albite melt; SiO2=69;Al2O3=20.44;Na2O=10.9,wt_pct_oxide,69,,20.44,,,,,,,,10.9,,,,,,,anhydrous_total=100.34,,,,,,,736.15,736.15,736.15,736.15,K,100000,100000,100000,0.1,MPa,,,,,one_atm_furnace,14000,,,,,,,,,,,,,,,,,,2e-14,-13.6989700043,,,2e-14,m2/s,,,,radiotracer,thin_film,Residual activity,true,,,false,use_with_caution,,,provenance=compilation_2010; v0_source=zhang_table1; Type_of_dif_as_printed=Tracer; Type_of_exp_as_printed=thin source; Analytical_as_printed=Residual activity; Apparatus_as_printed=furnace; R unstated in spreadsheet; compiler gas_constant_used_j_mol_k=8.314,supplement,"Holycross, M.",2026-08-31,draft,Jambon1976GCA 40; 897,Jambon,1976,,Geochimica et Cosmochimica Acta,40,897,10.1016/0016-7037(76)90138-1,"Zhang 2010 Table 1 xls, Entry# 169"
DDB000171,1.0.0,isothermal_d,,K,,42-,,tracer,none,unspecified,melt,Albite melt,,,,melt_simple,,,false,false,Albite melt; SiO2=69;Al2O3=20.44;Na2O=10.9,wt_pct_oxide,69,,20.44,,,,,,,,10.9,,,,,,,anhydrous_total=100.34,,,,,,,610.15,610.15,610.15,610.15,K,100000,100000,100000,0.1,MPa,,,,,one_atm_furnace,40000,,,,,,,,,,,,,,,,,,8e-16,-15.096910013,,,8e-16,m2/s,,,,radiotracer,thin_film,Residual activity,true,,,false,use_with_caution,,,provenance=compilation_2010; v0_source=zhang_table1; Type_of_dif_as_printed=Tracer; Type_of_exp_as_printed=thin source; Analytical_as_printed=Residual activity; Apparatus_as_printed=furnace; R unstated in spreadsheet; compiler gas_constant_used_j_mol_k=8.314,supplement,"Holycross, M.",2026-08-31,draft,Jambon1976GCA 40; 897,Jambon,1976,,Geochimica et Cosmochimica Acta,40,897,10.1016/0016-7037(76)90138-1,"Zhang 2010 Table 1 xls, Entry# 170"
DDB000172,1.0.0,isothermal_d,,K,,42-,,tracer,none,unspecified,melt,Orthoclase melt,,,,melt_simple,,,false,false,Orthoclase melt; SiO2=64.62;Al2O3=18.25;Na2O=0.15;K2O=16.5,wt_pct_oxide,64.62,,18.25,,,,,,,,0.15,16.5,,,,,,anhydrous_total=99.52,,,,,,,1226.15,1226.15,1226.15,1226.15,K,100000,100000,100000,0.1,MPa,,,,,one_atm_furnace,900,,,,,,,,,,,,,,,,,,1.15e-11,-10.9393021596,,,1.15e-11,m2/s,,,,radiotracer,thin_film,Residual activity,true,,,false,use_with_caution,,,provenance=compilation_2010; v0_source=zhang_table1; Type_of_dif_as_printed=Tracer; Type_of_exp_as_printed=thin source; Analytical_as_printed=Residual activity; Apparatus_as_printed=furnace; R unstated in spreadsheet; compiler gas_constant_used_j_mol_k=8.314,supplement,"Holycross, M.",2026-08-31,draft,Jambon1976GCA 40; 897,Jambon,1976,,Geochimica et Cosmochimica Acta,40,897,10.1016/0016-7037(76)90138-1,"Zhang 2010 Table 1 xls, Entry# 171"
DDB000173,1.0.0,isothermal_d,,K,,42-,,tracer,none,unspecified,melt,Orthoclase melt,,,,melt_simple,,,false,false,Orthoclase melt; SiO2=64.62;Al2O3=18.25;Na2O=0.15;K2O=16.5,wt_pct_oxide,64.62,,18.25,,,,,,,,0.15,16.5,,,,,,anhydrous_total=99.52,,,,,,,1077.15,1077.15,1077.15,1077.15,K,100000,100000,100000,0.1,MPa,,,,,one_atm_furnace,900,,,,,,,,,,,,,,,,,,4e-12,-11.3979400087,,,4e-12,m2/s,,,,radiotracer,thin_film,Residual activity,true,,,false,use_with_caution,,,provenance=compilation_2010; v0_source=zhang_table1; Type_of_dif_as_printed=Tracer; Type_of_exp_as_printed=thin source; Analytical_as_printed=Residual activity; Apparatus_as_printed=furnace; R unstated in spreadsheet; compiler gas_constant_used_j_mol_k=8.314,supplement,"Holycross, M.",2026-08-31,draft,Jambon1976GCA 40; 897,Jambon,1976,,Geochimica et Cosmochimica Acta,40,897,10.1016/0016-7037(76)90138-1,"Zhang 2010 Table 1 xls, Entry# 172"
DDB000174,1.0.0,isothermal_d,,K,,42-,,tracer,none,unspecified,melt,Orthoclase melt,,,,melt_simple,,,false,false,Orthoclase melt; SiO2=64.62;Al2O3=18.25;Na2O=0.15;K2O=16.5,wt_pct_oxide,64.62,,18.25,,,,,,,,0.15,16.5,,,,,,anhydrous_total=99.52,,,,,,,873.15,873.15,873.15,873.15,K,100000,100000,100000,0.1,MPa,,,,,one_atm_furnace,900,,,,,,,,,,,,,,,,,,9.5e-13,-12.0222763947,,,9.5e-13,m2/s,,,,radiotracer,thin_film,Residual activity,true,,,false,use_with_caution,,,provenance=compilation_2010; v0_source=zhang_table1; Type_of_dif_as_printed=Tracer; Type_of_exp_as_printed=thin source; Analytical_as_printed=Residual activity; Apparatus_as_printed=furnace; R unstated in spreadsheet; compiler gas_constant_used_j_mol_k=8.314,supplement,"Holycross, M.",2026-08-31,draft,Jambon1976GCA 40; 897,Jambon,1976,,Geochimica et Cosmochimica Acta,40,897,10.1016/0016-7037(76)90138-1,"Zhang 2010 Table 1 xls, Entry# 173"
DDB000175,1.0.0,isothermal_d,,K,,42-,,tracer,none,unspecified,melt,Orthoclase melt,,,,melt_simple,,,false,false,Orthoclase melt; SiO2=64.62;Al2O3=18.25;Na2O=0.15;K2O=16.5,wt_pct_oxide,64.62,,18.25,,,,,,,,0.15,16.5,,,,,,anhydrous_total=99.52,,,,,,,723.15,723.15,723.15,723.15,K,100000,100000,100000,0.1,MPa,,,,,one_atm_furnace,900,,,,,,,,,,,,,,,,,,1e-13,-13,,,1e-13,m2/s,,,,radiotracer,thin_film,Residual activity,true,,,false,use_with_caution,,,provenance=compilation_2010; v0_source=zhang_table1; Type_of_dif_as_printed=Tracer; Type_of_exp_as_printed=thin source; Analytical_as_printed=Residual activity; Apparatus_as_printed=furnace; R unstated in spreadsheet; compiler gas_constant_used_j_mol_k=8.314,supplement,"Holycross, M.",2026-08-31,draft,Jambon1976GCA 40; 897,Jambon,1976,,Geochimica et Cosmochimica Acta,40,897,10.1016/0016-7037(76)90138-1,"Zhang 2010 Table 1 xls, Entry# 174"
DDB000176,1.0.0,isothermal_d,,K,,42-,,tracer,none,unspecified,melt,Orthoclase melt,,,,melt_simple,,,false,false,Orthoclase melt; SiO2=64.62;Al2O3=18.25;Na2O=0.15;K2O=16.5,wt_pct_oxide,64.62,,18.25,,,,,,,,0.15,16.5,,,,,,anhydrous_total=99.52,,,,,,,633.115,633.115,633.115,633.115,K,100000,100000,100000,0.1,MPa,,,,,one_atm_furnace,6000,,,,,,,,,,,,,,,,,,1.6e-14,-13.7958800173,,,1.6e-14,m2/s,,,,radiotracer,thin_film,Residual activity,true,,,false,use_with_caution,,,provenance=compilation_2010; v0_source=zhang_table1; Type_of_dif_as_printed=Tracer; Type_of_exp_as_printed=thin source; Analytical_as_printed=Residual activity; Apparatus_as_printed=furnace; R unstated in spreadsheet; compiler gas_constant_used_j_mol_k=8.314,supplement,"Holycross, M.",2026-08-31,draft,Jambon1976GCA 40; 897,Jambon,1976,,Geochimica et Cosmochimica Acta,40,897,10.1016/0016-7037(76)90138-1,"Zhang 2010 Table 1 xls, Entry# 175"
DDB000177,1.0.0,isothermal_d,,K,,,,tracer,none,unspecified,melt,Rhyolite5,,,,melt_rhyolite,,,false,false,Rhyolite5; SiO2=73.01;TiO2=0.2;Al2O3=12.57;FeOt=2.71;MnO=0.05;MgO=0.54;CaO=0.41;Na2O=5.05;K2O=4.6,wt_pct_oxide,73.01,0.2,12.57,,2.71,,,0.05,0.54,0.41,5.05,4.6,,,,,,anhydrous_total=99.14,true,0.52,,,,,645.15,645.15,645.15,645.15,K,100000000,100000000,100000000,100,MPa,,,,,one_atm_furnace,43400,,,,,,,,,,,,,,,,,,9e-16,-15.0457574906,,,9e-16,m2/s,,,,radiotracer,thin_film,Residual activity,true,,,false,use_with_caution,,,provenance=compilation_2010; v0_source=zhang_table1; Type_of_dif_as_printed=Tracer; Type_of_exp_as_printed=thin source; Analytical_as_printed=Residual activity; Apparatus_as_printed=furnace; Capsule_as_printed=Pt; R unstated in spreadsheet; compiler gas_constant_used_j_mol_k=8.314,supplement,"Holycross, M.",2026-08-31,draft,Jambon1982JGR 87; 10797,Jambon,1982,,Journal of Geophysical Research,87,10797,10.1029/jb087ib13p10797,"Zhang 2010 Table 1 xls, Entry# 176"
DDB000178,1.0.0,isothermal_d,,K,,,,tracer,none,unspecified,melt,Rhyolite5,,,,melt_rhyolite,,,false,false,Rhyolite5; SiO2=73.01;TiO2=0.2;Al2O3=12.57;FeOt=2.71;MnO=0.05;MgO=0.54;CaO=0.41;Na2O=5.05;K2O=4.6,wt_pct_oxide,73.01,0.2,12.57,,2.71,,,0.05,0.54,0.41,5.05,4.6,,,,,,anhydrous_total=99.14,true,0.52,,,,,768.15,768.15,768.15,768.15,K,100000000,100000000,100000000,100,MPa,,,,,one_atm_furnace,3600,,,,,,,,,,,,,,,,,,2.4e-14,-13.6197887583,,,2.4e-14,m2/s,,,,radiotracer,thin_film,Residual activity,true,,,false,use_with_caution,,,provenance=compilation_2010; v0_source=zhang_table1; Type_of_dif_as_printed=Tracer; Type_of_exp_as_printed=thin source; Analytical_as_printed=Residual activity; Apparatus_as_printed=furnace; Capsule_as_printed=Pt; R unstated in spreadsheet; compiler gas_constant_used_j_mol_k=8.314,supplement,"Holycross, M.",2026-08-31,draft,Jambon1982JGR 87; 10797,Jambon,1982,,Journal of Geophysical Research,87,10797,10.1029/jb087ib13p10797,"Zhang 2010 Table 1 xls, Entry# 177"
DDB000179,1.0.0,isothermal_d,,K,,,,tracer,none,unspecified,melt,Rhyolite5,,,,melt_rhyolite,,,false,false,Rhyolite5; SiO2=73.01;TiO2=0.2;Al2O3=12.57;FeOt=2.71;MnO=0.05;MgO=0.54;CaO=0.41;Na2O=5.05;K2O=4.6,wt_pct_oxide,73.01,0.2,12.57,,2.71,,,0.05,0.54,0.41,5.05,4.6,,,,,,anhydrous_total=99.14,true,0.52,,,,,885.15,885.15,885.15,885.15,K,100000000,100000000,100000000,100,MPa,,,,,one_atm_furnace,1000,,,,,,,,,,,,,,,,,,1.3e-13,-12.8860566477,,,1.3e-13,m2/s,,,,radiotracer,thin_film,Residual activity,true,,,false,use_with_caution,,,provenance=compilation_2010; v0_source=zhang_table1; Type_of_dif_as_printed=Tracer; Type_of_exp_as_printed=thin source; Analytical_as_printed=Residual activity; Apparatus_as_printed=furnace; Capsule_as_printed=Pt; R unstated in spreadsheet; compiler gas_constant_used_j_mol_k=8.314,supplement,"Holycross, M.",2026-08-31,draft,Jambon1982JGR 87; 10797,Jambon,1982,,Journal of Geophysical Research,87,10797,10.1029/jb087ib13p10797,"Zhang 2010 Table 1 xls, Entry# 178"
DDB000180,1.0.0,isothermal_d,,K,,,,tracer,none,unspecified,melt,Rhyolite5,,,,melt_rhyolite,,,false,false,Rhyolite5; SiO2=73.01;TiO2=0.2;Al2O3=12.57;FeOt=2.71;MnO=0.05;MgO=0.54;CaO=0.41;Na2O=5.05;K2O=4.6,wt_pct_oxide,73.01,0.2,12.57,,2.71,,,0.05,0.54,0.41,5.05,4.6,,,,,,anhydrous_total=99.14,true,0.52,,,,,1008.15,1008.15,1008.15,1008.15,K,100000000,100000000,100000000,100,MPa,,,,,one_atm_furnace,1000,,,,,,,,,,,,,,,,,,1.2e-12,-11.920818754,,,1.2e-12,m2/s,,,,radiotracer,thin_film,Residual activity,true,,,false,use_with_caution,,,provenance=compilation_2010; v0_source=zhang_table1; Type_of_dif_as_printed=Tracer; Type_of_exp_as_printed=thin source; Analytical_as_printed=Residual activity; Apparatus_as_printed=furnace; Capsule_as_printed=Pt; R unstated in spreadsheet; compiler gas_constant_used_j_mol_k=8.314,supplement,"Holycross, M.",2026-08-31,draft,Jambon1982JGR 87; 10797,Jambon,1982,,Journal of Geophysical Research,87,10797,10.1029/jb087ib13p10797,"Zhang 2010 Table 1 xls, Entry# 179"
DDB000181,1.0.0,isothermal_d,,K,,,,tracer,none,unspecified,melt,Rhyolite5,,,,melt_rhyolite,,,false,false,Rhyolite5; SiO2=73.01;TiO2=0.2;Al2O3=12.57;FeOt=2.71;MnO=0.05;MgO=0.54;CaO=0.41;Na2O=5.05;K2O=4.6,wt_pct_oxide,73.01,0.2,12.57,,2.71,,,0.05,0.54,0.41,5.05,4.6,,,,,,anhydrous_total=99.14,true,0.52,,,,,1118.15,1118.15,1118.15,1118.15,K,100000000,100000000,100000000,100,MPa,,,,,one_atm_furnace,1000,,,,,,,,,,,,,,,,,,4.2e-12,-11.3767507096,,,4.2e-12,m2/s,,,,radiotracer,thin_film,Residual activity,true,,,false,use_with_caution,,,provenance=compilation_2010; v0_source=zhang_table1; Type_of_dif_as_printed=Tracer; Type_of_exp_as_printed=thin source; Analytical_as_printed=Residual activity; Apparatus_as_printed=furnace; Capsule_as_printed=Pt; R unstated in spreadsheet; compiler gas_constant_used_j_mol_k=8.314,supplement,"Holycross, M.",2026-08-31,draft,Jambon1982JGR 87; 10797,Jambon,1982,,Journal of Geophysical Research,87,10797,10.1029/jb087ib13p10797,"Zhang 2010 Table 1 xls, Entry# 180"
DDB000182,1.0.0,isothermal_d,,K,,,,chemical,effective_binary,unspecified,melt,Basalt,,,,melt_basalt,,,false,false,basalt; SiO2=49.91;TiO2=1.64;Al2O3=16.12;FeOt=9.52;MnO=0.17;MgO=8.58;CaO=10.83;Na2O=2.9;K2O=0.18;P2O5=0.15,wt_pct_oxide,49.91,1.64,16.12,,9.52,,,0.17,8.58,10.83,2.9,0.18,0.15,,,,,anhydrous_total=100,,,,,,,1548.15,1548.15,1548.15,1548.15,K,1000000000,1000000000,1000000000,1000,MPa,,,,,piston_cylinder,2700,,,,,,,,,,,,,,,,,,3.4e-12,-11.468521083,,,3.4e-12,m2/s,,,,EPMA,diffusion_couple,Electron microprobe,true,,true,false,use_with_caution,,,provenance=compilation_2010; v0_source=zhang_table1; Type_of_dif_as_printed=SEBD; C_range_as_printed=0.14 to ~6; Type_of_exp_as_printed=diffusion couple (granite only partially molten); Analytical_as_printed=Electron microprobe; Apparatus_as_printed=piston-cylinder; Capsule_as_printed=graphite; pres_medium_as_printed=NaCl-pyrex; R unstated in spreadsheet; compiler gas_constant_used_j_mol_k=8.314,supplement,"Holycross, M.",2026-08-31,draft,Watson1984JG 92; 121,Watson,1984,,Journal of Geology,92,121,,"Zhang 2010 Table 1 xls, Entry# 181"
DDB000183,1.0.0,isothermal_d,,K,,,,chemical,effective_binary,unspecified,melt,Basalt,,,,melt_basalt,,,false,false,basalt; SiO2=49.91;TiO2=1.64;Al2O3=16.12;FeOt=9.52;MnO=0.17;MgO=8.58;CaO=10.83;Na2O=2.9;K2O=0.18;P2O5=0.15,wt_pct_oxide,49.91,1.64,16.12,,9.52,,,0.17,8.58,10.83,2.9,0.18,0.15,,,,,anhydrous_total=100,,,,,,,1548.15,1548.15,1548.15,1548.15,K,1000000000,1000000000,1000000000,1000,MPa,,,,,piston_cylinder,28800,,,,,,,,,,,,,,,,,,1.7e-12,-11.7695510786,,,1.7e-12,m2/s,,,,EPMA,diffusion_couple,Electron microprobe,true,,true,false,use_with_caution,,,provenance=compilation_2010; v0_source=zhang_table1; Type_of_dif_as_printed=SEBD; C_range_as_printed=0.14 to ~6; Type_of_exp_as_printed=diffusion couple (granite only partially molten); Analytical_as_printed=Electron microprobe; Apparatus_as_printed=piston-cylinder; Capsule_as_printed=graphite; pres_medium_as_printed=NaCl-pyrex; R unstated in spreadsheet; compiler gas_constant_used_j_mol_k=8.314,supplement,"Holycross, M.",2026-08-31,draft,Watson1984JG 92; 121,Watson,1984,,Journal of Geology,92,121,,"Zhang 2010 Table 1 xls, Entry# 182"
DDB000184,1.0.0,isothermal_d,,K,,,,chemical,effective_binary,unspecified,melt,Basalt,,,,melt_basalt,,,false,false,basalt; SiO2=49.91;TiO2=1.64;Al2O3=16.12;FeOt=9.52;MnO=0.17;MgO=8.58;CaO=10.83;Na2O=2.9;K2O=0.18;P2O5=0.15,wt_pct_oxide,49.91,1.64,16.12,,9.52,,,0.17,8.58,10.83,2.9,0.18,0.15,,,,,anhydrous_total=100,,,,,,,1548.15,1548.15,1548.15,1548.15,K,1000000000,1000000000,1000000000,1000,MPa,,,,,piston_cylinder,86400,,,,,,,,,,,,,,,,,,4.7e-12,-11.3279021421,,,4.7e-12,m2/s,,,,EPMA,diffusion_couple,Electron microprobe,true,,true,false,use_with_caution,,,provenance=compilation_2010; v0_source=zhang_table1; Type_of_dif_as_printed=SEBD; C_range_as_printed=0.14 to ~6; Type_of_exp_as_printed=diffusion couple (granite only partially molten); Analytical_as_printed=Electron microprobe; Apparatus_as_printed=piston-cylinder; Capsule_as_printed=graphite; pres_medium_as_printed=NaCl-pyrex; R unstated in spreadsheet; compiler gas_constant_used_j_mol_k=8.314,supplement,"Holycross, M.",2026-08-31,draft,Watson1984JG 92; 121,Watson,1984,,Journal of Geology,92,121,,"Zhang 2010 Table 1 xls, Entry# 183"
DDB000185,1.0.0,isothermal_d,,K,,41-,,chemical,effective_binary,unspecified,melt,Wet Rhyolite3-rhyolite16,,,,melt_rhyolite,,,false,false,wet rhyolite3-rhyolite16; SiO2=74.9;TiO2=0.11;Al2O3=13.5;FeOt=2.415;MnO=0.03;MgO=0.205;CaO=1.55;Na2O=3.905;K2O=3.91,wt_pct_oxide,74.9,0.11,13.5,,2.415,,,0.03,0.205,1.55,3.905,3.91,,,,,,anhydrous_total=100.525,true,0.74,,,,,1523.15,1523.15,1523.15,1523.15,K,1000000000,1000000000,1000000000,1000,MPa,,,,,piston_cylinder,1800,,,,,,,,,,,,,,,,,,1.07e-11,-10.9706162223,,,1.07e-11,m2/s,,,,SIMS,diffusion_couple,SIMS,true,,,false,use_with_caution,,,provenance=compilation_2010; v0_source=zhang_table1; Type_of_dif_as_printed=IEBD; Type_of_exp_as_printed=diffusion couple; Analytical_as_printed=SIMS; Apparatus_as_printed=PCA; Capsule_as_printed=Pt; pres_medium_as_printed=CaF2; R unstated in spreadsheet; compiler gas_constant_used_j_mol_k=8.314,supplement,"Holycross, M.",2026-08-31,draft,VanDerLaan1994EPSL 123; 155,VanDerLaan,1994,,Earth and Planetary Science Letters,123,155,,"Zhang 2010 Table 1 xls, Entry# 184; Run# 143"
DDB000186,1.0.0,isothermal_d,,K,,,,chemical,effective_binary,unspecified,melt,Wet Rhyolite3-rhyolite16,,,,melt_rhyolite,,,false,false,wet rhyolite3-rhyolite16; SiO2=74.9;TiO2=0.11;Al2O3=13.5;FeOt=2.415;MnO=0.03;MgO=0.205;CaO=1.55;Na2O=3.905;K2O=3.91,wt_pct_oxide,74.9,0.11,13.5,,2.415,,,0.03,0.205,1.55,3.905,3.91,,,,,,anhydrous_total=100.525,true,0.74,,,,,1523.15,1523.15,1523.15,1523.15,K,1000000000,1000000000,1000000000,1000,MPa,,,,,piston_cylinder,1800,,,,,,,,,,,,,,,,,,2.2e-11,-10.6575773192,,,2.2e-11,m2/s,,,,EPMA,diffusion_couple,Electron microprobe,true,,,false,use_with_caution,,,provenance=compilation_2010; v0_source=zhang_table1; Type_of_dif_as_printed=SEBD; Type_of_exp_as_printed=diffusion couple; Analytical_as_printed=Electron microprobe; Apparatus_as_printed=PCA; Capsule_as_printed=Pt; pres_medium_as_printed=CaF2; R unstated in spreadsheet; compiler gas_constant_used_j_mol_k=8.314,supplement,"Holycross, M.",2026-08-31,draft,VanDerLaan1994EPSL 123; 155,VanDerLaan,1994,,Earth and Planetary Science Letters,123,155,,"Zhang 2010 Table 1 xls, Entry# 185; Run# 143"
DDB000187,1.0.0,isothermal_d,,K,,41-,,chemical,effective_binary,unspecified,melt,Wet Andesite3-rhyolite16,,,,melt_rhyolite,,,false,false,wet Andesite3-rhyolite16; SiO2=68;TiO2=0.11;Al2O3=14.9;FeOt=5.19;MnO=0.03;MgO=1.62;CaO=4.2;Na2O=4.125;K2O=2.165,wt_pct_oxide,68,0.11,14.9,,5.19,,,0.03,1.62,4.2,4.125,2.165,,,,,,anhydrous_total=100.34,true,0.59,,,,,1523.15,1523.15,1523.15,1523.15,K,1000000000,1000000000,1000000000,1000,MPa,,,,,piston_cylinder,1800,,,,,,,,,,,,,,,,,,2.3e-11,-10.638272164,,,2.3e-11,m2/s,,,,SIMS,diffusion_couple,SIMS,true,,,false,use_with_caution,,,provenance=compilation_2010; v0_source=zhang_table1; Type_of_dif_as_printed=IEBD; Type_of_exp_as_printed=diffusion couple; Analytical_as_printed=SIMS; Apparatus_as_printed=PCA; Capsule_as_printed=Pt; pres_medium_as_printed=CaF2; R unstated in spreadsheet; compiler gas_constant_used_j_mol_k=8.314,supplement,"Holycross, M.",2026-08-31,draft,VanDerLaan1994EPSL 123; 155,VanDerLaan,1994,,Earth and Planetary Science Letters,123,155,,"Zhang 2010 Table 1 xls, Entry# 186; Run# 144"
