Repository: holycrossm/diffusion-coefficients

# Experimental diffusion coefficients (minerals and silicate melts)

**Pre-release / not published.** Schema v1.0.0. This folder is a GitHub-ready living table: canonical data is CSV, new rows arrive by pull request, and a static page searches the file in the browser. Nothing here is a citable compilation of record.

This is a QA build of 4630 experimental rows (minerals and silicate melts). Most numbers are staged from the 2010 RiMG 72 tables. Do not treat the repo as published, complete, or peer-reviewed.

File: site/data/diffusion_coefficients.csv (part 6 of 136)
DDB000188,1.0.0,isothermal_d,,K,,,,chemical,effective_binary,unspecified,melt,Wet Andesite3-rhyolite16,,,,melt_rhyolite,,,false,false,wet Andesite3-rhyolite16; SiO2=68;TiO2=0.11;Al2O3=14.9;FeOt=5.19;MnO=0.03;MgO=1.62;CaO=4.2;Na2O=4.125;K2O=2.165,wt_pct_oxide,68,0.11,14.9,,5.19,,,0.03,1.62,4.2,4.125,2.165,,,,,,anhydrous_total=100.34,true,0.59,,,,,1523.15,1523.15,1523.15,1523.15,K,1000000000,1000000000,1000000000,1000,MPa,,,,,piston_cylinder,1800,,,,,,,,,,,,,,,,,,6e-13,-12.2218487496,,,6e-13,m2/s,,,,EPMA,diffusion_couple,Electron microprobe,true,,,false,use_with_caution,,,provenance=compilation_2010; v0_source=zhang_table1; Type_of_dif_as_printed=SEBD; Type_of_exp_as_printed=diffusion couple; Analytical_as_printed=Electron microprobe; Apparatus_as_printed=PCA; Capsule_as_printed=Pt; pres_medium_as_printed=CaF2; R unstated in spreadsheet; compiler gas_constant_used_j_mol_k=8.314,supplement,"Holycross, M.",2026-08-31,draft,VanDerLaan1994EPSL 123; 155,VanDerLaan,1994,,Earth and Planetary Science Letters,123,155,,"Zhang 2010 Table 1 xls, Entry# 187; Run# 144"
DDB000189,1.0.0,isothermal_d,,K,,,,tracer,none,unspecified,melt,Albite melt,,,,melt_simple,,,false,false,Albite melt; SiO2=69.1;Al2O3=19.33;Na2O=11.74;K2O=0.022,wt_pct_oxide,69.1,,19.33,,,,,,,,11.74,0.022,,,,,,anhydrous_total=100.192,,,,,,,1190.15,1190.15,1190.15,1190.15,K,100000,100000,100000,0.1,MPa,,,,,one_atm_furnace,1980,,,,,,,,,,,,,,,,,,1.34896288259e-11,-10.87,,,1.34896288259165e-11,m2/s,,,,EPMA,thin_film,Electron microprobe,true,,,false,use_with_caution,,,provenance=compilation_2010; v0_source=zhang_table1; Type_of_dif_as_printed=Tracer; Type_of_exp_as_printed=thin source; Analytical_as_printed=Electron microprobe; Apparatus_as_printed=furnace; R unstated in spreadsheet; compiler gas_constant_used_j_mol_k=8.314,supplement,"Holycross, M.",2026-08-31,draft,Roselieb1997GCA 61; 3101,Roselieb,1997,,Geochimica et Cosmochimica Acta,61,3101,10.1016/s0016-7037(97)00153-1,"Zhang 2010 Table 1 xls, Entry# 188; Run# 2809.05"
DDB000190,1.0.0,isothermal_d,,K,,,,tracer,none,unspecified,melt,Albite melt,,,,melt_simple,,,false,false,Albite melt; SiO2=69.1;Al2O3=19.33;Na2O=11.74;K2O=0.022,wt_pct_oxide,69.1,,19.33,,,,,,,,11.74,0.022,,,,,,anhydrous_total=100.192,,,,,,,1190.15,1190.15,1190.15,1190.15,K,100000,100000,100000,0.1,MPa,,,,,one_atm_furnace,2100,,,,,,,,,,,,,,,,,,1.31825673856e-11,-10.88,,,1.3182567385564e-11,m2/s,,,,EPMA,thin_film,Electron microprobe,true,,,false,use_with_caution,,,provenance=compilation_2010; v0_source=zhang_table1; Type_of_dif_as_printed=Tracer; Type_of_exp_as_printed=thin source; Analytical_as_printed=Electron microprobe; Apparatus_as_printed=furnace; R unstated in spreadsheet; compiler gas_constant_used_j_mol_k=8.314,supplement,"Holycross, M.",2026-08-31,draft,Roselieb1997GCA 61; 3101,Roselieb,1997,,Geochimica et Cosmochimica Acta,61,3101,10.1016/s0016-7037(97)00153-1,"Zhang 2010 Table 1 xls, Entry# 189; Run# 2809.01"
DDB000191,1.0.0,isothermal_d,,K,,,,tracer,none,unspecified,melt,Jadeite melt,,,,melt_simple,,,false,false,Jadeite melt; SiO2=59.86;Al2O3=25.52;FeOt=0.023;MnO=0.021;MgO=0.004;CaO=0.018;Na2O=14.58;K2O=0.022,wt_pct_oxide,59.86,,25.52,,0.023,,,0.021,0.004,0.018,14.58,0.022,,,,,,anhydrous_total=100.048,,,,,,,1073.15,1073.15,1073.15,1073.15,K,100000,100000,100000,0.1,MPa,,,,,one_atm_furnace,1800,,,,,,,,,,,,,,,,,,3.38844156139e-12,-11.47,,,3.38844156139201e-12,m2/s,,,,EPMA,thin_film,Electron microprobe,true,,,false,use_with_caution,,,provenance=compilation_2010; v0_source=zhang_table1; Type_of_dif_as_printed=Tracer; Type_of_exp_as_printed=thin source; Analytical_as_printed=Electron microprobe; Apparatus_as_printed=furnace; R unstated in spreadsheet; compiler gas_constant_used_j_mol_k=8.314,supplement,"Holycross, M.",2026-08-31,draft,Roselieb1997GCA 61; 3101,Roselieb,1997,,Geochimica et Cosmochimica Acta,61,3101,10.1016/s0016-7037(97)00153-1,"Zhang 2010 Table 1 xls, Entry# 190; Run# 2809.01"
DDB000192,1.0.0,isothermal_d,,K,,,,tracer,none,unspecified,melt,Jadeite melt,,,,melt_simple,,,false,false,Jadeite melt; SiO2=59.86;Al2O3=25.52;FeOt=0.023;MnO=0.021;MgO=0.004;CaO=0.018;Na2O=14.58;K2O=0.022,wt_pct_oxide,59.86,,25.52,,0.023,,,0.021,0.004,0.018,14.58,0.022,,,,,,anhydrous_total=100.048,,,,,,,1073.15,1073.15,1073.15,1073.15,K,100000,100000,100000,0.1,MPa,,,,,one_atm_furnace,1800,,,,,,,,,,,,,,,,,,3.38844156139e-12,-11.47,,,3.38844156139201e-12,m2/s,,,,EPMA,thin_film,Electron microprobe,true,,,false,use_with_caution,,,provenance=compilation_2010; v0_source=zhang_table1; Type_of_dif_as_printed=Tracer; Type_of_exp_as_printed=thin source; Analytical_as_printed=Electron microprobe; Apparatus_as_printed=furnace; R unstated in spreadsheet; compiler gas_constant_used_j_mol_k=8.314,supplement,"Holycross, M.",2026-08-31,draft,Roselieb1997GCA 61; 3101,Roselieb,1997,,Geochimica et Cosmochimica Acta,61,3101,10.1016/s0016-7037(97)00153-1,"Zhang 2010 Table 1 xls, Entry# 191; Run# 2302.01"
DDB000193,1.0.0,isothermal_d,,K,,,,tracer,none,unspecified,melt,Jadeite melt,,,,melt_simple,,,false,false,Jadeite melt; SiO2=59.86;Al2O3=25.52;FeOt=0.023;MnO=0.021;MgO=0.004;CaO=0.018;Na2O=14.58;K2O=0.022,wt_pct_oxide,59.86,,25.52,,0.023,,,0.021,0.004,0.018,14.58,0.022,,,,,,anhydrous_total=100.048,,,,,,,1073.15,1073.15,1073.15,1073.15,K,100000,100000,100000,0.1,MPa,,,,,one_atm_furnace,1800,,,,,,,,,,,,,,,,,,3.80189396321e-12,-11.42,,,3.80189396320561e-12,m2/s,,,,EPMA,thin_film,Electron microprobe,true,,,false,use_with_caution,,,provenance=compilation_2010; v0_source=zhang_table1; Type_of_dif_as_printed=Tracer; Type_of_exp_as_printed=thin source; Analytical_as_printed=Electron microprobe; Apparatus_as_printed=furnace; R unstated in spreadsheet; compiler gas_constant_used_j_mol_k=8.314,supplement,"Holycross, M.",2026-08-31,draft,Roselieb1997GCA 61; 3101,Roselieb,1997,,Geochimica et Cosmochimica Acta,61,3101,10.1016/s0016-7037(97)00153-1,"Zhang 2010 Table 1 xls, Entry# 192; Run# 2302.03"
DDB000194,1.0.0,isothermal_d,,K,,,,tracer,none,unspecified,melt,Jadeite melt,,,,melt_simple,,,false,false,Jadeite melt; SiO2=59.86;Al2O3=25.52;FeOt=0.023;MnO=0.021;MgO=0.004;CaO=0.018;Na2O=14.58;K2O=0.022,wt_pct_oxide,59.86,,25.52,,0.023,,,0.021,0.004,0.018,14.58,0.022,,,,,,anhydrous_total=100.048,,,,,,,1073.15,1073.15,1073.15,1073.15,K,100000,100000,100000,0.1,MPa,,,,,one_atm_furnace,5400,,,,,,,,,,,,,,,,,,3.54813389234e-12,-11.45,,,3.54813389233575e-12,m2/s,,,,EPMA,thin_film,Electron microprobe,true,,,false,use_with_caution,,,provenance=compilation_2010; v0_source=zhang_table1; Type_of_dif_as_printed=Tracer; Type_of_exp_as_printed=thin source; Analytical_as_printed=Electron microprobe; Apparatus_as_printed=furnace; R unstated in spreadsheet; compiler gas_constant_used_j_mol_k=8.314,supplement,"Holycross, M.",2026-08-31,draft,Roselieb1997GCA 61; 3101,Roselieb,1997,,Geochimica et Cosmochimica Acta,61,3101,10.1016/s0016-7037(97)00153-1,"Zhang 2010 Table 1 xls, Entry# 193; Run# 2809.03"
DDB000195,1.0.0,isothermal_d,,K,,,,tracer,none,unspecified,melt,Jadeite melt,,,,melt_simple,,,false,false,Jadeite melt; SiO2=59.86;Al2O3=25.52;FeOt=0.023;MnO=0.021;MgO=0.004;CaO=0.018;Na2O=14.58;K2O=0.022,wt_pct_oxide,59.86,,25.52,,0.023,,,0.021,0.004,0.018,14.58,0.022,,,,,,anhydrous_total=100.048,,,,,,,1073.15,1073.15,1073.15,1073.15,K,100000,100000,100000,0.1,MPa,,,,,one_atm_furnace,5400,,,,,,,,,,,,,,,,,,3.54813389234e-12,-11.45,,,3.54813389233575e-12,m2/s,,,,EPMA,thin_film,Electron microprobe,true,,,false,use_with_caution,,,provenance=compilation_2010; v0_source=zhang_table1; Type_of_dif_as_printed=Tracer; Type_of_exp_as_printed=thin source; Analytical_as_printed=Electron microprobe; Apparatus_as_printed=furnace; R unstated in spreadsheet; compiler gas_constant_used_j_mol_k=8.314,supplement,"Holycross, M.",2026-08-31,draft,Roselieb1997GCA 61; 3101,Roselieb,1997,,Geochimica et Cosmochimica Acta,61,3101,10.1016/s0016-7037(97)00153-1,"Zhang 2010 Table 1 xls, Entry# 194; Run# 2302.09"
DDB000196,1.0.0,isothermal_d,,K,,,,tracer,none,unspecified,melt,Jadeite melt,,,,melt_simple,,,false,false,Jadeite melt; SiO2=59.86;Al2O3=25.52;FeOt=0.023;MnO=0.021;MgO=0.004;CaO=0.018;Na2O=14.58;K2O=0.022,wt_pct_oxide,59.86,,25.52,,0.023,,,0.021,0.004,0.018,14.58,0.022,,,,,,anhydrous_total=100.048,,,,,,,1173.15,1173.15,1173.15,1173.15,K,100000,100000,100000,0.1,MPa,,,,,one_atm_furnace,900,,,,,,,,,,,,,,,,,,1.09647819614e-11,-10.96,,,1.09647819614318e-11,m2/s,,,,EPMA,thin_film,Electron microprobe,true,,,false,use_with_caution,,,provenance=compilation_2010; v0_source=zhang_table1; Type_of_dif_as_printed=Tracer; Type_of_exp_as_printed=thin source; Analytical_as_printed=Electron microprobe; Apparatus_as_printed=furnace; R unstated in spreadsheet; compiler gas_constant_used_j_mol_k=8.314,supplement,"Holycross, M.",2026-08-31,draft,Roselieb1997GCA 61; 3101,Roselieb,1997,,Geochimica et Cosmochimica Acta,61,3101,10.1016/s0016-7037(97)00153-1,"Zhang 2010 Table 1 xls, Entry# 195; Run# 2809.15"
DDB000197,1.0.0,isothermal_d,,K,,,,tracer,none,unspecified,melt,Jadeite melt,,,,melt_simple,,,false,false,Jadeite melt; SiO2=59.86;Al2O3=25.52;FeOt=0.023;MnO=0.021;MgO=0.004;CaO=0.018;Na2O=14.58;K2O=0.022,wt_pct_oxide,59.86,,25.52,,0.023,,,0.021,0.004,0.018,14.58,0.022,,,,,,anhydrous_total=100.048,,,,,,,1173.15,1173.15,1173.15,1173.15,K,100000,100000,100000,0.1,MPa,,,,,one_atm_furnace,2100,,,,,,,,,,,,,,,,,,9.54992586021e-12,-11.02,,,9.54992586021435e-12,m2/s,,,,EPMA,thin_film,Electron microprobe,true,,,false,use_with_caution,,,provenance=compilation_2010; v0_source=zhang_table1; Type_of_dif_as_printed=Tracer; Type_of_exp_as_printed=thin source; Analytical_as_printed=Electron microprobe; Apparatus_as_printed=furnace; R unstated in spreadsheet; compiler gas_constant_used_j_mol_k=8.314,supplement,"Holycross, M.",2026-08-31,draft,Roselieb1997GCA 61; 3101,Roselieb,1997,,Geochimica et Cosmochimica Acta,61,3101,10.1016/s0016-7037(97)00153-1,"Zhang 2010 Table 1 xls, Entry# 196; Run# 2302.12"
DDB000198,1.0.0,isothermal_d,,K,,,,tracer,none,unspecified,melt,Jadeite melt,,,,melt_simple,,,false,false,Jadeite melt; SiO2=59.86;Al2O3=25.52;FeOt=0.023;MnO=0.021;MgO=0.004;CaO=0.018;Na2O=14.58;K2O=0.022,wt_pct_oxide,59.86,,25.52,,0.023,,,0.021,0.004,0.018,14.58,0.022,,,,,,anhydrous_total=100.048,,,,,,,1173.15,1173.15,1173.15,1173.15,K,100000,100000,100000,0.1,MPa,,,,,one_atm_furnace,2220,,,,,,,,,,,,,,,,,,2.04173794467e-11,-10.69,,,2.04173794466953e-11,m2/s,,,,EPMA,thin_film,Electron microprobe,true,,,false,use_with_caution,,,provenance=compilation_2010; v0_source=zhang_table1; Type_of_dif_as_printed=Tracer; Type_of_exp_as_printed=thin source; Analytical_as_printed=Electron microprobe; Apparatus_as_printed=furnace; R unstated in spreadsheet; compiler gas_constant_used_j_mol_k=8.314,supplement,"Holycross, M.",2026-08-31,draft,Roselieb1997GCA 61; 3101,Roselieb,1997,,Geochimica et Cosmochimica Acta,61,3101,10.1016/s0016-7037(97)00153-1,"Zhang 2010 Table 1 xls, Entry# 197; Run# 2809.17"
DDB000199,1.0.0,isothermal_d,,K,,,,tracer,none,unspecified,melt,Jadeite melt,,,,melt_simple,,,false,false,Jadeite melt; SiO2=59.86;Al2O3=25.52;FeOt=0.023;MnO=0.021;MgO=0.004;CaO=0.018;Na2O=14.58;K2O=0.022,wt_pct_oxide,59.86,,25.52,,0.023,,,0.021,0.004,0.018,14.58,0.022,,,,,,anhydrous_total=100.048,,,,,,,1291.15,1291.15,1291.15,1291.15,K,100000,100000,100000,0.1,MPa,,,,,one_atm_furnace,300,,,,,,,,,,,,,,,,,,4.46683592151e-11,-10.35,,,4.46683592150963e-11,m2/s,,,,EPMA,thin_film,Electron microprobe,true,,,false,use_with_caution,,,provenance=compilation_2010; v0_source=zhang_table1; Type_of_dif_as_printed=Tracer; Type_of_exp_as_printed=thin source; Analytical_as_printed=Electron microprobe; Apparatus_as_printed=furnace; R unstated in spreadsheet; compiler gas_constant_used_j_mol_k=8.314,supplement,"Holycross, M.",2026-08-31,draft,Roselieb1997GCA 61; 3101,Roselieb,1997,,Geochimica et Cosmochimica Acta,61,3101,10.1016/s0016-7037(97)00153-1,"Zhang 2010 Table 1 xls, Entry# 198; Run# 2809.09"
DDB000200,1.0.0,isothermal_d,,K,,,,tracer,none,unspecified,melt,Jadeite melt,,,,melt_simple,,,false,false,Jadeite melt; SiO2=59.86;Al2O3=25.52;FeOt=0.023;MnO=0.021;MgO=0.004;CaO=0.018;Na2O=14.58;K2O=0.022,wt_pct_oxide,59.86,,25.52,,0.023,,,0.021,0.004,0.018,14.58,0.022,,,,,,anhydrous_total=100.048,,,,,,,1291.15,1291.15,1291.15,1291.15,K,100000,100000,100000,0.1,MPa,,,,,one_atm_furnace,930,,,,,,,,,,,,,,,,,,3.2359365693e-11,-10.49,,,3.23593656929627e-11,m2/s,,,,EPMA,thin_film,Electron microprobe,true,,,false,use_with_caution,,,provenance=compilation_2010; v0_source=zhang_table1; Type_of_dif_as_printed=Tracer; Type_of_exp_as_printed=thin source; Analytical_as_printed=Electron microprobe; Apparatus_as_printed=furnace; R unstated in spreadsheet; compiler gas_constant_used_j_mol_k=8.314,supplement,"Holycross, M.",2026-08-31,draft,Roselieb1997GCA 61; 3101,Roselieb,1997,,Geochimica et Cosmochimica Acta,61,3101,10.1016/s0016-7037(97)00153-1,"Zhang 2010 Table 1 xls, Entry# 199; Run# 2302.07"
DDB000201,1.0.0,isothermal_d,,K,,,,tracer,none,unspecified,melt,Jadeite melt,,,,melt_simple,,,false,false,Jadeite melt; SiO2=59.86;Al2O3=25.52;FeOt=0.023;MnO=0.021;MgO=0.004;CaO=0.018;Na2O=14.58;K2O=0.022,wt_pct_oxide,59.86,,25.52,,0.023,,,0.021,0.004,0.018,14.58,0.022,,,,,,anhydrous_total=100.048,,,,,,,1291.15,1291.15,1291.15,1291.15,K,100000,100000,100000,0.1,MPa,,,,,one_atm_furnace,960,,,,,,,,,,,,,,,,,,5.6234132519e-11,-10.25,,,5.62341325190348e-11,m2/s,,,,EPMA,thin_film,Electron microprobe,true,,,false,use_with_caution,,,provenance=compilation_2010; v0_source=zhang_table1; Type_of_dif_as_printed=Tracer; Type_of_exp_as_printed=thin source; Analytical_as_printed=Electron microprobe; Apparatus_as_printed=furnace; R unstated in spreadsheet; compiler gas_constant_used_j_mol_k=8.314,supplement,"Holycross, M.",2026-08-31,draft,Roselieb1997GCA 61; 3101,Roselieb,1997,,Geochimica et Cosmochimica Acta,61,3101,10.1016/s0016-7037(97)00153-1,"Zhang 2010 Table 1 xls, Entry# 200; Run# 2809.07"
DDB000202,1.0.0,isothermal_d,,K,,,,tracer,none,unspecified,melt,Jadeite melt,,,,melt_simple,,,false,false,Jadeite melt; SiO2=59.86;Al2O3=25.52;FeOt=0.023;MnO=0.021;MgO=0.004;CaO=0.018;Na2O=14.58;K2O=0.022,wt_pct_oxide,59.86,,25.52,,0.023,,,0.021,0.004,0.018,14.58,0.022,,,,,,anhydrous_total=100.048,,,,,,,1291.15,1291.15,1291.15,1291.15,K,100000,100000,100000,0.1,MPa,,,,,one_atm_furnace,1980,,,,,,,,,,,,,,,,,,3.71535229097e-11,-10.43,,,3.71535229097173e-11,m2/s,,,,EPMA,thin_film,Electron microprobe,true,,,false,use_with_caution,,,provenance=compilation_2010; v0_source=zhang_table1; Type_of_dif_as_printed=Tracer; Type_of_exp_as_printed=thin source; Analytical_as_printed=Electron microprobe; Apparatus_as_printed=furnace; R unstated in spreadsheet; compiler gas_constant_used_j_mol_k=8.314,supplement,"Holycross, M.",2026-08-31,draft,Roselieb1997GCA 61; 3101,Roselieb,1997,,Geochimica et Cosmochimica Acta,61,3101,10.1016/s0016-7037(97)00153-1,"Zhang 2010 Table 1 xls, Entry# 201; Run# 2809.05"
DDB000203,1.0.0,isothermal_d,,K,,,,tracer,none,unspecified,melt,Jadeite melt,,,,melt_simple,,,false,false,Jadeite melt; SiO2=59.86;Al2O3=25.52;FeOt=0.023;MnO=0.021;MgO=0.004;CaO=0.018;Na2O=14.58;K2O=0.022,wt_pct_oxide,59.86,,25.52,,0.023,,,0.021,0.004,0.018,14.58,0.022,,,,,,anhydrous_total=100.048,,,,,,,1291.15,1291.15,1291.15,1291.15,K,100000,100000,100000,0.1,MPa,,,,,one_atm_furnace,1980,,,,,,,,,,,,,,,,,,3.0199517204e-11,-10.52,,,3.01995172040201e-11,m2/s,,,,EPMA,thin_film,Electron microprobe,true,,,false,use_with_caution,,,provenance=compilation_2010; v0_source=zhang_table1; Type_of_dif_as_printed=Tracer; Type_of_exp_as_printed=thin source; Analytical_as_printed=Electron microprobe; Apparatus_as_printed=furnace; R unstated in spreadsheet; compiler gas_constant_used_j_mol_k=8.314,supplement,"Holycross, M.",2026-08-31,draft,Roselieb1997GCA 61; 3101,Roselieb,1997,,Geochimica et Cosmochimica Acta,61,3101,10.1016/s0016-7037(97)00153-1,"Zhang 2010 Table 1 xls, Entry# 202; Run# 2302.05"
DDB000204,1.0.0,isothermal_d,,K,,,,chemical,effective_binary,unspecified,melt,Basalt7-basanite,,,,melt_basalt,,,false,false,Basalt7-basanite; SiO2=45.87;TiO2=1.95;Al2O3=14.55;FeOt=9.795;MnO=0.18;MgO=11.92;CaO=11.145;Na2O=3.04;K2O=0.755;P2O5=0.52,wt_pct_oxide,45.87,1.95,14.55,,9.795,,,0.18,11.92,11.145,3.04,0.755,0.52,,,,,anhydrous_total=99.725,,,,,,,1723.15,1723.15,1723.15,1723.15,K,900000000,900000000,900000000,900,MPa,,,,,piston_cylinder,300,,,,,,,,,,,,,,,,,,3.4e-10,-9.46852108296,,,3.4e-10,m2/s,,,,EPMA,diffusion_couple,Electron microprobe,true,,,false,use_with_caution,,,provenance=compilation_2010; v0_source=zhang_table1; Type_of_dif_as_printed=SEBD; 1s_error_as_printed=6e-11 (on D or lnD unspecified; not converted); Type_of_exp_as_printed=diffusion couple; Analytical_as_printed=Electron microprobe; Apparatus_as_printed=PCA; Capsule_as_printed=graphite and Mo-Pt; pres_medium_as_printed=Salt-pyrex-MgO; R unstated in spreadsheet; compiler gas_constant_used_j_mol_k=8.314,supplement,"Holycross, M.",2026-08-31,draft,Lundstrom2003G3 10.1029/2001GC000224,Lundstrom,2003,,G,,,,"Zhang 2010 Table 1 xls, Entry# 203; Run# MMD-26"
DDB000205,1.0.0,isothermal_d,,K,,,,chemical,effective_binary,unspecified,melt,Basalt7-basanite,,,,melt_basalt,,,false,false,Basalt7-basanite; SiO2=45.87;TiO2=1.95;Al2O3=14.55;FeOt=9.795;MnO=0.18;MgO=11.92;CaO=11.145;Na2O=3.04;K2O=0.755;P2O5=0.52,wt_pct_oxide,45.87,1.95,14.55,,9.795,,,0.18,11.92,11.145,3.04,0.755,0.52,,,,,anhydrous_total=99.725,,,,,,,1723.15,1723.15,1723.15,1723.15,K,900000000,900000000,900000000,900,MPa,,,,,piston_cylinder,420,,,,,,,,,,,,,,,,,,3.2e-10,-9.49485002168,,,3.2e-10,m2/s,,,,EPMA,diffusion_couple,Electron microprobe,true,,,false,use_with_caution,,,provenance=compilation_2010; v0_source=zhang_table1; Type_of_dif_as_printed=SEBD; 1s_error_as_printed=3e-11 (on D or lnD unspecified; not converted); Type_of_exp_as_printed=diffusion couple; Analytical_as_printed=Electron microprobe; Apparatus_as_printed=PCA; Capsule_as_printed=graphite and Mo-Pt; pres_medium_as_printed=Salt-pyrex-MgO; R unstated in spreadsheet; compiler gas_constant_used_j_mol_k=8.314,supplement,"Holycross, M.",2026-08-31,draft,Lundstrom2003G3 10.1029/2001GC000224,Lundstrom,2003,,G,,,,"Zhang 2010 Table 1 xls, Entry# 204; Run# MMD-30"
DDB000206,1.0.0,isothermal_d,,Rb,,86-,,tracer,none,unspecified,melt,Albite melt,,,,melt_simple,,,false,false,Albite melt; SiO2=69;Al2O3=20.44;Na2O=10.9,wt_pct_oxide,69,,20.44,,,,,,,,10.9,,,,,,,anhydrous_total=100.34,,,,,,,1268.15,1268.15,1268.15,1268.15,K,100000,100000,100000,0.1,MPa,,,,,one_atm_furnace,900,,,,,,,,,,,,,,,,,,1.2e-12,-11.920818754,,,1.2e-12,m2/s,,,,radiotracer,thin_film,Residual activity,true,,,false,use_with_caution,,,provenance=compilation_2010; v0_source=zhang_table1; Type_of_dif_as_printed=Tracer; Type_of_exp_as_printed=thin source; Analytical_as_printed=Residual activity; Apparatus_as_printed=furnace; R unstated in spreadsheet; compiler gas_constant_used_j_mol_k=8.314,supplement,"Holycross, M.",2026-08-31,draft,Jambon1976GCA 40; 897,Jambon,1976,,Geochimica et Cosmochimica Acta,40,897,10.1016/0016-7037(76)90138-1,"Zhang 2010 Table 1 xls, Entry# 206"
DDB000207,1.0.0,isothermal_d,,Rb,,86-,,tracer,none,unspecified,melt,Albite melt,,,,melt_simple,,,false,false,Albite melt; SiO2=69;Al2O3=20.44;Na2O=10.9,wt_pct_oxide,69,,20.44,,,,,,,,10.9,,,,,,,anhydrous_total=100.34,,,,,,,968.15,968.15,968.15,968.15,K,100000,100000,100000,0.1,MPa,,,,,one_atm_furnace,3600,,,,,,,,,,,,,,,,,,2.6e-14,-13.585026652,,,2.6e-14,m2/s,,,,radiotracer,thin_film,Residual activity,true,,,false,use_with_caution,,,provenance=compilation_2010; v0_source=zhang_table1; Type_of_dif_as_printed=Tracer; Type_of_exp_as_printed=thin source; Analytical_as_printed=Residual activity; Apparatus_as_printed=furnace; R unstated in spreadsheet; compiler gas_constant_used_j_mol_k=8.314,supplement,"Holycross, M.",2026-08-31,draft,Jambon1976GCA 40; 897,Jambon,1976,,Geochimica et Cosmochimica Acta,40,897,10.1016/0016-7037(76)90138-1,"Zhang 2010 Table 1 xls, Entry# 207"
DDB000208,1.0.0,isothermal_d,,Rb,,86-,,tracer,none,unspecified,melt,Albite melt,,,,melt_simple,,,false,false,Albite melt; SiO2=69;Al2O3=20.44;Na2O=10.9,wt_pct_oxide,69,,20.44,,,,,,,,10.9,,,,,,,anhydrous_total=100.34,,,,,,,793.15,793.15,793.15,793.15,K,100000,100000,100000,0.1,MPa,,,,,one_atm_furnace,62000,,,,,,,,,,,,,,,,,,5.5e-16,-15.2596373105,,,5.5e-16,m2/s,,,,radiotracer,thin_film,Residual activity,true,,,false,use_with_caution,,,provenance=compilation_2010; v0_source=zhang_table1; Type_of_dif_as_printed=Tracer; Type_of_exp_as_printed=thin source; Analytical_as_printed=Residual activity; Apparatus_as_printed=furnace; R unstated in spreadsheet; compiler gas_constant_used_j_mol_k=8.314,supplement,"Holycross, M.",2026-08-31,draft,Jambon1976GCA 40; 897,Jambon,1976,,Geochimica et Cosmochimica Acta,40,897,10.1016/0016-7037(76)90138-1,"Zhang 2010 Table 1 xls, Entry# 208"
DDB000209,1.0.0,isothermal_d,,Rb,,86-,,tracer,none,unspecified,melt,Orthoclase melt,,,,melt_simple,,,false,false,Orthoclase melt; SiO2=64.62;Al2O3=18.25;Na2O=0.15;K2O=16.5,wt_pct_oxide,64.62,,18.25,,,,,,,,0.15,16.5,,,,,,anhydrous_total=99.52,,,,,,,1268.15,1268.15,1268.15,1268.15,K,100000,100000,100000,0.1,MPa,,,,,one_atm_furnace,900,,,,,,,,,,,,,,,,,,1.2e-11,-10.920818754,,,1.2e-11,m2/s,,,,radiotracer,thin_film,Residual activity,true,,,false,use_with_caution,,,provenance=compilation_2010; v0_source=zhang_table1; Type_of_dif_as_printed=Tracer; Type_of_exp_as_printed=thin source; Analytical_as_printed=Residual activity; Apparatus_as_printed=furnace; R unstated in spreadsheet; compiler gas_constant_used_j_mol_k=8.314,supplement,"Holycross, M.",2026-08-31,draft,Jambon1976GCA 40; 897,Jambon,1976,,Geochimica et Cosmochimica Acta,40,897,10.1016/0016-7037(76)90138-1,"Zhang 2010 Table 1 xls, Entry# 209"
DDB000210,1.0.0,isothermal_d,,Rb,,86-,,tracer,none,unspecified,melt,Orthoclase melt,,,,melt_simple,,,false,false,Orthoclase melt; SiO2=64.62;Al2O3=18.25;Na2O=0.15;K2O=16.5,wt_pct_oxide,64.62,,18.25,,,,,,,,0.15,16.5,,,,,,anhydrous_total=99.52,,,,,,,968.15,968.15,968.15,968.15,K,100000,100000,100000,0.1,MPa,,,,,one_atm_furnace,3600,,,,,,,,,,,,,,,,,,8e-13,-12.096910013,,,8e-13,m2/s,,,,radiotracer,thin_film,Residual activity,true,,,false,use_with_caution,,,provenance=compilation_2010; v0_source=zhang_table1; Type_of_dif_as_printed=Tracer; Type_of_exp_as_printed=thin source; Analytical_as_printed=Residual activity; Apparatus_as_printed=furnace; R unstated in spreadsheet; compiler gas_constant_used_j_mol_k=8.314,supplement,"Holycross, M.",2026-08-31,draft,Jambon1976GCA 40; 897,Jambon,1976,,Geochimica et Cosmochimica Acta,40,897,10.1016/0016-7037(76)90138-1,"Zhang 2010 Table 1 xls, Entry# 210"
DDB000211,1.0.0,isothermal_d,,Rb,,86-,,tracer,none,unspecified,melt,Orthoclase melt,,,,melt_simple,,,false,false,Orthoclase melt; SiO2=64.62;Al2O3=18.25;Na2O=0.15;K2O=16.5,wt_pct_oxide,64.62,,18.25,,,,,,,,0.15,16.5,,,,,,anhydrous_total=99.52,,,,,,,793.15,793.15,793.15,793.15,K,100000,100000,100000,0.1,MPa,,,,,one_atm_furnace,62000,,,,,,,,,,,,,,,,,,4.3e-14,-13.3665315444,,,4.3e-14,m2/s,,,,radiotracer,thin_film,Residual activity,true,,,false,use_with_caution,,,provenance=compilation_2010; v0_source=zhang_table1; Type_of_dif_as_printed=Tracer; Type_of_exp_as_printed=thin source; Analytical_as_printed=Residual activity; Apparatus_as_printed=furnace; R unstated in spreadsheet; compiler gas_constant_used_j_mol_k=8.314,supplement,"Holycross, M.",2026-08-31,draft,Jambon1976GCA 40; 897,Jambon,1976,,Geochimica et Cosmochimica Acta,40,897,10.1016/0016-7037(76)90138-1,"Zhang 2010 Table 1 xls, Entry# 211"
DDB000212,1.0.0,isothermal_d,,Rb,,,,tracer,none,unspecified,melt,Rhyolite5,,,,melt_rhyolite,,,false,false,Rhyolite5; SiO2=73.01;TiO2=0.2;Al2O3=12.57;FeOt=2.71;MnO=0.05;MgO=0.54;CaO=0.41;Na2O=5.05;K2O=4.6,wt_pct_oxide,73.01,0.2,12.57,,2.71,,,0.05,0.54,0.41,5.05,4.6,,,,,,anhydrous_total=99.14,true,0.52,,,,,693.15,693.15,693.15,693.15,K,100000000,100000000,100000000,100,MPa,,,,,one_atm_furnace,250000,,,,,,,,,,,,,,,,,,5.3e-17,-16.2757241304,,,5.3e-17,m2/s,,,,radiotracer,thin_film,Residual activity,true,,,false,use_with_caution,,,provenance=compilation_2010; v0_source=zhang_table1; Type_of_dif_as_printed=Tracer; Type_of_exp_as_printed=thin source; Analytical_as_printed=Residual activity; Apparatus_as_printed=furnace; Capsule_as_printed=Pt; R unstated in spreadsheet; compiler gas_constant_used_j_mol_k=8.314,supplement,"Holycross, M.",2026-08-31,draft,Jambon1982JGR 87; 10797,Jambon,1982,,Journal of Geophysical Research,87,10797,10.1029/jb087ib13p10797,"Zhang 2010 Table 1 xls, Entry# 212"
DDB000213,1.0.0,isothermal_d,,Rb,,,,tracer,none,unspecified,melt,Rhyolite5,,,,melt_rhyolite,,,false,false,Rhyolite5; SiO2=73.01;TiO2=0.2;Al2O3=12.57;FeOt=2.71;MnO=0.05;MgO=0.54;CaO=0.41;Na2O=5.05;K2O=4.6,wt_pct_oxide,73.01,0.2,12.57,,2.71,,,0.05,0.54,0.41,5.05,4.6,,,,,,anhydrous_total=99.14,true,0.52,,,,,835.15,835.15,835.15,835.15,K,100000000,100000000,100000000,100,MPa,,,,,one_atm_furnace,57600,,,,,,,,,,,,,,,,,,2.1e-15,-14.6777807053,,,2.1e-15,m2/s,,,,radiotracer,thin_film,Residual activity,true,,,false,use_with_caution,,,provenance=compilation_2010; v0_source=zhang_table1; Type_of_dif_as_printed=Tracer; Type_of_exp_as_printed=thin source; Analytical_as_printed=Residual activity; Apparatus_as_printed=furnace; Capsule_as_printed=Pt; R unstated in spreadsheet; compiler gas_constant_used_j_mol_k=8.314,supplement,"Holycross, M.",2026-08-31,draft,Jambon1982JGR 87; 10797,Jambon,1982,,Journal of Geophysical Research,87,10797,10.1029/jb087ib13p10797,"Zhang 2010 Table 1 xls, Entry# 213"
DDB000214,1.0.0,isothermal_d,,Rb,,,,tracer,none,unspecified,melt,Rhyolite5,,,,melt_rhyolite,,,false,false,Rhyolite5; SiO2=73.01;TiO2=0.2;Al2O3=12.57;FeOt=2.71;MnO=0.05;MgO=0.54;CaO=0.41;Na2O=5.05;K2O=4.6,wt_pct_oxide,73.01,0.2,12.57,,2.71,,,0.05,0.54,0.41,5.05,4.6,,,,,,anhydrous_total=99.14,true,0.52,,,,,978.15,978.15,978.15,978.15,K,100000000,100000000,100000000,100,MPa,,,,,one_atm_furnace,14400,,,,,,,,,,,,,,,,,,3.5e-14,-13.4559319556,,,3.5e-14,m2/s,,,,radiotracer,thin_film,Residual activity,true,,,false,use_with_caution,,,provenance=compilation_2010; v0_source=zhang_table1; Type_of_dif_as_printed=Tracer; Type_of_exp_as_printed=thin source; Analytical_as_printed=Residual activity; Apparatus_as_printed=furnace; Capsule_as_printed=Pt; R unstated in spreadsheet; compiler gas_constant_used_j_mol_k=8.314,supplement,"Holycross, M.",2026-08-31,draft,Jambon1982JGR 87; 10797,Jambon,1982,,Journal of Geophysical Research,87,10797,10.1029/jb087ib13p10797,"Zhang 2010 Table 1 xls, Entry# 214"
DDB000215,1.0.0,isothermal_d,,Rb,,,,tracer,none,unspecified,melt,Rhyolite5,,,,melt_rhyolite,,,false,false,Rhyolite5; SiO2=73.01;TiO2=0.2;Al2O3=12.57;FeOt=2.71;MnO=0.05;MgO=0.54;CaO=0.41;Na2O=5.05;K2O=4.6,wt_pct_oxide,73.01,0.2,12.57,,2.71,,,0.05,0.54,0.41,5.05,4.6,,,,,,anhydrous_total=99.14,true,0.52,,,,,1105.15,1105.15,1105.15,1105.15,K,100000000,100000000,100000000,100,MPa,,,,,one_atm_furnace,900,,,,,,,,,,,,,,,,,,2e-13,-12.6989700043,,,2e-13,m2/s,,,,radiotracer,thin_film,Residual activity,true,,,false,use_with_caution,,,provenance=compilation_2010; v0_source=zhang_table1; Type_of_dif_as_printed=Tracer; Type_of_exp_as_printed=thin source; Analytical_as_printed=Residual activity; Apparatus_as_printed=furnace; Capsule_as_printed=Pt; R unstated in spreadsheet; compiler gas_constant_used_j_mol_k=8.314,supplement,"Holycross, M.",2026-08-31,draft,Jambon1982JGR 87; 10797,Jambon,1982,,Journal of Geophysical Research,87,10797,10.1029/jb087ib13p10797,"Zhang 2010 Table 1 xls, Entry# 215"
DDB000216,1.0.0,isothermal_d,,Rb,,,,tracer,none,unspecified,melt,Rhyolite5,,,,melt_rhyolite,,,false,false,Rhyolite5; SiO2=73.01;TiO2=0.2;Al2O3=12.57;FeOt=2.71;MnO=0.05;MgO=0.54;CaO=0.41;Na2O=5.05;K2O=4.6,wt_pct_oxide,73.01,0.2,12.57,,2.71,,,0.05,0.54,0.41,5.05,4.6,,,,,,anhydrous_total=99.14,true,0.52,,,,,1218.15,1218.15,1218.15,1218.15,K,100000000,100000000,100000000,100,MPa,,,,,one_atm_furnace,10000,,,,,,,,,,,,,,,,,,6.8e-13,-12.1674910873,,,6.8e-13,m2/s,,,,radiotracer,thin_film,Residual activity,true,,,false,use_with_caution,,,provenance=compilation_2010; v0_source=zhang_table1; Type_of_dif_as_printed=Tracer; Type_of_exp_as_printed=thin source; Analytical_as_printed=Residual activity; Apparatus_as_printed=furnace; Capsule_as_printed=Pt; R unstated in spreadsheet; compiler gas_constant_used_j_mol_k=8.314,supplement,"Holycross, M.",2026-08-31,draft,Jambon1982JGR 87; 10797,Jambon,1982,,Journal of Geophysical Research,87,10797,10.1029/jb087ib13p10797,"Zhang 2010 Table 1 xls, Entry# 216"
DDB000217,1.0.0,isothermal_d,,Rb,,,,tracer,none,unspecified,melt,Jadeite melt,,,,melt_simple,,,false,false,Jadeite melt; SiO2=59.86;Al2O3=25.52;FeOt=0.023;MnO=0.021;MgO=0.004;CaO=0.018;Na2O=14.58;K2O=0.022,wt_pct_oxide,59.86,,25.52,,0.023,,,0.021,0.004,0.018,14.58,0.022,,,,,,anhydrous_total=100.048,,,,,,,1073.15,1073.15,1073.15,1073.15,K,100000,100000,100000,0.1,MPa,,,,,one_atm_furnace,52200,,,,,,,,,,,,,,,,,,7.24435960075e-14,-13.14,,,7.24435960074986e-14,m2/s,,,,EPMA,thin_film,Electron microprobe,true,,,false,use_with_caution,,,provenance=compilation_2010; v0_source=zhang_table1; Type_of_dif_as_printed=Tracer; Type_of_exp_as_printed=thin source; Analytical_as_printed=Electron microprobe; Apparatus_as_printed=furnace; R unstated in spreadsheet; compiler gas_constant_used_j_mol_k=8.314,supplement,"Holycross, M.",2026-08-31,draft,Roselieb1997GCA 61; 3101,Roselieb,1997,,Geochimica et Cosmochimica Acta,61,3101,10.1016/s0016-7037(97)00153-1,"Zhang 2010 Table 1 xls, Entry# 217; Run# 1603.07"
DDB000218,1.0.0,isothermal_d,,Rb,,,,tracer,none,unspecified,melt,Jadeite melt,,,,melt_simple,,,false,false,Jadeite melt; SiO2=59.86;Al2O3=25.52;FeOt=0.023;MnO=0.021;MgO=0.004;CaO=0.018;Na2O=14.58;K2O=0.022,wt_pct_oxide,59.86,,25.52,,0.023,,,0.021,0.004,0.018,14.58,0.022,,,,,,anhydrous_total=100.048,,,,,,,1073.15,1073.15,1073.15,1073.15,K,100000,100000,100000,0.1,MPa,,,,,one_atm_furnace,52200,,,,,,,,,,,,,,,,,,6.91830970919e-14,-13.16,,,6.91830970918935e-14,m2/s,,,,EPMA,thin_film,Electron microprobe,true,,,false,use_with_caution,,,provenance=compilation_2010; v0_source=zhang_table1; Type_of_dif_as_printed=Tracer; Type_of_exp_as_printed=thin source; Analytical_as_printed=Electron microprobe; Apparatus_as_printed=furnace; R unstated in spreadsheet; compiler gas_constant_used_j_mol_k=8.314,supplement,"Holycross, M.",2026-08-31,draft,Roselieb1997GCA 61; 3101,Roselieb,1997,,Geochimica et Cosmochimica Acta,61,3101,10.1016/s0016-7037(97)00153-1,"Zhang 2010 Table 1 xls, Entry# 218; Run# 1603.09"
DDB000219,1.0.0,isothermal_d,,Rb,,,,tracer,none,unspecified,melt,Jadeite melt,,,,melt_simple,,,false,false,Jadeite melt; SiO2=59.86;Al2O3=25.52;FeOt=0.023;MnO=0.021;MgO=0.004;CaO=0.018;Na2O=14.58;K2O=0.022,wt_pct_oxide,59.86,,25.52,,0.023,,,0.021,0.004,0.018,14.58,0.022,,,,,,anhydrous_total=100.048,,,,,,,1073.15,1073.15,1073.15,1073.15,K,100000,100000,100000,0.1,MPa,,,,,one_atm_furnace,52440,,,,,,,,,,,,,,,,,,5.75439937337e-14,-13.24,,,5.75439937337154e-14,m2/s,,,,EPMA,thin_film,Electron microprobe,true,,,false,use_with_caution,,,provenance=compilation_2010; v0_source=zhang_table1; Type_of_dif_as_printed=Tracer; Type_of_exp_as_printed=thin source; Analytical_as_printed=Electron microprobe; Apparatus_as_printed=furnace; R unstated in spreadsheet; compiler gas_constant_used_j_mol_k=8.314,supplement,"Holycross, M.",2026-08-31,draft,Roselieb1997GCA 61; 3101,Roselieb,1997,,Geochimica et Cosmochimica Acta,61,3101,10.1016/s0016-7037(97)00153-1,"Zhang 2010 Table 1 xls, Entry# 219; Run# 510.84"
DDB000220,1.0.0,isothermal_d,,Rb,,,,tracer,none,unspecified,melt,Jadeite melt,,,,melt_simple,,,false,false,Jadeite melt; SiO2=59.86;Al2O3=25.52;FeOt=0.023;MnO=0.021;MgO=0.004;CaO=0.018;Na2O=14.58;K2O=0.022,wt_pct_oxide,59.86,,25.52,,0.023,,,0.021,0.004,0.018,14.58,0.022,,,,,,anhydrous_total=100.048,,,,,,,1073.15,1073.15,1073.15,1073.15,K,100000,100000,100000,0.1,MPa,,,,,one_atm_furnace,52440,,,,,,,,,,,,,,,,,,5.88843655356e-14,-13.23,,,5.88843655355586e-14,m2/s,,,,EPMA,thin_film,Electron microprobe,true,,,false,use_with_caution,,,provenance=compilation_2010; v0_source=zhang_table1; Type_of_dif_as_printed=Tracer; Type_of_exp_as_printed=thin source; Analytical_as_printed=Electron microprobe; Apparatus_as_printed=furnace; R unstated in spreadsheet; compiler gas_constant_used_j_mol_k=8.314,supplement,"Holycross, M.",2026-08-31,draft,Roselieb1997GCA 61; 3101,Roselieb,1997,,Geochimica et Cosmochimica Acta,61,3101,10.1016/s0016-7037(97)00153-1,"Zhang 2010 Table 1 xls, Entry# 220; Run# 510.06"
DDB000221,1.0.0,isothermal_d,,Rb,,,,tracer,none,unspecified,melt,Jadeite melt,,,,melt_simple,,,false,false,Jadeite melt; SiO2=59.86;Al2O3=25.52;FeOt=0.023;MnO=0.021;MgO=0.004;CaO=0.018;Na2O=14.58;K2O=0.022,wt_pct_oxide,59.86,,25.52,,0.023,,,0.021,0.004,0.018,14.58,0.022,,,,,,anhydrous_total=100.048,,,,,,,1073.15,1073.15,1073.15,1073.15,K,100000,100000,100000,0.1,MPa,,,,,one_atm_furnace,255600,,,,,,,,,,,,,,,,,,6.45654229035e-14,-13.19,,,6.45654229034654e-14,m2/s,,,,EPMA,thin_film,Electron microprobe,true,,,false,use_with_caution,,,provenance=compilation_2010; v0_source=zhang_table1; Type_of_dif_as_printed=Tracer; Type_of_exp_as_printed=thin source; Analytical_as_printed=Electron microprobe; Apparatus_as_printed=furnace; R unstated in spreadsheet; compiler gas_constant_used_j_mol_k=8.314,supplement,"Holycross, M.",2026-08-31,draft,Roselieb1997GCA 61; 3101,Roselieb,1997,,Geochimica et Cosmochimica Acta,61,3101,10.1016/s0016-7037(97)00153-1,"Zhang 2010 Table 1 xls, Entry# 221; Run# 1603.01"
DDB000222,1.0.0,isothermal_d,,Rb,,,,tracer,none,unspecified,melt,Jadeite melt,,,,melt_simple,,,false,false,Jadeite melt; SiO2=59.86;Al2O3=25.52;FeOt=0.023;MnO=0.021;MgO=0.004;CaO=0.018;Na2O=14.58;K2O=0.022,wt_pct_oxide,59.86,,25.52,,0.023,,,0.021,0.004,0.018,14.58,0.022,,,,,,anhydrous_total=100.048,,,,,,,1173.15,1173.15,1173.15,1173.15,K,100000,100000,100000,0.1,MPa,,,,,one_atm_furnace,6000,,,,,,,,,,,,,,,,,,3.46736850453e-13,-12.46,,,3.4673685045253e-13,m2/s,,,,EPMA,thin_film,Electron microprobe,true,,,false,use_with_caution,,,provenance=compilation_2010; v0_source=zhang_table1; Type_of_dif_as_printed=Tracer; Type_of_exp_as_printed=thin source; Analytical_as_printed=Electron microprobe; Apparatus_as_printed=furnace; R unstated in spreadsheet; compiler gas_constant_used_j_mol_k=8.314,supplement,"Holycross, M.",2026-08-31,draft,Roselieb1997GCA 61; 3101,Roselieb,1997,,Geochimica et Cosmochimica Acta,61,3101,10.1016/s0016-7037(97)00153-1,"Zhang 2010 Table 1 xls, Entry# 222; Run# 510.11"
DDB000223,1.0.0,isothermal_d,,Rb,,,,tracer,none,unspecified,melt,Jadeite melt,,,,melt_simple,,,false,false,Jadeite melt; SiO2=59.86;Al2O3=25.52;FeOt=0.023;MnO=0.021;MgO=0.004;CaO=0.018;Na2O=14.58;K2O=0.022,wt_pct_oxide,59.86,,25.52,,0.023,,,0.021,0.004,0.018,14.58,0.022,,,,,,anhydrous_total=100.048,,,,,,,1173.15,1173.15,1173.15,1173.15,K,100000,100000,100000,0.1,MPa,,,,,one_atm_furnace,10800,,,,,,,,,,,,,,,,,,3.46736850453e-13,-12.46,,,3.4673685045253e-13,m2/s,,,,EPMA,thin_film,Electron microprobe,true,,,false,use_with_caution,,,provenance=compilation_2010; v0_source=zhang_table1; Type_of_dif_as_printed=Tracer; Type_of_exp_as_printed=thin source; Analytical_as_printed=Electron microprobe; Apparatus_as_printed=furnace; R unstated in spreadsheet; compiler gas_constant_used_j_mol_k=8.314,supplement,"Holycross, M.",2026-08-31,draft,Roselieb1997GCA 61; 3101,Roselieb,1997,,Geochimica et Cosmochimica Acta,61,3101,10.1016/s0016-7037(97)00153-1,"Zhang 2010 Table 1 xls, Entry# 223; Run# 1603.11"
DDB000224,1.0.0,isothermal_d,,Rb,,,,tracer,none,unspecified,melt,Jadeite melt,,,,melt_simple,,,false,false,Jadeite melt; SiO2=59.86;Al2O3=25.52;FeOt=0.023;MnO=0.021;MgO=0.004;CaO=0.018;Na2O=14.58;K2O=0.022,wt_pct_oxide,59.86,,25.52,,0.023,,,0.021,0.004,0.018,14.58,0.022,,,,,,anhydrous_total=100.048,,,,,,,1293.15,1293.15,1293.15,1293.15,K,100000,100000,100000,0.1,MPa,,,,,one_atm_furnace,1980,,,,,,,,,,,,,,,,,,1.54881661891e-12,-11.81,,,1.54881661891247e-12,m2/s,,,,EPMA,thin_film,Electron microprobe,true,,,false,use_with_caution,,,provenance=compilation_2010; v0_source=zhang_table1; Type_of_dif_as_printed=Tracer; Type_of_exp_as_printed=thin source; Analytical_as_printed=Electron microprobe; Apparatus_as_printed=furnace; R unstated in spreadsheet; compiler gas_constant_used_j_mol_k=8.314,supplement,"Holycross, M.",2026-08-31,draft,Roselieb1997GCA 61; 3101,Roselieb,1997,,Geochimica et Cosmochimica Acta,61,3101,10.1016/s0016-7037(97)00153-1,"Zhang 2010 Table 1 xls, Entry# 224; Run# 510.15"
DDB000225,1.0.0,isothermal_d,,Rb,,,,tracer,none,unspecified,melt,Jadeite melt,,,,melt_simple,,,false,false,Jadeite melt; SiO2=59.86;Al2O3=25.52;FeOt=0.023;MnO=0.021;MgO=0.004;CaO=0.018;Na2O=14.58;K2O=0.022,wt_pct_oxide,59.86,,25.52,,0.023,,,0.021,0.004,0.018,14.58,0.022,,,,,,anhydrous_total=100.048,,,,,,,1293.15,1293.15,1293.15,1293.15,K,100000,100000,100000,0.1,MPa,,,,,one_atm_furnace,5400,,,,,,,,,,,,,,,,,,1.28824955169e-12,-11.89,,,1.28824955169313e-12,m2/s,,,,EPMA,thin_film,Electron microprobe,true,,,false,use_with_caution,,,provenance=compilation_2010; v0_source=zhang_table1; Type_of_dif_as_printed=Tracer; Type_of_exp_as_printed=thin source; Analytical_as_printed=Electron microprobe; Apparatus_as_printed=furnace; R unstated in spreadsheet; compiler gas_constant_used_j_mol_k=8.314,supplement,"Holycross, M.",2026-08-31,draft,Roselieb1997GCA 61; 3101,Roselieb,1997,,Geochimica et Cosmochimica Acta,61,3101,10.1016/s0016-7037(97)00153-1,"Zhang 2010 Table 1 xls, Entry# 225; Run# 1603.13"
DDB000226,1.0.0,isothermal_d,,Rb,,,,tracer,none,unspecified,melt,Albite melt,,,,melt_simple,,,false,false,Albite melt; SiO2=69.1;Al2O3=19.33;Na2O=11.74;K2O=0.022,wt_pct_oxide,69.1,,19.33,,,,,,,,11.74,0.022,,,,,,anhydrous_total=100.192,,,,,,,1268.15,1268.15,1268.15,1268.15,K,100000,100000,100000,0.1,MPa,,,,,one_atm_furnace,5700,,,,,,,,,,,,,,,,,,6.60693448008e-13,-12.18,,,6.60693448007595e-13,m2/s,,,,EPMA,thin_film,Electron microprobe,true,,,false,use_with_caution,,,provenance=compilation_2010; v0_source=zhang_table1; Type_of_dif_as_printed=Tracer; Type_of_exp_as_printed=thin source; Analytical_as_printed=Electron microprobe; Apparatus_as_printed=furnace; R unstated in spreadsheet; compiler gas_constant_used_j_mol_k=8.314,supplement,"Holycross, M.",2026-08-31,draft,Roselieb1997GCA 61; 3101,Roselieb,1997,,Geochimica et Cosmochimica Acta,61,3101,10.1016/s0016-7037(97)00153-1,"Zhang 2010 Table 1 xls, Entry# 226; Run# 510.01"
DDB000227,1.0.0,isothermal_d,,Rb,,,,tracer,none,unspecified,melt,Albite melt,,,,melt_simple,,,false,false,Albite melt; SiO2=69.1;Al2O3=19.33;Na2O=11.74;K2O=0.022,wt_pct_oxide,69.1,,19.33,,,,,,,,11.74,0.022,,,,,,anhydrous_total=100.192,,,,,,,1293.15,1293.15,1293.15,1293.15,K,100000,100000,100000,0.1,MPa,,,,,one_atm_furnace,3600,,,,,,,,,,,,,,,,,,3.98107170553e-13,-12.4,,,3.98107170553496e-13,m2/s,,,,EPMA,thin_film,Electron microprobe,true,,,false,use_with_caution,,,provenance=compilation_2010; v0_source=zhang_table1; Type_of_dif_as_printed=Tracer; Type_of_exp_as_printed=thin source; Analytical_as_printed=Electron microprobe; Apparatus_as_printed=furnace; R unstated in spreadsheet; compiler gas_constant_used_j_mol_k=8.314,supplement,"Holycross, M.",2026-08-31,draft,Roselieb1997GCA 61; 3101,Roselieb,1997,,Geochimica et Cosmochimica Acta,61,3101,10.1016/s0016-7037(97)00153-1,"Zhang 2010 Table 1 xls, Entry# 227; Run# 510.05"
