Repository: holycrossm/diffusion-coefficients

# Experimental diffusion coefficients (minerals and silicate melts)

**Pre-release / not published.** Schema v1.0.0. This folder is a GitHub-ready living table: canonical data is CSV, new rows arrive by pull request, and a static page searches the file in the browser. Nothing here is a citable compilation of record.

This is a QA build of 4630 experimental rows (minerals and silicate melts). Most numbers are staged from the 2010 RiMG 72 tables. Do not treat the repo as published, complete, or peer-reviewed.

File: site/data/diffusion_coefficients.csv (part 8 of 136)
DDB000265,1.0.0,isothermal_d,,Cs,,134-,,tracer,none,unspecified,melt,Basalt1,,,,melt_basalt,,,false,false,Basalt1; SiO2=45.89;TiO2=3.72;Al2O3=16.55;FeOt=11.759;MnO=0.18;MgO=6.3;CaO=9.62;Na2O=3.72;K2O=1.66;P2O5=0.52,wt_pct_oxide,45.89,3.72,16.55,,11.759,,,0.18,6.3,9.62,3.72,1.66,0.52,,,,,anhydrous_total=99.919,,,,,,,1624.15,1624.15,1624.15,1624.15,K,100000,100000,100000,0.1,MPa,,,,,one_atm_furnace,259200,,,,,,,,,,,,,,,,,,2.1e-11,-10.6777807053,,,2.1e-11,m2/s,,,,radiotracer,thin_film,Residual activity,true,,,false,use_with_caution,,,provenance=compilation_2010; v0_source=zhang_table1; Type_of_dif_as_printed=Tracer; Type_of_exp_as_printed=thin source; Analytical_as_printed=Residual activity; Apparatus_as_printed=furnace; Capsule_as_printed=Pt; R unstated in spreadsheet; compiler gas_constant_used_j_mol_k=8.314,supplement,"Holycross, M.",2026-08-31,draft,Lowry1982CMP 80; 254,Lowry,1982,,Contributions to Mineralogy and Petrology,80,254,10.1007/bf00371355,"Zhang 2010 Table 1 xls, Entry# 266"
DDB000266,1.0.0,isothermal_d,,Cs,,134-,,tracer,none,unspecified,melt,Basalt1,,,,melt_basalt,,,false,false,Basalt1; SiO2=45.89;TiO2=3.72;Al2O3=16.55;FeOt=11.759;MnO=0.18;MgO=6.3;CaO=9.62;Na2O=3.72;K2O=1.66;P2O5=0.52,wt_pct_oxide,45.89,3.72,16.55,,11.759,,,0.18,6.3,9.62,3.72,1.66,0.52,,,,,anhydrous_total=99.919,,,,,,,1624.15,1624.15,1624.15,1624.15,K,100000,100000,100000,0.1,MPa,,,,,one_atm_furnace,248400,,,,,,,,,,,,,,,,,,1.8e-11,-10.7447274949,,,1.8e-11,m2/s,,,,radiotracer,thin_film,Residual activity,true,,,false,use_with_caution,,,provenance=compilation_2010; v0_source=zhang_table1; Type_of_dif_as_printed=Tracer; Type_of_exp_as_printed=thin source; Analytical_as_printed=Residual activity; Apparatus_as_printed=furnace; Capsule_as_printed=Pt; R unstated in spreadsheet; compiler gas_constant_used_j_mol_k=8.314,supplement,"Holycross, M.",2026-08-31,draft,Lowry1982CMP 80; 254,Lowry,1982,,Contributions to Mineralogy and Petrology,80,254,10.1007/bf00371355,"Zhang 2010 Table 1 xls, Entry# 267"
DDB000267,1.0.0,isothermal_d,,Cs,,134-,,tracer,none,unspecified,melt,Basalt1,,,,melt_basalt,,,false,false,Basalt1; SiO2=45.89;TiO2=3.72;Al2O3=16.55;FeOt=11.759;MnO=0.18;MgO=6.3;CaO=9.62;Na2O=3.72;K2O=1.66;P2O5=0.52,wt_pct_oxide,45.89,3.72,16.55,,11.759,,,0.18,6.3,9.62,3.72,1.66,0.52,,,,,anhydrous_total=99.919,,,,,,,1674.15,1674.15,1674.15,1674.15,K,100000,100000,100000,0.1,MPa,,,,,one_atm_furnace,608400,,,,,,,,,,,,,,,,,,3.5e-11,-10.4559319556,,,3.5e-11,m2/s,,,,radiotracer,thin_film,Residual activity,true,,,false,use_with_caution,,,provenance=compilation_2010; v0_source=zhang_table1; Type_of_dif_as_printed=Tracer; Type_of_exp_as_printed=thin source; Analytical_as_printed=Residual activity; Apparatus_as_printed=furnace; Capsule_as_printed=Pt; R unstated in spreadsheet; compiler gas_constant_used_j_mol_k=8.314,supplement,"Holycross, M.",2026-08-31,draft,Lowry1982CMP 80; 254,Lowry,1982,,Contributions to Mineralogy and Petrology,80,254,10.1007/bf00371355,"Zhang 2010 Table 1 xls, Entry# 268"
DDB000268,1.0.0,isothermal_d,,Cs,,134-,,tracer,none,unspecified,melt,Basalt1,,,,melt_basalt,,,false,false,Basalt1; SiO2=45.89;TiO2=3.72;Al2O3=16.55;FeOt=11.759;MnO=0.18;MgO=6.3;CaO=9.62;Na2O=3.72;K2O=1.66;P2O5=0.52,wt_pct_oxide,45.89,3.72,16.55,,11.759,,,0.18,6.3,9.62,3.72,1.66,0.52,,,,,anhydrous_total=99.919,,,,,,,1675.15,1675.15,1675.15,1675.15,K,100000,100000,100000,0.1,MPa,,,,,one_atm_furnace,345600,,,,,,,,,,,,,,,,,,3.2e-11,-10.4948500217,,,3.2e-11,m2/s,,,,radiotracer,thin_film,Residual activity,true,,,false,use_with_caution,,,provenance=compilation_2010; v0_source=zhang_table1; Type_of_dif_as_printed=Tracer; Type_of_exp_as_printed=thin source; Analytical_as_printed=Residual activity; Apparatus_as_printed=furnace; Capsule_as_printed=Pt; R unstated in spreadsheet; compiler gas_constant_used_j_mol_k=8.314,supplement,"Holycross, M.",2026-08-31,draft,Lowry1982CMP 80; 254,Lowry,1982,,Contributions to Mineralogy and Petrology,80,254,10.1007/bf00371355,"Zhang 2010 Table 1 xls, Entry# 269"
DDB000269,1.0.0,isothermal_d,,Cs,,134-,,tracer,none,unspecified,melt,Andesite2,,,,melt_andesite,,,false,false,Andesite2; SiO2=57.76;TiO2=0.85;Al2O3=19.14;FeOt=6.281;MnO=0.11;MgO=3.45;CaO=6.27;Na2O=4.31;K2O=1.79;P2O5=0.2,wt_pct_oxide,57.76,0.85,19.14,,6.281,,,0.11,3.45,6.27,4.31,1.79,0.2,,,,,anhydrous_total=100.161,,,,,,,1577.15,1577.15,1577.15,1577.15,K,100000,100000,100000,0.1,MPa,,,,,one_atm_furnace,172800,,,,,,,,,,,,,,,,,,1.9e-12,-11.721246399,,,1.9e-12,m2/s,,,,radiotracer,thin_film,Residual activity,true,,,false,use_with_caution,,,provenance=compilation_2010; v0_source=zhang_table1; Type_of_dif_as_printed=Tracer; Type_of_exp_as_printed=thin source; Analytical_as_printed=Residual activity; Apparatus_as_printed=furnace; Capsule_as_printed=Pt; R unstated in spreadsheet; compiler gas_constant_used_j_mol_k=8.314,supplement,"Holycross, M.",2026-08-31,draft,Lowry1982CMP 80; 254,Lowry,1982,,Contributions to Mineralogy and Petrology,80,254,10.1007/bf00371355,"Zhang 2010 Table 1 xls, Entry# 270"
DDB000270,1.0.0,isothermal_d,,Cs,,134-,,tracer,none,unspecified,melt,Andesite2,,,,melt_andesite,,,false,false,Andesite2; SiO2=57.76;TiO2=0.85;Al2O3=19.14;FeOt=6.281;MnO=0.11;MgO=3.45;CaO=6.27;Na2O=4.31;K2O=1.79;P2O5=0.2,wt_pct_oxide,57.76,0.85,19.14,,6.281,,,0.11,3.45,6.27,4.31,1.79,0.2,,,,,anhydrous_total=100.161,,,,,,,1569.15,1569.15,1569.15,1569.15,K,100000,100000,100000,0.1,MPa,,,,,one_atm_furnace,604800,,,,,,,,,,,,,,,,,,2.23e-12,-11.651695137,,,2.23e-12,m2/s,,,,radiotracer,thin_film,Residual activity,true,,,false,use_with_caution,,,provenance=compilation_2010; v0_source=zhang_table1; Type_of_dif_as_printed=Tracer; Type_of_exp_as_printed=thin source; Analytical_as_printed=Residual activity; Apparatus_as_printed=furnace; Capsule_as_printed=Pt; R unstated in spreadsheet; compiler gas_constant_used_j_mol_k=8.314,supplement,"Holycross, M.",2026-08-31,draft,Lowry1982CMP 80; 254,Lowry,1982,,Contributions to Mineralogy and Petrology,80,254,10.1007/bf00371355,"Zhang 2010 Table 1 xls, Entry# 271"
DDB000271,1.0.0,isothermal_d,,Cs,,134-,,tracer,none,unspecified,melt,Andesite2,,,,melt_andesite,,,false,false,Andesite2; SiO2=57.76;TiO2=0.85;Al2O3=19.14;FeOt=6.281;MnO=0.11;MgO=3.45;CaO=6.27;Na2O=4.31;K2O=1.79;P2O5=0.2,wt_pct_oxide,57.76,0.85,19.14,,6.281,,,0.11,3.45,6.27,4.31,1.79,0.2,,,,,anhydrous_total=100.161,,,,,,,1623.15,1623.15,1623.15,1623.15,K,100000,100000,100000,0.1,MPa,,,,,one_atm_furnace,259812,,,,,,,,,,,,,,,,,,4.2e-12,-11.3767507096,,,4.2e-12,m2/s,,,,radiotracer,thin_film,Residual activity,true,,,false,use_with_caution,,,provenance=compilation_2010; v0_source=zhang_table1; Type_of_dif_as_printed=Tracer; Type_of_exp_as_printed=thin source; Analytical_as_printed=Residual activity; Apparatus_as_printed=furnace; Capsule_as_printed=Pt; R unstated in spreadsheet; compiler gas_constant_used_j_mol_k=8.314,supplement,"Holycross, M.",2026-08-31,draft,Lowry1982CMP 80; 254,Lowry,1982,,Contributions to Mineralogy and Petrology,80,254,10.1007/bf00371355,"Zhang 2010 Table 1 xls, Entry# 272"
DDB000272,1.0.0,isothermal_d,,Cs,,134-,,tracer,none,unspecified,melt,Andesite2,,,,melt_andesite,,,false,false,Andesite2; SiO2=57.76;TiO2=0.85;Al2O3=19.14;FeOt=6.281;MnO=0.11;MgO=3.45;CaO=6.27;Na2O=4.31;K2O=1.79;P2O5=0.2,wt_pct_oxide,57.76,0.85,19.14,,6.281,,,0.11,3.45,6.27,4.31,1.79,0.2,,,,,anhydrous_total=100.161,,,,,,,1623.15,1623.15,1623.15,1623.15,K,100000,100000,100000,0.1,MPa,,,,,one_atm_furnace,432360,,,,,,,,,,,,,,,,,,4.9e-12,-11.30980392,,,4.9e-12,m2/s,,,,radiotracer,thin_film,Residual activity,true,,,false,use_with_caution,,,provenance=compilation_2010; v0_source=zhang_table1; Type_of_dif_as_printed=Tracer; Type_of_exp_as_printed=thin source; Analytical_as_printed=Residual activity; Apparatus_as_printed=furnace; Capsule_as_printed=Pt; R unstated in spreadsheet; compiler gas_constant_used_j_mol_k=8.314,supplement,"Holycross, M.",2026-08-31,draft,Lowry1982CMP 80; 254,Lowry,1982,,Contributions to Mineralogy and Petrology,80,254,10.1007/bf00371355,"Zhang 2010 Table 1 xls, Entry# 273"
DDB000273,1.0.0,isothermal_d,,Cs,,134-,,tracer,none,unspecified,melt,Andesite2,,,,melt_andesite,,,false,false,Andesite2; SiO2=57.76;TiO2=0.85;Al2O3=19.14;FeOt=6.281;MnO=0.11;MgO=3.45;CaO=6.27;Na2O=4.31;K2O=1.79;P2O5=0.2,wt_pct_oxide,57.76,0.85,19.14,,6.281,,,0.11,3.45,6.27,4.31,1.79,0.2,,,,,anhydrous_total=100.161,,,,,,,1672.15,1672.15,1672.15,1672.15,K,100000,100000,100000,0.1,MPa,,,,,one_atm_furnace,345600,,,,,,,,,,,,,,,,,,6.3e-12,-11.2006594505,,,6.3e-12,m2/s,,,,radiotracer,thin_film,Residual activity,true,,,false,use_with_caution,,,provenance=compilation_2010; v0_source=zhang_table1; Type_of_dif_as_printed=Tracer; Type_of_exp_as_printed=thin source; Analytical_as_printed=Residual activity; Apparatus_as_printed=furnace; Capsule_as_printed=Pt; R unstated in spreadsheet; compiler gas_constant_used_j_mol_k=8.314,supplement,"Holycross, M.",2026-08-31,draft,Lowry1982CMP 80; 254,Lowry,1982,,Contributions to Mineralogy and Petrology,80,254,10.1007/bf00371355,"Zhang 2010 Table 1 xls, Entry# 274"
DDB000274,1.0.0,isothermal_d,,Cs,,134-,,tracer,none,unspecified,melt,Andesite2,,,,melt_andesite,,,false,false,Andesite2; SiO2=57.76;TiO2=0.85;Al2O3=19.14;FeOt=6.281;MnO=0.11;MgO=3.45;CaO=6.27;Na2O=4.31;K2O=1.79;P2O5=0.2,wt_pct_oxide,57.76,0.85,19.14,,6.281,,,0.11,3.45,6.27,4.31,1.79,0.2,,,,,anhydrous_total=100.161,,,,,,,1674.15,1674.15,1674.15,1674.15,K,100000,100000,100000,0.1,MPa,,,,,one_atm_furnace,266400,,,,,,,,,,,,,,,,,,7.1e-12,-11.1487416513,,,7.1e-12,m2/s,,,,radiotracer,thin_film,Residual activity,true,,,false,use_with_caution,,,provenance=compilation_2010; v0_source=zhang_table1; Type_of_dif_as_printed=Tracer; Type_of_exp_as_printed=thin source; Analytical_as_printed=Residual activity; Apparatus_as_printed=furnace; Capsule_as_printed=Pt; R unstated in spreadsheet; compiler gas_constant_used_j_mol_k=8.314,supplement,"Holycross, M.",2026-08-31,draft,Lowry1982CMP 80; 254,Lowry,1982,,Contributions to Mineralogy and Petrology,80,254,10.1007/bf00371355,"Zhang 2010 Table 1 xls, Entry# 275"
DDB000275,1.0.0,isothermal_d,,Cs,,,,tracer,none,unspecified,melt,Rhyolite5,,,,melt_rhyolite,,,false,false,Rhyolite5; SiO2=73.01;TiO2=0.2;Al2O3=12.57;FeOt=2.71;MnO=0.05;MgO=0.54;CaO=0.41;Na2O=5.05;K2O=4.6,wt_pct_oxide,73.01,0.2,12.57,,2.71,,,0.05,0.54,0.41,5.05,4.6,,,,,,anhydrous_total=99.14,true,0.52,,,,,875.15,875.15,875.15,875.15,K,100000000,100000000,100000000,100,MPa,,,,,one_atm_furnace,250000,,,,,,,,,,,,,,,,,,3.3e-18,-17.4814860601,,,3.3e-18,m2/s,,,,radiotracer,thin_film,Residual activity,true,,,false,use_with_caution,,,provenance=compilation_2010; v0_source=zhang_table1; Type_of_dif_as_printed=Tracer; Type_of_exp_as_printed=thin source; Analytical_as_printed=Residual activity; Apparatus_as_printed=furnace; Capsule_as_printed=Pt; R unstated in spreadsheet; compiler gas_constant_used_j_mol_k=8.314,supplement,"Holycross, M.",2026-08-31,draft,Jambon1982JGR 87; 10797,Jambon,1982,,Journal of Geophysical Research,87,10797,10.1029/jb087ib13p10797,"Zhang 2010 Table 1 xls, Entry# 276"
DDB000276,1.0.0,isothermal_d,,Cs,,,,tracer,none,unspecified,melt,Rhyolite5,,,,melt_rhyolite,,,false,false,Rhyolite5; SiO2=73.01;TiO2=0.2;Al2O3=12.57;FeOt=2.71;MnO=0.05;MgO=0.54;CaO=0.41;Na2O=5.05;K2O=4.6,wt_pct_oxide,73.01,0.2,12.57,,2.71,,,0.05,0.54,0.41,5.05,4.6,,,,,,anhydrous_total=99.14,true,0.52,,,,,877.15,877.15,877.15,877.15,K,100000000,100000000,100000000,100,MPa,,,,,one_atm_furnace,250000,,,,,,,,,,,,,,,,,,3e-18,-17.5228787453,,,3e-18,m2/s,,,,radiotracer,thin_film,Residual activity,true,,,false,use_with_caution,,,provenance=compilation_2010; v0_source=zhang_table1; Type_of_dif_as_printed=Tracer; Type_of_exp_as_printed=thin source; Analytical_as_printed=Residual activity; Apparatus_as_printed=furnace; Capsule_as_printed=Pt; R unstated in spreadsheet; compiler gas_constant_used_j_mol_k=8.314,supplement,"Holycross, M.",2026-08-31,draft,Jambon1982JGR 87; 10797,Jambon,1982,,Journal of Geophysical Research,87,10797,10.1029/jb087ib13p10797,"Zhang 2010 Table 1 xls, Entry# 277"
DDB000277,1.0.0,isothermal_d,,Cs,,,,tracer,none,unspecified,melt,Rhyolite5,,,,melt_rhyolite,,,false,false,Rhyolite5; SiO2=73.01;TiO2=0.2;Al2O3=12.57;FeOt=2.71;MnO=0.05;MgO=0.54;CaO=0.41;Na2O=5.05;K2O=4.6,wt_pct_oxide,73.01,0.2,12.57,,2.71,,,0.05,0.54,0.41,5.05,4.6,,,,,,anhydrous_total=99.14,true,0.52,,,,,923.15,923.15,923.15,923.15,K,100000000,100000000,100000000,100,MPa,,,,,one_atm_furnace,423000,,,,,,,,,,,,,,,,,,1.1e-17,-16.9586073148,,,1.1e-17,m2/s,,,,radiotracer,thin_film,Residual activity,true,,,false,use_with_caution,,,provenance=compilation_2010; v0_source=zhang_table1; Type_of_dif_as_printed=Tracer; Type_of_exp_as_printed=thin source; Analytical_as_printed=Residual activity; Apparatus_as_printed=furnace; Capsule_as_printed=Pt; R unstated in spreadsheet; compiler gas_constant_used_j_mol_k=8.314,supplement,"Holycross, M.",2026-08-31,draft,Jambon1982JGR 87; 10797,Jambon,1982,,Journal of Geophysical Research,87,10797,10.1029/jb087ib13p10797,"Zhang 2010 Table 1 xls, Entry# 278"
DDB000278,1.0.0,isothermal_d,,Cs,,,,tracer,none,unspecified,melt,Rhyolite5,,,,melt_rhyolite,,,false,false,Rhyolite5; SiO2=73.01;TiO2=0.2;Al2O3=12.57;FeOt=2.71;MnO=0.05;MgO=0.54;CaO=0.41;Na2O=5.05;K2O=4.6,wt_pct_oxide,73.01,0.2,12.57,,2.71,,,0.05,0.54,0.41,5.05,4.6,,,,,,anhydrous_total=99.14,true,0.52,,,,,963.15,963.15,963.15,963.15,K,100000000,100000000,100000000,100,MPa,,,,,one_atm_furnace,100000,,,,,,,,,,,,,,,,,,5.2e-17,-16.2839966564,,,5.2e-17,m2/s,,,,radiotracer,thin_film,Residual activity,true,,,false,use_with_caution,,,provenance=compilation_2010; v0_source=zhang_table1; Type_of_dif_as_printed=Tracer; Type_of_exp_as_printed=thin source; Analytical_as_printed=Residual activity; Apparatus_as_printed=furnace; Capsule_as_printed=Pt; R unstated in spreadsheet; compiler gas_constant_used_j_mol_k=8.314,supplement,"Holycross, M.",2026-08-31,draft,Jambon1982JGR 87; 10797,Jambon,1982,,Journal of Geophysical Research,87,10797,10.1029/jb087ib13p10797,"Zhang 2010 Table 1 xls, Entry# 279"
DDB000279,1.0.0,isothermal_d,,Cs,,,,tracer,none,unspecified,melt,Rhyolite5,,,,melt_rhyolite,,,false,false,Rhyolite5; SiO2=73.01;TiO2=0.2;Al2O3=12.57;FeOt=2.71;MnO=0.05;MgO=0.54;CaO=0.41;Na2O=5.05;K2O=4.6,wt_pct_oxide,73.01,0.2,12.57,,2.71,,,0.05,0.54,0.41,5.05,4.6,,,,,,anhydrous_total=99.14,true,0.52,,,,,973.15,973.15,973.15,973.15,K,100000000,100000000,100000000,100,MPa,,,,,one_atm_furnace,90000,,,,,,,,,,,,,,,,,,8.6e-17,-16.0655015488,,,8.6e-17,m2/s,,,,radiotracer,thin_film,Residual activity,true,,,false,use_with_caution,,,provenance=compilation_2010; v0_source=zhang_table1; Type_of_dif_as_printed=Tracer; Type_of_exp_as_printed=thin source; Analytical_as_printed=Residual activity; Apparatus_as_printed=furnace; Capsule_as_printed=Pt; R unstated in spreadsheet; compiler gas_constant_used_j_mol_k=8.314,supplement,"Holycross, M.",2026-08-31,draft,Jambon1982JGR 87; 10797,Jambon,1982,,Journal of Geophysical Research,87,10797,10.1029/jb087ib13p10797,"Zhang 2010 Table 1 xls, Entry# 280"
DDB000280,1.0.0,isothermal_d,,Cs,,,,tracer,none,unspecified,melt,Rhyolite5,,,,melt_rhyolite,,,false,false,Rhyolite5; SiO2=73.01;TiO2=0.2;Al2O3=12.57;FeOt=2.71;MnO=0.05;MgO=0.54;CaO=0.41;Na2O=5.05;K2O=4.6,wt_pct_oxide,73.01,0.2,12.57,,2.71,,,0.05,0.54,0.41,5.05,4.6,,,,,,anhydrous_total=99.14,true,0.52,,,,,977.15,977.15,977.15,977.15,K,100000000,100000000,100000000,100,MPa,,,,,one_atm_furnace,84100,,,,,,,,,,,,,,,,,,6.5e-17,-16.1870866434,,,6.5e-17,m2/s,,,,radiotracer,thin_film,Residual activity,true,,,false,use_with_caution,,,provenance=compilation_2010; v0_source=zhang_table1; Type_of_dif_as_printed=Tracer; Type_of_exp_as_printed=thin source; Analytical_as_printed=Residual activity; Apparatus_as_printed=furnace; Capsule_as_printed=Pt; R unstated in spreadsheet; compiler gas_constant_used_j_mol_k=8.314,supplement,"Holycross, M.",2026-08-31,draft,Jambon1982JGR 87; 10797,Jambon,1982,,Journal of Geophysical Research,87,10797,10.1029/jb087ib13p10797,"Zhang 2010 Table 1 xls, Entry# 281"
DDB000281,1.0.0,isothermal_d,,Cs,,,,tracer,none,unspecified,melt,Rhyolite5,,,,melt_rhyolite,,,false,false,Rhyolite5; SiO2=73.01;TiO2=0.2;Al2O3=12.57;FeOt=2.71;MnO=0.05;MgO=0.54;CaO=0.41;Na2O=5.05;K2O=4.6,wt_pct_oxide,73.01,0.2,12.57,,2.71,,,0.05,0.54,0.41,5.05,4.6,,,,,,anhydrous_total=99.14,true,0.52,,,,,981.15,981.15,981.15,981.15,K,100000000,100000000,100000000,100,MPa,,,,,one_atm_furnace,73400,,,,,,,,,,,,,,,,,,8.6e-17,-16.0655015488,,,8.6e-17,m2/s,,,,radiotracer,thin_film,Residual activity,true,,,false,use_with_caution,,,provenance=compilation_2010; v0_source=zhang_table1; Type_of_dif_as_printed=Tracer; Type_of_exp_as_printed=thin source; Analytical_as_printed=Residual activity; Apparatus_as_printed=furnace; Capsule_as_printed=Pt; R unstated in spreadsheet; compiler gas_constant_used_j_mol_k=8.314,supplement,"Holycross, M.",2026-08-31,draft,Jambon1982JGR 87; 10797,Jambon,1982,,Journal of Geophysical Research,87,10797,10.1029/jb087ib13p10797,"Zhang 2010 Table 1 xls, Entry# 282"
DDB000282,1.0.0,isothermal_d,,Cs,,,,tracer,none,unspecified,melt,Rhyolite5,,,,melt_rhyolite,,,false,false,Rhyolite5; SiO2=73.01;TiO2=0.2;Al2O3=12.57;FeOt=2.71;MnO=0.05;MgO=0.54;CaO=0.41;Na2O=5.05;K2O=4.6,wt_pct_oxide,73.01,0.2,12.57,,2.71,,,0.05,0.54,0.41,5.05,4.6,,,,,,anhydrous_total=99.14,true,0.52,,,,,1033.15,1033.15,1033.15,1033.15,K,100000000,100000000,100000000,100,MPa,,,,,one_atm_furnace,55200,,,,,,,,,,,,,,,,,,1.2e-16,-15.920818754,,,1.2e-16,m2/s,,,,radiotracer,thin_film,Residual activity,true,,,false,use_with_caution,,,provenance=compilation_2010; v0_source=zhang_table1; Type_of_dif_as_printed=Tracer; Type_of_exp_as_printed=thin source; Analytical_as_printed=Residual activity; Apparatus_as_printed=furnace; Capsule_as_printed=Pt; R unstated in spreadsheet; compiler gas_constant_used_j_mol_k=8.314,supplement,"Holycross, M.",2026-08-31,draft,Jambon1982JGR 87; 10797,Jambon,1982,,Journal of Geophysical Research,87,10797,10.1029/jb087ib13p10797,"Zhang 2010 Table 1 xls, Entry# 283"
DDB000283,1.0.0,isothermal_d,,Cs,,,,tracer,none,unspecified,melt,Rhyolite5,,,,melt_rhyolite,,,false,false,Rhyolite5; SiO2=73.01;TiO2=0.2;Al2O3=12.57;FeOt=2.71;MnO=0.05;MgO=0.54;CaO=0.41;Na2O=5.05;K2O=4.6,wt_pct_oxide,73.01,0.2,12.57,,2.71,,,0.05,0.54,0.41,5.05,4.6,,,,,,anhydrous_total=99.14,true,0.52,,,,,1075.15,1075.15,1075.15,1075.15,K,100000000,100000000,100000000,100,MPa,,,,,one_atm_furnace,14400,,,,,,,,,,,,,,,,,,1e-15,-15,,,1e-15,m2/s,,,,radiotracer,thin_film,Residual activity,true,,,false,use_with_caution,,,provenance=compilation_2010; v0_source=zhang_table1; Type_of_dif_as_printed=Tracer; Type_of_exp_as_printed=thin source; Analytical_as_printed=Residual activity; Apparatus_as_printed=furnace; Capsule_as_printed=Pt; R unstated in spreadsheet; compiler gas_constant_used_j_mol_k=8.314,supplement,"Holycross, M.",2026-08-31,draft,Jambon1982JGR 87; 10797,Jambon,1982,,Journal of Geophysical Research,87,10797,10.1029/jb087ib13p10797,"Zhang 2010 Table 1 xls, Entry# 284"
DDB000284,1.0.0,isothermal_d,,Cs,,,,tracer,none,unspecified,melt,Rhyolite5,,,,melt_rhyolite,,,false,false,Rhyolite5; SiO2=73.01;TiO2=0.2;Al2O3=12.57;FeOt=2.71;MnO=0.05;MgO=0.54;CaO=0.41;Na2O=5.05;K2O=4.6,wt_pct_oxide,73.01,0.2,12.57,,2.71,,,0.05,0.54,0.41,5.05,4.6,,,,,,anhydrous_total=99.14,true,0.52,,,,,1077.15,1077.15,1077.15,1077.15,K,100000000,100000000,100000000,100,MPa,,,,,one_atm_furnace,16900,,,,,,,,,,,,,,,,,,6.7e-16,-15.1739251973,,,6.7e-16,m2/s,,,,radiotracer,thin_film,Residual activity,true,,,false,use_with_caution,,,provenance=compilation_2010; v0_source=zhang_table1; Type_of_dif_as_printed=Tracer; Type_of_exp_as_printed=thin source; Analytical_as_printed=Residual activity; Apparatus_as_printed=furnace; Capsule_as_printed=Pt; R unstated in spreadsheet; compiler gas_constant_used_j_mol_k=8.314,supplement,"Holycross, M.",2026-08-31,draft,Jambon1982JGR 87; 10797,Jambon,1982,,Journal of Geophysical Research,87,10797,10.1029/jb087ib13p10797,"Zhang 2010 Table 1 xls, Entry# 285"
DDB000285,1.0.0,isothermal_d,,Cs,,,,tracer,none,unspecified,melt,Rhyolite5,,,,melt_rhyolite,,,false,false,Rhyolite5; SiO2=73.01;TiO2=0.2;Al2O3=12.57;FeOt=2.71;MnO=0.05;MgO=0.54;CaO=0.41;Na2O=5.05;K2O=4.6,wt_pct_oxide,73.01,0.2,12.57,,2.71,,,0.05,0.54,0.41,5.05,4.6,,,,,,anhydrous_total=99.14,true,0.52,,,,,1085.15,1085.15,1085.15,1085.15,K,100000000,100000000,100000000,100,MPa,,,,,one_atm_furnace,14400,,,,,,,,,,,,,,,,,,1.05e-15,-14.9788107009,,,1.05e-15,m2/s,,,,radiotracer,thin_film,Residual activity,true,,,false,use_with_caution,,,provenance=compilation_2010; v0_source=zhang_table1; Type_of_dif_as_printed=Tracer; Type_of_exp_as_printed=thin source; Analytical_as_printed=Residual activity; Apparatus_as_printed=furnace; Capsule_as_printed=Pt; R unstated in spreadsheet; compiler gas_constant_used_j_mol_k=8.314,supplement,"Holycross, M.",2026-08-31,draft,Jambon1982JGR 87; 10797,Jambon,1982,,Journal of Geophysical Research,87,10797,10.1029/jb087ib13p10797,"Zhang 2010 Table 1 xls, Entry# 286"
DDB000286,1.0.0,isothermal_d,,Cs,,,,tracer,none,unspecified,melt,Rhyolite5,,,,melt_rhyolite,,,false,false,Rhyolite5; SiO2=73.01;TiO2=0.2;Al2O3=12.57;FeOt=2.71;MnO=0.05;MgO=0.54;CaO=0.41;Na2O=5.05;K2O=4.6,wt_pct_oxide,73.01,0.2,12.57,,2.71,,,0.05,0.54,0.41,5.05,4.6,,,,,,anhydrous_total=99.14,true,0.52,,,,,1133.15,1133.15,1133.15,1133.15,K,100000000,100000000,100000000,100,MPa,,,,,one_atm_furnace,14400,,,,,,,,,,,,,,,,,,2.3e-15,-14.638272164,,,2.3e-15,m2/s,,,,radiotracer,thin_film,Residual activity,true,,,false,use_with_caution,,,provenance=compilation_2010; v0_source=zhang_table1; Type_of_dif_as_printed=Tracer; Type_of_exp_as_printed=thin source; Analytical_as_printed=Residual activity; Apparatus_as_printed=furnace; Capsule_as_printed=Pt; R unstated in spreadsheet; compiler gas_constant_used_j_mol_k=8.314,supplement,"Holycross, M.",2026-08-31,draft,Jambon1982JGR 87; 10797,Jambon,1982,,Journal of Geophysical Research,87,10797,10.1029/jb087ib13p10797,"Zhang 2010 Table 1 xls, Entry# 287"
DDB000287,1.0.0,isothermal_d,,Cs,,,,tracer,none,unspecified,melt,Rhyolite5,,,,melt_rhyolite,,,false,false,Rhyolite5; SiO2=73.01;TiO2=0.2;Al2O3=12.57;FeOt=2.71;MnO=0.05;MgO=0.54;CaO=0.41;Na2O=5.05;K2O=4.6,wt_pct_oxide,73.01,0.2,12.57,,2.71,,,0.05,0.54,0.41,5.05,4.6,,,,,,anhydrous_total=99.14,true,0.52,,,,,1188.15,1188.15,1188.15,1188.15,K,100000000,100000000,100000000,100,MPa,,,,,one_atm_furnace,15600,,,,,,,,,,,,,,,,,,4.7e-15,-14.3279021421,,,4.7e-15,m2/s,,,,radiotracer,thin_film,Residual activity,true,,,false,use_with_caution,,,provenance=compilation_2010; v0_source=zhang_table1; Type_of_dif_as_printed=Tracer; Type_of_exp_as_printed=thin source; Analytical_as_printed=Residual activity; Apparatus_as_printed=furnace; Capsule_as_printed=Pt; R unstated in spreadsheet; compiler gas_constant_used_j_mol_k=8.314,supplement,"Holycross, M.",2026-08-31,draft,Jambon1982JGR 87; 10797,Jambon,1982,,Journal of Geophysical Research,87,10797,10.1029/jb087ib13p10797,"Zhang 2010 Table 1 xls, Entry# 288"
DDB000288,1.0.0,isothermal_d,,Cs,,,,tracer,none,unspecified,melt,Rhyolite5,,,,melt_rhyolite,,,false,false,Rhyolite5; SiO2=73.01;TiO2=0.2;Al2O3=12.57;FeOt=2.71;MnO=0.05;MgO=0.54;CaO=0.41;Na2O=5.05;K2O=4.6,wt_pct_oxide,73.01,0.2,12.57,,2.71,,,0.05,0.54,0.41,5.05,4.6,,,,,,anhydrous_total=99.14,true,0.52,,,,,1025.15,1025.15,1025.15,1025.15,K,300000000,300000000,300000000,300,MPa,,,,,cold_seal,14000,,,,,,,,,,,,,,,,,,8.3e-17,-16.0809219076,,,8.3e-17,m2/s,,,,radiotracer,thin_film,Residual activity,true,,,false,use_with_caution,,,provenance=compilation_2010; v0_source=zhang_table1; Type_of_dif_as_printed=Tracer; Type_of_exp_as_printed=thin source; Analytical_as_printed=Residual activity; Apparatus_as_printed=CSV?; Capsule_as_printed=Pt; pres_medium_as_printed=Ar; R unstated in spreadsheet; compiler gas_constant_used_j_mol_k=8.314,supplement,"Holycross, M.",2026-08-31,draft,Jambon1982JGR 87; 10797,Jambon,1982,,Journal of Geophysical Research,87,10797,10.1029/jb087ib13p10797,"Zhang 2010 Table 1 xls, Entry# 289"
DDB000289,1.0.0,isothermal_d,,Cs,,,,tracer,none,unspecified,melt,Rhyolite5,,,,melt_rhyolite,,,false,false,Rhyolite5; SiO2=73.01;TiO2=0.2;Al2O3=12.57;FeOt=2.71;MnO=0.05;MgO=0.54;CaO=0.41;Na2O=5.05;K2O=4.6,wt_pct_oxide,73.01,0.2,12.57,,2.71,,,0.05,0.54,0.41,5.05,4.6,,,,,,anhydrous_total=99.14,true,0.52,,,,,1079.15,1079.15,1079.15,1079.15,K,300000000,300000000,300000000,300,MPa,,,,,cold_seal,7200,,,,,,,,,,,,,,,,,,4.1e-16,-15.3872161433,,,4.1e-16,m2/s,,,,radiotracer,thin_film,Residual activity,true,,,false,use_with_caution,,,provenance=compilation_2010; v0_source=zhang_table1; Type_of_dif_as_printed=Tracer; Type_of_exp_as_printed=thin source; Analytical_as_printed=Residual activity; Apparatus_as_printed=CSV?; Capsule_as_printed=Pt; pres_medium_as_printed=Ar; R unstated in spreadsheet; compiler gas_constant_used_j_mol_k=8.314,supplement,"Holycross, M.",2026-08-31,draft,Jambon1982JGR 87; 10797,Jambon,1982,,Journal of Geophysical Research,87,10797,10.1029/jb087ib13p10797,"Zhang 2010 Table 1 xls, Entry# 290"
DDB000290,1.0.0,isothermal_d,,Cs,,,,tracer,none,unspecified,melt,Rhyolite5,,,,melt_rhyolite,,,false,false,Rhyolite5; SiO2=73.01;TiO2=0.2;Al2O3=12.57;FeOt=2.71;MnO=0.05;MgO=0.54;CaO=0.41;Na2O=5.05;K2O=4.6,wt_pct_oxide,73.01,0.2,12.57,,2.71,,,0.05,0.54,0.41,5.05,4.6,,,,,,anhydrous_total=99.14,true,0.52,,,,,1128.15,1128.15,1128.15,1128.15,K,300000000,300000000,300000000,300,MPa,,,,,cold_seal,3600,,,,,,,,,,,,,,,,,,3.4e-15,-14.468521083,,,3.4e-15,m2/s,,,,radiotracer,thin_film,Residual activity,true,,,false,use_with_caution,,,provenance=compilation_2010; v0_source=zhang_table1; Type_of_dif_as_printed=Tracer; Type_of_exp_as_printed=thin source; Analytical_as_printed=Residual activity; Apparatus_as_printed=CSV?; Capsule_as_printed=Pt; pres_medium_as_printed=Ar; R unstated in spreadsheet; compiler gas_constant_used_j_mol_k=8.314,supplement,"Holycross, M.",2026-08-31,draft,Jambon1982JGR 87; 10797,Jambon,1982,,Journal of Geophysical Research,87,10797,10.1029/jb087ib13p10797,"Zhang 2010 Table 1 xls, Entry# 291"
DDB000291,1.0.0,isothermal_d,,Cs,,,,tracer,none,unspecified,melt,Rhyolite5,,,,melt_rhyolite,,,false,false,Rhyolite5; SiO2=73.01;TiO2=0.2;Al2O3=12.57;FeOt=2.71;MnO=0.05;MgO=0.54;CaO=0.41;Na2O=5.05;K2O=4.6,wt_pct_oxide,73.01,0.2,12.57,,2.71,,,0.05,0.54,0.41,5.05,4.6,,,,,,anhydrous_total=99.14,true,0.52,,,,,1180.15,1180.15,1180.15,1180.15,K,300000000,300000000,300000000,300,MPa,,,,,cold_seal,900,,,,,,,,,,,,,,,,,,5.6e-15,-14.251811973,,,5.6e-15,m2/s,,,,radiotracer,thin_film,Residual activity,true,,,false,use_with_caution,,,provenance=compilation_2010; v0_source=zhang_table1; Type_of_dif_as_printed=Tracer; Type_of_exp_as_printed=thin source; Analytical_as_printed=Residual activity; Apparatus_as_printed=CSV?; Capsule_as_printed=Pt; pres_medium_as_printed=Ar; R unstated in spreadsheet; compiler gas_constant_used_j_mol_k=8.314,supplement,"Holycross, M.",2026-08-31,draft,Jambon1982JGR 87; 10797,Jambon,1982,,Journal of Geophysical Research,87,10797,10.1029/jb087ib13p10797,"Zhang 2010 Table 1 xls, Entry# 292"
DDB000292,1.0.0,isothermal_d,,Cs,,,,tracer,none,unspecified,melt,Rhyolite15,,,,melt_rhyolite,,,false,false,Rhyolite15; SiO2=76.87;TiO2=0.07;Al2O3=12.2;FeOt=0.94;MnO=0.05;MgO=0.05;CaO=0.3;Na2O=4.38;K2O=4.4,wt_pct_oxide,76.87,0.07,12.2,,0.94,,,0.05,0.05,0.3,4.38,4.4,,,,,,anhydrous_total=99.26,true,0.11,,,,,1148.15,1148.15,1148.15,1148.15,K,100000000,100000000,100000000,100,MPa,,,,,one_atm_furnace,850000,,,,,,,,,,,,,,,,,,7.84e-16,-15.1056839373,,,7.84e-16,m2/s,,,,radiotracer,thin_film,Residual activity,true,,,false,use_with_caution,,,provenance=compilation_2010; v0_source=zhang_table1; Type_of_dif_as_printed=Tracer; Type_of_exp_as_printed=thin source; Analytical_as_printed=Residual activity; Apparatus_as_printed=furnace; Capsule_as_printed=Pt; R unstated in spreadsheet; compiler gas_constant_used_j_mol_k=8.314,supplement,"Holycross, M.",2026-08-31,draft,Jambon1982JGR 87; 10797,Jambon,1982,,Journal of Geophysical Research,87,10797,10.1029/jb087ib13p10797,"Zhang 2010 Table 1 xls, Entry# 293"
DDB000293,1.0.0,isothermal_d,,Cs,,,,tracer,none,unspecified,melt,Rhyolite15,,,,melt_rhyolite,,,false,false,Rhyolite15; SiO2=76.87;TiO2=0.07;Al2O3=12.2;FeOt=0.94;MnO=0.05;MgO=0.05;CaO=0.3;Na2O=4.38;K2O=4.4,wt_pct_oxide,76.87,0.07,12.2,,0.94,,,0.05,0.05,0.3,4.38,4.4,,,,,,anhydrous_total=99.26,true,0.11,,,,,1063.15,1063.15,1063.15,1063.15,K,100000000,100000000,100000000,100,MPa,,,,,one_atm_furnace,148000,,,,,,,,,,,,,,,,,,9.54e-17,-16.0204516253,,,9.54e-17,m2/s,,,,radiotracer,thin_film,Residual activity,true,,,false,use_with_caution,,,provenance=compilation_2010; v0_source=zhang_table1; Type_of_dif_as_printed=Tracer; Type_of_exp_as_printed=thin source; Analytical_as_printed=Residual activity; Apparatus_as_printed=furnace; Capsule_as_printed=Pt; R unstated in spreadsheet; compiler gas_constant_used_j_mol_k=8.314,supplement,"Holycross, M.",2026-08-31,draft,Jambon1982JGR 87; 10797,Jambon,1982,,Journal of Geophysical Research,87,10797,10.1029/jb087ib13p10797,"Zhang 2010 Table 1 xls, Entry# 294"
DDB000294,1.0.0,isothermal_d,,Cs,,,,tracer,none,unspecified,melt,Rhyolite15,,,,melt_rhyolite,,,false,false,Rhyolite15; SiO2=76.87;TiO2=0.07;Al2O3=12.2;FeOt=0.94;MnO=0.05;MgO=0.05;CaO=0.3;Na2O=4.38;K2O=4.4,wt_pct_oxide,76.87,0.07,12.2,,0.94,,,0.05,0.05,0.3,4.38,4.4,,,,,,anhydrous_total=99.26,true,0.11,,,,,1148.15,1148.15,1148.15,1148.15,K,100000000,100000000,100000000,100,MPa,,,,,one_atm_furnace,850000,,,,,,,,,,,,,,,,,,6.3e-16,-15.2006594505,,,6.3e-16,m2/s,,,,radiotracer,thin_film,Residual activity,true,,,false,use_with_caution,,,provenance=compilation_2010; v0_source=zhang_table1; Type_of_dif_as_printed=Tracer; Type_of_exp_as_printed=thin source; Analytical_as_printed=Residual activity; Apparatus_as_printed=furnace; Capsule_as_printed=Pt; R unstated in spreadsheet; compiler gas_constant_used_j_mol_k=8.314,supplement,"Holycross, M.",2026-08-31,draft,Jambon1982JGR 87; 10797,Jambon,1982,,Journal of Geophysical Research,87,10797,10.1029/jb087ib13p10797,"Zhang 2010 Table 1 xls, Entry# 295"
DDB000295,1.0.0,isothermal_d,,Cs,,,,tracer,none,unspecified,melt,Rhyolite15,,,,melt_rhyolite,,,false,false,Rhyolite15; SiO2=76.87;TiO2=0.07;Al2O3=12.2;FeOt=0.94;MnO=0.05;MgO=0.05;CaO=0.3;Na2O=4.38;K2O=4.4,wt_pct_oxide,76.87,0.07,12.2,,0.94,,,0.05,0.05,0.3,4.38,4.4,,,,,,anhydrous_total=99.26,true,0.11,,,,,1203.15,1203.15,1203.15,1203.15,K,100000000,100000000,100000000,100,MPa,,,,,one_atm_furnace,832000,,,,,,,,,,,,,,,,,,1.19e-15,-14.9244530386,,,1.19e-15,m2/s,,,,radiotracer,thin_film,Residual activity,true,,,false,use_with_caution,,,provenance=compilation_2010; v0_source=zhang_table1; Type_of_dif_as_printed=Tracer; Type_of_exp_as_printed=thin source; Analytical_as_printed=Residual activity; Apparatus_as_printed=furnace; Capsule_as_printed=Pt; R unstated in spreadsheet; compiler gas_constant_used_j_mol_k=8.314,supplement,"Holycross, M.",2026-08-31,draft,Jambon1982JGR 87; 10797,Jambon,1982,,Journal of Geophysical Research,87,10797,10.1029/jb087ib13p10797,"Zhang 2010 Table 1 xls, Entry# 296"
DDB000296,1.0.0,isothermal_d,,Cs,,,,tracer,none,unspecified,melt,Rhyolite15,,,,melt_rhyolite,,,false,false,Rhyolite15; SiO2=76.87;TiO2=0.07;Al2O3=12.2;FeOt=0.94;MnO=0.05;MgO=0.05;CaO=0.3;Na2O=4.38;K2O=4.4,wt_pct_oxide,76.87,0.07,12.2,,0.94,,,0.05,0.05,0.3,4.38,4.4,,,,,,anhydrous_total=99.26,true,0.11,,,,,1268.15,1268.15,1268.15,1268.15,K,100000000,100000000,100000000,100,MPa,,,,,one_atm_furnace,155000,,,,,,,,,,,,,,,,,,3.78e-15,-14.4225082002,,,3.78e-15,m2/s,,,,radiotracer,thin_film,Residual activity,true,,,false,use_with_caution,,,provenance=compilation_2010; v0_source=zhang_table1; Type_of_dif_as_printed=Tracer; Type_of_exp_as_printed=thin source; Analytical_as_printed=Residual activity; Apparatus_as_printed=furnace; Capsule_as_printed=Pt; R unstated in spreadsheet; compiler gas_constant_used_j_mol_k=8.314,supplement,"Holycross, M.",2026-08-31,draft,Jambon1982JGR 87; 10797,Jambon,1982,,Journal of Geophysical Research,87,10797,10.1029/jb087ib13p10797,"Zhang 2010 Table 1 xls, Entry# 297"
DDB000297,1.0.0,isothermal_d,,Cs,,,,tracer,none,unspecified,melt,Rhyolite15,,,,melt_rhyolite,,,false,false,Rhyolite15; SiO2=76.87;TiO2=0.07;Al2O3=12.2;FeOt=0.94;MnO=0.05;MgO=0.05;CaO=0.3;Na2O=4.38;K2O=4.4,wt_pct_oxide,76.87,0.07,12.2,,0.94,,,0.05,0.05,0.3,4.38,4.4,,,,,,anhydrous_total=99.26,true,0.11,,,,,1323.15,1323.15,1323.15,1323.15,K,100000000,100000000,100000000,100,MPa,,,,,one_atm_furnace,9000,,,,,,,,,,,,,,,,,,1.71e-14,-13.7670038896,,,1.71e-14,m2/s,,,,radiotracer,thin_film,Residual activity,true,,,false,use_with_caution,,,provenance=compilation_2010; v0_source=zhang_table1; Type_of_dif_as_printed=Tracer; Type_of_exp_as_printed=thin source; Analytical_as_printed=Residual activity; Apparatus_as_printed=furnace; Capsule_as_printed=Pt; R unstated in spreadsheet; compiler gas_constant_used_j_mol_k=8.314,supplement,"Holycross, M.",2026-08-31,draft,Jambon1982JGR 87; 10797,Jambon,1982,,Journal of Geophysical Research,87,10797,10.1029/jb087ib13p10797,"Zhang 2010 Table 1 xls, Entry# 298"
DDB000298,1.0.0,isothermal_d,,Cs,,,,tracer,none,unspecified,melt,Rhyolite15,,,,melt_rhyolite,,,false,false,Rhyolite15; SiO2=76.87;TiO2=0.07;Al2O3=12.2;FeOt=0.94;MnO=0.05;MgO=0.05;CaO=0.3;Na2O=4.38;K2O=4.4,wt_pct_oxide,76.87,0.07,12.2,,0.94,,,0.05,0.05,0.3,4.38,4.4,,,,,,anhydrous_total=99.26,true,0.11,,,,,1370.15,1370.15,1370.15,1370.15,K,100000000,100000000,100000000,100,MPa,,,,,one_atm_furnace,1860,,,,,,,,,,,,,,,,,,3.54e-14,-13.450996738,,,3.54e-14,m2/s,,,,radiotracer,thin_film,Residual activity,true,,,false,use_with_caution,,,provenance=compilation_2010; v0_source=zhang_table1; Type_of_dif_as_printed=Tracer; Type_of_exp_as_printed=thin source; Analytical_as_printed=Residual activity; Apparatus_as_printed=furnace; Capsule_as_printed=Pt; R unstated in spreadsheet; compiler gas_constant_used_j_mol_k=8.314,supplement,"Holycross, M.",2026-08-31,draft,Jambon1982JGR 87; 10797,Jambon,1982,,Journal of Geophysical Research,87,10797,10.1029/jb087ib13p10797,"Zhang 2010 Table 1 xls, Entry# 299"
DDB000299,1.0.0,isothermal_d,,Cs,,,,tracer,none,unspecified,melt,Rhyolite15,,,,melt_rhyolite,,,false,false,Rhyolite15; SiO2=76.87;TiO2=0.07;Al2O3=12.2;FeOt=0.94;MnO=0.05;MgO=0.05;CaO=0.3;Na2O=4.38;K2O=4.4,wt_pct_oxide,76.87,0.07,12.2,,0.94,,,0.05,0.05,0.3,4.38,4.4,,,,,,anhydrous_total=99.26,true,0.11,,,,,1373.15,1373.15,1373.15,1373.15,K,100000000,100000000,100000000,100,MPa,,,,,one_atm_furnace,421000,,,,,,,,,,,,,,,,,,4.4e-14,-13.3565473235,,,4.4e-14,m2/s,,,,radiotracer,thin_film,Residual activity,true,,,false,use_with_caution,,,provenance=compilation_2010; v0_source=zhang_table1; Type_of_dif_as_printed=Tracer; Type_of_exp_as_printed=thin source; Analytical_as_printed=Residual activity; Apparatus_as_printed=furnace; Capsule_as_printed=Pt; R unstated in spreadsheet; compiler gas_constant_used_j_mol_k=8.314,supplement,"Holycross, M.",2026-08-31,draft,Jambon1982JGR 87; 10797,Jambon,1982,,Journal of Geophysical Research,87,10797,10.1029/jb087ib13p10797,"Zhang 2010 Table 1 xls, Entry# 300"
DDB000300,1.0.0,isothermal_d,,Cs,,,,tracer,none,unspecified,melt,Rhyolite15,,,,melt_rhyolite,,,false,false,Rhyolite15; SiO2=76.87;TiO2=0.07;Al2O3=12.2;FeOt=0.94;MnO=0.05;MgO=0.05;CaO=0.3;Na2O=4.38;K2O=4.4,wt_pct_oxide,76.87,0.07,12.2,,0.94,,,0.05,0.05,0.3,4.38,4.4,,,,,,anhydrous_total=99.26,true,0.11,,,,,1573.15,1573.15,1573.15,1573.15,K,100000000,100000000,100000000,100,MPa,,,,,one_atm_furnace,54000,,,,,,,,,,,,,,,,,,3.8e-13,-12.4202164034,,,3.8e-13,m2/s,,,,radiotracer,thin_film,Residual activity,true,,,false,use_with_caution,,,provenance=compilation_2010; v0_source=zhang_table1; Type_of_dif_as_printed=Tracer; Type_of_exp_as_printed=thin source; Analytical_as_printed=Residual activity; Apparatus_as_printed=furnace; Capsule_as_printed=Pt; R unstated in spreadsheet; compiler gas_constant_used_j_mol_k=8.314,supplement,"Holycross, M.",2026-08-31,draft,Jambon1982JGR 87; 10797,Jambon,1982,,Journal of Geophysical Research,87,10797,10.1029/jb087ib13p10797,"Zhang 2010 Table 1 xls, Entry# 301"
DDB000301,1.0.0,isothermal_d,,Cs,,134-,,tracer,none,unspecified,melt,Dacite5(pitchstone),,,,melt_dacite,,,false,false,Dacite5(pitchstone); SiO2=69;TiO2=1.02;Al2O3=13.11;FeOt=5.3;MnO=0.13;MgO=1;CaO=2.7;Na2O=4.21;K2O=2.72;P2O5=0.24,wt_pct_oxide,69,1.02,13.11,,5.3,,,0.13,1,2.7,4.21,2.72,0.24,,,,,anhydrous_total=99.43,,,,,,,1573.15,1573.15,1573.15,1573.15,K,100000,100000,100000,0.1,MPa,,,,,one_atm_furnace,432000,,,,,,,,,,,,,,,,,,9.03e-13,-12.0443122497,,,9.03e-13,m2/s,,,,radiotracer,thin_film,Residual activity,true,,,false,use_with_caution,,,provenance=compilation_2010; v0_source=zhang_table1; Type_of_dif_as_printed=Tracer; Type_of_exp_as_printed=thin source; Analytical_as_printed=Residual activity; Apparatus_as_printed=furnace; Capsule_as_printed=Pt; pres_medium_as_printed=air; R unstated in spreadsheet; compiler gas_constant_used_j_mol_k=8.314,supplement,"Holycross, M.",2026-08-31,draft,Henderson1985CMP 89; 263,Henderson,1985,,Contributions to Mineralogy and Petrology,89,263,10.1007/bf00379459,"Zhang 2010 Table 1 xls, Entry# 302; Run# D162"
DDB000302,1.0.0,isothermal_d,,Cs,,134-,,tracer,none,unspecified,melt,Dacite5(pitchstone),,,,melt_dacite,,,false,false,Dacite5(pitchstone); SiO2=69;TiO2=1.02;Al2O3=13.11;FeOt=5.3;MnO=0.13;MgO=1;CaO=2.7;Na2O=4.21;K2O=2.72;P2O5=0.24,wt_pct_oxide,69,1.02,13.11,,5.3,,,0.13,1,2.7,4.21,2.72,0.24,,,,,anhydrous_total=99.43,,,,,,,1576.15,1576.15,1576.15,1576.15,K,100000,100000,100000,0.1,MPa,,,,,one_atm_furnace,317880,,,,,,,,,,,,,,,,,,1.69e-12,-11.7721132954,,,1.69e-12,m2/s,,,,radiotracer,thin_film,Residual activity,true,,,false,use_with_caution,,,provenance=compilation_2010; v0_source=zhang_table1; Type_of_dif_as_printed=Tracer; Type_of_exp_as_printed=thin source; Analytical_as_printed=Residual activity; Apparatus_as_printed=furnace; Capsule_as_printed=Pt; pres_medium_as_printed=air; R unstated in spreadsheet; compiler gas_constant_used_j_mol_k=8.314,supplement,"Holycross, M.",2026-08-31,draft,Henderson1985CMP 89; 263,Henderson,1985,,Contributions to Mineralogy and Petrology,89,263,10.1007/bf00379459,"Zhang 2010 Table 1 xls, Entry# 303; Run# D193"
DDB000303,1.0.0,isothermal_d,,Cs,,134-,,tracer,none,unspecified,melt,Dacite5(pitchstone),,,,melt_dacite,,,false,false,Dacite5(pitchstone); SiO2=69;TiO2=1.02;Al2O3=13.11;FeOt=5.3;MnO=0.13;MgO=1;CaO=2.7;Na2O=4.21;K2O=2.72;P2O5=0.24,wt_pct_oxide,69,1.02,13.11,,5.3,,,0.13,1,2.7,4.21,2.72,0.24,,,,,anhydrous_total=99.43,,,,,,,1627.15,1627.15,1627.15,1627.15,K,100000,100000,100000,0.1,MPa,,,,,one_atm_furnace,19283600,,,,,,,,,,,,,,,,,,1.96e-12,-11.7077439286,,,1.96e-12,m2/s,,,,radiotracer,thin_film,Residual activity,true,,,false,use_with_caution,,,provenance=compilation_2010; v0_source=zhang_table1; Type_of_dif_as_printed=Tracer; Type_of_exp_as_printed=thin source; Analytical_as_printed=Residual activity; Apparatus_as_printed=furnace; Capsule_as_printed=Pt; pres_medium_as_printed=air; R unstated in spreadsheet; compiler gas_constant_used_j_mol_k=8.314,supplement,"Holycross, M.",2026-08-31,draft,Henderson1985CMP 89; 263,Henderson,1985,,Contributions to Mineralogy and Petrology,89,263,10.1007/bf00379459,"Zhang 2010 Table 1 xls, Entry# 304; Run# D152"
