Repository: holycrossm/diffusion-coefficients

# Experimental diffusion coefficients (minerals and silicate melts)

**Pre-release / not published.** Schema v1.0.0. This folder is a GitHub-ready living table: canonical data is CSV, new rows arrive by pull request, and a static page searches the file in the browser. Nothing here is a citable compilation of record.

This is a QA build of 4630 experimental rows (minerals and silicate melts). Most numbers are staged from the 2010 RiMG 72 tables. Do not treat the repo as published, complete, or peer-reviewed.

File: site/data/diffusion_coefficients.csv (part 9 of 136)
DDB000304,1.0.0,isothermal_d,,Cs,,134-,,tracer,none,unspecified,melt,Dacite5(pitchstone),,,,melt_dacite,,,false,false,Dacite5(pitchstone); SiO2=69;TiO2=1.02;Al2O3=13.11;FeOt=5.3;MnO=0.13;MgO=1;CaO=2.7;Na2O=4.21;K2O=2.72;P2O5=0.24,wt_pct_oxide,69,1.02,13.11,,5.3,,,0.13,1,2.7,4.21,2.72,0.24,,,,,anhydrous_total=99.43,,,,,,,1620.15,1620.15,1620.15,1620.15,K,100000,100000,100000,0.1,MPa,,,,,one_atm_furnace,172800,,,,,,,,,,,,,,,,,,1.61e-12,-11.793174124,,,1.61e-12,m2/s,,,,radiotracer,thin_film,Residual activity,true,,,false,use_with_caution,,,provenance=compilation_2010; v0_source=zhang_table1; Type_of_dif_as_printed=Tracer; Type_of_exp_as_printed=thin source; Analytical_as_printed=Residual activity; Apparatus_as_printed=furnace; Capsule_as_printed=Pt; pres_medium_as_printed=air; R unstated in spreadsheet; compiler gas_constant_used_j_mol_k=8.314,supplement,"Holycross, M.",2026-08-31,draft,Henderson1985CMP 89; 263,Henderson,1985,,Contributions to Mineralogy and Petrology,89,263,10.1007/bf00379459,"Zhang 2010 Table 1 xls, Entry# 305; Run# D161"
DDB000305,1.0.0,isothermal_d,,Cs,,134-,,tracer,none,unspecified,melt,Dacite5(pitchstone),,,,melt_dacite,,,false,false,Dacite5(pitchstone); SiO2=69;TiO2=1.02;Al2O3=13.11;FeOt=5.3;MnO=0.13;MgO=1;CaO=2.7;Na2O=4.21;K2O=2.72;P2O5=0.24,wt_pct_oxide,69,1.02,13.11,,5.3,,,0.13,1,2.7,4.21,2.72,0.24,,,,,anhydrous_total=99.43,,,,,,,1670.15,1670.15,1670.15,1670.15,K,100000,100000,100000,0.1,MPa,,,,,one_atm_furnace,680400,,,,,,,,,,,,,,,,,,2.73e-12,-11.563837353,,,2.73e-12,m2/s,,,,radiotracer,thin_film,Residual activity,true,,,false,use_with_caution,,,provenance=compilation_2010; v0_source=zhang_table1; Type_of_dif_as_printed=Tracer; Type_of_exp_as_printed=thin source; Analytical_as_printed=Residual activity; Apparatus_as_printed=furnace; Capsule_as_printed=Pt; pres_medium_as_printed=air; R unstated in spreadsheet; compiler gas_constant_used_j_mol_k=8.314,supplement,"Holycross, M.",2026-08-31,draft,Henderson1985CMP 89; 263,Henderson,1985,,Contributions to Mineralogy and Petrology,89,263,10.1007/bf00379459,"Zhang 2010 Table 1 xls, Entry# 306; Run# D145"
DDB000306,1.0.0,isothermal_d,,Cs,,134-,,tracer,none,unspecified,melt,Dacite5(pitchstone),,,,melt_dacite,,,false,false,Dacite5(pitchstone); SiO2=69;TiO2=1.02;Al2O3=13.11;FeOt=5.3;MnO=0.13;MgO=1;CaO=2.7;Na2O=4.21;K2O=2.72;P2O5=0.24,wt_pct_oxide,69,1.02,13.11,,5.3,,,0.13,1,2.7,4.21,2.72,0.24,,,,,anhydrous_total=99.43,,,,,,,1672.15,1672.15,1672.15,1672.15,K,100000,100000,100000,0.1,MPa,,,,,one_atm_furnace,496800,,,,,,,,,,,,,,,,,,3.74e-12,-11.4271283978,,,3.74e-12,m2/s,,,,radiotracer,thin_film,Residual activity,true,,,false,use_with_caution,,,provenance=compilation_2010; v0_source=zhang_table1; Type_of_dif_as_printed=Tracer; Type_of_exp_as_printed=thin source; Analytical_as_printed=Residual activity; Apparatus_as_printed=furnace; Capsule_as_printed=Pt; pres_medium_as_printed=air; R unstated in spreadsheet; compiler gas_constant_used_j_mol_k=8.314,supplement,"Holycross, M.",2026-08-31,draft,Henderson1985CMP 89; 263,Henderson,1985,,Contributions to Mineralogy and Petrology,89,263,10.1007/bf00379459,"Zhang 2010 Table 1 xls, Entry# 307; Run# D153"
DDB000307,1.0.0,isothermal_d,,Cs,,134-,,tracer,none,unspecified,melt,Pantellerite1,,,,melt_alkaline,,,false,false,Pantellerite1; SiO2=69.2;TiO2=0.44;Al2O3=10.75;FeOt=8.5;MnO=0.3;MgO=0.11;CaO=0.56;Na2O=6.32;K2O=4.14;P2O5=0.02,wt_pct_oxide,69.2,0.44,10.75,,8.5,,,0.3,0.11,0.56,6.32,4.14,0.02,,,,,anhydrous_total=100.34,,,,,,,1473.15,1473.15,1473.15,1473.15,K,100000,100000,100000,0.1,MPa,,,,,one_atm_furnace,603720,,,,,,,,,,,,,,,,,,7.64e-13,-12.1169066414,,,7.64e-13,m2/s,,,,radiotracer,thin_film,Residual activity,true,,,false,use_with_caution,,,provenance=compilation_2010; v0_source=zhang_table1; Type_of_dif_as_printed=Tracer; Type_of_exp_as_printed=thin source; Analytical_as_printed=Residual activity; Apparatus_as_printed=furnace; Capsule_as_printed=Pt; pres_medium_as_printed=air; R unstated in spreadsheet; compiler gas_constant_used_j_mol_k=8.314,supplement,"Holycross, M.",2026-08-31,draft,Henderson1985CMP 89; 263,Henderson,1985,,Contributions to Mineralogy and Petrology,89,263,10.1007/bf00379459,"Zhang 2010 Table 1 xls, Entry# 308; Run# D209"
DDB000308,1.0.0,isothermal_d,,Cs,,134-,,tracer,none,unspecified,melt,Pantellerite1,,,,melt_alkaline,,,false,false,Pantellerite1; SiO2=69.2;TiO2=0.44;Al2O3=10.75;FeOt=8.5;MnO=0.3;MgO=0.11;CaO=0.56;Na2O=6.32;K2O=4.14;P2O5=0.02,wt_pct_oxide,69.2,0.44,10.75,,8.5,,,0.3,0.11,0.56,6.32,4.14,0.02,,,,,anhydrous_total=100.34,,,,,,,1531.15,1531.15,1531.15,1531.15,K,100000,100000,100000,0.1,MPa,,,,,one_atm_furnace,598320,,,,,,,,,,,,,,,,,,1.94e-12,-11.7121982701,,,1.94e-12,m2/s,,,,radiotracer,thin_film,Residual activity,true,,,false,use_with_caution,,,provenance=compilation_2010; v0_source=zhang_table1; Type_of_dif_as_printed=Tracer; Type_of_exp_as_printed=thin source; Analytical_as_printed=Residual activity; Apparatus_as_printed=furnace; Capsule_as_printed=Pt; pres_medium_as_printed=air; R unstated in spreadsheet; compiler gas_constant_used_j_mol_k=8.314,supplement,"Holycross, M.",2026-08-31,draft,Henderson1985CMP 89; 263,Henderson,1985,,Contributions to Mineralogy and Petrology,89,263,10.1007/bf00379459,"Zhang 2010 Table 1 xls, Entry# 309; Run# D230"
DDB000309,1.0.0,isothermal_d,,Cs,,134-,,tracer,none,unspecified,melt,Pantellerite1,,,,melt_alkaline,,,false,false,Pantellerite1; SiO2=69.2;TiO2=0.44;Al2O3=10.75;FeOt=8.5;MnO=0.3;MgO=0.11;CaO=0.56;Na2O=6.32;K2O=4.14;P2O5=0.02,wt_pct_oxide,69.2,0.44,10.75,,8.5,,,0.3,0.11,0.56,6.32,4.14,0.02,,,,,anhydrous_total=100.34,,,,,,,1575.15,1575.15,1575.15,1575.15,K,100000,100000,100000,0.1,MPa,,,,,one_atm_furnace,604080,,,,,,,,,,,,,,,,,,6.56e-12,-11.1830961606,,,6.56e-12,m2/s,,,,radiotracer,thin_film,Residual activity,true,,,false,use_with_caution,,,provenance=compilation_2010; v0_source=zhang_table1; Type_of_dif_as_printed=Tracer; Type_of_exp_as_printed=thin source; Analytical_as_printed=Residual activity; Apparatus_as_printed=furnace; Capsule_as_printed=Pt; pres_medium_as_printed=air; R unstated in spreadsheet; compiler gas_constant_used_j_mol_k=8.314,supplement,"Holycross, M.",2026-08-31,draft,Henderson1985CMP 89; 263,Henderson,1985,,Contributions to Mineralogy and Petrology,89,263,10.1007/bf00379459,"Zhang 2010 Table 1 xls, Entry# 310; Run# D206"
DDB000310,1.0.0,isothermal_d,,Cs,,,,tracer,none,unspecified,melt,Jadeite melt,,,,melt_simple,,,false,false,Jadeite melt; SiO2=59.86;Al2O3=25.52;FeOt=0.023;MnO=0.021;MgO=0.004;CaO=0.018;Na2O=14.58;K2O=0.022,wt_pct_oxide,59.86,,25.52,,0.023,,,0.021,0.004,0.018,14.58,0.022,,,,,,anhydrous_total=100.048,,,,,,,1073.15,1073.15,1073.15,1073.15,K,100000,100000,100000,0.1,MPa,,,,,one_atm_furnace,2246400,,,,,,,,,,,,,,,,,,2.6302679919e-16,-15.58,,,2.63026799189538e-16,m2/s,,,,EPMA,thin_film,Electron microprobe,true,,,false,use_with_caution,,,provenance=compilation_2010; v0_source=zhang_table1; Type_of_dif_as_printed=Tracer; Type_of_exp_as_printed=thin source; Analytical_as_printed=Electron microprobe; Apparatus_as_printed=furnace; R unstated in spreadsheet; compiler gas_constant_used_j_mol_k=8.314,supplement,"Holycross, M.",2026-08-31,draft,Roselieb1997GCA 61; 3101,Roselieb,1997,,Geochimica et Cosmochimica Acta,61,3101,10.1016/s0016-7037(97)00153-1,"Zhang 2010 Table 1 xls, Entry# 311; Run# 1603.2"
DDB000311,1.0.0,isothermal_d,,Cs,,,,tracer,none,unspecified,melt,Jadeite melt,,,,melt_simple,,,false,false,Jadeite melt; SiO2=59.86;Al2O3=25.52;FeOt=0.023;MnO=0.021;MgO=0.004;CaO=0.018;Na2O=14.58;K2O=0.022,wt_pct_oxide,59.86,,25.52,,0.023,,,0.021,0.004,0.018,14.58,0.022,,,,,,anhydrous_total=100.048,,,,,,,1073.15,1073.15,1073.15,1073.15,K,100000,100000,100000,0.1,MPa,,,,,one_atm_furnace,2246400,,,,,,,,,,,,,,,,,,2.95120922667e-16,-15.53,,,2.95120922666638e-16,m2/s,,,,EPMA,thin_film,Electron microprobe,true,,,false,use_with_caution,,,provenance=compilation_2010; v0_source=zhang_table1; Type_of_dif_as_printed=Tracer; Type_of_exp_as_printed=thin source; Analytical_as_printed=Electron microprobe; Apparatus_as_printed=furnace; R unstated in spreadsheet; compiler gas_constant_used_j_mol_k=8.314,supplement,"Holycross, M.",2026-08-31,draft,Roselieb1997GCA 61; 3101,Roselieb,1997,,Geochimica et Cosmochimica Acta,61,3101,10.1016/s0016-7037(97)00153-1,"Zhang 2010 Table 1 xls, Entry# 312; Run# 1603.01"
DDB000312,1.0.0,isothermal_d,,Cs,,,,tracer,none,unspecified,melt,Jadeite melt,,,,melt_simple,,,false,false,Jadeite melt; SiO2=59.86;Al2O3=25.52;FeOt=0.023;MnO=0.021;MgO=0.004;CaO=0.018;Na2O=14.58;K2O=0.022,wt_pct_oxide,59.86,,25.52,,0.023,,,0.021,0.004,0.018,14.58,0.022,,,,,,anhydrous_total=100.048,,,,,,,1073.15,1073.15,1073.15,1073.15,K,100000,100000,100000,0.1,MPa,,,,,one_atm_furnace,2246400,,,,,,,,,,,,,,,,,,3.54813389234e-16,-15.45,,,3.54813389233575e-16,m2/s,,,,EPMA,thin_film,Electron microprobe,true,,,false,use_with_caution,,,provenance=compilation_2010; v0_source=zhang_table1; Type_of_dif_as_printed=Tracer; Type_of_exp_as_printed=thin source; Analytical_as_printed=Electron microprobe; Apparatus_as_printed=furnace; R unstated in spreadsheet; compiler gas_constant_used_j_mol_k=8.314,supplement,"Holycross, M.",2026-08-31,draft,Roselieb1997GCA 61; 3101,Roselieb,1997,,Geochimica et Cosmochimica Acta,61,3101,10.1016/s0016-7037(97)00153-1,"Zhang 2010 Table 1 xls, Entry# 313; Run# 1603.13"
DDB000313,1.0.0,isothermal_d,,Cs,,,,tracer,none,unspecified,melt,Jadeite melt,,,,melt_simple,,,false,false,Jadeite melt; SiO2=59.86;Al2O3=25.52;FeOt=0.023;MnO=0.021;MgO=0.004;CaO=0.018;Na2O=14.58;K2O=0.022,wt_pct_oxide,59.86,,25.52,,0.023,,,0.021,0.004,0.018,14.58,0.022,,,,,,anhydrous_total=100.048,,,,,,,1123.15,1123.15,1123.15,1123.15,K,100000,100000,100000,0.1,MPa,,,,,one_atm_furnace,1186200,,,,,,,,,,,,,,,,,,7.58577575029e-16,-15.12,,,7.5857757502918e-16,m2/s,,,,EPMA,thin_film,Electron microprobe,true,,,false,use_with_caution,,,provenance=compilation_2010; v0_source=zhang_table1; Type_of_dif_as_printed=Tracer; Type_of_exp_as_printed=thin source; Analytical_as_printed=Electron microprobe; Apparatus_as_printed=furnace; R unstated in spreadsheet; compiler gas_constant_used_j_mol_k=8.314,supplement,"Holycross, M.",2026-08-31,draft,Roselieb1997GCA 61; 3101,Roselieb,1997,,Geochimica et Cosmochimica Acta,61,3101,10.1016/s0016-7037(97)00153-1,"Zhang 2010 Table 1 xls, Entry# 314; Run# 1210.1"
DDB000314,1.0.0,isothermal_d,,Cs,,,,tracer,none,unspecified,melt,Jadeite melt,,,,melt_simple,,,false,false,Jadeite melt; SiO2=59.86;Al2O3=25.52;FeOt=0.023;MnO=0.021;MgO=0.004;CaO=0.018;Na2O=14.58;K2O=0.022,wt_pct_oxide,59.86,,25.52,,0.023,,,0.021,0.004,0.018,14.58,0.022,,,,,,anhydrous_total=100.048,,,,,,,1123.15,1123.15,1123.15,1123.15,K,100000,100000,100000,0.1,MPa,,,,,one_atm_furnace,1186200,,,,,,,,,,,,,,,,,,7.94328234724e-16,-15.1,,,7.94328234724277e-16,m2/s,,,,EPMA,thin_film,Electron microprobe,true,,,false,use_with_caution,,,provenance=compilation_2010; v0_source=zhang_table1; Type_of_dif_as_printed=Tracer; Type_of_exp_as_printed=thin source; Analytical_as_printed=Electron microprobe; Apparatus_as_printed=furnace; R unstated in spreadsheet; compiler gas_constant_used_j_mol_k=8.314,supplement,"Holycross, M.",2026-08-31,draft,Roselieb1997GCA 61; 3101,Roselieb,1997,,Geochimica et Cosmochimica Acta,61,3101,10.1016/s0016-7037(97)00153-1,"Zhang 2010 Table 1 xls, Entry# 315; Run# 1210.01"
DDB000315,1.0.0,isothermal_d,,Cs,,,,tracer,none,unspecified,melt,Jadeite melt,,,,melt_simple,,,false,false,Jadeite melt; SiO2=59.86;Al2O3=25.52;FeOt=0.023;MnO=0.021;MgO=0.004;CaO=0.018;Na2O=14.58;K2O=0.022,wt_pct_oxide,59.86,,25.52,,0.023,,,0.021,0.004,0.018,14.58,0.022,,,,,,anhydrous_total=100.048,,,,,,,1123.15,1123.15,1123.15,1123.15,K,100000,100000,100000,0.1,MPa,,,,,one_atm_furnace,1186200,,,,,,,,,,,,,,,,,,8.91250938134e-16,-15.05,,,8.91250938133741e-16,m2/s,,,,EPMA,thin_film,Electron microprobe,true,,,false,use_with_caution,,,provenance=compilation_2010; v0_source=zhang_table1; Type_of_dif_as_printed=Tracer; Type_of_exp_as_printed=thin source; Analytical_as_printed=Electron microprobe; Apparatus_as_printed=furnace; R unstated in spreadsheet; compiler gas_constant_used_j_mol_k=8.314,supplement,"Holycross, M.",2026-08-31,draft,Roselieb1997GCA 61; 3101,Roselieb,1997,,Geochimica et Cosmochimica Acta,61,3101,10.1016/s0016-7037(97)00153-1,"Zhang 2010 Table 1 xls, Entry# 316; Run# 1210.05"
DDB000316,1.0.0,isothermal_d,,Cs,,,,tracer,none,unspecified,melt,Jadeite melt,,,,melt_simple,,,false,false,Jadeite melt; SiO2=59.86;Al2O3=25.52;FeOt=0.023;MnO=0.021;MgO=0.004;CaO=0.018;Na2O=14.58;K2O=0.022,wt_pct_oxide,59.86,,25.52,,0.023,,,0.021,0.004,0.018,14.58,0.022,,,,,,anhydrous_total=100.048,,,,,,,1173.15,1173.15,1173.15,1173.15,K,100000,100000,100000,0.1,MPa,,,,,one_atm_furnace,23400,,,,,,,,,,,,,,,,,,2.88403150313e-15,-14.54,,,2.8840315031266e-15,m2/s,,,,EPMA,thin_film,Electron microprobe,true,,,false,use_with_caution,,,provenance=compilation_2010; v0_source=zhang_table1; Type_of_dif_as_printed=Tracer; Type_of_exp_as_printed=thin source; Analytical_as_printed=Electron microprobe; Apparatus_as_printed=furnace; R unstated in spreadsheet; compiler gas_constant_used_j_mol_k=8.314,supplement,"Holycross, M.",2026-08-31,draft,Roselieb1997GCA 61; 3101,Roselieb,1997,,Geochimica et Cosmochimica Acta,61,3101,10.1016/s0016-7037(97)00153-1,"Zhang 2010 Table 1 xls, Entry# 317; Run# 1210.24"
DDB000317,1.0.0,isothermal_d,,Cs,,,,tracer,none,unspecified,melt,Jadeite melt,,,,melt_simple,,,false,false,Jadeite melt; SiO2=59.86;Al2O3=25.52;FeOt=0.023;MnO=0.021;MgO=0.004;CaO=0.018;Na2O=14.58;K2O=0.022,wt_pct_oxide,59.86,,25.52,,0.023,,,0.021,0.004,0.018,14.58,0.022,,,,,,anhydrous_total=100.048,,,,,,,1173.15,1173.15,1173.15,1173.15,K,100000,100000,100000,0.1,MPa,,,,,one_atm_furnace,510000,,,,,,,,,,,,,,,,,,3.16227766017e-15,-14.5,,,3.16227766016837e-15,m2/s,,,,EPMA,thin_film,Electron microprobe,true,,,false,use_with_caution,,,provenance=compilation_2010; v0_source=zhang_table1; Type_of_dif_as_printed=Tracer; Type_of_exp_as_printed=thin source; Analytical_as_printed=Electron microprobe; Apparatus_as_printed=furnace; R unstated in spreadsheet; compiler gas_constant_used_j_mol_k=8.314,supplement,"Holycross, M.",2026-08-31,draft,Roselieb1997GCA 61; 3101,Roselieb,1997,,Geochimica et Cosmochimica Acta,61,3101,10.1016/s0016-7037(97)00153-1,"Zhang 2010 Table 1 xls, Entry# 318; Run# 1603.1"
DDB000318,1.0.0,isothermal_d,,Cs,,,,tracer,none,unspecified,melt,Jadeite melt,,,,melt_simple,,,false,false,Jadeite melt; SiO2=59.86;Al2O3=25.52;FeOt=0.023;MnO=0.021;MgO=0.004;CaO=0.018;Na2O=14.58;K2O=0.022,wt_pct_oxide,59.86,,25.52,,0.023,,,0.021,0.004,0.018,14.58,0.022,,,,,,anhydrous_total=100.048,,,,,,,1173.15,1173.15,1173.15,1173.15,K,100000,100000,100000,0.1,MPa,,,,,one_atm_furnace,510000,,,,,,,,,,,,,,,,,,3.0199517204e-15,-14.52,,,3.01995172040201e-15,m2/s,,,,EPMA,thin_film,Electron microprobe,true,,,false,use_with_caution,,,provenance=compilation_2010; v0_source=zhang_table1; Type_of_dif_as_printed=Tracer; Type_of_exp_as_printed=thin source; Analytical_as_printed=Electron microprobe; Apparatus_as_printed=furnace; R unstated in spreadsheet; compiler gas_constant_used_j_mol_k=8.314,supplement,"Holycross, M.",2026-08-31,draft,Roselieb1997GCA 61; 3101,Roselieb,1997,,Geochimica et Cosmochimica Acta,61,3101,10.1016/s0016-7037(97)00153-1,"Zhang 2010 Table 1 xls, Entry# 319; Run# 1603.04"
DDB000319,1.0.0,isothermal_d,,Cs,,,,tracer,none,unspecified,melt,Jadeite melt,,,,melt_simple,,,false,false,Jadeite melt; SiO2=59.86;Al2O3=25.52;FeOt=0.023;MnO=0.021;MgO=0.004;CaO=0.018;Na2O=14.58;K2O=0.022,wt_pct_oxide,59.86,,25.52,,0.023,,,0.021,0.004,0.018,14.58,0.022,,,,,,anhydrous_total=100.048,,,,,,,1173.15,1173.15,1173.15,1173.15,K,100000,100000,100000,0.1,MPa,,,,,one_atm_furnace,521100,,,,,,,,,,,,,,,,,,2.6302679919e-15,-14.58,,,2.63026799189537e-15,m2/s,,,,EPMA,thin_film,Electron microprobe,true,,,false,use_with_caution,,,provenance=compilation_2010; v0_source=zhang_table1; Type_of_dif_as_printed=Tracer; Type_of_exp_as_printed=thin source; Analytical_as_printed=Electron microprobe; Apparatus_as_printed=furnace; R unstated in spreadsheet; compiler gas_constant_used_j_mol_k=8.314,supplement,"Holycross, M.",2026-08-31,draft,Roselieb1997GCA 61; 3101,Roselieb,1997,,Geochimica et Cosmochimica Acta,61,3101,10.1016/s0016-7037(97)00153-1,"Zhang 2010 Table 1 xls, Entry# 320; Run# 1210.81"
DDB000320,1.0.0,isothermal_d,,Cs,,,,tracer,none,unspecified,melt,Jadeite melt,,,,melt_simple,,,false,false,Jadeite melt; SiO2=59.86;Al2O3=25.52;FeOt=0.023;MnO=0.021;MgO=0.004;CaO=0.018;Na2O=14.58;K2O=0.022,wt_pct_oxide,59.86,,25.52,,0.023,,,0.021,0.004,0.018,14.58,0.022,,,,,,anhydrous_total=100.048,,,,,,,1173.15,1173.15,1173.15,1173.15,K,100000,100000,100000,0.1,MPa,,,,,one_atm_furnace,521100,,,,,,,,,,,,,,,,,,2.69153480393e-15,-14.57,,,2.69153480392691e-15,m2/s,,,,EPMA,thin_film,Electron microprobe,true,,,false,use_with_caution,,,provenance=compilation_2010; v0_source=zhang_table1; Type_of_dif_as_printed=Tracer; Type_of_exp_as_printed=thin source; Analytical_as_printed=Electron microprobe; Apparatus_as_printed=furnace; R unstated in spreadsheet; compiler gas_constant_used_j_mol_k=8.314,supplement,"Holycross, M.",2026-08-31,draft,Roselieb1997GCA 61; 3101,Roselieb,1997,,Geochimica et Cosmochimica Acta,61,3101,10.1016/s0016-7037(97)00153-1,"Zhang 2010 Table 1 xls, Entry# 321; Run# 1210.2"
DDB000321,1.0.0,isothermal_d,,Cs,,,,tracer,none,unspecified,melt,Jadeite melt,,,,melt_simple,,,false,false,Jadeite melt; SiO2=59.86;Al2O3=25.52;FeOt=0.023;MnO=0.021;MgO=0.004;CaO=0.018;Na2O=14.58;K2O=0.022,wt_pct_oxide,59.86,,25.52,,0.023,,,0.021,0.004,0.018,14.58,0.022,,,,,,anhydrous_total=100.048,,,,,,,1223.15,1223.15,1223.15,1223.15,K,100000,100000,100000,0.1,MPa,,,,,one_atm_furnace,79800,,,,,,,,,,,,,,,,,,8.31763771103e-15,-14.08,,,8.31763771102671e-15,m2/s,,,,EPMA,thin_film,Electron microprobe,true,,,false,use_with_caution,,,provenance=compilation_2010; v0_source=zhang_table1; Type_of_dif_as_printed=Tracer; Type_of_exp_as_printed=thin source; Analytical_as_printed=Electron microprobe; Apparatus_as_printed=furnace; R unstated in spreadsheet; compiler gas_constant_used_j_mol_k=8.314,supplement,"Holycross, M.",2026-08-31,draft,Roselieb1997GCA 61; 3101,Roselieb,1997,,Geochimica et Cosmochimica Acta,61,3101,10.1016/s0016-7037(97)00153-1,"Zhang 2010 Table 1 xls, Entry# 322; Run# 1210.38"
DDB000322,1.0.0,isothermal_d,,Cs,,,,tracer,none,unspecified,melt,Jadeite melt,,,,melt_simple,,,false,false,Jadeite melt; SiO2=59.86;Al2O3=25.52;FeOt=0.023;MnO=0.021;MgO=0.004;CaO=0.018;Na2O=14.58;K2O=0.022,wt_pct_oxide,59.86,,25.52,,0.023,,,0.021,0.004,0.018,14.58,0.022,,,,,,anhydrous_total=100.048,,,,,,,1223.15,1223.15,1223.15,1223.15,K,100000,100000,100000,0.1,MPa,,,,,one_atm_furnace,79800,,,,,,,,,,,,,,,,,,9.12010839356e-15,-14.04,,,9.12010839355909e-15,m2/s,,,,EPMA,thin_film,Electron microprobe,true,,,false,use_with_caution,,,provenance=compilation_2010; v0_source=zhang_table1; Type_of_dif_as_printed=Tracer; Type_of_exp_as_printed=thin source; Analytical_as_printed=Electron microprobe; Apparatus_as_printed=furnace; R unstated in spreadsheet; compiler gas_constant_used_j_mol_k=8.314,supplement,"Holycross, M.",2026-08-31,draft,Roselieb1997GCA 61; 3101,Roselieb,1997,,Geochimica et Cosmochimica Acta,61,3101,10.1016/s0016-7037(97)00153-1,"Zhang 2010 Table 1 xls, Entry# 323; Run# 1210.43"
DDB000323,1.0.0,isothermal_d,,Cs,,,,tracer,none,unspecified,melt,Jadeite melt,,,,melt_simple,,,false,false,Jadeite melt; SiO2=59.86;Al2O3=25.52;FeOt=0.023;MnO=0.021;MgO=0.004;CaO=0.018;Na2O=14.58;K2O=0.022,wt_pct_oxide,59.86,,25.52,,0.023,,,0.021,0.004,0.018,14.58,0.022,,,,,,anhydrous_total=100.048,,,,,,,1223.15,1223.15,1223.15,1223.15,K,100000,100000,100000,0.1,MPa,,,,,one_atm_furnace,252300,,,,,,,,,,,,,,,,,,7.07945784384e-15,-14.15,,,7.07945784384133e-15,m2/s,,,,EPMA,thin_film,Electron microprobe,true,,,false,use_with_caution,,,provenance=compilation_2010; v0_source=zhang_table1; Type_of_dif_as_printed=Tracer; Type_of_exp_as_printed=thin source; Analytical_as_printed=Electron microprobe; Apparatus_as_printed=furnace; R unstated in spreadsheet; compiler gas_constant_used_j_mol_k=8.314,supplement,"Holycross, M.",2026-08-31,draft,Roselieb1997GCA 61; 3101,Roselieb,1997,,Geochimica et Cosmochimica Acta,61,3101,10.1016/s0016-7037(97)00153-1,"Zhang 2010 Table 1 xls, Entry# 324; Run# 1210.3"
DDB000324,1.0.0,isothermal_d,,Cs,,,,tracer,none,unspecified,melt,Jadeite melt,,,,melt_simple,,,false,false,Jadeite melt; SiO2=59.86;Al2O3=25.52;FeOt=0.023;MnO=0.021;MgO=0.004;CaO=0.018;Na2O=14.58;K2O=0.022,wt_pct_oxide,59.86,,25.52,,0.023,,,0.021,0.004,0.018,14.58,0.022,,,,,,anhydrous_total=100.048,,,,,,,1223.15,1223.15,1223.15,1223.15,K,100000,100000,100000,0.1,MPa,,,,,one_atm_furnace,252300,,,,,,,,,,,,,,,,,,8.31763771103e-15,-14.08,,,8.31763771102671e-15,m2/s,,,,EPMA,thin_film,Electron microprobe,true,,,false,use_with_caution,,,provenance=compilation_2010; v0_source=zhang_table1; Type_of_dif_as_printed=Tracer; Type_of_exp_as_printed=thin source; Analytical_as_printed=Electron microprobe; Apparatus_as_printed=furnace; R unstated in spreadsheet; compiler gas_constant_used_j_mol_k=8.314,supplement,"Holycross, M.",2026-08-31,draft,Roselieb1997GCA 61; 3101,Roselieb,1997,,Geochimica et Cosmochimica Acta,61,3101,10.1016/s0016-7037(97)00153-1,"Zhang 2010 Table 1 xls, Entry# 325; Run# 1210.34"
DDB000325,1.0.0,isothermal_d,,Cs,,,,tracer,none,unspecified,melt,Jadeite melt,,,,melt_simple,,,false,false,Jadeite melt; SiO2=59.86;Al2O3=25.52;FeOt=0.023;MnO=0.021;MgO=0.004;CaO=0.018;Na2O=14.58;K2O=0.022,wt_pct_oxide,59.86,,25.52,,0.023,,,0.021,0.004,0.018,14.58,0.022,,,,,,anhydrous_total=100.048,,,,,,,1293.15,1293.15,1293.15,1293.15,K,100000,100000,100000,0.1,MPa,,,,,one_atm_furnace,33300,,,,,,,,,,,,,,,,,,2.45470891569e-14,-13.61,,,2.45470891568503e-14,m2/s,,,,EPMA,thin_film,Electron microprobe,true,,,false,use_with_caution,,,provenance=compilation_2010; v0_source=zhang_table1; Type_of_dif_as_printed=Tracer; Type_of_exp_as_printed=thin source; Analytical_as_printed=Electron microprobe; Apparatus_as_printed=furnace; R unstated in spreadsheet; compiler gas_constant_used_j_mol_k=8.314,supplement,"Holycross, M.",2026-08-31,draft,Roselieb1997GCA 61; 3101,Roselieb,1997,,Geochimica et Cosmochimica Acta,61,3101,10.1016/s0016-7037(97)00153-1,"Zhang 2010 Table 1 xls, Entry# 326; Run# 1210.82"
DDB000326,1.0.0,isothermal_d,,Cs,,,,tracer,none,unspecified,melt,Jadeite melt,,,,melt_simple,,,false,false,Jadeite melt; SiO2=59.86;Al2O3=25.52;FeOt=0.023;MnO=0.021;MgO=0.004;CaO=0.018;Na2O=14.58;K2O=0.022,wt_pct_oxide,59.86,,25.52,,0.023,,,0.021,0.004,0.018,14.58,0.022,,,,,,anhydrous_total=100.048,,,,,,,1293.15,1293.15,1293.15,1293.15,K,100000,100000,100000,0.1,MPa,,,,,one_atm_furnace,55800,,,,,,,,,,,,,,,,,,3.31131121483e-14,-13.48,,,3.3113112148259e-14,m2/s,,,,EPMA,thin_film,Electron microprobe,true,,,false,use_with_caution,,,provenance=compilation_2010; v0_source=zhang_table1; Type_of_dif_as_printed=Tracer; Type_of_exp_as_printed=thin source; Analytical_as_printed=Electron microprobe; Apparatus_as_printed=furnace; R unstated in spreadsheet; compiler gas_constant_used_j_mol_k=8.314,supplement,"Holycross, M.",2026-08-31,draft,Roselieb1997GCA 61; 3101,Roselieb,1997,,Geochimica et Cosmochimica Acta,61,3101,10.1016/s0016-7037(97)00153-1,"Zhang 2010 Table 1 xls, Entry# 327; Run# 1603.23"
DDB000327,1.0.0,isothermal_d,,Cs,,,,tracer,none,unspecified,melt,Albite melt,,,,melt_simple,,,false,false,Albite melt; SiO2=69.1;Al2O3=19.33;Na2O=11.74;K2O=0.022,wt_pct_oxide,69.1,,19.33,,,,,,,,11.74,0.022,,,,,,anhydrous_total=100.192,,,,,,,1123.15,1123.15,1123.15,1123.15,K,100000,100000,100000,0.1,MPa,,,,,one_atm_furnace,1186200,,,,,,,,,,,,,,,,,,3.54813389234e-16,-15.45,,,3.54813389233575e-16,m2/s,,,,EPMA,thin_film,Electron microprobe,true,,,false,use_with_caution,,,provenance=compilation_2010; v0_source=zhang_table1; Type_of_dif_as_printed=Tracer; Type_of_exp_as_printed=thin source; Analytical_as_printed=Electron microprobe; Apparatus_as_printed=furnace; R unstated in spreadsheet; compiler gas_constant_used_j_mol_k=8.314,supplement,"Holycross, M.",2026-08-31,draft,Roselieb1997GCA 61; 3101,Roselieb,1997,,Geochimica et Cosmochimica Acta,61,3101,10.1016/s0016-7037(97)00153-1,"Zhang 2010 Table 1 xls, Entry# 328; Run# 1210.01"
DDB000328,1.0.0,isothermal_d,,Cs,,,,tracer,none,unspecified,melt,Albite melt,,,,melt_simple,,,false,false,Albite melt; SiO2=69.1;Al2O3=19.33;Na2O=11.74;K2O=0.022,wt_pct_oxide,69.1,,19.33,,,,,,,,11.74,0.022,,,,,,anhydrous_total=100.192,,,,,,,1223.15,1223.15,1223.15,1223.15,K,100000,100000,100000,0.1,MPa,,,,,one_atm_furnace,252300,,,,,,,,,,,,,,,,,,3.6307805477e-15,-14.44,,,3.630780547701e-15,m2/s,,,,EPMA,thin_film,Electron microprobe,true,,,false,use_with_caution,,,provenance=compilation_2010; v0_source=zhang_table1; Type_of_dif_as_printed=Tracer; Type_of_exp_as_printed=thin source; Analytical_as_printed=Electron microprobe; Apparatus_as_printed=furnace; R unstated in spreadsheet; compiler gas_constant_used_j_mol_k=8.314,supplement,"Holycross, M.",2026-08-31,draft,Roselieb1997GCA 61; 3101,Roselieb,1997,,Geochimica et Cosmochimica Acta,61,3101,10.1016/s0016-7037(97)00153-1,"Zhang 2010 Table 1 xls, Entry# 329; Run# 1210.05"
DDB000329,1.0.0,isothermal_d,,Cs,,,,tracer,none,unspecified,melt,HR7 (HPG8),,,,melt_rhyolite,,,false,false,HR7 (HPG8); SiO2=79.425;Al2O3=11.64;Na2O=4.77;K2O=4.165,wt_pct_oxide,79.425,,11.64,,,,,,,,4.77,4.165,,,,,,anhydrous_total=100,,,,,,,1410.15,1410.15,1410.15,1410.15,K,100000,100000,100000,0.1,MPa,,,,,one_atm_furnace,1140240,,,,,,,,,,,,,,,,,,5.2480746025e-14,-13.28,,,5.24807460249772e-14,m2/s,,,,EPMA,diffusion_couple,Electron microprobe,true,,true,false,use_with_caution,,,provenance=compilation_2010; v0_source=zhang_table1; Type_of_dif_as_printed=Tracer; 1s_error_as_printed=1.18424555796993e-13 (on D or lnD unspecified; not converted); C_range_as_printed=0.07591; Type_of_exp_as_printed=diffusion couple; Analytical_as_printed=Electron microprobe; Apparatus_as_printed=furnace; Capsule_as_printed=Pt; pres_medium_as_printed=air; R unstated in spreadsheet; compiler gas_constant_used_j_mol_k=8.314,supplement,"Holycross, M.",2026-08-31,draft,Mungall1999GCA 63; 2599,Mungall,1999,,Geochimica et Cosmochimica Acta,63,2599,10.1016/s0016-7037(99)00209-4,"Zhang 2010 Table 1 xls, Entry# 330; Run# P1"
DDB000330,1.0.0,isothermal_d,,Cs,,,,tracer,none,unspecified,melt,HR7 (HPG8),,,,melt_rhyolite,,,false,false,HR7 (HPG8); SiO2=79.425;Al2O3=11.64;Na2O=4.77;K2O=4.165,wt_pct_oxide,79.425,,11.64,,,,,,,,4.77,4.165,,,,,,anhydrous_total=100,,,,,,,1673.15,1673.15,1673.15,1673.15,K,100000,100000,100000,0.1,MPa,,,,,one_atm_furnace,198120,,,,,,,,,,,,,,,,,,7.24435960075e-13,-12.14,,,7.24435960074987e-13,m2/s,,,,EPMA,diffusion_couple,Electron microprobe,true,,true,false,use_with_caution,,,provenance=compilation_2010; v0_source=zhang_table1; Type_of_dif_as_printed=Tracer; 1s_error_as_printed=6.50549422574023e-13 (on D or lnD unspecified; not converted); C_range_as_printed=0.07591; Type_of_exp_as_printed=diffusion couple; Analytical_as_printed=Electron microprobe; Apparatus_as_printed=furnace; Capsule_as_printed=Pt; pres_medium_as_printed=air; R unstated in spreadsheet; compiler gas_constant_used_j_mol_k=8.314,supplement,"Holycross, M.",2026-08-31,draft,Mungall1999GCA 63; 2599,Mungall,1999,,Geochimica et Cosmochimica Acta,63,2599,10.1016/s0016-7037(99)00209-4,"Zhang 2010 Table 1 xls, Entry# 331; Run# P13"
DDB000331,1.0.0,isothermal_d,,Cs,,,,tracer,none,unspecified,melt,HR7 (HPG8),,,,melt_rhyolite,,,false,false,HR7 (HPG8); SiO2=79.425;Al2O3=11.64;Na2O=4.77;K2O=4.165,wt_pct_oxide,79.425,,11.64,,,,,,,,4.77,4.165,,,,,,anhydrous_total=100,,,,,,,1773.15,1773.15,1773.15,1773.15,K,100000,100000,100000,0.1,MPa,,,,,one_atm_furnace,79980,,,,,,,,,,,,,,,,,,1.54881661891e-12,-11.81,,,1.54881661891247e-12,m2/s,,,,EPMA,diffusion_couple,Electron microprobe,true,,true,false,use_with_caution,,,provenance=compilation_2010; v0_source=zhang_table1; Type_of_dif_as_printed=Tracer; 1s_error_as_printed=7.84582052867647e-13 (on D or lnD unspecified; not converted); C_range_as_printed=0.07591; Type_of_exp_as_printed=diffusion couple; Analytical_as_printed=Electron microprobe; Apparatus_as_printed=furnace; Capsule_as_printed=Pt; pres_medium_as_printed=air; R unstated in spreadsheet; compiler gas_constant_used_j_mol_k=8.314,supplement,"Holycross, M.",2026-08-31,draft,Mungall1999GCA 63; 2599,Mungall,1999,,Geochimica et Cosmochimica Acta,63,2599,10.1016/s0016-7037(99)00209-4,"Zhang 2010 Table 1 xls, Entry# 332; Run# P14"
DDB000332,1.0.0,isothermal_d,,Cs,,,,tracer,none,unspecified,melt,HR7 (HPG8),,,,melt_rhyolite,,,false,false,HR7 (HPG8); SiO2=79.425;Al2O3=11.64;Na2O=4.77;K2O=4.165,wt_pct_oxide,79.425,,11.64,,,,,,,,4.77,4.165,,,,,,anhydrous_total=100,,,,,,,1873.15,1873.15,1873.15,1873.15,K,100000,100000,100000,0.1,MPa,,,,,one_atm_furnace,21600,,,,,,,,,,,,,,,,,,4.89778819368e-12,-11.31,,,4.89778819368445e-12,m2/s,,,,EPMA,diffusion_couple,Electron microprobe,true,,true,false,use_with_caution,,,provenance=compilation_2010; v0_source=zhang_table1; Type_of_dif_as_printed=Tracer; 1s_error_as_printed=4.05992667003122e-12 (on D or lnD unspecified; not converted); C_range_as_printed=0.07591; Type_of_exp_as_printed=diffusion couple; Analytical_as_printed=Electron microprobe; Apparatus_as_printed=furnace; Capsule_as_printed=Pt; pres_medium_as_printed=air; R unstated in spreadsheet; compiler gas_constant_used_j_mol_k=8.314,supplement,"Holycross, M.",2026-08-31,draft,Mungall1999GCA 63; 2599,Mungall,1999,,Geochimica et Cosmochimica Acta,63,2599,10.1016/s0016-7037(99)00209-4,"Zhang 2010 Table 1 xls, Entry# 333; Run# P3"
DDB000333,1.0.0,isothermal_d,,Cs,,,,tracer,none,unspecified,melt,HR7+Na2O,,,,melt_rhyolite,,,false,false,HR7+Na2O; SiO2=66.15;Al2O3=9.62;Na2O=20.59;K2O=3.64,wt_pct_oxide,66.15,,9.62,,,,,,,,20.59,3.64,,,,,,anhydrous_total=100,,,,,,,1083.15,1083.15,1083.15,1083.15,K,100000,100000,100000,0.1,MPa,,,,,one_atm_furnace,157560,,,,,,,,,,,,,,,,,,8.70963589956e-13,-12.06,,,8.70963589956079e-13,m2/s,,,,EPMA,diffusion_couple,Electron microprobe,true,,true,false,use_with_caution,,,provenance=compilation_2010; v0_source=zhang_table1; Type_of_dif_as_printed=Tracer; 1s_error_as_printed=4.21148233542424e-13 (on D or lnD unspecified; not converted); C_range_as_printed=0.07069; Type_of_exp_as_printed=diffusion couple; Analytical_as_printed=Electron microprobe; Apparatus_as_printed=furnace; Capsule_as_printed=Pt; pres_medium_as_printed=air; R unstated in spreadsheet; compiler gas_constant_used_j_mol_k=8.314,supplement,"Holycross, M.",2026-08-31,draft,Mungall1999GCA 63; 2599,Mungall,1999,,Geochimica et Cosmochimica Acta,63,2599,10.1016/s0016-7037(99)00209-4,"Zhang 2010 Table 1 xls, Entry# 334; Run# P8"
DDB000334,1.0.0,isothermal_d,,Cs,,,,tracer,none,unspecified,melt,HR7+Na2O,,,,melt_rhyolite,,,false,false,HR7+Na2O; SiO2=66.15;Al2O3=9.62;Na2O=20.59;K2O=3.64,wt_pct_oxide,66.15,,9.62,,,,,,,,20.59,3.64,,,,,,anhydrous_total=100,,,,,,,1233.15,1233.15,1233.15,1233.15,K,100000,100000,100000,0.1,MPa,,,,,one_atm_furnace,3600,,,,,,,,,,,,,,,,,,1e-11,-11,,,1e-11,m2/s,,,,EPMA,diffusion_couple,Electron microprobe,true,,true,false,use_with_caution,,,provenance=compilation_2010; v0_source=zhang_table1; Type_of_dif_as_printed=Tracer; 1s_error_as_printed=2.99336062089226e-12 (on D or lnD unspecified; not converted); C_range_as_printed=0.07069; Type_of_exp_as_printed=diffusion couple; Analytical_as_printed=Electron microprobe; Apparatus_as_printed=furnace; Capsule_as_printed=Pt; pres_medium_as_printed=air; R unstated in spreadsheet; compiler gas_constant_used_j_mol_k=8.314,supplement,"Holycross, M.",2026-08-31,draft,Mungall1999GCA 63; 2599,Mungall,1999,,Geochimica et Cosmochimica Acta,63,2599,10.1016/s0016-7037(99)00209-4,"Zhang 2010 Table 1 xls, Entry# 335; Run# P9"
DDB000335,1.0.0,isothermal_d,,Cs,,,,tracer,none,unspecified,melt,HR7+Na2O,,,,melt_rhyolite,,,false,false,HR7+Na2O; SiO2=66.15;Al2O3=9.62;Na2O=20.59;K2O=3.64,wt_pct_oxide,66.15,,9.62,,,,,,,,20.59,3.64,,,,,,anhydrous_total=100,,,,,,,1473.15,1473.15,1473.15,1473.15,K,100000,100000,100000,0.1,MPa,,,,,one_atm_furnace,1800,,,,,,,,,,,,,,,,,,3.71535229097e-11,-10.43,,,3.71535229097173e-11,m2/s,,,,EPMA,diffusion_couple,Electron microprobe,true,,true,false,use_with_caution,,,provenance=compilation_2010; v0_source=zhang_table1; Type_of_dif_as_printed=Tracer; 1s_error_as_printed=1.5398846640743e-11 (on D or lnD unspecified; not converted); C_range_as_printed=0.07069; Type_of_exp_as_printed=diffusion couple; Analytical_as_printed=Electron microprobe; Apparatus_as_printed=furnace; Capsule_as_printed=Pt; pres_medium_as_printed=air; R unstated in spreadsheet; compiler gas_constant_used_j_mol_k=8.314,supplement,"Holycross, M.",2026-08-31,draft,Mungall1999GCA 63; 2599,Mungall,1999,,Geochimica et Cosmochimica Acta,63,2599,10.1016/s0016-7037(99)00209-4,"Zhang 2010 Table 1 xls, Entry# 336; Run# P15"
DDB000336,1.0.0,isothermal_d,,Cs,,,,tracer,none,unspecified,melt,Wet HR7 (HPG8),,,,melt_rhyolite,,,false,false,wet HR7 (HPG8); SiO2=79.425;Al2O3=11.64;Na2O=4.77;K2O=4.165,wt_pct_oxide,79.425,,11.64,,,,,,,,4.77,4.165,,,,,,anhydrous_total=100,true,3.61,,,,,1573.15,1573.15,1573.15,1573.15,K,1000000000,1000000000,1000000000,1000,MPa,,,,,piston_cylinder,7200,,,,,,,,,,,,,,,,,,1.94984459976e-11,-10.71,,,1.94984459975804e-11,m2/s,,,,EPMA,diffusion_couple,Electron microprobe,true,,,false,use_with_caution,,,provenance=compilation_2010; v0_source=zhang_table1; Type_of_dif_as_printed=Tracer; 1s_error_as_printed=3.14277817634046e-12 (on D or lnD unspecified; not converted); Type_of_exp_as_printed=diffusion couple; Analytical_as_printed=Electron microprobe; Apparatus_as_printed=PCA; Capsule_as_printed=Pt; pres_medium_as_printed=talc+pyrex+alumina; R unstated in spreadsheet; compiler gas_constant_used_j_mol_k=8.314,supplement,"Holycross, M.",2026-08-31,draft,Mungall1999GCA 63; 2599,Mungall,1999,,Geochimica et Cosmochimica Acta,63,2599,10.1016/s0016-7037(99)00209-4,"Zhang 2010 Table 1 xls, Entry# 337; Run# JMPC88"
DDB000337,1.0.0,isothermal_d,,Cs,,,,tracer,none,unspecified,melt,Wet HR7 (HPG8),,,,melt_rhyolite,,,false,false,wet HR7 (HPG8); SiO2=79.425;Al2O3=11.64;Na2O=4.77;K2O=4.165,wt_pct_oxide,79.425,,11.64,,,,,,,,4.77,4.165,,,,,,anhydrous_total=100,true,3.665,,,,,1873.15,1873.15,1873.15,1873.15,K,1000000000,1000000000,1000000000,1000,MPa,,,,,piston_cylinder,1800,,,,,,,,,,,,,,,,,,9.12010839356e-11,-10.04,,,9.1201083935591e-11,m2/s,,,,EPMA,diffusion_couple,Electron microprobe,true,,,false,use_with_caution,,,provenance=compilation_2010; v0_source=zhang_table1; Type_of_dif_as_printed=Tracer; 1s_error_as_printed=2.35198047095189e-10 (on D or lnD unspecified; not converted); Type_of_exp_as_printed=diffusion couple; Analytical_as_printed=Electron microprobe; Apparatus_as_printed=PCA; Capsule_as_printed=Pt; pres_medium_as_printed=talc+pyrex+alumina; R unstated in spreadsheet; compiler gas_constant_used_j_mol_k=8.314,supplement,"Holycross, M.",2026-08-31,draft,Mungall1999GCA 63; 2599,Mungall,1999,,Geochimica et Cosmochimica Acta,63,2599,10.1016/s0016-7037(99)00209-4,"Zhang 2010 Table 1 xls, Entry# 338; Run# JMPC87"
DDB000338,1.0.0,isothermal_d,,Be,,9-,,tracer,none,unspecified,melt,HR7 (HPG8),,,,melt_rhyolite,,,false,false,HR7 (HPG8); SiO2=79.425;Al2O3=11.64;Na2O=4.77;K2O=4.165,wt_pct_oxide,79.425,,11.64,,,,,,,,4.77,4.165,,,,,,anhydrous_total=100,true,0.02,,,,,1410.15,1410.15,1410.15,1410.15,K,100000,100000,100000,0.1,MPa,,,,,one_atm_furnace,1140240,,,,,,,,,,,,,,,,,,2.57039578277e-16,-15.59,,,2.57039578276886e-16,m2/s,,,,SIMS,diffusion_couple,SIMS,true,,,false,use_with_caution,,,provenance=compilation_2010; v0_source=zhang_table1; Type_of_dif_as_printed=Tracer; 1s_error_as_printed=5.91855501249835e-17 (on D or lnD unspecified; not converted); Type_of_exp_as_printed=diffusion couple; Analytical_as_printed=SIMS; Apparatus_as_printed=furnace; Capsule_as_printed=Pt; pres_medium_as_printed=air; R unstated in spreadsheet; compiler gas_constant_used_j_mol_k=8.314,supplement,"Holycross, M.",2026-08-31,draft,Mungall1999GCA 63; 2599,Mungall,1999,,Geochimica et Cosmochimica Acta,63,2599,10.1016/s0016-7037(99)00209-4,"Zhang 2010 Table 1 xls, Entry# 341; Run# P1"
DDB000339,1.0.0,isothermal_d,,Be,,9-,,tracer,none,unspecified,melt,HR7 (HPG8),,,,melt_rhyolite,,,false,false,HR7 (HPG8); SiO2=79.425;Al2O3=11.64;Na2O=4.77;K2O=4.165,wt_pct_oxide,79.425,,11.64,,,,,,,,4.77,4.165,,,,,,anhydrous_total=100,true,0.02,,,,,1673.15,1673.15,1673.15,1673.15,K,100000,100000,100000,0.1,MPa,,,,,one_atm_furnace,345660,,,,,,,,,,,,,,,,,,2.57039578277e-14,-13.59,,,2.57039578276886e-14,m2/s,,,,SIMS,diffusion_couple,SIMS,true,,,false,use_with_caution,,,provenance=compilation_2010; v0_source=zhang_table1; Type_of_dif_as_printed=Tracer; 1s_error_as_printed=7.69412151624784e-15 (on D or lnD unspecified; not converted); Type_of_exp_as_printed=diffusion couple; Analytical_as_printed=SIMS; Apparatus_as_printed=furnace; Capsule_as_printed=Pt; pres_medium_as_printed=air; R unstated in spreadsheet; compiler gas_constant_used_j_mol_k=8.314,supplement,"Holycross, M.",2026-08-31,draft,Mungall1999GCA 63; 2599,Mungall,1999,,Geochimica et Cosmochimica Acta,63,2599,10.1016/s0016-7037(99)00209-4,"Zhang 2010 Table 1 xls, Entry# 342; Run# P2"
DDB000340,1.0.0,isothermal_d,,Be,,9-,,tracer,none,unspecified,melt,HR7 (HPG8),,,,melt_rhyolite,,,false,false,HR7 (HPG8); SiO2=79.425;Al2O3=11.64;Na2O=4.77;K2O=4.165,wt_pct_oxide,79.425,,11.64,,,,,,,,4.77,4.165,,,,,,anhydrous_total=100,,,,,,,1873.15,1873.15,1873.15,1873.15,K,100000,100000,100000,0.1,MPa,,,,,one_atm_furnace,21600,,,,,,,,,,,,,,,,,,2.1379620895e-13,-12.67,,,2.13796208950223e-13,m2/s,,,,SIMS,diffusion_couple,SIMS,true,,,false,use_with_caution,,,provenance=compilation_2010; v0_source=zhang_table1; Type_of_dif_as_printed=Tracer; 1s_error_as_printed=6.39969152767649e-14 (on D or lnD unspecified; not converted); Type_of_exp_as_printed=diffusion couple; Analytical_as_printed=SIMS; Apparatus_as_printed=furnace; Capsule_as_printed=Pt; pres_medium_as_printed=air; R unstated in spreadsheet; compiler gas_constant_used_j_mol_k=8.314,supplement,"Holycross, M.",2026-08-31,draft,Mungall1999GCA 63; 2599,Mungall,1999,,Geochimica et Cosmochimica Acta,63,2599,10.1016/s0016-7037(99)00209-4,"Zhang 2010 Table 1 xls, Entry# 343; Run# P3"
DDB000341,1.0.0,isothermal_d,,Be,,9-,,tracer,none,unspecified,melt,Wet HR7 (HPG8),,,,melt_rhyolite,,,false,false,wet HR7 (HPG8); SiO2=79.425;Al2O3=11.64;Na2O=4.77;K2O=4.165,wt_pct_oxide,79.425,,11.64,,,,,,,,4.77,4.165,,,,,,anhydrous_total=100,true,3.61,,,,,1573.15,1573.15,1573.15,1573.15,K,1000000000,1000000000,1000000000,1000,MPa,,,,,piston_cylinder,7200,,,,,,,,,,,,,,,,,,3.71535229097e-12,-11.43,,,3.71535229097172e-12,m2/s,,,,SIMS,diffusion_couple,SIMS,true,,,false,use_with_caution,,,provenance=compilation_2010; v0_source=zhang_table1; Type_of_dif_as_printed=Tracer; 1s_error_as_printed=1.45433551607017e-12 (on D or lnD unspecified; not converted); Type_of_exp_as_printed=diffusion couple; Analytical_as_printed=SIMS; Apparatus_as_printed=PCA; Capsule_as_printed=Pt; pres_medium_as_printed=talc+pyrex+alumina; R unstated in spreadsheet; compiler gas_constant_used_j_mol_k=8.314,supplement,"Holycross, M.",2026-08-31,draft,Mungall1999GCA 63; 2599,Mungall,1999,,Geochimica et Cosmochimica Acta,63,2599,10.1016/s0016-7037(99)00209-4,"Zhang 2010 Table 1 xls, Entry# 344; Run# JMPC88"
