Repository: holycrossm/diffusion-coefficients

# Experimental diffusion coefficients (minerals and silicate melts)

**Pre-release / not published.** Schema v1.0.0. This folder is a GitHub-ready living table: canonical data is CSV, new rows arrive by pull request, and a static page searches the file in the browser. Nothing here is a citable compilation of record.

This is a QA build of 4630 experimental rows (minerals and silicate melts). Most numbers are staged from the 2010 RiMG 72 tables. Do not treat the repo as published, complete, or peer-reviewed.

File: site/data/diffusion_coefficients.csv (part 10 of 136)
DDB000342,1.0.0,isothermal_d,,Be,,9-,,tracer,none,unspecified,melt,Wet HR7 (HPG8),,,,melt_rhyolite,,,false,false,wet HR7 (HPG8); SiO2=79.425;Al2O3=11.64;Na2O=4.77;K2O=4.165,wt_pct_oxide,79.425,,11.64,,,,,,,,4.77,4.165,,,,,,anhydrous_total=100,true,3.665,,,,,1873.15,1873.15,1873.15,1873.15,K,1000000000,1000000000,1000000000,1000,MPa,,,,,piston_cylinder,1800,,,,,,,,,,,,,,,,,,2.34422881532e-11,-10.63,,,2.34422881531991e-11,m2/s,,,,SIMS,diffusion_couple,SIMS,true,,,false,use_with_caution,,,provenance=compilation_2010; v0_source=zhang_table1; Type_of_dif_as_printed=Tracer; 1s_error_as_printed=9.71601538450089e-12 (on D or lnD unspecified; not converted); Type_of_exp_as_printed=diffusion couple; Analytical_as_printed=SIMS; Apparatus_as_printed=PCA; Capsule_as_printed=Pt; pres_medium_as_printed=talc+pyrex+alumina; R unstated in spreadsheet; compiler gas_constant_used_j_mol_k=8.314,supplement,"Holycross, M.",2026-08-31,draft,Mungall1999GCA 63; 2599,Mungall,1999,,Geochimica et Cosmochimica Acta,63,2599,10.1016/s0016-7037(99)00209-4,"Zhang 2010 Table 1 xls, Entry# 345; Run# JMPC87"
DDB000343,1.0.0,isothermal_d,,Be,,9-,,tracer,none,unspecified,melt,HR7+Na2O,,,,melt_rhyolite,,,false,false,HR7+Na2O; SiO2=66.15;Al2O3=9.62;Na2O=20.59;K2O=3.64,wt_pct_oxide,66.15,,9.62,,,,,,,,20.59,3.64,,,,,,anhydrous_total=100,,,,,,,1083.15,1083.15,1083.15,1083.15,K,100000,100000,100000,0.1,MPa,,,,,one_atm_furnace,157560,,,,,,,,,,,,,,,,,,4.1686938347e-15,-14.38,,,4.16869383470333e-15,m2/s,,,,SIMS,diffusion_couple,SIMS,true,,,false,use_with_caution,,,provenance=compilation_2010; v0_source=zhang_table1; Type_of_dif_as_printed=Tracer; 1s_error_as_printed=1.34382811934617e-15 (on D or lnD unspecified; not converted); Type_of_exp_as_printed=diffusion couple; Analytical_as_printed=SIMS; Apparatus_as_printed=furnace; Capsule_as_printed=Pt; pres_medium_as_printed=air; R unstated in spreadsheet; compiler gas_constant_used_j_mol_k=8.314,supplement,"Holycross, M.",2026-08-31,draft,Mungall1999GCA 63; 2599,Mungall,1999,,Geochimica et Cosmochimica Acta,63,2599,10.1016/s0016-7037(99)00209-4,"Zhang 2010 Table 1 xls, Entry# 346; Run# P8"
DDB000344,1.0.0,isothermal_d,,Be,,9-,,tracer,none,unspecified,melt,HR7+Na2O,,,,melt_rhyolite,,,false,false,HR7+Na2O; SiO2=66.15;Al2O3=9.62;Na2O=20.59;K2O=3.64,wt_pct_oxide,66.15,,9.62,,,,,,,,20.59,3.64,,,,,,anhydrous_total=100,,,,,,,1233.15,1233.15,1233.15,1233.15,K,100000,100000,100000,0.1,MPa,,,,,one_atm_furnace,3600,,,,,,,,,,,,,,,,,,4.67735141287e-14,-13.33,,,4.67735141287196e-14,m2/s,,,,SIMS,diffusion_couple,SIMS,true,,,false,use_with_caution,,,provenance=compilation_2010; v0_source=zhang_table1; Type_of_dif_as_printed=Tracer; 1s_error_as_printed=1.40009995293657e-14 (on D or lnD unspecified; not converted); Type_of_exp_as_printed=diffusion couple; Analytical_as_printed=SIMS; Apparatus_as_printed=furnace; Capsule_as_printed=Pt; pres_medium_as_printed=air; R unstated in spreadsheet; compiler gas_constant_used_j_mol_k=8.314,supplement,"Holycross, M.",2026-08-31,draft,Mungall1999GCA 63; 2599,Mungall,1999,,Geochimica et Cosmochimica Acta,63,2599,10.1016/s0016-7037(99)00209-4,"Zhang 2010 Table 1 xls, Entry# 347; Run# P9"
DDB000345,1.0.0,isothermal_d,,Be,,9-,,tracer,none,unspecified,melt,HR7+Na2O,,,,melt_rhyolite,,,false,false,HR7+Na2O; SiO2=66.15;Al2O3=9.62;Na2O=20.59;K2O=3.64,wt_pct_oxide,66.15,,9.62,,,,,,,,20.59,3.64,,,,,,anhydrous_total=100,,,,,,,1473.15,1473.15,1473.15,1473.15,K,100000,100000,100000,0.1,MPa,,,,,one_atm_furnace,1800,,,,,,,,,,,,,,,,,,3.38844156139e-12,-11.47,,,3.38844156139201e-12,m2/s,,,,SIMS,diffusion_couple,SIMS,true,,,false,use_with_caution,,,provenance=compilation_2010; v0_source=zhang_table1; Type_of_dif_as_printed=Tracer; 1s_error_as_printed=1.01428275360655e-12 (on D or lnD unspecified; not converted); Type_of_exp_as_printed=diffusion couple; Analytical_as_printed=SIMS; Apparatus_as_printed=furnace; Capsule_as_printed=Pt; pres_medium_as_printed=air; R unstated in spreadsheet; compiler gas_constant_used_j_mol_k=8.314,supplement,"Holycross, M.",2026-08-31,draft,Mungall1999GCA 63; 2599,Mungall,1999,,Geochimica et Cosmochimica Acta,63,2599,10.1016/s0016-7037(99)00209-4,"Zhang 2010 Table 1 xls, Entry# 348; Run# P15"
DDB000346,1.0.0,isothermal_d,,Mg,,,,chemical,effective_binary,unspecified,melt,Andesite1,,,,melt_andesite,,,false,false,Andesite1; SiO2=54.15;TiO2=1.205;Al2O3=16.175;FeOt=7.935;MnO=0.1164418767507;MgO=7.6225;CaO=7.86;Na2O=3.2775;K2O=1.3;P2O5=0.348872549019608,wt_pct_oxide,54.15,1.205,16.175,,7.935,,,0.1164418767507,7.6225,7.86,3.2775,1.3,0.348872549019608,,,,,anhydrous_total=99.9903144257703,true,0.04,,,,,1563.15,1563.15,1563.15,1563.15,K,550000000,550000000,550000000,550,MPa,,,,,piston_cylinder,18000,,,,,,,,,,,,,,,,,,5.3e-12,-11.2757241304,,,5.3e-12,m2/s,,,,EPMA,crystal_dissolution,Electron microprobe,true,,true,false,use_with_caution,,composition is average interface and farfield melt compos,provenance=compilation_2010; v0_source=zhang_table1; Type_of_dif_as_printed=SEBD; 1s_error_as_printed=5.3e-13 (on D or lnD unspecified; not converted); C_range_as_printed=3.95 to 11.30; Type_of_exp_as_printed=dissolving olivine; Analytical_as_printed=Electron microprobe; Apparatus_as_printed=Piston-cylinder; Capsule_as_printed=graphite; pres_medium_as_printed=pyrex glass; R unstated in spreadsheet; compiler gas_constant_used_j_mol_k=8.314,supplement,"Holycross, M.",2026-08-31,draft,Zhang1989CMP 102; 492,Zhang,1989,,Contributions to Mineralogy and Petrology,102,492,10.1007/bf00371090,"Zhang 2010 Table 1 xls, Entry# 350; Run# 212"
DDB000347,1.0.0,isothermal_d,,Mg,,,,chemical,effective_binary,unspecified,melt,Andesite1,,,,melt_andesite,,,false,false,Andesite1; SiO2=54.65;TiO2=1.18;Al2O3=16.275;FeOt=7.785;MnO=0.117161764705882;MgO=6.9975;CaO=7.935;Na2O=3.46926470588235;K2O=1.55;P2O5=0.351029411764706,wt_pct_oxide,54.65,1.18,16.275,,7.785,,,0.117161764705882,6.9975,7.935,3.46926470588235,1.55,0.351029411764706,,,,,anhydrous_total=100.309955882353,true,0.04,,,,,1563.15,1563.15,1563.15,1563.15,K,550000000,550000000,550000000,550,MPa,,,,,piston_cylinder,900,,,,,,,,,,,,,,,,,,4.3e-12,-11.3665315444,,,4.3e-12,m2/s,,,,EPMA,crystal_dissolution,Electron microprobe,true,,true,false,use_with_caution,,composition is average interface and farfield melt compos,provenance=compilation_2010; v0_source=zhang_table1; Type_of_dif_as_printed=SEBD; 1s_error_as_printed=4.3e-13 (on D or lnD unspecified; not converted); C_range_as_printed=3.95 to 10.05; Type_of_exp_as_printed=dissolving olivine; Analytical_as_printed=Electron microprobe; Apparatus_as_printed=Piston-cylinder; Capsule_as_printed=graphite; pres_medium_as_printed=pyrex glass; R unstated in spreadsheet; compiler gas_constant_used_j_mol_k=8.314,supplement,"Holycross, M.",2026-08-31,draft,Zhang1989CMP 102; 492,Zhang,1989,,Contributions to Mineralogy and Petrology,102,492,10.1007/bf00371090,"Zhang 2010 Table 1 xls, Entry# 351; Run# 216"
DDB000348,1.0.0,isothermal_d,,Mg,,,,chemical,effective_binary,unspecified,melt,Andesite1,,,,melt_andesite,,,false,false,Andesite1; SiO2=54.65;TiO2=1.18;Al2O3=16.275;FeOt=7.785;MnO=0.117161764705882;MgO=6.9975;CaO=7.935;Na2O=3.46926470588235;K2O=1.55;P2O5=0.351029411764706,wt_pct_oxide,54.65,1.18,16.275,,7.785,,,0.117161764705882,6.9975,7.935,3.46926470588235,1.55,0.351029411764706,,,,,anhydrous_total=100.309955882353,true,0.04,,,,,1543.15,1543.15,1543.15,1543.15,K,550000000,550000000,550000000,550,MPa,,,,,piston_cylinder,81220,,,,,,,,,,,,,,,,,,3e-12,-11.5228787453,,,3e-12,m2/s,,,,EPMA,crystal_dissolution,Electron microprobe,true,,true,false,use_with_caution,,composition is average interface and farfield melt compos,provenance=compilation_2010; v0_source=zhang_table1; Type_of_dif_as_printed=SEBD; 1s_error_as_printed=3e-13 (on D or lnD unspecified; not converted); C_range_as_printed=3.95 to 10.05; Type_of_exp_as_printed=dissolving olivine; Analytical_as_printed=Electron microprobe; Apparatus_as_printed=Piston-cylinder; Capsule_as_printed=graphite; pres_medium_as_printed=pyrex glass; R unstated in spreadsheet; compiler gas_constant_used_j_mol_k=8.314,supplement,"Holycross, M.",2026-08-31,draft,Zhang1989CMP 102; 492,Zhang,1989,,Contributions to Mineralogy and Petrology,102,492,10.1007/bf00371090,"Zhang 2010 Table 1 xls, Entry# 352; Run# 219"
DDB000349,1.0.0,isothermal_d,,Mg,,,,chemical,effective_binary,unspecified,melt,Andesite1,,,,melt_andesite,,,false,false,Andesite1; SiO2=54.65;TiO2=1.18;Al2O3=16.275;FeOt=7.785;MnO=0.117161764705882;MgO=8.0475;CaO=7.935;Na2O=3.46926470588235;K2O=1.55;P2O5=0.351029411764706,wt_pct_oxide,54.65,1.18,16.275,,7.785,,,0.117161764705882,8.0475,7.935,3.46926470588235,1.55,0.351029411764706,,,,,anhydrous_total=101.359955882353,true,0.04,,,,,1558.15,1558.15,1558.15,1558.15,K,550000000,550000000,550000000,550,MPa,,,,,piston_cylinder,8340,,,,,,,,,,,,,,,,,,6.6e-12,-11.1804560645,,,6.6e-12,m2/s,,,,EPMA,crystal_dissolution,Electron microprobe,true,,true,false,use_with_caution,,composition is average interface and farfield melt compos,provenance=compilation_2010; v0_source=zhang_table1; Type_of_dif_as_printed=SEBD; 1s_error_as_printed=6.6e-13 (on D or lnD unspecified; not converted); C_range_as_printed=3.95 to 12.15; Type_of_exp_as_printed=dissolving olivine; Analytical_as_printed=Electron microprobe; Apparatus_as_printed=Piston-cylinder; Capsule_as_printed=graphite; pres_medium_as_printed=pyrex glass; R unstated in spreadsheet; compiler gas_constant_used_j_mol_k=8.314,supplement,"Holycross, M.",2026-08-31,draft,Zhang1989CMP 102; 492,Zhang,1989,,Contributions to Mineralogy and Petrology,102,492,10.1007/bf00371090,"Zhang 2010 Table 1 xls, Entry# 353; Run# 222"
DDB000350,1.0.0,isothermal_d,,Mg,,,,chemical,effective_binary,unspecified,melt,Andesite1,,,,melt_andesite,,,false,false,Andesite1; SiO2=54.55;TiO2=1.184;Al2O3=15.712;FeOt=7.764;MnO=0.15;MgO=8.688;CaO=7.67;Na2O=2.746;K2O=0.98;P2O5=0.338,wt_pct_oxide,54.55,1.184,15.712,,7.764,,,0.15,8.688,7.67,2.746,0.98,0.338,,,,,anhydrous_total=99.782,true,0.04,,,,,1588.15,1588.15,1588.15,1588.15,K,500000000,500000000,500000000,500,MPa,,,,,piston_cylinder,2400,,,,,,,,,,,,,,,,,,8.5e-12,-11.0705810743,,,8.5e-12,m2/s,,,,EPMA,crystal_dissolution,Electron microprobe,true,,true,false,use_with_caution,,composition is average interface and farfield melt compos,provenance=compilation_2010; v0_source=zhang_table1; Type_of_dif_as_printed=SEBD; 1s_error_as_printed=8.5e-13 (on D or lnD unspecified; not converted); C_range_as_printed=3.95 to 12.10; Type_of_exp_as_printed=dissolving olivine; Analytical_as_printed=Electron microprobe; Apparatus_as_printed=Piston-cylinder; Capsule_as_printed=graphite; pres_medium_as_printed=pyrex glass; R unstated in spreadsheet; compiler gas_constant_used_j_mol_k=8.314,supplement,"Holycross, M.",2026-08-31,draft,Zhang1989CMP 102; 492,Zhang,1989,,Contributions to Mineralogy and Petrology,102,492,10.1007/bf00371090,"Zhang 2010 Table 1 xls, Entry# 354; Run# 228"
DDB000351,1.0.0,isothermal_d,,Mg,,,,chemical,effective_binary,unspecified,melt,Andesite1,,,,melt_andesite,,,false,false,Andesite1; SiO2=54.65;TiO2=1.18;Al2O3=16.275;FeOt=7.785;MnO=0.117161764705882;MgO=5.5975;CaO=7.935;Na2O=3.46926470588235;K2O=1.55;P2O5=0.351029411764706,wt_pct_oxide,54.65,1.18,16.275,,7.785,,,0.117161764705882,5.5975,7.935,3.46926470588235,1.55,0.351029411764706,,,,,anhydrous_total=98.9099558823529,true,0.04,,,,,1488.15,1488.15,1488.15,1488.15,K,500000000,500000000,500000000,500,MPa,,,,,piston_cylinder,3600,,,,,,,,,,,,,,,,,,1.8e-12,-11.7447274949,,,1.8e-12,m2/s,,,,EPMA,crystal_dissolution,Electron microprobe,true,,true,false,use_with_caution,,composition is average interface and farfield melt compos,provenance=compilation_2010; v0_source=zhang_table1; Type_of_dif_as_printed=SEBD; 1s_error_as_printed=1.8e-13 (on D or lnD unspecified; not converted); C_range_as_printed=3.95 to 7.25; Type_of_exp_as_printed=dissolving olivine; Analytical_as_printed=Electron microprobe; Apparatus_as_printed=Piston-cylinder; Capsule_as_printed=graphite; pres_medium_as_printed=pyrex glass; R unstated in spreadsheet; compiler gas_constant_used_j_mol_k=8.314,supplement,"Holycross, M.",2026-08-31,draft,Zhang1989CMP 102; 492,Zhang,1989,,Contributions to Mineralogy and Petrology,102,492,10.1007/bf00371090,"Zhang 2010 Table 1 xls, Entry# 355; Run# 229"
DDB000352,1.0.0,isothermal_d,,Mg,,,,chemical,effective_binary,unspecified,melt,Andesite1,,,,melt_andesite,,,false,false,Andesite1; SiO2=54.65;TiO2=1.18;Al2O3=16.275;FeOt=7.785;MnO=0.117161764705882;MgO=8.5725;CaO=7.935;Na2O=3.46926470588235;K2O=1.55;P2O5=0.351029411764706,wt_pct_oxide,54.65,1.18,16.275,,7.785,,,0.117161764705882,8.5725,7.935,3.46926470588235,1.55,0.351029411764706,,,,,anhydrous_total=101.884955882353,true,0.04,,,,,1638.15,1638.15,1638.15,1638.15,K,1300000000,1300000000,1300000000,1300,MPa,,,,,piston_cylinder,1780,,,,,,,,,,,,,,,,,,1.14e-11,-10.9430951487,,,1.14e-11,m2/s,,,,EPMA,crystal_dissolution,Electron microprobe,true,,true,false,use_with_caution,,composition is average interface and farfield melt compos,provenance=compilation_2010; v0_source=zhang_table1; Type_of_dif_as_printed=SEBD; 1s_error_as_printed=1.14e-12 (on D or lnD unspecified; not converted); C_range_as_printed=3.95 to 13.20; Type_of_exp_as_printed=dissolving olivine; Analytical_as_printed=Electron microprobe; Apparatus_as_printed=Piston-cylinder; Capsule_as_printed=graphite; pres_medium_as_printed=pyrex glass; R unstated in spreadsheet; compiler gas_constant_used_j_mol_k=8.314,supplement,"Holycross, M.",2026-08-31,draft,Zhang1989CMP 102; 492,Zhang,1989,,Contributions to Mineralogy and Petrology,102,492,10.1007/bf00371090,"Zhang 2010 Table 1 xls, Entry# 356; Run# 231"
DDB000353,1.0.0,isothermal_d,,Mg,,,,chemical,effective_binary,unspecified,melt,Andesite1,,,,melt_andesite,,,false,false,Andesite1; SiO2=53.48;TiO2=1.14;Al2O3=15.062;FeOt=8.566;MnO=0.178;MgO=9.9;CaO=7.584;Na2O=2.022;K2O=1.034;P2O5=0.306,wt_pct_oxide,53.48,1.14,15.062,,8.566,,,0.178,9.9,7.584,2.022,1.034,0.306,,,,,anhydrous_total=99.272,true,0.04,,,,,1623.15,1623.15,1623.15,1623.15,K,500000000,500000000,500000000,500,MPa,,,,,piston_cylinder,1100,,,,,,,,,,,,,,,,,,1.2e-11,-10.920818754,,,1.2e-11,m2/s,,,,EPMA,crystal_dissolution,Electron microprobe,true,,true,false,use_with_caution,,composition is average interface and farfield melt compos,provenance=compilation_2010; v0_source=zhang_table1; Type_of_dif_as_printed=SEBD; 1s_error_as_printed=1.2e-12 (on D or lnD unspecified; not converted); C_range_as_printed=3.95 to 14.50; Type_of_exp_as_printed=dissolving olivine; Analytical_as_printed=Electron microprobe; Apparatus_as_printed=Piston-cylinder; Capsule_as_printed=graphite; pres_medium_as_printed=pyrex glass; R unstated in spreadsheet; compiler gas_constant_used_j_mol_k=8.314,supplement,"Holycross, M.",2026-08-31,draft,Zhang1989CMP 102; 492,Zhang,1989,,Contributions to Mineralogy and Petrology,102,492,10.1007/bf00371090,"Zhang 2010 Table 1 xls, Entry# 357; Run# 235"
DDB000354,1.0.0,isothermal_d,,Mg,,,,chemical,effective_binary,unspecified,melt,Andesite1,,,,melt_andesite,,,false,false,Andesite1; SiO2=53.61;TiO2=1.17;Al2O3=15.13;FeOt=8.344;MnO=0.108;MgO=10.686;CaO=7.24;Na2O=2.768;K2O=1.046;P2O5=0.44,wt_pct_oxide,53.61,1.17,15.13,,8.344,,,0.108,10.686,7.24,2.768,1.046,0.44,,,,,anhydrous_total=100.542,true,0.04,,,,,1648.15,1648.15,1648.15,1648.15,K,1500000000,1500000000,1500000000,1500,MPa,,,,,piston_cylinder,1800,,,,,,,,,,,,,,,,,,2.4e-11,-10.6197887583,,,2.4e-11,m2/s,,,,EPMA,crystal_dissolution,Electron microprobe,true,,true,false,use_with_caution,,composition is average interface and farfield melt compos,provenance=compilation_2010; v0_source=zhang_table1; Type_of_dif_as_printed=SEBD; 1s_error_as_printed=2.4e-12 (on D or lnD unspecified; not converted); C_range_as_printed=3.95 to 16.00; Type_of_exp_as_printed=dissolving olivine; Analytical_as_printed=Electron microprobe; Apparatus_as_printed=Piston-cylinder; Capsule_as_printed=graphite; pres_medium_as_printed=pyrex glass; R unstated in spreadsheet; compiler gas_constant_used_j_mol_k=8.314,supplement,"Holycross, M.",2026-08-31,draft,Zhang1989CMP 102; 492,Zhang,1989,,Contributions to Mineralogy and Petrology,102,492,10.1007/bf00371090,"Zhang 2010 Table 1 xls, Entry# 358; Run# 236"
DDB000355,1.0.0,isothermal_d,,Mg,,,,chemical,effective_binary,unspecified,melt,Andesite1,,,,melt_andesite,,,false,false,Andesite1; SiO2=53.1036;TiO2=1.10994;Al2O3=13.8606;FeOt=8.37536;MnO=0.12164;MgO=12.70804;CaO=7.12332;Na2O=2.7685;K2O=0.98754;P2O5=0.40328,wt_pct_oxide,53.1036,1.10994,13.8606,,8.37536,,,0.12164,12.70804,7.12332,2.7685,0.98754,0.40328,,,,,anhydrous_total=100.56182,true,0.04,,,,,1673.15,1673.15,1673.15,1673.15,K,550000000,550000000,550000000,550,MPa,,,,,piston_cylinder,4800,,,,,,,,,,,,,,,,,,2e-11,-10.6989700043,,,2e-11,m2/s,,,,EPMA,crystal_dissolution,Electron microprobe,true,,true,false,use_with_caution,,composition is average interface and farfield melt compos,provenance=compilation_2010; v0_source=zhang_table1; Type_of_dif_as_printed=SEBD; 1s_error_as_printed=2e-12 (on D or lnD unspecified; not converted); C_range_as_printed=3.95 to 19.00; Type_of_exp_as_printed=dissolving olivine; Analytical_as_printed=Electron microprobe; Apparatus_as_printed=Piston-cylinder; Capsule_as_printed=graphite; pres_medium_as_printed=pyrex glass; R unstated in spreadsheet; compiler gas_constant_used_j_mol_k=8.314,supplement,"Holycross, M.",2026-08-31,draft,Zhang1989CMP 102; 492,Zhang,1989,,Contributions to Mineralogy and Petrology,102,492,10.1007/bf00371090,"Zhang 2010 Table 1 xls, Entry# 359; Run# 239"
DDB000356,1.0.0,isothermal_d,,Mg,,,,chemical,effective_binary,unspecified,melt,Andesite1,,,,melt_andesite,,,false,false,Andesite1; SiO2=54.45;TiO2=1.205;Al2O3=16.025;FeOt=7.31;MnO=0.115362044817927;MgO=7.5475;CaO=7.91;Na2O=3.41597338935574;K2O=1.52619047619048;P2O5=0.345637254901961,wt_pct_oxide,54.45,1.205,16.025,,7.31,,,0.115362044817927,7.5475,7.91,3.41597338935574,1.52619047619048,0.345637254901961,,,,,anhydrous_total=99.8506631652661,true,0.04,,,,,1578.15,1578.15,1578.15,1578.15,K,550000000,550000000,550000000,550,MPa,,,,,piston_cylinder,895,,,,,,,,,,,,,,,,,,6e-12,-11.2218487496,,,6e-12,m2/s,,,,EPMA,crystal_dissolution,Electron microprobe,true,,true,false,use_with_caution,,composition is average interface and farfield melt compos,provenance=compilation_2010; v0_source=zhang_table1; Type_of_dif_as_printed=SEBD; 1s_error_as_printed=6e-13 (on D or lnD unspecified; not converted); C_range_as_printed=3.95 to 11.15; Type_of_exp_as_printed=dissolving fosterite; Analytical_as_printed=Electron microprobe; Apparatus_as_printed=Piston-cylinder; Capsule_as_printed=graphite; pres_medium_as_printed=pyrex glass; R unstated in spreadsheet; compiler gas_constant_used_j_mol_k=8.314,supplement,"Holycross, M.",2026-08-31,draft,Zhang1989CMP 102; 492,Zhang,1989,,Contributions to Mineralogy and Petrology,102,492,10.1007/bf00371090,"Zhang 2010 Table 1 xls, Entry# 360; Run# 226"
DDB000357,1.0.0,isothermal_d,,Mg,,,,chemical,effective_binary,unspecified,melt,Andesite1,,,,melt_andesite,,,false,false,Andesite1; SiO2=54.4;TiO2=1.205;Al2O3=16.025;FeOt=7.31;MnO=0.115362044817927;MgO=7.9725;CaO=7.91;Na2O=3.41597338935574;K2O=1.52619047619048;P2O5=0.345637254901961,wt_pct_oxide,54.4,1.205,16.025,,7.31,,,0.115362044817927,7.9725,7.91,3.41597338935574,1.52619047619048,0.345637254901961,,,,,anhydrous_total=100.225663165266,true,0.04,,,,,1578.15,1578.15,1578.15,1578.15,K,550000000,550000000,550000000,550,MPa,,,,,piston_cylinder,8995,,,,,,,,,,,,,,,,,,7.1e-12,-11.1487416513,,,7.1e-12,m2/s,,,,EPMA,crystal_dissolution,Electron microprobe,true,,true,false,use_with_caution,,composition is average interface and farfield melt compos,provenance=compilation_2010; v0_source=zhang_table1; Type_of_dif_as_printed=SEBD; 1s_error_as_printed=7.1e-13 (on D or lnD unspecified; not converted); C_range_as_printed=3.95 to 12.00; Type_of_exp_as_printed=dissolving fosterite; Analytical_as_printed=Electron microprobe; Apparatus_as_printed=Piston-cylinder; Capsule_as_printed=graphite; pres_medium_as_printed=pyrex glass; R unstated in spreadsheet; compiler gas_constant_used_j_mol_k=8.314,supplement,"Holycross, M.",2026-08-31,draft,Zhang1989CMP 102; 492,Zhang,1989,,Contributions to Mineralogy and Petrology,102,492,10.1007/bf00371090,"Zhang 2010 Table 1 xls, Entry# 361; Run# 227"
DDB000358,1.0.0,isothermal_d,,Mg,,,,chemical,effective_binary,unspecified,melt,Andesite1,,,,melt_andesite,,,false,false,Andesite1; SiO2=54.316;TiO2=1.226;Al2O3=15.714;FeOt=7.236;MnO=0.144;MgO=8.524;CaO=7.868;Na2O=2.986;K2O=0.666;P2O5=0.352,wt_pct_oxide,54.316,1.226,15.714,,7.236,,,0.144,8.524,7.868,2.986,0.666,0.352,,,,,anhydrous_total=99.032,true,0.04,,,,,1588.15,1588.15,1588.15,1588.15,K,500000000,500000000,500000000,500,MPa,,,,,piston_cylinder,2400,,,,,,,,,,,,,,,,,,9.4e-12,-11.0268721464,,,9.4e-12,m2/s,,,,EPMA,crystal_dissolution,Electron microprobe,true,,true,false,use_with_caution,,composition is average interface and farfield melt compos,provenance=compilation_2010; v0_source=zhang_table1; Type_of_dif_as_printed=SEBD; 1s_error_as_printed=9.4e-13 (on D or lnD unspecified; not converted); C_range_as_printed=3.95 to 12.10; Type_of_exp_as_printed=dissolving fosterite; Analytical_as_printed=Electron microprobe; Apparatus_as_printed=Piston-cylinder; Capsule_as_printed=graphite; pres_medium_as_printed=pyrex glass; R unstated in spreadsheet; compiler gas_constant_used_j_mol_k=8.314,supplement,"Holycross, M.",2026-08-31,draft,Zhang1989CMP 102; 492,Zhang,1989,,Contributions to Mineralogy and Petrology,102,492,10.1007/bf00371090,"Zhang 2010 Table 1 xls, Entry# 362; Run# 228"
DDB000359,1.0.0,isothermal_d,,Mg,,,,chemical,effective_binary,unspecified,melt,Andesite1,,,,melt_andesite,,,false,false,Andesite1; SiO2=56.3;TiO2=1.105;Al2O3=14.925;FeOt=7.185;MnO=0.107443277310924;MgO=6.0225;CaO=9.31;Na2O=3.18149159663866;K2O=1.42142857142857;P2O5=0.321911764705882,wt_pct_oxide,56.3,1.105,14.925,,7.185,,,0.107443277310924,6.0225,9.31,3.18149159663866,1.42142857142857,0.321911764705882,,,,,anhydrous_total=99.879775210084,true,0.04,,,,,1578.15,1578.15,1578.15,1578.15,K,1050000000,1050000000,1050000000,1050,MPa,,,,,piston_cylinder,4190,,,,,,,,,,,,,,,,,,4.4e-12,-11.3565473235,,,4.4e-12,m2/s,,,,EPMA,crystal_dissolution,Electron microprobe,true,,true,false,use_with_caution,,composition is average interface and farfield melt compos,provenance=compilation_2010; v0_source=zhang_table1; Type_of_dif_as_printed=SEBD; 1s_error_as_printed=4.4e-13 (on D or lnD unspecified; not converted); C_range_as_printed=3.95 to 8.10; Type_of_exp_as_printed=dissolving cpx; Analytical_as_printed=Electron microprobe; Apparatus_as_printed=Piston-cylinder; Capsule_as_printed=graphite; pres_medium_as_printed=pyrex glass; R unstated in spreadsheet; compiler gas_constant_used_j_mol_k=8.314,supplement,"Holycross, M.",2026-08-31,draft,Zhang1989CMP 102; 492,Zhang,1989,,Contributions to Mineralogy and Petrology,102,492,10.1007/bf00371090,"Zhang 2010 Table 1 xls, Entry# 363; Run# 223"
DDB000360,1.0.0,isothermal_d,,Mg,,,,chemical,effective_binary,unspecified,melt,Andesite1,,,,melt_andesite,,,false,false,Andesite1; SiO2=56.3;TiO2=1.105;Al2O3=14.925;FeOt=7.185;MnO=0.107443277310924;MgO=5.9725;CaO=9.31;Na2O=3.18149159663866;K2O=1.42142857142857;P2O5=0.321911764705882,wt_pct_oxide,56.3,1.105,14.925,,7.185,,,0.107443277310924,5.9725,9.31,3.18149159663866,1.42142857142857,0.321911764705882,,,,,anhydrous_total=99.829775210084,true,0.04,,,,,1578.15,1578.15,1578.15,1578.15,K,1050000000,1050000000,1050000000,1050,MPa,,,,,piston_cylinder,890,,,,,,,,,,,,,,,,,,5.1e-12,-11.2924298239,,,5.1e-12,m2/s,,,,EPMA,crystal_dissolution,Electron microprobe,true,,true,false,use_with_caution,,composition is average interface and farfield melt compos,provenance=compilation_2010; v0_source=zhang_table1; Type_of_dif_as_printed=SEBD; 1s_error_as_printed=5.1e-13 (on D or lnD unspecified; not converted); C_range_as_printed=3.95 to 8.00; Type_of_exp_as_printed=dissolving cpx; Analytical_as_printed=Electron microprobe; Apparatus_as_printed=Piston-cylinder; Capsule_as_printed=graphite; pres_medium_as_printed=pyrex glass; R unstated in spreadsheet; compiler gas_constant_used_j_mol_k=8.314,supplement,"Holycross, M.",2026-08-31,draft,Zhang1989CMP 102; 492,Zhang,1989,,Contributions to Mineralogy and Petrology,102,492,10.1007/bf00371090,"Zhang 2010 Table 1 xls, Entry# 364; Run# 225"
DDB000361,1.0.0,isothermal_d,,Mg,,,,chemical,effective_binary,unspecified,melt,Andesite1,,,,melt_andesite,,,false,false,Andesite1; SiO2=56.3;TiO2=1.105;Al2O3=14.925;FeOt=7.185;MnO=0.107443277310924;MgO=7.3725;CaO=9.31;Na2O=3.18149159663866;K2O=1.42142857142857;P2O5=0.321911764705882,wt_pct_oxide,56.3,1.105,14.925,,7.185,,,0.107443277310924,7.3725,9.31,3.18149159663866,1.42142857142857,0.321911764705882,,,,,anhydrous_total=101.229775210084,true,0.04,,,,,1638.15,1638.15,1638.15,1638.15,K,1300000000,1300000000,1300000000,1300,MPa,,,,,piston_cylinder,1780,,,,,,,,,,,,,,,,,,1e-11,-11,,,1e-11,m2/s,,,,EPMA,crystal_dissolution,Electron microprobe,true,,true,false,use_with_caution,,composition is average interface and farfield melt compos,provenance=compilation_2010; v0_source=zhang_table1; Type_of_dif_as_printed=SEBD; 1s_error_as_printed=1e-12 (on D or lnD unspecified; not converted); C_range_as_printed=3.95 to 10.80; Type_of_exp_as_printed=dissolving cpx; Analytical_as_printed=Electron microprobe; Apparatus_as_printed=Piston-cylinder; Capsule_as_printed=graphite; pres_medium_as_printed=pyrex glass; R unstated in spreadsheet; compiler gas_constant_used_j_mol_k=8.314,supplement,"Holycross, M.",2026-08-31,draft,Zhang1989CMP 102; 492,Zhang,1989,,Contributions to Mineralogy and Petrology,102,492,10.1007/bf00371090,"Zhang 2010 Table 1 xls, Entry# 365; Run# 231"
DDB000362,1.0.0,isothermal_d,,Mg,,,,chemical,effective_binary,unspecified,melt,Andesite1,,,,melt_andesite,,,false,false,Andesite1; SiO2=56.3;TiO2=1.105;Al2O3=14.925;FeOt=7.185;MnO=0.107443277310924;MgO=5.8225;CaO=9.31;Na2O=3.18149159663866;K2O=1.42142857142857;P2O5=0.321911764705882,wt_pct_oxide,56.3,1.105,14.925,,7.185,,,0.107443277310924,5.8225,9.31,3.18149159663866,1.42142857142857,0.321911764705882,,,,,anhydrous_total=99.679775210084,true,0.04,,,,,1648.15,1648.15,1648.15,1648.15,K,2150000000,2150000000,2150000000,2150,MPa,,,,,piston_cylinder,1810,,,,,,,,,,,,,,,,,,1.8e-11,-10.7447274949,,,1.8e-11,m2/s,,,,EPMA,crystal_dissolution,Electron microprobe,true,,true,false,use_with_caution,,composition is average interface and farfield melt compos,provenance=compilation_2010; v0_source=zhang_table1; Type_of_dif_as_printed=SEBD; 1s_error_as_printed=1.8e-12 (on D or lnD unspecified; not converted); C_range_as_printed=3.95 to 7.70; Type_of_exp_as_printed=dissolving cpx; Analytical_as_printed=Electron microprobe; Apparatus_as_printed=Piston-cylinder; Capsule_as_printed=graphite; pres_medium_as_printed=pyrex glass; R unstated in spreadsheet; compiler gas_constant_used_j_mol_k=8.314,supplement,"Holycross, M.",2026-08-31,draft,Zhang1989CMP 102; 492,Zhang,1989,,Contributions to Mineralogy and Petrology,102,492,10.1007/bf00371090,"Zhang 2010 Table 1 xls, Entry# 366; Run# 242"
DDB000363,1.0.0,isothermal_d,,Mg,,,,chemical,effective_binary,unspecified,melt,Andesite1,,,,melt_andesite,,,false,false,Andesite1; SiO2=52.1135;TiO2=1.279;Al2O3=22.1335;FeOt=6.9125;MnO=0.141;MgO=5.1375;CaO=7.983;Na2O=3.4435;K2O=1.35;P2O5=0.3835,wt_pct_oxide,52.1135,1.279,22.1335,,6.9125,,,0.141,5.1375,7.983,3.4435,1.35,0.3835,,,,,anhydrous_total=100.877,true,0.04,,,,,1658.15,1658.15,1658.15,1658.15,K,1300000000,1300000000,1300000000,1300,MPa,,,,,piston_cylinder,1780,,,,,,,,,,,,,,,,,,8.5e-12,-11.0705810743,,,8.5e-12,m2/s,,,,EPMA,crystal_dissolution,Electron microprobe,true,,true,false,use_with_caution,,composition is average interface and farfield melt compos,provenance=compilation_2010; v0_source=zhang_table1; Type_of_dif_as_printed=SEBD; 1s_error_as_printed=8.5e-13 (on D or lnD unspecified; not converted); C_range_as_printed=3.95 to 5.95; Type_of_exp_as_printed=dissolving spinel; Analytical_as_printed=Electron microprobe; Apparatus_as_printed=Piston-cylinder; Capsule_as_printed=graphite; pres_medium_as_printed=pyrex glass; R unstated in spreadsheet; compiler gas_constant_used_j_mol_k=8.314,supplement,"Holycross, M.",2026-08-31,draft,Zhang1989CMP 102; 492,Zhang,1989,,Contributions to Mineralogy and Petrology,102,492,10.1007/bf00371090,"Zhang 2010 Table 1 xls, Entry# 367; Run# 231"
DDB000364,1.0.0,isothermal_d,,Mg,,,,chemical,effective_binary,unspecified,melt,Andesite1,,,,melt_andesite,,,false,false,Andesite1; SiO2=65.65;TiO2=0.905;Al2O3=14.925;FeOt=4.935;MnO=0.113218462549277;MgO=2.7225;CaO=5.31;Na2O=3.3525;K2O=2.1;P2O5=0.339214848883049,wt_pct_oxide,65.65,0.905,14.925,,4.935,,,0.113218462549277,2.7225,5.31,3.3525,2.1,0.339214848883049,,,,,anhydrous_total=100.352433311432,true,0.04,,,,,1573.15,1573.15,1573.15,1573.15,K,500000000,500000000,500000000,500,MPa,,,,,piston_cylinder,3600,,,,,,,,,,,,,,,,,,2e-13,-12.6989700043,,,2e-13,m2/s,,,,EPMA,crystal_dissolution,Electron microprobe,true,,true,false,use_with_caution,,composition is average interface and farfield melt compos,provenance=compilation_2010; v0_source=zhang_table1; Type_of_dif_as_printed=SEBD; 1s_error_as_printed=2e-14 (on D or lnD unspecified; not converted); C_range_as_printed=1.50 to 3.95; Type_of_exp_as_printed=dissolving quartz; Analytical_as_printed=Electron microprobe; Apparatus_as_printed=Piston-cylinder; Capsule_as_printed=graphite; pres_medium_as_printed=pyrex glass; R unstated in spreadsheet; compiler gas_constant_used_j_mol_k=8.314,supplement,"Holycross, M.",2026-08-31,draft,Zhang1989CMP 102; 492,Zhang,1989,,Contributions to Mineralogy and Petrology,102,492,10.1007/bf00371090,"Zhang 2010 Table 1 xls, Entry# 368; Run# 234"
DDB000365,1.0.0,isothermal_d,,Mg,,,,chemical,effective_binary,unspecified,melt,Di-Di80An20,,,,other,,,false,false,Di-Di80An20; SiO2=54.26;Al2O3=3.66;MgO=16.75;CaO=25.32,wt_pct_oxide,54.26,,3.66,,,,,,16.75,25.32,,,,,,,,anhydrous_total=99.99,,,,,,,1873.15,1873.15,1873.15,1873.15,K,1000000000,1000000000,1000000000,1000,MPa,,,,,piston_cylinder,1800,,,,,,,,,,,,,,,,,,3.8e-10,-9.42021640338,,,3.8e-10,m2/s,,,,EPMA,diffusion_couple,Electron microprobe,true,,,false,use_with_caution,,,provenance=compilation_2010; v0_source=zhang_table1; Type_of_dif_as_printed=SEBD; Type_of_exp_as_printed=diffusion couple; Analytical_as_printed=Electron microprobe; Apparatus_as_printed=PCA; Capsule_as_printed=Pt; pres_medium_as_printed=solid; R unstated in spreadsheet; compiler gas_constant_used_j_mol_k=8.314,supplement,"Holycross, M.",2026-08-31,draft,Kubicki1990GCA 54; 2709,Kubicki,1990,,Geochimica et Cosmochimica Acta,54,2709,10.1016/0016-7037(90)90006-7,"Zhang 2010 Table 1 xls, Entry# 369"
DDB000366,1.0.0,isothermal_d,,Mg,,,,chemical,effective_binary,unspecified,melt,Di-Di80An20,,,,other,,,false,false,Di-Di80An20; SiO2=54.26;Al2O3=3.66;MgO=16.75;CaO=25.32,wt_pct_oxide,54.26,,3.66,,,,,,16.75,25.32,,,,,,,,anhydrous_total=99.99,,,,,,,1873.15,1873.15,1873.15,1873.15,K,700000000,700000000,700000000,700,MPa,,,,,piston_cylinder,360,,,,,,,,,,,,,,,,,,2.6e-10,-9.58502665203,,,2.6e-10,m2/s,,,,EPMA,diffusion_couple,Electron microprobe,true,,,false,use_with_caution,,,provenance=compilation_2010; v0_source=zhang_table1; Type_of_dif_as_printed=SEBD; Type_of_exp_as_printed=diffusion couple; Analytical_as_printed=Electron microprobe; Apparatus_as_printed=PCA; Capsule_as_printed=Pt; pres_medium_as_printed=solid; R unstated in spreadsheet; compiler gas_constant_used_j_mol_k=8.314,supplement,"Holycross, M.",2026-08-31,draft,Kubicki1990GCA 54; 2709,Kubicki,1990,,Geochimica et Cosmochimica Acta,54,2709,10.1016/0016-7037(90)90006-7,"Zhang 2010 Table 1 xls, Entry# 370"
DDB000367,1.0.0,isothermal_d,,Mg,,,,chemical,effective_binary,unspecified,melt,Di-Di80An20,,,,other,,,false,false,Di-Di80An20; SiO2=54.26;Al2O3=3.66;MgO=16.75;CaO=25.32,wt_pct_oxide,54.26,,3.66,,,,,,16.75,25.32,,,,,,,,anhydrous_total=99.99,,,,,,,1873.15,1873.15,1873.15,1873.15,K,200000000,200000000,200000000,200,MPa,,,,,piston_cylinder,1200,,,,,,,,,,,,,,,,,,1.3e-10,-9.88605664769,,,1.3e-10,m2/s,,,,EPMA,diffusion_couple,Electron microprobe,true,,,false,use_with_caution,,,provenance=compilation_2010; v0_source=zhang_table1; Type_of_dif_as_printed=SEBD; Type_of_exp_as_printed=diffusion couple; Analytical_as_printed=Electron microprobe; Apparatus_as_printed=PCA; Capsule_as_printed=Pt; pres_medium_as_printed=solid; R unstated in spreadsheet; compiler gas_constant_used_j_mol_k=8.314,supplement,"Holycross, M.",2026-08-31,draft,Kubicki1990GCA 54; 2709,Kubicki,1990,,Geochimica et Cosmochimica Acta,54,2709,10.1016/0016-7037(90)90006-7,"Zhang 2010 Table 1 xls, Entry# 371"
DDB000368,1.0.0,isothermal_d,,Mg,,,,chemical,effective_binary,unspecified,melt,Di-Di80An20,,,,other,,,false,false,Di-Di80An20; SiO2=54.26;Al2O3=3.66;MgO=16.75;CaO=25.32,wt_pct_oxide,54.26,,3.66,,,,,,16.75,25.32,,,,,,,,anhydrous_total=99.99,,,,,,,1873.15,1873.15,1873.15,1873.15,K,200000000,200000000,200000000,200,MPa,,,,,piston_cylinder,750,,,,,,,,,,,,,,,,,,2.5e-10,-9.60205999133,,,2.5e-10,m2/s,,,,EPMA,diffusion_couple,Electron microprobe,true,,,false,use_with_caution,,,provenance=compilation_2010; v0_source=zhang_table1; Type_of_dif_as_printed=SEBD; Type_of_exp_as_printed=diffusion couple; Analytical_as_printed=Electron microprobe; Apparatus_as_printed=PCA; Capsule_as_printed=Pt; pres_medium_as_printed=solid; R unstated in spreadsheet; compiler gas_constant_used_j_mol_k=8.314,supplement,"Holycross, M.",2026-08-31,draft,Kubicki1990GCA 54; 2709,Kubicki,1990,,Geochimica et Cosmochimica Acta,54,2709,10.1016/0016-7037(90)90006-7,"Zhang 2010 Table 1 xls, Entry# 372"
DDB000369,1.0.0,isothermal_d,,Mg,,,,chemical,effective_binary,unspecified,melt,Di80An20-Di60An40,,,,other,,,false,false,Di80An20-Di60An40; SiO2=51.8;Al2O3=10.99;MgO=13.03;CaO=24.17,wt_pct_oxide,51.8,,10.99,,,,,,13.03,24.17,,,,,,,,anhydrous_total=99.99,,,,,,,1873.15,1873.15,1873.15,1873.15,K,200000000,200000000,200000000,200,MPa,,,,,piston_cylinder,30,,,,,,,,,,,,,,,,,,1.2e-10,-9.92081875395,,,1.2e-10,m2/s,,,,EPMA,diffusion_couple,Electron microprobe,true,,,false,use_with_caution,,,provenance=compilation_2010; v0_source=zhang_table1; Type_of_dif_as_printed=SEBD; Type_of_exp_as_printed=diffusion couple; Analytical_as_printed=Electron microprobe; Apparatus_as_printed=PCA; Capsule_as_printed=Pt; pres_medium_as_printed=solid; R unstated in spreadsheet; compiler gas_constant_used_j_mol_k=8.314,supplement,"Holycross, M.",2026-08-31,draft,Kubicki1990GCA 54; 2709,Kubicki,1990,,Geochimica et Cosmochimica Acta,54,2709,10.1016/0016-7037(90)90006-7,"Zhang 2010 Table 1 xls, Entry# 373"
DDB000370,1.0.0,isothermal_d,,Mg,,,,chemical,effective_binary,unspecified,melt,Di80An20-Di60An40,,,,other,,,false,false,Di80An20-Di60An40; SiO2=51.8;Al2O3=10.99;MgO=13.03;CaO=24.17,wt_pct_oxide,51.8,,10.99,,,,,,13.03,24.17,,,,,,,,anhydrous_total=99.99,,,,,,,1873.15,1873.15,1873.15,1873.15,K,200000000,200000000,200000000,200,MPa,,,,,piston_cylinder,900,,,,,,,,,,,,,,,,,,6e-11,-10.2218487496,,,6e-11,m2/s,,,,EPMA,diffusion_couple,Electron microprobe,true,,,false,use_with_caution,,,provenance=compilation_2010; v0_source=zhang_table1; Type_of_dif_as_printed=SEBD; Type_of_exp_as_printed=diffusion couple; Analytical_as_printed=Electron microprobe; Apparatus_as_printed=PCA; Capsule_as_printed=Pt; pres_medium_as_printed=solid; R unstated in spreadsheet; compiler gas_constant_used_j_mol_k=8.314,supplement,"Holycross, M.",2026-08-31,draft,Kubicki1990GCA 54; 2709,Kubicki,1990,,Geochimica et Cosmochimica Acta,54,2709,10.1016/0016-7037(90)90006-7,"Zhang 2010 Table 1 xls, Entry# 374"
DDB000371,1.0.0,isothermal_d,,Mg,,,,chemical,effective_binary,unspecified,melt,Di80An20-Di60An40,,,,other,,,false,false,Di80An20-Di60An40; SiO2=51.8;Al2O3=10.99;MgO=13.03;CaO=24.17,wt_pct_oxide,51.8,,10.99,,,,,,13.03,24.17,,,,,,,,anhydrous_total=99.99,,,,,,,1873.15,1873.15,1873.15,1873.15,K,700000000,700000000,700000000,700,MPa,,,,,piston_cylinder,1200,,,,,,,,,,,,,,,,,,1.3e-10,-9.88605664769,,,1.3e-10,m2/s,,,,EPMA,diffusion_couple,Electron microprobe,true,,,false,use_with_caution,,,provenance=compilation_2010; v0_source=zhang_table1; Type_of_dif_as_printed=SEBD; Type_of_exp_as_printed=diffusion couple; Analytical_as_printed=Electron microprobe; Apparatus_as_printed=PCA; Capsule_as_printed=Pt; pres_medium_as_printed=solid; R unstated in spreadsheet; compiler gas_constant_used_j_mol_k=8.314,supplement,"Holycross, M.",2026-08-31,draft,Kubicki1990GCA 54; 2709,Kubicki,1990,,Geochimica et Cosmochimica Acta,54,2709,10.1016/0016-7037(90)90006-7,"Zhang 2010 Table 1 xls, Entry# 375"
DDB000372,1.0.0,isothermal_d,,Mg,,,,chemical,effective_binary,unspecified,melt,Di80An20-Di60An40,,,,other,,,false,false,Di80An20-Di60An40; SiO2=51.8;Al2O3=10.99;MgO=13.03;CaO=24.17,wt_pct_oxide,51.8,,10.99,,,,,,13.03,24.17,,,,,,,,anhydrous_total=99.99,,,,,,,1873.15,1873.15,1873.15,1873.15,K,1000000000,1000000000,1000000000,1000,MPa,,,,,piston_cylinder,900,,,,,,,,,,,,,,,,,,2.1e-10,-9.67778070527,,,2.1e-10,m2/s,,,,EPMA,diffusion_couple,Electron microprobe,true,,,false,use_with_caution,,,provenance=compilation_2010; v0_source=zhang_table1; Type_of_dif_as_printed=SEBD; Type_of_exp_as_printed=diffusion couple; Analytical_as_printed=Electron microprobe; Apparatus_as_printed=PCA; Capsule_as_printed=Pt; pres_medium_as_printed=solid; R unstated in spreadsheet; compiler gas_constant_used_j_mol_k=8.314,supplement,"Holycross, M.",2026-08-31,draft,Kubicki1990GCA 54; 2709,Kubicki,1990,,Geochimica et Cosmochimica Acta,54,2709,10.1016/0016-7037(90)90006-7,"Zhang 2010 Table 1 xls, Entry# 376"
DDB000373,1.0.0,isothermal_d,,Mg,,,,chemical,effective_binary,unspecified,melt,Di80An20-Di60An40,,,,other,,,false,false,Di80An20-Di60An40; SiO2=51.8;Al2O3=10.99;MgO=13.03;CaO=24.17,wt_pct_oxide,51.8,,10.99,,,,,,13.03,24.17,,,,,,,,anhydrous_total=99.99,,,,,,,1873.15,1873.15,1873.15,1873.15,K,2000000000,2000000000,2000000000,2000,MPa,,,,,piston_cylinder,900,,,,,,,,,,,,,,,,,,9e-11,-10.0457574906,,,9e-11,m2/s,,,,EPMA,diffusion_couple,Electron microprobe,true,,,false,use_with_caution,,,provenance=compilation_2010; v0_source=zhang_table1; Type_of_dif_as_printed=SEBD; Type_of_exp_as_printed=diffusion couple; Analytical_as_printed=Electron microprobe; Apparatus_as_printed=PCA; Capsule_as_printed=Pt; pres_medium_as_printed=solid; R unstated in spreadsheet; compiler gas_constant_used_j_mol_k=8.314,supplement,"Holycross, M.",2026-08-31,draft,Kubicki1990GCA 54; 2709,Kubicki,1990,,Geochimica et Cosmochimica Acta,54,2709,10.1016/0016-7037(90)90006-7,"Zhang 2010 Table 1 xls, Entry# 377"
DDB000374,1.0.0,isothermal_d,,Mg,,,,chemical,effective_binary,unspecified,melt,Di80An20-Di40An60,,,,melt_simple,,,false,false,Di80An20-Di40An60; SiO2=51.8;Al2O3=10.99;MgO=13.03;CaO=24.17,wt_pct_oxide,51.8,,10.99,,,,,,13.03,24.17,,,,,,,,anhydrous_total=99.99,,,,,,,1873.15,1873.15,1873.15,1873.15,K,200000000,200000000,200000000,200,MPa,,,,,piston_cylinder,600,,,,,,,,,,,,,,,,,,1.6e-10,-9.79588001734,,,1.6e-10,m2/s,,,,EPMA,diffusion_couple,Electron microprobe,true,,,false,use_with_caution,,,provenance=compilation_2010; v0_source=zhang_table1; Type_of_dif_as_printed=SEBD; Type_of_exp_as_printed=diffusion couple; Analytical_as_printed=Electron microprobe; Apparatus_as_printed=PCA; Capsule_as_printed=Pt; pres_medium_as_printed=solid; R unstated in spreadsheet; compiler gas_constant_used_j_mol_k=8.314,supplement,"Holycross, M.",2026-08-31,draft,Kubicki1990GCA 54; 2709,Kubicki,1990,,Geochimica et Cosmochimica Acta,54,2709,10.1016/0016-7037(90)90006-7,"Zhang 2010 Table 1 xls, Entry# 378"
