Repository: holycrossm/diffusion-coefficients

# Experimental diffusion coefficients (minerals and silicate melts)

**Pre-release / not published.** Schema v1.0.0. This folder is a GitHub-ready living table: canonical data is CSV, new rows arrive by pull request, and a static page searches the file in the browser. Nothing here is a citable compilation of record.

This is a QA build of 4630 experimental rows (minerals and silicate melts). Most numbers are staged from the 2010 RiMG 72 tables. Do not treat the repo as published, complete, or peer-reviewed.

File: site/data/diffusion_coefficients.csv (part 11 of 136)
DDB000375,1.0.0,isothermal_d,,Mg,,,,chemical,effective_binary,unspecified,melt,Di60An40-Di40An60,,,,melt_simple,,,false,false,Di60An40-Di40An60; SiO2=49.34;Al2O3=18.32;MgO=9.31;CaO=23.03,wt_pct_oxide,49.34,,18.32,,,,,,9.31,23.03,,,,,,,,anhydrous_total=100,,,,,,,1873.15,1873.15,1873.15,1873.15,K,1000000000,1000000000,1000000000,1000,MPa,,,,,piston_cylinder,1800,,,,,,,,,,,,,,,,,,1.5e-10,-9.82390874094,,,1.5e-10,m2/s,,,,EPMA,diffusion_couple,Electron microprobe,true,,,false,use_with_caution,,,provenance=compilation_2010; v0_source=zhang_table1; Type_of_dif_as_printed=SEBD; Type_of_exp_as_printed=diffusion couple; Analytical_as_printed=Electron microprobe; Apparatus_as_printed=PCA; Capsule_as_printed=Pt; pres_medium_as_printed=solid; R unstated in spreadsheet; compiler gas_constant_used_j_mol_k=8.314,supplement,"Holycross, M.",2026-08-31,draft,Kubicki1990GCA 54; 2709,Kubicki,1990,,Geochimica et Cosmochimica Acta,54,2709,10.1016/0016-7037(90)90006-7,"Zhang 2010 Table 1 xls, Entry# 379"
DDB000376,1.0.0,isothermal_d,,Mg,,,,chemical,effective_binary,unspecified,melt,Di60An40-Di40An60,,,,melt_simple,,,false,false,Di60An40-Di40An60; SiO2=49.34;Al2O3=18.32;MgO=9.31;CaO=23.03,wt_pct_oxide,49.34,,18.32,,,,,,9.31,23.03,,,,,,,,anhydrous_total=100,,,,,,,1873.15,1873.15,1873.15,1873.15,K,800000000,800000000,800000000,800,MPa,,,,,piston_cylinder,900,,,,,,,,,,,,,,,,,,1.6e-10,-9.79588001734,,,1.6e-10,m2/s,,,,EPMA,diffusion_couple,Electron microprobe,true,,,false,use_with_caution,,,provenance=compilation_2010; v0_source=zhang_table1; Type_of_dif_as_printed=SEBD; Type_of_exp_as_printed=diffusion couple; Analytical_as_printed=Electron microprobe; Apparatus_as_printed=PCA; Capsule_as_printed=Pt; pres_medium_as_printed=solid; R unstated in spreadsheet; compiler gas_constant_used_j_mol_k=8.314,supplement,"Holycross, M.",2026-08-31,draft,Kubicki1990GCA 54; 2709,Kubicki,1990,,Geochimica et Cosmochimica Acta,54,2709,10.1016/0016-7037(90)90006-7,"Zhang 2010 Table 1 xls, Entry# 380"
DDB000377,1.0.0,isothermal_d,,Mg,,,,chemical,effective_binary,unspecified,melt,Di60An40-Di40An60,,,,melt_simple,,,false,false,Di60An40-Di40An60; SiO2=49.34;Al2O3=18.32;MgO=9.31;CaO=23.03,wt_pct_oxide,49.34,,18.32,,,,,,9.31,23.03,,,,,,,,anhydrous_total=100,,,,,,,1923.15,1923.15,1923.15,1923.15,K,700000000,700000000,700000000,700,MPa,,,,,piston_cylinder,420,,,,,,,,,,,,,,,,,,1.4e-10,-9.85387196432,,,1.4e-10,m2/s,,,,EPMA,diffusion_couple,Electron microprobe,true,,,false,use_with_caution,,,provenance=compilation_2010; v0_source=zhang_table1; Type_of_dif_as_printed=SEBD; Type_of_exp_as_printed=diffusion couple; Analytical_as_printed=Electron microprobe; Apparatus_as_printed=PCA; Capsule_as_printed=Pt; pres_medium_as_printed=solid; R unstated in spreadsheet; compiler gas_constant_used_j_mol_k=8.314,supplement,"Holycross, M.",2026-08-31,draft,Kubicki1990GCA 54; 2709,Kubicki,1990,,Geochimica et Cosmochimica Acta,54,2709,10.1016/0016-7037(90)90006-7,"Zhang 2010 Table 1 xls, Entry# 381"
DDB000378,1.0.0,isothermal_d,,Mg,,,,chemical,effective_binary,unspecified,melt,Di60An40-Di40An60,,,,melt_simple,,,false,false,Di60An40-Di40An60; SiO2=49.34;Al2O3=18.32;MgO=9.31;CaO=23.03,wt_pct_oxide,49.34,,18.32,,,,,,9.31,23.03,,,,,,,,anhydrous_total=100,,,,,,,1743.15,1743.15,1743.15,1743.15,K,200000000,200000000,200000000,200,MPa,,,,,piston_cylinder,600,,,,,,,,,,,,,,,,,,6e-11,-10.2218487496,,,6e-11,m2/s,,,,EPMA,diffusion_couple,Electron microprobe,true,,,false,use_with_caution,,,provenance=compilation_2010; v0_source=zhang_table1; Type_of_dif_as_printed=SEBD; Type_of_exp_as_printed=diffusion couple; Analytical_as_printed=Electron microprobe; Apparatus_as_printed=PCA; Capsule_as_printed=Pt; pres_medium_as_printed=solid; R unstated in spreadsheet; compiler gas_constant_used_j_mol_k=8.314,supplement,"Holycross, M.",2026-08-31,draft,Kubicki1990GCA 54; 2709,Kubicki,1990,,Geochimica et Cosmochimica Acta,54,2709,10.1016/0016-7037(90)90006-7,"Zhang 2010 Table 1 xls, Entry# 382"
DDB000379,1.0.0,isothermal_d,,Mg,,,,chemical,effective_binary,unspecified,melt,Di60An40-Di40An60,,,,melt_simple,,,false,false,Di60An40-Di40An60; SiO2=49.34;Al2O3=18.32;MgO=9.31;CaO=23.03,wt_pct_oxide,49.34,,18.32,,,,,,9.31,23.03,,,,,,,,anhydrous_total=100,,,,,,,1753.15,1753.15,1753.15,1753.15,K,200000000,200000000,200000000,200,MPa,,,,,piston_cylinder,300,,,,,,,,,,,,,,,,,,1e-10,-10,,,1e-10,m2/s,,,,EPMA,diffusion_couple,Electron microprobe,true,,,false,use_with_caution,,,provenance=compilation_2010; v0_source=zhang_table1; Type_of_dif_as_printed=SEBD; Type_of_exp_as_printed=diffusion couple; Analytical_as_printed=Electron microprobe; Apparatus_as_printed=PCA; Capsule_as_printed=Pt; pres_medium_as_printed=solid; R unstated in spreadsheet; compiler gas_constant_used_j_mol_k=8.314,supplement,"Holycross, M.",2026-08-31,draft,Kubicki1990GCA 54; 2709,Kubicki,1990,,Geochimica et Cosmochimica Acta,54,2709,10.1016/0016-7037(90)90006-7,"Zhang 2010 Table 1 xls, Entry# 383"
DDB000380,1.0.0,isothermal_d,,Mg,,,,chemical,effective_binary,unspecified,melt,Di60An40-Di40An60,,,,melt_simple,,,false,false,Di60An40-Di40An60; SiO2=49.34;Al2O3=18.32;MgO=9.31;CaO=23.03,wt_pct_oxide,49.34,,18.32,,,,,,9.31,23.03,,,,,,,,anhydrous_total=100,,,,,,,1823.15,1823.15,1823.15,1823.15,K,200000000,200000000,200000000,200,MPa,,,,,piston_cylinder,900,,,,,,,,,,,,,,,,,,1.1e-10,-9.95860731484,,,1.1e-10,m2/s,,,,EPMA,diffusion_couple,Electron microprobe,true,,,false,use_with_caution,,,provenance=compilation_2010; v0_source=zhang_table1; Type_of_dif_as_printed=SEBD; Type_of_exp_as_printed=diffusion couple; Analytical_as_printed=Electron microprobe; Apparatus_as_printed=PCA; Capsule_as_printed=Pt; pres_medium_as_printed=solid; R unstated in spreadsheet; compiler gas_constant_used_j_mol_k=8.314,supplement,"Holycross, M.",2026-08-31,draft,Kubicki1990GCA 54; 2709,Kubicki,1990,,Geochimica et Cosmochimica Acta,54,2709,10.1016/0016-7037(90)90006-7,"Zhang 2010 Table 1 xls, Entry# 384"
DDB000381,1.0.0,isothermal_d,,Mg,,,,chemical,effective_binary,unspecified,melt,Di60An40-Di40An60,,,,melt_simple,,,false,false,Di60An40-Di40An60; SiO2=49.34;Al2O3=18.32;MgO=9.31;CaO=23.03,wt_pct_oxide,49.34,,18.32,,,,,,9.31,23.03,,,,,,,,anhydrous_total=100,,,,,,,1873.15,1873.15,1873.15,1873.15,K,200000000,200000000,200000000,200,MPa,,,,,piston_cylinder,600,,,,,,,,,,,,,,,,,,2.2e-10,-9.65757731918,,,2.2e-10,m2/s,,,,EPMA,diffusion_couple,Electron microprobe,true,,,false,use_with_caution,,,provenance=compilation_2010; v0_source=zhang_table1; Type_of_dif_as_printed=SEBD; Type_of_exp_as_printed=diffusion couple; Analytical_as_printed=Electron microprobe; Apparatus_as_printed=PCA; Capsule_as_printed=Pt; pres_medium_as_printed=solid; R unstated in spreadsheet; compiler gas_constant_used_j_mol_k=8.314,supplement,"Holycross, M.",2026-08-31,draft,Kubicki1990GCA 54; 2709,Kubicki,1990,,Geochimica et Cosmochimica Acta,54,2709,10.1016/0016-7037(90)90006-7,"Zhang 2010 Table 1 xls, Entry# 385"
DDB000382,1.0.0,isothermal_d,,Mg,,,,chemical,effective_binary,unspecified,melt,Di60An40-Di40An60,,,,melt_simple,,,false,false,Di60An40-Di40An60; SiO2=49.34;Al2O3=18.32;MgO=9.31;CaO=23.03,wt_pct_oxide,49.34,,18.32,,,,,,9.31,23.03,,,,,,,,anhydrous_total=100,,,,,,,1963.15,1963.15,1963.15,1963.15,K,200000000,200000000,200000000,200,MPa,,,,,piston_cylinder,300,,,,,,,,,,,,,,,,,,3.2e-10,-9.49485002168,,,3.2e-10,m2/s,,,,EPMA,diffusion_couple,Electron microprobe,true,,,false,use_with_caution,,,provenance=compilation_2010; v0_source=zhang_table1; Type_of_dif_as_printed=SEBD; Type_of_exp_as_printed=diffusion couple; Analytical_as_printed=Electron microprobe; Apparatus_as_printed=PCA; Capsule_as_printed=Pt; pres_medium_as_printed=solid; R unstated in spreadsheet; compiler gas_constant_used_j_mol_k=8.314,supplement,"Holycross, M.",2026-08-31,draft,Kubicki1990GCA 54; 2709,Kubicki,1990,,Geochimica et Cosmochimica Acta,54,2709,10.1016/0016-7037(90)90006-7,"Zhang 2010 Table 1 xls, Entry# 386"
DDB000383,1.0.0,isothermal_d,,Mg,,,,chemical,effective_binary,unspecified,melt,Di80An20-Di60An40,,,,other,,,false,false,Di80An20-Di60An40; SiO2=51.8;Al2O3=10.99;MgO=13.03;CaO=24.17,wt_pct_oxide,51.8,,10.99,,,,,,13.03,24.17,,,,,,,,anhydrous_total=99.99,,,,,,,1633.15,1633.15,1633.15,1633.15,K,100000,100000,100000,0.1,MPa,,,,,one_atm_furnace,3000,,,,,,,,,,,,,,,,,,3e-11,-10.5228787453,,,3e-11,m2/s,,,,EPMA,diffusion_couple,Electron microprobe,true,,,false,use_with_caution,,,provenance=compilation_2010; v0_source=zhang_table1; Type_of_dif_as_printed=SEBD; Type_of_exp_as_printed=diffusion couple; Analytical_as_printed=Electron microprobe; Apparatus_as_printed=furnace; Capsule_as_printed=Pt; pres_medium_as_printed=Air; R unstated in spreadsheet; compiler gas_constant_used_j_mol_k=8.314,supplement,"Holycross, M.",2026-08-31,draft,Kubicki1990GCA 54; 2709,Kubicki,1990,,Geochimica et Cosmochimica Acta,54,2709,10.1016/0016-7037(90)90006-7,"Zhang 2010 Table 1 xls, Entry# 387"
DDB000384,1.0.0,isothermal_d,,Mg,,25-,,self,none,unspecified,melt,CMAS,,,,melt_simple,,,false,false,CMAS; SiO2=43.71;Al2O3=32.29;MgO=11.69;CaO=12.76,wt_pct_oxide,43.71,,32.29,,,,,,11.69,12.76,,,,,,,,anhydrous_total=100.55,,,,,,,1826.15,1826.15,1826.15,1826.15,K,100000,100000,100000,0.1,MPa,,,,,one_atm_furnace,1800,,,,,,,,,,,,,,,,,,1e-10,-10,,,1e-10,m2/s,,,,SIMS,diffusion_couple,SIMS,true,,,false,use_with_caution,,,provenance=compilation_2010; v0_source=zhang_table1; Type_of_dif_as_printed=Self; Type_of_exp_as_printed=diffusion couple; Analytical_as_printed=SIMS; Apparatus_as_printed=furnace; Capsule_as_printed=Pt; pres_medium_as_printed=Air; R unstated in spreadsheet; compiler gas_constant_used_j_mol_k=8.314,supplement,"Holycross, M.",2026-08-31,draft,Sheng1992GCA 56; 2535,Sheng,1992,,Geochimica et Cosmochimica Acta,56,2535,10.1016/0016-7037(92)90207-y,"Zhang 2010 Table 1 xls, Entry# 388"
DDB000385,1.0.0,isothermal_d,,Mg,,25-,,self,none,unspecified,melt,CMAS,,,,melt_simple,,,false,false,CMAS; SiO2=44.39;Al2O3=30.84;MgO=13.81;CaO=10.92,wt_pct_oxide,44.39,,30.84,,,,,,13.81,10.92,,,,,,,,anhydrous_total=99.96,,,,,,,1768.15,1768.15,1768.15,1768.15,K,100000,100000,100000,0.1,MPa,,,,,one_atm_furnace,7200,,,,,,,,,,,,,,,,,,6.19e-11,-10.208309351,,,6.19e-11,m2/s,,,,SIMS,diffusion_couple,SIMS,true,,,false,use_with_caution,,,provenance=compilation_2010; v0_source=zhang_table1; Type_of_dif_as_printed=Self; Type_of_exp_as_printed=diffusion couple; Analytical_as_printed=SIMS; Apparatus_as_printed=furnace; Capsule_as_printed=Pt; pres_medium_as_printed=Air; R unstated in spreadsheet; compiler gas_constant_used_j_mol_k=8.314,supplement,"Holycross, M.",2026-08-31,draft,Sheng1992GCA 56; 2535,Sheng,1992,,Geochimica et Cosmochimica Acta,56,2535,10.1016/0016-7037(92)90207-y,"Zhang 2010 Table 1 xls, Entry# 389"
DDB000386,1.0.0,isothermal_d,,Mg,,25-,,self,none,unspecified,melt,CMAS,,,,melt_simple,,,false,false,CMAS; SiO2=47.34;Al2O3=28.6;MgO=14.08;CaO=10.06,wt_pct_oxide,47.34,,28.6,,,,,,14.08,10.06,,,,,,,,anhydrous_total=100.08,,,,,,,1688.15,1688.15,1688.15,1688.15,K,100000,100000,100000,0.1,MPa,,,,,one_atm_furnace,9000,,,,,,,,,,,,,,,,,,2.43e-11,-10.6143937264,,,2.43e-11,m2/s,,,,SIMS,diffusion_couple,SIMS,true,,,false,use_with_caution,,,provenance=compilation_2010; v0_source=zhang_table1; Type_of_dif_as_printed=Self; Type_of_exp_as_printed=diffusion couple; Analytical_as_printed=SIMS; Apparatus_as_printed=furnace; Capsule_as_printed=Pt; pres_medium_as_printed=Air; R unstated in spreadsheet; compiler gas_constant_used_j_mol_k=8.314,supplement,"Holycross, M.",2026-08-31,draft,Sheng1992GCA 56; 2535,Sheng,1992,,Geochimica et Cosmochimica Acta,56,2535,10.1016/0016-7037(92)90207-y,"Zhang 2010 Table 1 xls, Entry# 390"
DDB000387,1.0.0,isothermal_d,,Mg,,25-,,self,none,unspecified,melt,CMAS,,,,melt_simple,,,false,false,CMAS; SiO2=54.45;Al2O3=22.76;MgO=14.58;CaO=7.97,wt_pct_oxide,54.45,,22.76,,,,,,14.58,7.97,,,,,,,,anhydrous_total=99.76,,,,,,,1534.15,1534.15,1534.15,1534.15,K,100000,100000,100000,0.1,MPa,,,,,one_atm_furnace,72000,,,,,,,,,,,,,,,,,,1.47e-12,-11.8326826653,,,1.47e-12,m2/s,,,,SIMS,diffusion_couple,SIMS,true,,,false,use_with_caution,,,provenance=compilation_2010; v0_source=zhang_table1; Type_of_dif_as_printed=Self; Type_of_exp_as_printed=diffusion couple; Analytical_as_printed=SIMS; Apparatus_as_printed=furnace; Capsule_as_printed=Pt; pres_medium_as_printed=Air; R unstated in spreadsheet; compiler gas_constant_used_j_mol_k=8.314,supplement,"Holycross, M.",2026-08-31,draft,Sheng1992GCA 56; 2535,Sheng,1992,,Geochimica et Cosmochimica Acta,56,2535,10.1016/0016-7037(92)90207-y,"Zhang 2010 Table 1 xls, Entry# 391"
DDB000388,1.0.0,isothermal_d,,Mg,,,,chemical,effective_binary,unspecified,melt,Wet Andesite5-rhyolite7,,,,melt_rhyolite,,,false,false,wet andesite5-rhyolite7; SiO2=67.54;TiO2=0.32;Al2O3=14.835;FeOt=2.655;MnO=0.04;MgO=0.85;CaO=2.785;Na2O=7.09;K2O=3.125,wt_pct_oxide,67.54,0.32,14.835,,2.655,,,0.04,0.85,2.785,7.09,3.125,,,,,,anhydrous_total=99.24,true,2.7,,,,,1673.15,1673.15,1673.15,1673.15,K,1000000000,1000000000,1000000000,1000,MPa,measured,,-0.16,measured,piston_cylinder,720,,,,,,,,,,,,,,,,,,2.47e-11,-10.6073030467,,,2.47e-11,m2/s,,,,EPMA,diffusion_couple,Electron microprobe,true,,true,false,use_with_caution,,,provenance=compilation_2010; v0_source=zhang_table1; Type_of_dif_as_printed=SEBD; logfO2_as_printed=4.84; 1s_error_as_printed=1.1e-12 (on D or lnD unspecified; not converted); C_range_as_printed=0.06 to 1.64; Type_of_exp_as_printed=diffusion couple; Analytical_as_printed=Electron microprobe; Apparatus_as_printed=Piston-cylinder; Capsule_as_printed=graphit+Pt; pres_medium_as_printed=pyrex and NaCl; R unstated in spreadsheet; compiler gas_constant_used_j_mol_k=8.314,supplement,"Holycross, M.",2026-08-31,draft,Baker1994CMP 117; 203,Baker,1994,,Contributions to Mineralogy and Petrology,117,203,10.1007/bf00286843,"Zhang 2010 Table 1 xls, Entry# 392; Run# VG-17"
DDB000389,1.0.0,isothermal_d,,Mg,,,,chemical,effective_binary,unspecified,melt,Wet Andesite5-rhyolite7,,,,melt_rhyolite,,,false,false,wet andesite5-rhyolite7; SiO2=67.54;TiO2=0.32;Al2O3=14.835;FeOt=2.655;MnO=0.04;MgO=0.85;CaO=2.785;Na2O=7.09;K2O=3.125,wt_pct_oxide,67.54,0.32,14.835,,2.655,,,0.04,0.85,2.785,7.09,3.125,,,,,,anhydrous_total=99.24,true,3.2,,,,,1473.15,1473.15,1473.15,1473.15,K,1000000000,1000000000,1000000000,1000,MPa,,,,,piston_cylinder,2760,,,,,,,,,,,,,,,,,,1.36e-11,-10.8664610916,,,1.36e-11,m2/s,,,,EPMA,diffusion_couple,Electron microprobe,true,,true,false,use_with_caution,,,provenance=compilation_2010; v0_source=zhang_table1; Type_of_dif_as_printed=SEBD; 1s_error_as_printed=7e-13 (on D or lnD unspecified; not converted); C_range_as_printed=0.06 to 1.64; Type_of_exp_as_printed=diffusion couple; Analytical_as_printed=Electron microprobe; Apparatus_as_printed=Piston-cylinder; Capsule_as_printed=graphit+Pt; pres_medium_as_printed=pyrex and NaCl; R unstated in spreadsheet; compiler gas_constant_used_j_mol_k=8.314,supplement,"Holycross, M.",2026-08-31,draft,Baker1994CMP 117; 203,Baker,1994,,Contributions to Mineralogy and Petrology,117,203,10.1007/bf00286843,"Zhang 2010 Table 1 xls, Entry# 393; Run# VG-1"
DDB000390,1.0.0,isothermal_d,,Mg,,,,chemical,effective_binary,unspecified,melt,Wet Andesite5-rhyolite7,,,,melt_rhyolite,,,false,false,wet andesite5-rhyolite7; SiO2=67.54;TiO2=0.32;Al2O3=14.835;FeOt=2.655;MnO=0.04;MgO=0.85;CaO=2.785;Na2O=7.09;K2O=3.125,wt_pct_oxide,67.54,0.32,14.835,,2.655,,,0.04,0.85,2.785,7.09,3.125,,,,,,anhydrous_total=99.24,true,5.9,,,,,1473.15,1473.15,1473.15,1473.15,K,1000000000,1000000000,1000000000,1000,MPa,,,,,piston_cylinder,1080,,,,,,,,,,,,,,,,,,7.16e-12,-11.1450869777,,,7.16e-12,m2/s,,,,EPMA,diffusion_couple,Electron microprobe,true,,true,false,use_with_caution,,,provenance=compilation_2010; v0_source=zhang_table1; Type_of_dif_as_printed=SEBD; 1s_error_as_printed=3.3e-13 (on D or lnD unspecified; not converted); C_range_as_printed=0.06 to 1.64; Type_of_exp_as_printed=diffusion couple; Analytical_as_printed=Electron microprobe; Apparatus_as_printed=Piston-cylinder; Capsule_as_printed=graphit+Pt; pres_medium_as_printed=pyrex and NaCl; R unstated in spreadsheet; compiler gas_constant_used_j_mol_k=8.314,supplement,"Holycross, M.",2026-08-31,draft,Baker1994CMP 117; 203,Baker,1994,,Contributions to Mineralogy and Petrology,117,203,10.1007/bf00286843,"Zhang 2010 Table 1 xls, Entry# 394; Run# VG-28b"
DDB000391,1.0.0,isothermal_d,,Mg,,,,chemical,effective_binary,unspecified,melt,Wet Andesite5-rhyolite7,,,,melt_rhyolite,,,false,false,wet andesite5-rhyolite7; SiO2=67.54;TiO2=0.32;Al2O3=14.835;FeOt=2.655;MnO=0.04;MgO=0.85;CaO=2.785;Na2O=7.09;K2O=3.125,wt_pct_oxide,67.54,0.32,14.835,,2.655,,,0.04,0.85,2.785,7.09,3.125,,,,,,anhydrous_total=99.24,true,6.1,,,,,1673.15,1673.15,1673.15,1673.15,K,1000000000,1000000000,1000000000,1000,MPa,,,,,piston_cylinder,720,,,,,,,,,,,,,,,,,,3.8e-11,-10.4202164034,,,3.8e-11,m2/s,,,,EPMA,diffusion_couple,Electron microprobe,true,,true,false,use_with_caution,,,provenance=compilation_2010; v0_source=zhang_table1; Type_of_dif_as_printed=SEBD; 1s_error_as_printed=1.8e-12 (on D or lnD unspecified; not converted); C_range_as_printed=0.06 to 1.64; Type_of_exp_as_printed=diffusion couple; Analytical_as_printed=Electron microprobe; Apparatus_as_printed=Piston-cylinder; Capsule_as_printed=graphit+Pt; pres_medium_as_printed=pyrex and NaCl; R unstated in spreadsheet; compiler gas_constant_used_j_mol_k=8.314,supplement,"Holycross, M.",2026-08-31,draft,Baker1994CMP 117; 203,Baker,1994,,Contributions to Mineralogy and Petrology,117,203,10.1007/bf00286843,"Zhang 2010 Table 1 xls, Entry# 395; Run# VG-18"
DDB000392,1.0.0,isothermal_d,,Mg,,,,chemical,effective_binary,unspecified,melt,Wet Andesite5-rhyolite7,,,,melt_rhyolite,,,false,false,wet andesite5-rhyolite7; SiO2=67.54;TiO2=0.32;Al2O3=14.835;FeOt=2.655;MnO=0.04;MgO=0.85;CaO=2.785;Na2O=7.09;K2O=3.125,wt_pct_oxide,67.54,0.32,14.835,,2.655,,,0.04,0.85,2.785,7.09,3.125,,,,,,anhydrous_total=99.24,true,6.3,,,,,1373.15,1373.15,1373.15,1373.15,K,1000000000,1000000000,1000000000,1000,MPa,,,,,piston_cylinder,7200,,,,,,,,,,,,,,,,,,2.64e-12,-11.5783960731,,,2.64e-12,m2/s,,,,EPMA,diffusion_couple,Electron microprobe,true,,true,false,use_with_caution,,,provenance=compilation_2010; v0_source=zhang_table1; Type_of_dif_as_printed=SEBD; 1s_error_as_printed=2.2e-13 (on D or lnD unspecified; not converted); C_range_as_printed=0.06 to 1.64; Type_of_exp_as_printed=diffusion couple; Analytical_as_printed=Electron microprobe; Apparatus_as_printed=Piston-cylinder; Capsule_as_printed=graphit+Pt; pres_medium_as_printed=pyrex and NaCl; R unstated in spreadsheet; compiler gas_constant_used_j_mol_k=8.314,supplement,"Holycross, M.",2026-08-31,draft,Baker1994CMP 117; 203,Baker,1994,,Contributions to Mineralogy and Petrology,117,203,10.1007/bf00286843,"Zhang 2010 Table 1 xls, Entry# 396; Run# VG-6"
DDB000393,1.0.0,isothermal_d,,Mg,,,,chemical,effective_binary,unspecified,melt,Wet Andesite5-rhyolite7,,,,melt_rhyolite,,,false,false,wet andesite5-rhyolite7; SiO2=67.54;TiO2=0.32;Al2O3=14.835;FeOt=2.655;MnO=0.04;MgO=0.85;CaO=2.785;Na2O=7.09;K2O=3.125,wt_pct_oxide,67.54,0.32,14.835,,2.655,,,0.04,0.85,2.785,7.09,3.125,,,,,,anhydrous_total=99.24,true,3.2,,,,,1473.15,1473.15,1473.15,1473.15,K,1000000000,1000000000,1000000000,1000,MPa,,,,,piston_cylinder,1080,,,,,,,,,,,,,,,,,,4.34e-12,-11.3625102705,,,4.34e-12,m2/s,,,,EPMA,diffusion_couple,Electron microprobe,true,,true,false,use_with_caution,,,provenance=compilation_2010; v0_source=zhang_table1; Type_of_dif_as_printed=SEBD; 1s_error_as_printed=2.7e-13 (on D or lnD unspecified; not converted); C_range_as_printed=0.06 to 1.64; Type_of_exp_as_printed=diffusion couple; Analytical_as_printed=Electron microprobe; Apparatus_as_printed=Piston-cylinder; Capsule_as_printed=graphit+Pt; pres_medium_as_printed=pyrex and NaCl; R unstated in spreadsheet; compiler gas_constant_used_j_mol_k=8.314,supplement,"Holycross, M.",2026-08-31,draft,Baker1994CMP 117; 203,Baker,1994,,Contributions to Mineralogy and Petrology,117,203,10.1007/bf00286843,"Zhang 2010 Table 1 xls, Entry# 397; Run# VG-27"
DDB000394,1.0.0,isothermal_d,,Mg,,,,chemical,effective_binary,unspecified,melt,Wet Andesite5-rhyolite7,,,,melt_rhyolite,,,false,false,wet andesite5-rhyolite7; SiO2=67.54;TiO2=0.32;Al2O3=14.835;FeOt=2.655;MnO=0.04;MgO=0.85;CaO=2.785;Na2O=7.09;K2O=3.125,wt_pct_oxide,67.54,0.32,14.835,,2.655,,,0.04,0.85,2.785,7.09,3.125,,,,,,anhydrous_total=99.24,true,3.5,,,,,1573.15,1573.15,1573.15,1573.15,K,1000000000,1000000000,1000000000,1000,MPa,,,,,piston_cylinder,1080,,,,,,,,,,,,,,,,,,7.17e-12,-11.1444808443,,,7.17e-12,m2/s,,,,EPMA,diffusion_couple,Electron microprobe,true,,true,false,use_with_caution,,,provenance=compilation_2010; v0_source=zhang_table1; Type_of_dif_as_printed=SEBD; 1s_error_as_printed=3.5e-13 (on D or lnD unspecified; not converted); C_range_as_printed=0.06 to 1.64; Type_of_exp_as_printed=diffusion couple; Analytical_as_printed=Electron microprobe; Apparatus_as_printed=Piston-cylinder; Capsule_as_printed=graphit+Pt; pres_medium_as_printed=pyrex and NaCl; R unstated in spreadsheet; compiler gas_constant_used_j_mol_k=8.314,supplement,"Holycross, M.",2026-08-31,draft,Baker1994CMP 117; 203,Baker,1994,,Contributions to Mineralogy and Petrology,117,203,10.1007/bf00286843,"Zhang 2010 Table 1 xls, Entry# 398; Run# VG-15"
DDB000395,1.0.0,isothermal_d,,Mg,,,,chemical,effective_binary,unspecified,melt,Wet Andesite5-rhyolite7,,,,melt_rhyolite,,,false,false,wet andesite5-rhyolite7; SiO2=67.54;TiO2=0.32;Al2O3=14.835;FeOt=2.655;MnO=0.04;MgO=0.85;CaO=2.785;Na2O=7.09;K2O=3.125,wt_pct_oxide,67.54,0.32,14.835,,2.655,,,0.04,0.85,2.785,7.09,3.125,,,,,,anhydrous_total=99.24,true,3.6,,,,,1373.15,1373.15,1373.15,1373.15,K,1000000000,1000000000,1000000000,1000,MPa,,,,,piston_cylinder,1800,,,,,,,,,,,,,,,,,,2.47e-12,-11.6073030467,,,2.47e-12,m2/s,,,,EPMA,diffusion_couple,Electron microprobe,true,,true,false,use_with_caution,,,provenance=compilation_2010; v0_source=zhang_table1; Type_of_dif_as_printed=SEBD; 1s_error_as_printed=1.6e-13 (on D or lnD unspecified; not converted); C_range_as_printed=0.06 to 1.64; Type_of_exp_as_printed=diffusion couple; Analytical_as_printed=Electron microprobe; Apparatus_as_printed=Piston-cylinder; Capsule_as_printed=graphit+Pt; pres_medium_as_printed=pyrex and NaCl; R unstated in spreadsheet; compiler gas_constant_used_j_mol_k=8.314,supplement,"Holycross, M.",2026-08-31,draft,Baker1994CMP 117; 203,Baker,1994,,Contributions to Mineralogy and Petrology,117,203,10.1007/bf00286843,"Zhang 2010 Table 1 xls, Entry# 399; Run# VG-9"
DDB000396,1.0.0,isothermal_d,,Mg,,,,chemical,effective_binary,unspecified,melt,Wet Andesite5-rhyolite7,,,,melt_rhyolite,,,false,false,wet andesite5-rhyolite7; SiO2=67.54;TiO2=0.32;Al2O3=14.835;FeOt=2.655;MnO=0.04;MgO=0.85;CaO=2.785;Na2O=7.09;K2O=3.125,wt_pct_oxide,67.54,0.32,14.835,,2.655,,,0.04,0.85,2.785,7.09,3.125,,,,,,anhydrous_total=99.24,true,5.6,,,,,1573.15,1573.15,1573.15,1573.15,K,1000000000,1000000000,1000000000,1000,MPa,unknown,,,unknown,piston_cylinder,1080,,,,,,,,,,,,,,,,,,1.52e-11,-10.8181564121,,,1.52e-11,m2/s,,,,EPMA,diffusion_couple,Electron microprobe,true,,true,false,use_with_caution,,,"provenance=compilation_2010; v0_source=zhang_table1; Type_of_dif_as_printed=SEBD; logfO2_as_printed=0.921794871794872; not converted to log10_fo2_bar (looks like XO2/mole fraction, not log10 Pa); 1s_error_as_printed=5e-13 (on D or lnD unspecified; not converted); C_range_as_printed=0.06 to 1.64; Type_of_exp_as_printed=diffusion couple; Analytical_as_printed=Electron microprobe; Apparatus_as_printed=Piston-cylinder; Capsule_as_printed=graphit+Pt; pres_medium_as_printed=pyrex and NaCl; R unstated in spreadsheet; compiler gas_constant_used_j_mol_k=8.314",supplement,"Holycross, M.",2026-08-31,draft,Baker1994CMP 117; 203,Baker,1994,,Contributions to Mineralogy and Petrology,117,203,10.1007/bf00286843,"Zhang 2010 Table 1 xls, Entry# 400; Run# VG-16"
DDB000397,1.0.0,isothermal_d,,Mg,,,,chemical,effective_binary,unspecified,melt,Wet Andesite5-rhyolite7,,,,melt_rhyolite,,,false,false,wet andesite5-rhyolite7; SiO2=67.54;TiO2=0.32;Al2O3=14.835;FeOt=2.655;MnO=0.04;MgO=0.85;CaO=2.785;Na2O=7.09;K2O=3.125,wt_pct_oxide,67.54,0.32,14.835,,2.655,,,0.04,0.85,2.785,7.09,3.125,,,,,,anhydrous_total=99.24,true,5.9,,,,,1473.15,1473.15,1473.15,1473.15,K,1000000000,1000000000,1000000000,1000,MPa,,,,,piston_cylinder,1080,,,,,,,,,,,,,,,,,,8.3e-12,-11.0809219076,,,8.3e-12,m2/s,,,,EPMA,diffusion_couple,Electron microprobe,true,,true,false,use_with_caution,,,provenance=compilation_2010; v0_source=zhang_table1; Type_of_dif_as_printed=SEBD; 1s_error_as_printed=3.1e-13 (on D or lnD unspecified; not converted); C_range_as_printed=0.06 to 1.64; Type_of_exp_as_printed=diffusion couple; Analytical_as_printed=Electron microprobe; Apparatus_as_printed=Piston-cylinder; Capsule_as_printed=graphit+Pt; pres_medium_as_printed=pyrex and NaCl; R unstated in spreadsheet; compiler gas_constant_used_j_mol_k=8.314,supplement,"Holycross, M.",2026-08-31,draft,Baker1994CMP 117; 203,Baker,1994,,Contributions to Mineralogy and Petrology,117,203,10.1007/bf00286843,"Zhang 2010 Table 1 xls, Entry# 401; Run# VG-28a"
DDB000398,1.0.0,isothermal_d,,Mg,,,,chemical,effective_binary,unspecified,melt,Wet Andesite5-rhyolite7,,,,melt_rhyolite,,,false,false,wet andesite5-rhyolite7; SiO2=67.54;TiO2=0.32;Al2O3=14.835;FeOt=2.655;MnO=0.04;MgO=0.85;CaO=2.785;Na2O=7.09;K2O=3.125,wt_pct_oxide,67.54,0.32,14.835,,2.655,,,0.04,0.85,2.785,7.09,3.125,,,,,,anhydrous_total=99.24,true,6.3,,,,,1373.15,1373.15,1373.15,1373.15,K,1000000000,1000000000,1000000000,1000,MPa,,,,,piston_cylinder,1800,,,,,,,,,,,,,,,,,,4.54e-12,-11.3429441471,,,4.54e-12,m2/s,,,,EPMA,diffusion_couple,Electron microprobe,true,,true,false,use_with_caution,,,provenance=compilation_2010; v0_source=zhang_table1; Type_of_dif_as_printed=SEBD; 1s_error_as_printed=3e-13 (on D or lnD unspecified; not converted); C_range_as_printed=0.06 to 1.64; Type_of_exp_as_printed=diffusion couple; Analytical_as_printed=Electron microprobe; Apparatus_as_printed=Piston-cylinder; Capsule_as_printed=graphit+Pt; pres_medium_as_printed=pyrex and NaCl; R unstated in spreadsheet; compiler gas_constant_used_j_mol_k=8.314,supplement,"Holycross, M.",2026-08-31,draft,Baker1994CMP 117; 203,Baker,1994,,Contributions to Mineralogy and Petrology,117,203,10.1007/bf00286843,"Zhang 2010 Table 1 xls, Entry# 402; Run# VG-20"
DDB000399,1.0.0,isothermal_d,,Mg,,,,chemical,effective_binary,unspecified,melt,Wet Rhyolite3-rhyolite16,,,,melt_rhyolite,,,false,false,wet rhyolite3-rhyolite16; SiO2=74.9;TiO2=0.11;Al2O3=13.5;FeOt=2.415;MnO=0.03;MgO=0.205;CaO=1.55;Na2O=3.905;K2O=3.91,wt_pct_oxide,74.9,0.11,13.5,,2.415,,,0.03,0.205,1.55,3.905,3.91,,,,,,anhydrous_total=100.525,true,0.74,,,,,1523.15,1523.15,1523.15,1523.15,K,1000000000,1000000000,1000000000,1000,MPa,,,,,piston_cylinder,1800,,,,,,,,,,,,,,,,,,1.11e-12,-11.9546770212,,,1.11e-12,m2/s,,,,EPMA,diffusion_couple,Electron microprobe,true,,,false,use_with_caution,,,provenance=compilation_2010; v0_source=zhang_table1; Type_of_dif_as_printed=SEBD; Type_of_exp_as_printed=diffusion couple; Analytical_as_printed=Electron microprobe; Apparatus_as_printed=PCA; Capsule_as_printed=Pt; pres_medium_as_printed=CaF2; R unstated in spreadsheet; compiler gas_constant_used_j_mol_k=8.314,supplement,"Holycross, M.",2026-08-31,draft,VanDerLaan1994EPSL 123; 155,VanDerLaan,1994,,Earth and Planetary Science Letters,123,155,,"Zhang 2010 Table 1 xls, Entry# 403; Run# 143"
DDB000400,1.0.0,isothermal_d,,Mg,,,,chemical,effective_binary,unspecified,melt,Wet Andesite3-rhyolite16,,,,melt_rhyolite,,,false,false,wet Andesite3-rhyolite16; SiO2=68;TiO2=0.11;Al2O3=14.9;FeOt=5.19;MnO=0.03;MgO=1.62;CaO=4.2;Na2O=4.125;K2O=2.165,wt_pct_oxide,68,0.11,14.9,,5.19,,,0.03,1.62,4.2,4.125,2.165,,,,,,anhydrous_total=100.34,true,0.59,,,,,1523.15,1523.15,1523.15,1523.15,K,1000000000,1000000000,1000000000,1000,MPa,,,,,piston_cylinder,1800,,,,,,,,,,,,,,,,,,8.9e-13,-12.0506099934,,,8.9e-13,m2/s,,,,EPMA,diffusion_couple,Electron microprobe,true,,,false,use_with_caution,,,provenance=compilation_2010; v0_source=zhang_table1; Type_of_dif_as_printed=SEBD; Type_of_exp_as_printed=diffusion couple; Analytical_as_printed=Electron microprobe; Apparatus_as_printed=PCA; Capsule_as_printed=Pt; pres_medium_as_printed=CaF2; R unstated in spreadsheet; compiler gas_constant_used_j_mol_k=8.314,supplement,"Holycross, M.",2026-08-31,draft,VanDerLaan1994EPSL 123; 155,VanDerLaan,1994,,Earth and Planetary Science Letters,123,155,,"Zhang 2010 Table 1 xls, Entry# 404; Run# 144"
DDB000401,1.0.0,isothermal_d,,Mg,,25-,,self,none,unspecified,melt,HB1 (haplobasalt),,,,melt_basalt,,,false,false,HB1 (haplobasalt); SiO2=47.7;Al2O3=16;MgO=16.4;CaO=19.2,wt_pct_oxide,47.7,,16,,,,,,16.4,19.2,,,,,,,,anhydrous_total=99.3,,,,,,,1623.15,1623.15,1623.15,1623.15,K,100000,100000,100000,0.1,MPa,air,,,unconstrained,one_atm_furnace,6000,,,,,,,,,,,,,,,,,,5.06e-11,-10.2958494832,,,5.06e-11,m2/s,,,,SIMS,diffusion_couple,SIMS,true,,,false,use_with_caution,,D is average of 2 pts,provenance=compilation_2010; v0_source=zhang_table1; Type_of_dif_as_printed=Self; logfO2_as_printed=AIR; 1s_error_as_printed=8e-13 (on D or lnD unspecified; not converted); Type_of_exp_as_printed=diffusion couple; Analytical_as_printed=SIMS; Apparatus_as_printed=furnace; Capsule_as_printed=Pt; pres_medium_as_printed=Air; R unstated in spreadsheet; compiler gas_constant_used_j_mol_k=8.314,supplement,"Holycross, M.",2026-08-31,draft,LaTourrette1996GCA 60; 1329,LaTourrette,1996,,Geochimica et Cosmochimica Acta,60,1329,10.1016/0016-7037(96)00015-4,"Zhang 2010 Table 1 xls, Entry# 405; Run# TL46"
DDB000402,1.0.0,isothermal_d,,Mg,,25-,,self,none,unspecified,melt,HB1 (haplobasalt),,,,melt_basalt,,,false,false,HB1 (haplobasalt); SiO2=47.7;Al2O3=16;MgO=16.4;CaO=19.2,wt_pct_oxide,47.7,,16,,,,,,16.4,19.2,,,,,,,,anhydrous_total=99.3,,,,,,,1673.15,1673.15,1673.15,1673.15,K,100000,100000,100000,0.1,MPa,air,,,unconstrained,one_atm_furnace,600,,,,,,,,,,,,,,,,,,7.11e-11,-10.1481303993,,,7.11e-11,m2/s,,,,SIMS,diffusion_couple,SIMS,true,,,false,use_with_caution,,,provenance=compilation_2010; v0_source=zhang_table1; Type_of_dif_as_printed=Self; logfO2_as_printed=AIR; 1s_error_as_printed=1.1e-12 (on D or lnD unspecified; not converted); Type_of_exp_as_printed=diffusion couple; Analytical_as_printed=SIMS; Apparatus_as_printed=furnace; Capsule_as_printed=Pt; pres_medium_as_printed=Air; R unstated in spreadsheet; compiler gas_constant_used_j_mol_k=8.314,supplement,"Holycross, M.",2026-08-31,draft,LaTourrette1996GCA 60; 1329,LaTourrette,1996,,Geochimica et Cosmochimica Acta,60,1329,10.1016/0016-7037(96)00015-4,"Zhang 2010 Table 1 xls, Entry# 406; Run# TL41"
DDB000403,1.0.0,isothermal_d,,Mg,,25-,,self,none,unspecified,melt,HB1 (haplobasalt),,,,melt_basalt,,,false,false,HB1 (haplobasalt); SiO2=47.7;Al2O3=16;MgO=16.4;CaO=19.2,wt_pct_oxide,47.7,,16,,,,,,16.4,19.2,,,,,,,,anhydrous_total=99.3,,,,,,,1673.15,1673.15,1673.15,1673.15,K,100000,100000,100000,0.1,MPa,air,,,unconstrained,one_atm_furnace,6000,,,,,,,,,,,,,,,,,,8.6e-11,-10.0655015488,,,8.6e-11,m2/s,,,,SIMS,diffusion_couple,SIMS,true,,,false,use_with_caution,,D is average of 2 pts,provenance=compilation_2010; v0_source=zhang_table1; Type_of_dif_as_printed=Self; logfO2_as_printed=AIR; 1s_error_as_printed=3e-12 (on D or lnD unspecified; not converted); Type_of_exp_as_printed=diffusion couple; Analytical_as_printed=SIMS; Apparatus_as_printed=furnace; Capsule_as_printed=Pt; pres_medium_as_printed=Air; R unstated in spreadsheet; compiler gas_constant_used_j_mol_k=8.314,supplement,"Holycross, M.",2026-08-31,draft,LaTourrette1996GCA 60; 1329,LaTourrette,1996,,Geochimica et Cosmochimica Acta,60,1329,10.1016/0016-7037(96)00015-4,"Zhang 2010 Table 1 xls, Entry# 407; Run# TL45"
DDB000404,1.0.0,isothermal_d,,Mg,,25-,,self,none,unspecified,melt,HB1 (haplobasalt),,,,melt_basalt,,,false,false,HB1 (haplobasalt); SiO2=47.7;Al2O3=16;MgO=16.4;CaO=19.2,wt_pct_oxide,47.7,,16,,,,,,16.4,19.2,,,,,,,,anhydrous_total=99.3,,,,,,,1723.15,1723.15,1723.15,1723.15,K,100000,100000,100000,0.1,MPa,air,,,unconstrained,one_atm_furnace,3600,,,,,,,,,,,,,,,,,,1.07e-10,-9.97061622231,,,1.07e-10,m2/s,,,,SIMS,diffusion_couple,SIMS,true,,,false,use_with_caution,,D is average of 2 pts,provenance=compilation_2010; v0_source=zhang_table1; Type_of_dif_as_printed=Self; logfO2_as_printed=AIR; 1s_error_as_printed=3e-12 (on D or lnD unspecified; not converted); Type_of_exp_as_printed=diffusion couple; Analytical_as_printed=SIMS; Apparatus_as_printed=furnace; Capsule_as_printed=Pt; pres_medium_as_printed=Air; R unstated in spreadsheet; compiler gas_constant_used_j_mol_k=8.314,supplement,"Holycross, M.",2026-08-31,draft,LaTourrette1996GCA 60; 1329,LaTourrette,1996,,Geochimica et Cosmochimica Acta,60,1329,10.1016/0016-7037(96)00015-4,"Zhang 2010 Table 1 xls, Entry# 408; Run# TL48"
DDB000405,1.0.0,isothermal_d,,Mg,,25-,,self,none,unspecified,melt,HB1 (haplobasalt),,,,melt_basalt,,,false,false,HB1 (haplobasalt); SiO2=47.7;Al2O3=16;MgO=16.4;CaO=19.2,wt_pct_oxide,47.7,,16,,,,,,16.4,19.2,,,,,,,,anhydrous_total=99.3,,,,,,,1773.15,1773.15,1773.15,1773.15,K,100000,100000,100000,0.1,MPa,air,,,unconstrained,one_atm_furnace,600,,,,,,,,,,,,,,,,,,1.47e-10,-9.83268266525,,,1.47e-10,m2/s,,,,SIMS,diffusion_couple,SIMS,true,,,false,use_with_caution,,D is average of 3 pts,provenance=compilation_2010; v0_source=zhang_table1; Type_of_dif_as_printed=Self; logfO2_as_printed=AIR; 1s_error_as_printed=1.1e-11 (on D or lnD unspecified; not converted); Type_of_exp_as_printed=diffusion couple; Analytical_as_printed=SIMS; Apparatus_as_printed=furnace; Capsule_as_printed=Pt; pres_medium_as_printed=Air; R unstated in spreadsheet; compiler gas_constant_used_j_mol_k=8.314,supplement,"Holycross, M.",2026-08-31,draft,LaTourrette1996GCA 60; 1329,LaTourrette,1996,,Geochimica et Cosmochimica Acta,60,1329,10.1016/0016-7037(96)00015-4,"Zhang 2010 Table 1 xls, Entry# 409; Run# TL42"
DDB000406,1.0.0,isothermal_d,,Mg,,25-,,self,none,unspecified,melt,HB1 (haplobasalt),,,,melt_basalt,,,false,false,HB1 (haplobasalt); SiO2=47.7;Al2O3=16;MgO=16.4;CaO=19.2,wt_pct_oxide,47.7,,16,,,,,,16.4,19.2,,,,,,,,anhydrous_total=99.3,,,,,,,1773.15,1773.15,1773.15,1773.15,K,100000,100000,100000,0.1,MPa,air,,,unconstrained,one_atm_furnace,3600,,,,,,,,,,,,,,,,,,1.61e-10,-9.79317412397,,,1.61e-10,m2/s,,,,SIMS,diffusion_couple,SIMS,true,,,false,use_with_caution,,D is average of 2 pts,provenance=compilation_2010; v0_source=zhang_table1; Type_of_dif_as_printed=Self; logfO2_as_printed=AIR; 1s_error_as_printed=6e-12 (on D or lnD unspecified; not converted); Type_of_exp_as_printed=diffusion couple; Analytical_as_printed=SIMS; Apparatus_as_printed=furnace; Capsule_as_printed=Pt; pres_medium_as_printed=Air; R unstated in spreadsheet; compiler gas_constant_used_j_mol_k=8.314,supplement,"Holycross, M.",2026-08-31,draft,LaTourrette1996GCA 60; 1329,LaTourrette,1996,,Geochimica et Cosmochimica Acta,60,1329,10.1016/0016-7037(96)00015-4,"Zhang 2010 Table 1 xls, Entry# 410; Run# TL49"
DDB000407,1.0.0,isothermal_d,,Mg,,25-,,self,none,unspecified,melt,HB1 (haplobasalt),,,,melt_basalt,,,false,false,HB1 (haplobasalt); SiO2=47.6;Al2O3=16.4;MgO=16.9;CaO=19.4,wt_pct_oxide,47.6,,16.4,,,,,,16.9,19.4,,,,,,,,anhydrous_total=100.3,,,,,,,1673.15,1673.15,1673.15,1673.15,K,100000,100000,100000,0.1,MPa,air,,,unconstrained,one_atm_furnace,3600,,,,,,,,,,,,,,,,,,7.8e-11,-10.1079053973,,,7.8e-11,m2/s,,,,SIMS,diffusion_couple,SIMS,true,,,false,use_with_caution,,D is average of 2 pts,provenance=compilation_2010; v0_source=zhang_table1; Type_of_dif_as_printed=Self; logfO2_as_printed=AIR; 1s_error_as_printed=2e-12 (on D or lnD unspecified; not converted); Type_of_exp_as_printed=diffusion couple; Analytical_as_printed=SIMS; Apparatus_as_printed=furnace; Capsule_as_printed=Pt; pres_medium_as_printed=Air; R unstated in spreadsheet; compiler gas_constant_used_j_mol_k=8.314,supplement,"Holycross, M.",2026-08-31,draft,LaTourrette1997GCA 61; 755,LaTourrette,1997,,Geochimica et Cosmochimica Acta,61,755,,"Zhang 2010 Table 1 xls, Entry# 411; Run# TL55"
DDB000408,1.0.0,isothermal_d,,Mg,,25-,,self,none,unspecified,melt,HB1 (haplobasalt),,,,melt_basalt,,,false,false,HB1 (haplobasalt); SiO2=47.6;Al2O3=16.4;MgO=16.9;CaO=19.4,wt_pct_oxide,47.6,,16.4,,,,,,16.9,19.4,,,,,,,,anhydrous_total=100.3,,,,,,,1673.15,1673.15,1673.15,1673.15,K,100000,100000,100000,0.1,MPa,air,,,unconstrained,one_atm_furnace,3600,,,,,,,,,,,,,,,,,,7.7e-11,-10.1135092748,,,7.7e-11,m2/s,,,,SIMS,diffusion_couple,SIMS,true,,,false,use_with_caution,,,provenance=compilation_2010; v0_source=zhang_table1; Type_of_dif_as_printed=Self; logfO2_as_printed=AIR; 1s_error_as_printed=1e-12 (on D or lnD unspecified; not converted); Type_of_exp_as_printed=diffusion couple; Analytical_as_printed=SIMS; Apparatus_as_printed=furnace; Capsule_as_printed=Pt; pres_medium_as_printed=Air; R unstated in spreadsheet; compiler gas_constant_used_j_mol_k=8.314,supplement,"Holycross, M.",2026-08-31,draft,LaTourrette1997GCA 61; 755,LaTourrette,1997,,Geochimica et Cosmochimica Acta,61,755,,"Zhang 2010 Table 1 xls, Entry# 412; Run# TL56"
DDB000409,1.0.0,isothermal_d,,Mg,,25-,,self,none,unspecified,melt,HB1 (haplobasalt),,,,melt_basalt,,,false,false,HB1 (haplobasalt); SiO2=47.6;Al2O3=16.4;MgO=16.9;CaO=19.4,wt_pct_oxide,47.6,,16.4,,,,,,16.9,19.4,,,,,,,,anhydrous_total=100.3,,,,,,,1773.15,1773.15,1773.15,1773.15,K,100000,100000,100000,0.1,MPa,air,,,unconstrained,one_atm_furnace,2400,,,,,,,,,,,,,,,,,,1.58e-10,-9.80134291305,,,1.58e-10,m2/s,,,,SIMS,diffusion_couple,SIMS,true,,,false,use_with_caution,,D is average of 2 pts,provenance=compilation_2010; v0_source=zhang_table1; Type_of_dif_as_printed=Self; logfO2_as_printed=AIR; 1s_error_as_printed=5e-12 (on D or lnD unspecified; not converted); Type_of_exp_as_printed=diffusion couple; Analytical_as_printed=SIMS; Apparatus_as_printed=furnace; Capsule_as_printed=Pt; pres_medium_as_printed=Air; R unstated in spreadsheet; compiler gas_constant_used_j_mol_k=8.314,supplement,"Holycross, M.",2026-08-31,draft,LaTourrette1997GCA 61; 755,LaTourrette,1997,,Geochimica et Cosmochimica Acta,61,755,,"Zhang 2010 Table 1 xls, Entry# 413; Run# TL60"
DDB000410,1.0.0,isothermal_d,,Mg,,25-,,self,none,unspecified,melt,HB1 (haplobasalt),,,,melt_basalt,,,false,false,HB1 (haplobasalt); SiO2=47.6;Al2O3=16.4;MgO=16.9;CaO=19.4,wt_pct_oxide,47.6,,16.4,,,,,,16.9,19.4,,,,,,,,anhydrous_total=100.3,,,,,,,1673.15,1673.15,1673.15,1673.15,K,100000,100000,100000,0.1,MPa,measured,,,measured,one_atm_furnace,3600,,,,,,,,,,,,,,,,,,7.7e-11,-10.1135092748,,,7.7e-11,m2/s,,,,SIMS,diffusion_couple,SIMS,true,,,false,use_with_caution,,D is average of 2 pts,provenance=compilation_2010; v0_source=zhang_table1; Type_of_dif_as_printed=Self; logfO2_as_printed=-9.7; not converted with -5 (negative; may already be log10 bar not Pa); 1s_error_as_printed=2e-12 (on D or lnD unspecified; not converted); Type_of_exp_as_printed=diffusion couple; Analytical_as_printed=SIMS; Apparatus_as_printed=furnace; Capsule_as_printed=Pt; pres_medium_as_printed=CO-CO2; R unstated in spreadsheet; compiler gas_constant_used_j_mol_k=8.314,supplement,"Holycross, M.",2026-08-31,draft,LaTourrette1997GCA 61; 755,LaTourrette,1997,,Geochimica et Cosmochimica Acta,61,755,,"Zhang 2010 Table 1 xls, Entry# 414; Run# TL57"
