Repository: holycrossm/diffusion-coefficients

# Experimental diffusion coefficients (minerals and silicate melts)

**Pre-release / not published.** Schema v1.0.0. This folder is a GitHub-ready living table: canonical data is CSV, new rows arrive by pull request, and a static page searches the file in the browser. Nothing here is a citable compilation of record.

This is a QA build of 4630 experimental rows (minerals and silicate melts). Most numbers are staged from the 2010 RiMG 72 tables. Do not treat the repo as published, complete, or peer-reviewed.

File: site/data/diffusion_coefficients.csv (part 12 of 136)
DDB000411,1.0.0,isothermal_d,,Mg,,25-,,self,none,unspecified,melt,HB1 (haplobasalt),,,,melt_basalt,,,false,false,HB1 (haplobasalt); SiO2=47.6;Al2O3=16.4;MgO=16.9;CaO=19.4,wt_pct_oxide,47.6,,16.4,,,,,,16.9,19.4,,,,,,,,anhydrous_total=100.3,,,,,,,1673.15,1673.15,1673.15,1673.15,K,100000,100000,100000,0.1,MPa,measured,,,measured,one_atm_furnace,3600,,,,,,,,,,,,,,,,,,7.5e-11,-10.1249387366,,,7.5e-11,m2/s,,,,SIMS,diffusion_couple,SIMS,true,,,false,use_with_caution,,D is average of 2 pts,provenance=compilation_2010; v0_source=zhang_table1; Type_of_dif_as_printed=Self; logfO2_as_printed=-9.7; not converted with -5 (negative; may already be log10 bar not Pa); 1s_error_as_printed=2e-12 (on D or lnD unspecified; not converted); Type_of_exp_as_printed=diffusion couple; Analytical_as_printed=SIMS; Apparatus_as_printed=furnace; Capsule_as_printed=Pt; pres_medium_as_printed=CO-CO2; R unstated in spreadsheet; compiler gas_constant_used_j_mol_k=8.314,supplement,"Holycross, M.",2026-08-31,draft,LaTourrette1997GCA 61; 755,LaTourrette,1997,,Geochimica et Cosmochimica Acta,61,755,,"Zhang 2010 Table 1 xls, Entry# 415; Run# TL58"
DDB000412,1.0.0,isothermal_d,,Mg,,25-,,self,none,unspecified,melt,HB1 (haplobasalt),,,,melt_basalt,,,false,false,HB1 (haplobasalt); SiO2=47.6;Al2O3=16.4;MgO=16.9;CaO=19.4,wt_pct_oxide,47.6,,16.4,,,,,,16.9,19.4,,,,,,,,anhydrous_total=100.3,,,,,,,1773.15,1773.15,1773.15,1773.15,K,100000,100000,100000,0.1,MPa,measured,,,measured,one_atm_furnace,2400,,,,,,,,,,,,,,,,,,1.57e-10,-9.80410034759,,,1.57e-10,m2/s,,,,SIMS,diffusion_couple,SIMS,true,,,false,use_with_caution,,D is average of 2 pts,provenance=compilation_2010; v0_source=zhang_table1; Type_of_dif_as_printed=Self; logfO2_as_printed=-8.8; not converted with -5 (negative; may already be log10 bar not Pa); 1s_error_as_printed=3e-12 (on D or lnD unspecified; not converted); Type_of_exp_as_printed=diffusion couple; Analytical_as_printed=SIMS; Apparatus_as_printed=furnace; Capsule_as_printed=Pt; pres_medium_as_printed=CO-CO2; R unstated in spreadsheet; compiler gas_constant_used_j_mol_k=8.314,supplement,"Holycross, M.",2026-08-31,draft,LaTourrette1997GCA 61; 755,LaTourrette,1997,,Geochimica et Cosmochimica Acta,61,755,,"Zhang 2010 Table 1 xls, Entry# 416; Run# TL62"
DDB000413,1.0.0,isothermal_d,,Mg,,,,tracer,none,unspecified,melt,HR7 (HPG8),,,,melt_rhyolite,,,false,false,HR7 (HPG8); SiO2=79.425;Al2O3=11.64;Na2O=4.77;K2O=4.165,wt_pct_oxide,79.425,,11.64,,,,,,,,4.77,4.165,,,,,,anhydrous_total=100,,,,,,,1410.15,1410.15,1410.15,1410.15,K,100000,100000,100000,0.1,MPa,,,,,one_atm_furnace,1140240,,,,,,,,,,,,,,,,,,8.31763771103e-15,-14.08,,,8.31763771102671e-15,m2/s,,,,EPMA,diffusion_couple,Electron microprobe,true,,,false,use_with_caution,,,provenance=compilation_2010; v0_source=zhang_table1; Type_of_dif_as_printed=Tracer; 1s_error_as_printed=2.29824823228023e-15 (on D or lnD unspecified; not converted); Type_of_exp_as_printed=diffusion couple; Analytical_as_printed=Electron microprobe; Apparatus_as_printed=furnace; Capsule_as_printed=Pt; pres_medium_as_printed=air; R unstated in spreadsheet; compiler gas_constant_used_j_mol_k=8.314,supplement,"Holycross, M.",2026-08-31,draft,Mungall1999GCA 63; 2599,Mungall,1999,,Geochimica et Cosmochimica Acta,63,2599,10.1016/s0016-7037(99)00209-4,"Zhang 2010 Table 1 xls, Entry# 417; Run# P1"
DDB000414,1.0.0,isothermal_d,,Mg,,,,tracer,none,unspecified,melt,HR7 (HPG8),,,,melt_rhyolite,,,false,false,HR7 (HPG8); SiO2=79.425;Al2O3=11.64;Na2O=4.77;K2O=4.165,wt_pct_oxide,79.425,,11.64,,,,,,,,4.77,4.165,,,,,,anhydrous_total=100,,,,,,,1673.15,1673.15,1673.15,1673.15,K,100000,100000,100000,0.1,MPa,,,,,one_atm_furnace,198120,,,,,,,,,,,,,,,,,,1.51356124844e-13,-12.82,,,1.51356124843621e-13,m2/s,,,,EPMA,diffusion_couple,Electron microprobe,true,,,false,use_with_caution,,,provenance=compilation_2010; v0_source=zhang_table1; Type_of_dif_as_printed=Tracer; 1s_error_as_printed=5.92467606557053e-14 (on D or lnD unspecified; not converted); Type_of_exp_as_printed=diffusion couple; Analytical_as_printed=Electron microprobe; Apparatus_as_printed=furnace; Capsule_as_printed=Pt; pres_medium_as_printed=air; R unstated in spreadsheet; compiler gas_constant_used_j_mol_k=8.314,supplement,"Holycross, M.",2026-08-31,draft,Mungall1999GCA 63; 2599,Mungall,1999,,Geochimica et Cosmochimica Acta,63,2599,10.1016/s0016-7037(99)00209-4,"Zhang 2010 Table 1 xls, Entry# 418; Run# P13"
DDB000415,1.0.0,isothermal_d,,Mg,,,,tracer,none,unspecified,melt,HR7 (HPG8),,,,melt_rhyolite,,,false,false,HR7 (HPG8); SiO2=79.425;Al2O3=11.64;Na2O=4.77;K2O=4.165,wt_pct_oxide,79.425,,11.64,,,,,,,,4.77,4.165,,,,,,anhydrous_total=100,,,,,,,1773.15,1773.15,1773.15,1773.15,K,100000,100000,100000,0.1,MPa,,,,,one_atm_furnace,79980,,,,,,,,,,,,,,,,,,3.31131121483e-13,-12.48,,,3.31131121482589e-13,m2/s,,,,EPMA,diffusion_couple,Electron microprobe,true,,,false,use_with_caution,,,provenance=compilation_2010; v0_source=zhang_table1; Type_of_dif_as_printed=Tracer; 1s_error_as_printed=9.91194859397874e-14 (on D or lnD unspecified; not converted); Type_of_exp_as_printed=diffusion couple; Analytical_as_printed=Electron microprobe; Apparatus_as_printed=furnace; Capsule_as_printed=Pt; pres_medium_as_printed=air; R unstated in spreadsheet; compiler gas_constant_used_j_mol_k=8.314,supplement,"Holycross, M.",2026-08-31,draft,Mungall1999GCA 63; 2599,Mungall,1999,,Geochimica et Cosmochimica Acta,63,2599,10.1016/s0016-7037(99)00209-4,"Zhang 2010 Table 1 xls, Entry# 419; Run# P14"
DDB000416,1.0.0,isothermal_d,,Mg,,,,tracer,none,unspecified,melt,HR7 (HPG8),,,,melt_rhyolite,,,false,false,HR7 (HPG8); SiO2=79.425;Al2O3=11.64;Na2O=4.77;K2O=4.165,wt_pct_oxide,79.425,,11.64,,,,,,,,4.77,4.165,,,,,,anhydrous_total=100,,,,,,,1873.15,1873.15,1873.15,1873.15,K,100000,100000,100000,0.1,MPa,,,,,one_atm_furnace,21600,,,,,,,,,,,,,,,,,,1.99526231497e-12,-11.7,,,1.99526231496888e-12,m2/s,,,,EPMA,diffusion_couple,Electron microprobe,true,,,false,use_with_caution,,,provenance=compilation_2010; v0_source=zhang_table1; Type_of_dif_as_printed=Tracer; 1s_error_as_printed=5.51311351567215e-13 (on D or lnD unspecified; not converted); Type_of_exp_as_printed=diffusion couple; Analytical_as_printed=Electron microprobe; Apparatus_as_printed=furnace; Capsule_as_printed=Pt; pres_medium_as_printed=air; R unstated in spreadsheet; compiler gas_constant_used_j_mol_k=8.314,supplement,"Holycross, M.",2026-08-31,draft,Mungall1999GCA 63; 2599,Mungall,1999,,Geochimica et Cosmochimica Acta,63,2599,10.1016/s0016-7037(99)00209-4,"Zhang 2010 Table 1 xls, Entry# 420; Run# P3"
DDB000417,1.0.0,isothermal_d,,Mg,,,,tracer,none,unspecified,melt,Wet HR7 (HPG8),,,,melt_rhyolite,,,false,false,wet HR7 (HPG8); SiO2=79.425;Al2O3=11.64;Na2O=4.77;K2O=4.165,wt_pct_oxide,79.425,,11.64,,,,,,,,4.77,4.165,,,,,,anhydrous_total=100,true,3.61,,,,,1573.15,1573.15,1573.15,1573.15,K,1000000000,1000000000,1000000000,1000,MPa,,,,,piston_cylinder,7200,,,,,,,,,,,,,,,,,,6.76082975392e-12,-11.17,,,6.76082975391979e-12,m2/s,,,,EPMA,diffusion_couple,Electron microprobe,true,,,false,use_with_caution,,,provenance=compilation_2010; v0_source=zhang_table1; Type_of_dif_as_printed=Tracer; 1s_error_as_printed=2.49078172922341e-12 (on D or lnD unspecified; not converted); Type_of_exp_as_printed=diffusion couple; Analytical_as_printed=Electron microprobe; Apparatus_as_printed=PCA; Capsule_as_printed=Pt; pres_medium_as_printed=talc+pyrex+alumina; R unstated in spreadsheet; compiler gas_constant_used_j_mol_k=8.314,supplement,"Holycross, M.",2026-08-31,draft,Mungall1999GCA 63; 2599,Mungall,1999,,Geochimica et Cosmochimica Acta,63,2599,10.1016/s0016-7037(99)00209-4,"Zhang 2010 Table 1 xls, Entry# 421; Run# JMPC88"
DDB000418,1.0.0,isothermal_d,,Mg,,,,tracer,none,unspecified,melt,Wet HR7 (HPG8),,,,melt_rhyolite,,,false,false,wet HR7 (HPG8); SiO2=79.425;Al2O3=11.64;Na2O=4.77;K2O=4.165,wt_pct_oxide,79.425,,11.64,,,,,,,,4.77,4.165,,,,,,anhydrous_total=100,true,3.665,,,,,1873.15,1873.15,1873.15,1873.15,K,1000000000,1000000000,1000000000,1000,MPa,,,,,piston_cylinder,1800,,,,,,,,,,,,,,,,,,3.80189396321e-11,-10.42,,,3.8018939632056e-11,m2/s,,,,EPMA,diffusion_couple,Electron microprobe,true,,,false,use_with_caution,,,provenance=compilation_2010; v0_source=zhang_table1; Type_of_dif_as_printed=Tracer; 1s_error_as_printed=2.01346240390889e-11 (on D or lnD unspecified; not converted); Type_of_exp_as_printed=diffusion couple; Analytical_as_printed=Electron microprobe; Apparatus_as_printed=PCA; Capsule_as_printed=Pt; pres_medium_as_printed=talc+pyrex+alumina; R unstated in spreadsheet; compiler gas_constant_used_j_mol_k=8.314,supplement,"Holycross, M.",2026-08-31,draft,Mungall1999GCA 63; 2599,Mungall,1999,,Geochimica et Cosmochimica Acta,63,2599,10.1016/s0016-7037(99)00209-4,"Zhang 2010 Table 1 xls, Entry# 422; Run# JMPC87"
DDB000419,1.0.0,isothermal_d,,Mg,,,,tracer,none,unspecified,melt,HR7+Na2O,,,,melt_rhyolite,,,false,false,HR7+Na2O; SiO2=66.15;Al2O3=9.62;Na2O=20.59;K2O=3.64,wt_pct_oxide,66.15,,9.62,,,,,,,,20.59,3.64,,,,,,anhydrous_total=100,,,,,,,1083.15,1083.15,1083.15,1083.15,K,100000,100000,100000,0.1,MPa,,,,,one_atm_furnace,157560,,,,,,,,,,,,,,,,,,2.6302679919e-14,-13.58,,,2.63026799189538e-14,m2/s,,,,EPMA,diffusion_couple,Electron microprobe,true,,,false,use_with_caution,,,provenance=compilation_2010; v0_source=zhang_table1; Type_of_dif_as_printed=Tracer; 1s_error_as_printed=2.90707961698449e-14 (on D or lnD unspecified; not converted); Type_of_exp_as_printed=diffusion couple; Analytical_as_printed=Electron microprobe; Apparatus_as_printed=furnace; Capsule_as_printed=Pt; pres_medium_as_printed=air; R unstated in spreadsheet; compiler gas_constant_used_j_mol_k=8.314,supplement,"Holycross, M.",2026-08-31,draft,Mungall1999GCA 63; 2599,Mungall,1999,,Geochimica et Cosmochimica Acta,63,2599,10.1016/s0016-7037(99)00209-4,"Zhang 2010 Table 1 xls, Entry# 423; Run# P8"
DDB000420,1.0.0,isothermal_d,,Mg,,,,tracer,none,unspecified,melt,HR7+Na2O,,,,melt_rhyolite,,,false,false,HR7+Na2O; SiO2=66.15;Al2O3=9.62;Na2O=20.59;K2O=3.64,wt_pct_oxide,66.15,,9.62,,,,,,,,20.59,3.64,,,,,,anhydrous_total=100,,,,,,,1233.15,1233.15,1233.15,1233.15,K,100000,100000,100000,0.1,MPa,,,,,one_atm_furnace,3600,,,,,,,,,,,,,,,,,,3.0199517204e-13,-12.52,,,3.01995172040201e-13,m2/s,,,,EPMA,diffusion_couple,Electron microprobe,true,,,false,use_with_caution,,,provenance=compilation_2010; v0_source=zhang_table1; Type_of_dif_as_printed=Tracer; 1s_error_as_printed=0 (on D or lnD unspecified; not converted); Type_of_exp_as_printed=diffusion couple; Analytical_as_printed=Electron microprobe; Apparatus_as_printed=furnace; Capsule_as_printed=Pt; pres_medium_as_printed=air; R unstated in spreadsheet; compiler gas_constant_used_j_mol_k=8.314,supplement,"Holycross, M.",2026-08-31,draft,Mungall1999GCA 63; 2599,Mungall,1999,,Geochimica et Cosmochimica Acta,63,2599,10.1016/s0016-7037(99)00209-4,"Zhang 2010 Table 1 xls, Entry# 424; Run# P9"
DDB000421,1.0.0,isothermal_d,,Mg,,,,tracer,none,unspecified,melt,HR7+Na2O,,,,melt_rhyolite,,,false,false,HR7+Na2O; SiO2=66.15;Al2O3=9.62;Na2O=20.59;K2O=3.64,wt_pct_oxide,66.15,,9.62,,,,,,,,20.59,3.64,,,,,,anhydrous_total=100,,,,,,,1473.15,1473.15,1473.15,1473.15,K,100000,100000,100000,0.1,MPa,,,,,one_atm_furnace,1800,,,,,,,,,,,,,,,,,,4.1686938347e-12,-11.38,,,4.16869383470333e-12,m2/s,,,,EPMA,diffusion_couple,Electron microprobe,true,,,false,use_with_caution,,,provenance=compilation_2010; v0_source=zhang_table1; Type_of_dif_as_printed=Tracer; 1s_error_as_printed=1.24784039653573e-12 (on D or lnD unspecified; not converted); Type_of_exp_as_printed=diffusion couple; Analytical_as_printed=Electron microprobe; Apparatus_as_printed=furnace; Capsule_as_printed=Pt; pres_medium_as_printed=air; R unstated in spreadsheet; compiler gas_constant_used_j_mol_k=8.314,supplement,"Holycross, M.",2026-08-31,draft,Mungall1999GCA 63; 2599,Mungall,1999,,Geochimica et Cosmochimica Acta,63,2599,10.1016/s0016-7037(99)00209-4,"Zhang 2010 Table 1 xls, Entry# 425; Run# P15"
DDB000422,1.0.0,isothermal_d,,Mg,,,,chemical,effective_binary,unspecified,melt,LB1 (lunar Basalt),,,,melt_basalt,,,false,false,LB1 (lunar basalt); SiO2=47.95;TiO2=0.78;Al2O3=11.525;FeOt=18.8;MnO=0.25;MgO=7.205;CaO=13.45;Na2O=0.2;K2O=0.02,wt_pct_oxide,47.95,0.78,11.525,,18.8,,,0.25,7.205,13.45,0.2,0.02,,,,,,anhydrous_total=100.18,true,0.04,,,,,1623.15,1623.15,1623.15,1623.15,K,1300000000,1300000000,1300000000,1300,MPa,,,,,piston_cylinder,9250,,,,,,,,,,,,,,,,,,1.92e-10,-9.7166987713,,,1.92e-10,m2/s,,,,EPMA,crystal_dissolution,Electron microprobe,true,,true,false,use_with_caution,,"composition is averaged melt compos; from their figure, the profile seems to have reached the other end",provenance=compilation_2010; v0_source=zhang_table1; Type_of_dif_as_printed=SEBD; 1s_error_as_printed=7.7e-11 (on D or lnD unspecified; not converted); C_range_as_printed=8.10 to 6.31; Type_of_exp_as_printed=dissolving cpx; Analytical_as_printed=Electron microprobe; Apparatus_as_printed=Piston-cylinder; Capsule_as_printed=graphite; pres_medium_as_printed=BaCO3; R unstated in spreadsheet; compiler gas_constant_used_j_mol_k=8.314,supplement,"Holycross, M.",2026-08-31,draft,VanOrman2000MPS 35; 783,VanOrman,2000,,MPS,35,783,,"Zhang 2010 Table 1 xls, Entry# 426; Run# B547"
DDB000423,1.0.0,isothermal_d,,Mg,,,,tracer,none,unspecified,melt,Albite melt,,,,melt_simple,,,false,false,Albite melt; SiO2=69.1;Al2O3=19.33;Na2O=11.74;K2O=0.022,wt_pct_oxide,69.1,,19.33,,,,,,,,11.74,0.022,,,,,,anhydrous_total=100.19,,,,,,,1073.15,1073.15,1073.15,1073.15,K,100000,100000,100000,0.1,MPa,,,,,one_atm_furnace,3024000,,,,,,,,,,,,,,,,,,1.51356124844e-16,-15.82,,,1.5135612484362e-16,m2/s,,,,EPMA,thin_film,Electron microprobe,true,,,false,use_with_caution,,,provenance=compilation_2010; v0_source=zhang_table1; Type_of_dif_as_printed=Tracer; Type_of_exp_as_printed=thin source; Analytical_as_printed=Electron microprobe; Apparatus_as_printed=furnace; R unstated in spreadsheet; compiler gas_constant_used_j_mol_k=8.314,supplement,"Holycross, M.",2026-08-31,draft,Roselieb2002GCA 66; 109,Roselieb,2002,,Geochimica et Cosmochimica Acta,66,109,10.1016/s0016-7037(01)00754-2,"Zhang 2010 Table 1 xls, Entry# 427; Run# 1.300197"
DDB000424,1.0.0,isothermal_d,,Mg,,,,tracer,none,unspecified,melt,Albite melt,,,,melt_simple,,,false,false,Albite melt; SiO2=69.1;Al2O3=19.33;Na2O=11.74;K2O=0.022,wt_pct_oxide,69.1,,19.33,,,,,,,,11.74,0.022,,,,,,anhydrous_total=100.19,,,,,,,1073.15,1073.15,1073.15,1073.15,K,100000,100000,100000,0.1,MPa,,,,,one_atm_furnace,3024000,,,,,,,,,,,,,,,,,,2.34422881532e-16,-15.63,,,2.34422881531991e-16,m2/s,,,,EPMA,thin_film,Electron microprobe,true,,,false,use_with_caution,,,provenance=compilation_2010; v0_source=zhang_table1; Type_of_dif_as_printed=Tracer; Type_of_exp_as_printed=thin source; Analytical_as_printed=Electron microprobe; Apparatus_as_printed=furnace; R unstated in spreadsheet; compiler gas_constant_used_j_mol_k=8.314,supplement,"Holycross, M.",2026-08-31,draft,Roselieb2002GCA 66; 109,Roselieb,2002,,Geochimica et Cosmochimica Acta,66,109,10.1016/s0016-7037(01)00754-2,"Zhang 2010 Table 1 xls, Entry# 428; Run# 2.300197"
DDB000425,1.0.0,isothermal_d,,Mg,,,,tracer,none,unspecified,melt,Albite melt,,,,melt_simple,,,false,false,Albite melt; SiO2=69.1;Al2O3=19.33;Na2O=11.74;K2O=0.022,wt_pct_oxide,69.1,,19.33,,,,,,,,11.74,0.022,,,,,,anhydrous_total=100.19,,,,,,,1073.15,1073.15,1073.15,1073.15,K,100000,100000,100000,0.1,MPa,,,,,one_atm_furnace,3024000,,,,,,,,,,,,,,,,,,1.28824955169e-16,-15.89,,,1.28824955169313e-16,m2/s,,,,EPMA,thin_film,Electron microprobe,true,,,false,use_with_caution,,,provenance=compilation_2010; v0_source=zhang_table1; Type_of_dif_as_printed=Tracer; Type_of_exp_as_printed=thin source; Analytical_as_printed=Electron microprobe; Apparatus_as_printed=furnace; R unstated in spreadsheet; compiler gas_constant_used_j_mol_k=8.314,supplement,"Holycross, M.",2026-08-31,draft,Roselieb2002GCA 66; 109,Roselieb,2002,,Geochimica et Cosmochimica Acta,66,109,10.1016/s0016-7037(01)00754-2,"Zhang 2010 Table 1 xls, Entry# 429; Run# 3.300197"
DDB000426,1.0.0,isothermal_d,,Mg,,,,tracer,none,unspecified,melt,Albite melt,,,,melt_simple,,,false,false,Albite melt; SiO2=69.1;Al2O3=19.33;Na2O=11.74;K2O=0.022,wt_pct_oxide,69.1,,19.33,,,,,,,,11.74,0.022,,,,,,anhydrous_total=100.19,,,,,,,1073.15,1073.15,1073.15,1073.15,K,100000,100000,100000,0.1,MPa,,,,,one_atm_furnace,3024000,,,,,,,,,,,,,,,,,,1.04712854805e-16,-15.98,,,1.0471285480509e-16,m2/s,,,,EPMA,thin_film,Electron microprobe,true,,,false,use_with_caution,,,provenance=compilation_2010; v0_source=zhang_table1; Type_of_dif_as_printed=Tracer; Type_of_exp_as_printed=thin source; Analytical_as_printed=Electron microprobe; Apparatus_as_printed=furnace; R unstated in spreadsheet; compiler gas_constant_used_j_mol_k=8.314,supplement,"Holycross, M.",2026-08-31,draft,Roselieb2002GCA 66; 109,Roselieb,2002,,Geochimica et Cosmochimica Acta,66,109,10.1016/s0016-7037(01)00754-2,"Zhang 2010 Table 1 xls, Entry# 430; Run# 4.300197"
DDB000427,1.0.0,isothermal_d,,Mg,,,,tracer,none,unspecified,melt,Albite melt,,,,melt_simple,,,false,false,Albite melt; SiO2=69.1;Al2O3=19.33;Na2O=11.74;K2O=0.022,wt_pct_oxide,69.1,,19.33,,,,,,,,11.74,0.022,,,,,,anhydrous_total=100.19,,,,,,,1073.15,1073.15,1073.15,1073.15,K,100000,100000,100000,0.1,MPa,,,,,one_atm_furnace,3110400,,,,,,,,,,,,,,,,,,7.24435960075e-17,-16.14,,,7.24435960074989e-17,m2/s,,,,EPMA,thin_film,Electron microprobe,true,,,false,use_with_caution,,,provenance=compilation_2010; v0_source=zhang_table1; Type_of_dif_as_printed=Tracer; Type_of_exp_as_printed=thin source; Analytical_as_printed=Electron microprobe; Apparatus_as_printed=furnace; R unstated in spreadsheet; compiler gas_constant_used_j_mol_k=8.314,supplement,"Holycross, M.",2026-08-31,draft,Roselieb2002GCA 66; 109,Roselieb,2002,,Geochimica et Cosmochimica Acta,66,109,10.1016/s0016-7037(01)00754-2,"Zhang 2010 Table 1 xls, Entry# 431; Run# 1.090796"
DDB000428,1.0.0,isothermal_d,,Mg,,,,tracer,none,unspecified,melt,Albite melt,,,,melt_simple,,,false,false,Albite melt; SiO2=69.1;Al2O3=19.33;Na2O=11.74;K2O=0.022,wt_pct_oxide,69.1,,19.33,,,,,,,,11.74,0.022,,,,,,anhydrous_total=100.19,,,,,,,1123.15,1123.15,1123.15,1123.15,K,100000,100000,100000,0.1,MPa,,,,,one_atm_furnace,1036800,,,,,,,,,,,,,,,,,,9.77237220956e-16,-15.01,,,9.77237220955805e-16,m2/s,,,,EPMA,thin_film,Electron microprobe,true,,,false,use_with_caution,,,provenance=compilation_2010; v0_source=zhang_table1; Type_of_dif_as_printed=Tracer; Type_of_exp_as_printed=thin source; Analytical_as_printed=Electron microprobe; Apparatus_as_printed=furnace; R unstated in spreadsheet; compiler gas_constant_used_j_mol_k=8.314,supplement,"Holycross, M.",2026-08-31,draft,Roselieb2002GCA 66; 109,Roselieb,2002,,Geochimica et Cosmochimica Acta,66,109,10.1016/s0016-7037(01)00754-2,"Zhang 2010 Table 1 xls, Entry# 432; Run# 5.300197"
DDB000429,1.0.0,isothermal_d,,Mg,,,,tracer,none,unspecified,melt,Albite melt,,,,melt_simple,,,false,false,Albite melt; SiO2=69.1;Al2O3=19.33;Na2O=11.74;K2O=0.022,wt_pct_oxide,69.1,,19.33,,,,,,,,11.74,0.022,,,,,,anhydrous_total=100.19,,,,,,,1123.15,1123.15,1123.15,1123.15,K,100000,100000,100000,0.1,MPa,,,,,one_atm_furnace,1036800,,,,,,,,,,,,,,,,,,1.17489755494e-15,-14.93,,,1.17489755493953e-15,m2/s,,,,EPMA,thin_film,Electron microprobe,true,,,false,use_with_caution,,,provenance=compilation_2010; v0_source=zhang_table1; Type_of_dif_as_printed=Tracer; Type_of_exp_as_printed=thin source; Analytical_as_printed=Electron microprobe; Apparatus_as_printed=furnace; R unstated in spreadsheet; compiler gas_constant_used_j_mol_k=8.314,supplement,"Holycross, M.",2026-08-31,draft,Roselieb2002GCA 66; 109,Roselieb,2002,,Geochimica et Cosmochimica Acta,66,109,10.1016/s0016-7037(01)00754-2,"Zhang 2010 Table 1 xls, Entry# 433; Run# 6.300197"
DDB000430,1.0.0,isothermal_d,,Mg,,,,tracer,none,unspecified,melt,Albite melt,,,,melt_simple,,,false,false,Albite melt; SiO2=69.1;Al2O3=19.33;Na2O=11.74;K2O=0.022,wt_pct_oxide,69.1,,19.33,,,,,,,,11.74,0.022,,,,,,anhydrous_total=100.19,,,,,,,1123.15,1123.15,1123.15,1123.15,K,100000,100000,100000,0.1,MPa,,,,,one_atm_furnace,1036800,,,,,,,,,,,,,,,,,,5.2480746025e-16,-15.28,,,5.24807460249771e-16,m2/s,,,,EPMA,thin_film,Electron microprobe,true,,,false,use_with_caution,,,provenance=compilation_2010; v0_source=zhang_table1; Type_of_dif_as_printed=Tracer; Type_of_exp_as_printed=thin source; Analytical_as_printed=Electron microprobe; Apparatus_as_printed=furnace; R unstated in spreadsheet; compiler gas_constant_used_j_mol_k=8.314,supplement,"Holycross, M.",2026-08-31,draft,Roselieb2002GCA 66; 109,Roselieb,2002,,Geochimica et Cosmochimica Acta,66,109,10.1016/s0016-7037(01)00754-2,"Zhang 2010 Table 1 xls, Entry# 434; Run# 7.300197"
DDB000431,1.0.0,isothermal_d,,Mg,,,,tracer,none,unspecified,melt,Albite melt,,,,melt_simple,,,false,false,Albite melt; SiO2=69.1;Al2O3=19.33;Na2O=11.74;K2O=0.022,wt_pct_oxide,69.1,,19.33,,,,,,,,11.74,0.022,,,,,,anhydrous_total=100.19,,,,,,,1123.15,1123.15,1123.15,1123.15,K,100000,100000,100000,0.1,MPa,,,,,one_atm_furnace,1036800,,,,,,,,,,,,,,,,,,5.6234132519e-16,-15.25,,,5.62341325190347e-16,m2/s,,,,EPMA,thin_film,Electron microprobe,true,,,false,use_with_caution,,,provenance=compilation_2010; v0_source=zhang_table1; Type_of_dif_as_printed=Tracer; Type_of_exp_as_printed=thin source; Analytical_as_printed=Electron microprobe; Apparatus_as_printed=furnace; R unstated in spreadsheet; compiler gas_constant_used_j_mol_k=8.314,supplement,"Holycross, M.",2026-08-31,draft,Roselieb2002GCA 66; 109,Roselieb,2002,,Geochimica et Cosmochimica Acta,66,109,10.1016/s0016-7037(01)00754-2,"Zhang 2010 Table 1 xls, Entry# 435; Run# 8.300197"
DDB000432,1.0.0,isothermal_d,,Mg,,,,tracer,none,unspecified,melt,Albite melt,,,,melt_simple,,,false,false,Albite melt; SiO2=69.1;Al2O3=19.33;Na2O=11.74;K2O=0.022,wt_pct_oxide,69.1,,19.33,,,,,,,,11.74,0.022,,,,,,anhydrous_total=100.19,,,,,,,1123.15,1123.15,1123.15,1123.15,K,100000,100000,100000,0.1,MPa,,,,,one_atm_furnace,2124900,,,,,,,,,,,,,,,,,,4.3651583224e-16,-15.36,,,4.36515832240165e-16,m2/s,,,,EPMA,thin_film,Electron microprobe,true,,,false,use_with_caution,,,provenance=compilation_2010; v0_source=zhang_table1; Type_of_dif_as_printed=Tracer; Type_of_exp_as_printed=thin source; Analytical_as_printed=Electron microprobe; Apparatus_as_printed=furnace; R unstated in spreadsheet; compiler gas_constant_used_j_mol_k=8.314,supplement,"Holycross, M.",2026-08-31,draft,Roselieb2002GCA 66; 109,Roselieb,2002,,Geochimica et Cosmochimica Acta,66,109,10.1016/s0016-7037(01)00754-2,"Zhang 2010 Table 1 xls, Entry# 436; Run# 19.300197"
DDB000433,1.0.0,isothermal_d,,Mg,,,,tracer,none,unspecified,melt,Albite melt,,,,melt_simple,,,false,false,Albite melt; SiO2=69.1;Al2O3=19.33;Na2O=11.74;K2O=0.022,wt_pct_oxide,69.1,,19.33,,,,,,,,11.74,0.022,,,,,,anhydrous_total=100.19,,,,,,,1123.15,1123.15,1123.15,1123.15,K,100000,100000,100000,0.1,MPa,,,,,one_atm_furnace,2124900,,,,,,,,,,,,,,,,,,1.04712854805e-15,-14.98,,,1.04712854805089e-15,m2/s,,,,EPMA,thin_film,Electron microprobe,true,,,false,use_with_caution,,,provenance=compilation_2010; v0_source=zhang_table1; Type_of_dif_as_printed=Tracer; Type_of_exp_as_printed=thin source; Analytical_as_printed=Electron microprobe; Apparatus_as_printed=furnace; R unstated in spreadsheet; compiler gas_constant_used_j_mol_k=8.314,supplement,"Holycross, M.",2026-08-31,draft,Roselieb2002GCA 66; 109,Roselieb,2002,,Geochimica et Cosmochimica Acta,66,109,10.1016/s0016-7037(01)00754-2,"Zhang 2010 Table 1 xls, Entry# 437; Run# 20.300197"
DDB000434,1.0.0,isothermal_d,,Mg,,,,tracer,none,unspecified,melt,Albite melt,,,,melt_simple,,,false,false,Albite melt; SiO2=69.1;Al2O3=19.33;Na2O=11.74;K2O=0.022,wt_pct_oxide,69.1,,19.33,,,,,,,,11.74,0.022,,,,,,anhydrous_total=100.19,,,,,,,1123.15,1123.15,1123.15,1123.15,K,100000,100000,100000,0.1,MPa,,,,,one_atm_furnace,2124900,,,,,,,,,,,,,,,,,,4.78630092323e-16,-15.32,,,4.78630092322637e-16,m2/s,,,,EPMA,thin_film,Electron microprobe,true,,,false,use_with_caution,,,provenance=compilation_2010; v0_source=zhang_table1; Type_of_dif_as_printed=Tracer; Type_of_exp_as_printed=thin source; Analytical_as_printed=Electron microprobe; Apparatus_as_printed=furnace; R unstated in spreadsheet; compiler gas_constant_used_j_mol_k=8.314,supplement,"Holycross, M.",2026-08-31,draft,Roselieb2002GCA 66; 109,Roselieb,2002,,Geochimica et Cosmochimica Acta,66,109,10.1016/s0016-7037(01)00754-2,"Zhang 2010 Table 1 xls, Entry# 438; Run# 21.300197"
DDB000435,1.0.0,isothermal_d,,Mg,,,,tracer,none,unspecified,melt,Albite melt,,,,melt_simple,,,false,false,Albite melt; SiO2=69.1;Al2O3=19.33;Na2O=11.74;K2O=0.022,wt_pct_oxide,69.1,,19.33,,,,,,,,11.74,0.022,,,,,,anhydrous_total=100.19,,,,,,,1123.15,1123.15,1123.15,1123.15,K,100000,100000,100000,0.1,MPa,,,,,one_atm_furnace,2124900,,,,,,,,,,,,,,,,,,5.75439937337e-16,-15.24,,,5.75439937337155e-16,m2/s,,,,EPMA,thin_film,Electron microprobe,true,,,false,use_with_caution,,,provenance=compilation_2010; v0_source=zhang_table1; Type_of_dif_as_printed=Tracer; Type_of_exp_as_printed=thin source; Analytical_as_printed=Electron microprobe; Apparatus_as_printed=furnace; R unstated in spreadsheet; compiler gas_constant_used_j_mol_k=8.314,supplement,"Holycross, M.",2026-08-31,draft,Roselieb2002GCA 66; 109,Roselieb,2002,,Geochimica et Cosmochimica Acta,66,109,10.1016/s0016-7037(01)00754-2,"Zhang 2010 Table 1 xls, Entry# 439; Run# 22.300197"
DDB000436,1.0.0,isothermal_d,,Mg,,,,tracer,none,unspecified,melt,Albite melt,,,,melt_simple,,,false,false,Albite melt; SiO2=69.1;Al2O3=19.33;Na2O=11.74;K2O=0.022,wt_pct_oxide,69.1,,19.33,,,,,,,,11.74,0.022,,,,,,anhydrous_total=100.19,,,,,,,1173.15,1173.15,1173.15,1173.15,K,100000,100000,100000,0.1,MPa,,,,,one_atm_furnace,774000,,,,,,,,,,,,,,,,,,2.04173794467e-15,-14.69,,,2.04173794466953e-15,m2/s,,,,EPMA,thin_film,Electron microprobe,true,,,false,use_with_caution,,,provenance=compilation_2010; v0_source=zhang_table1; Type_of_dif_as_printed=Tracer; Type_of_exp_as_printed=thin source; Analytical_as_printed=Electron microprobe; Apparatus_as_printed=furnace; R unstated in spreadsheet; compiler gas_constant_used_j_mol_k=8.314,supplement,"Holycross, M.",2026-08-31,draft,Roselieb2002GCA 66; 109,Roselieb,2002,,Geochimica et Cosmochimica Acta,66,109,10.1016/s0016-7037(01)00754-2,"Zhang 2010 Table 1 xls, Entry# 440; Run# 9.300197"
DDB000437,1.0.0,isothermal_d,,Mg,,,,tracer,none,unspecified,melt,Albite melt,,,,melt_simple,,,false,false,Albite melt; SiO2=69.1;Al2O3=19.33;Na2O=11.74;K2O=0.022,wt_pct_oxide,69.1,,19.33,,,,,,,,11.74,0.022,,,,,,anhydrous_total=100.19,,,,,,,1173.15,1173.15,1173.15,1173.15,K,100000,100000,100000,0.1,MPa,,,,,one_atm_furnace,774000,,,,,,,,,,,,,,,,,,1.3803842646e-15,-14.86,,,1.38038426460288e-15,m2/s,,,,EPMA,thin_film,Electron microprobe,true,,,false,use_with_caution,,,provenance=compilation_2010; v0_source=zhang_table1; Type_of_dif_as_printed=Tracer; Type_of_exp_as_printed=thin source; Analytical_as_printed=Electron microprobe; Apparatus_as_printed=furnace; R unstated in spreadsheet; compiler gas_constant_used_j_mol_k=8.314,supplement,"Holycross, M.",2026-08-31,draft,Roselieb2002GCA 66; 109,Roselieb,2002,,Geochimica et Cosmochimica Acta,66,109,10.1016/s0016-7037(01)00754-2,"Zhang 2010 Table 1 xls, Entry# 441; Run# 10.300197"
DDB000438,1.0.0,isothermal_d,,Mg,,,,tracer,none,unspecified,melt,Albite melt,,,,melt_simple,,,false,false,Albite melt; SiO2=69.1;Al2O3=19.33;Na2O=11.74;K2O=0.022,wt_pct_oxide,69.1,,19.33,,,,,,,,11.74,0.022,,,,,,anhydrous_total=100.19,,,,,,,1173.15,1173.15,1173.15,1173.15,K,100000,100000,100000,0.1,MPa,,,,,one_atm_furnace,774000,,,,,,,,,,,,,,,,,,1.69824365246e-15,-14.77,,,1.69824365246174e-15,m2/s,,,,EPMA,thin_film,Electron microprobe,true,,,false,use_with_caution,,,provenance=compilation_2010; v0_source=zhang_table1; Type_of_dif_as_printed=Tracer; Type_of_exp_as_printed=thin source; Analytical_as_printed=Electron microprobe; Apparatus_as_printed=furnace; R unstated in spreadsheet; compiler gas_constant_used_j_mol_k=8.314,supplement,"Holycross, M.",2026-08-31,draft,Roselieb2002GCA 66; 109,Roselieb,2002,,Geochimica et Cosmochimica Acta,66,109,10.1016/s0016-7037(01)00754-2,"Zhang 2010 Table 1 xls, Entry# 442; Run# 11.300197"
DDB000439,1.0.0,isothermal_d,,Mg,,,,tracer,none,unspecified,melt,Albite melt,,,,melt_simple,,,false,false,Albite melt; SiO2=69.1;Al2O3=19.33;Na2O=11.74;K2O=0.022,wt_pct_oxide,69.1,,19.33,,,,,,,,11.74,0.022,,,,,,anhydrous_total=100.19,,,,,,,1173.15,1173.15,1173.15,1173.15,K,100000,100000,100000,0.1,MPa,,,,,one_atm_furnace,774000,,,,,,,,,,,,,,,,,,1.58489319246e-15,-14.8,,,1.5848931924611e-15,m2/s,,,,EPMA,thin_film,Electron microprobe,true,,,false,use_with_caution,,,provenance=compilation_2010; v0_source=zhang_table1; Type_of_dif_as_printed=Tracer; Type_of_exp_as_printed=thin source; Analytical_as_printed=Electron microprobe; Apparatus_as_printed=furnace; R unstated in spreadsheet; compiler gas_constant_used_j_mol_k=8.314,supplement,"Holycross, M.",2026-08-31,draft,Roselieb2002GCA 66; 109,Roselieb,2002,,Geochimica et Cosmochimica Acta,66,109,10.1016/s0016-7037(01)00754-2,"Zhang 2010 Table 1 xls, Entry# 443; Run# 12.300197"
DDB000440,1.0.0,isothermal_d,,Mg,,,,tracer,none,unspecified,melt,Albite melt,,,,melt_simple,,,false,false,Albite melt; SiO2=69.1;Al2O3=19.33;Na2O=11.74;K2O=0.022,wt_pct_oxide,69.1,,19.33,,,,,,,,11.74,0.022,,,,,,anhydrous_total=100.19,,,,,,,1223.15,1223.15,1223.15,1223.15,K,100000,100000,100000,0.1,MPa,,,,,one_atm_furnace,153000,,,,,,,,,,,,,,,,,,1.47910838817e-15,-14.83,,,1.47910838816821e-15,m2/s,,,,EPMA,thin_film,Electron microprobe,true,,,false,use_with_caution,,,provenance=compilation_2010; v0_source=zhang_table1; Type_of_dif_as_printed=Tracer; Type_of_exp_as_printed=thin source; Analytical_as_printed=Electron microprobe; Apparatus_as_printed=furnace; R unstated in spreadsheet; compiler gas_constant_used_j_mol_k=8.314,supplement,"Holycross, M.",2026-08-31,draft,Roselieb2002GCA 66; 109,Roselieb,2002,,Geochimica et Cosmochimica Acta,66,109,10.1016/s0016-7037(01)00754-2,"Zhang 2010 Table 1 xls, Entry# 444; Run# 9.201296"
DDB000441,1.0.0,isothermal_d,,Mg,,,,tracer,none,unspecified,melt,Albite melt,,,,melt_simple,,,false,false,Albite melt; SiO2=69.1;Al2O3=19.33;Na2O=11.74;K2O=0.022,wt_pct_oxide,69.1,,19.33,,,,,,,,11.74,0.022,,,,,,anhydrous_total=100.19,,,,,,,1223.15,1223.15,1223.15,1223.15,K,100000,100000,100000,0.1,MPa,,,,,one_atm_furnace,153000,,,,,,,,,,,,,,,,,,1.54881661891e-15,-14.81,,,1.54881661891247e-15,m2/s,,,,EPMA,thin_film,Electron microprobe,true,,,false,use_with_caution,,,provenance=compilation_2010; v0_source=zhang_table1; Type_of_dif_as_printed=Tracer; Type_of_exp_as_printed=thin source; Analytical_as_printed=Electron microprobe; Apparatus_as_printed=furnace; R unstated in spreadsheet; compiler gas_constant_used_j_mol_k=8.314,supplement,"Holycross, M.",2026-08-31,draft,Roselieb2002GCA 66; 109,Roselieb,2002,,Geochimica et Cosmochimica Acta,66,109,10.1016/s0016-7037(01)00754-2,"Zhang 2010 Table 1 xls, Entry# 445; Run# 10.201296"
DDB000442,1.0.0,isothermal_d,,Mg,,,,tracer,none,unspecified,melt,Albite melt,,,,melt_simple,,,false,false,Albite melt; SiO2=69.1;Al2O3=19.33;Na2O=11.74;K2O=0.022,wt_pct_oxide,69.1,,19.33,,,,,,,,11.74,0.022,,,,,,anhydrous_total=100.19,,,,,,,1223.15,1223.15,1223.15,1223.15,K,100000,100000,100000,0.1,MPa,,,,,one_atm_furnace,153000,,,,,,,,,,,,,,,,,,5.6234132519e-15,-14.25,,,5.62341325190346e-15,m2/s,,,,EPMA,thin_film,Electron microprobe,true,,,false,use_with_caution,,,provenance=compilation_2010; v0_source=zhang_table1; Type_of_dif_as_printed=Tracer; Type_of_exp_as_printed=thin source; Analytical_as_printed=Electron microprobe; Apparatus_as_printed=furnace; R unstated in spreadsheet; compiler gas_constant_used_j_mol_k=8.314,supplement,"Holycross, M.",2026-08-31,draft,Roselieb2002GCA 66; 109,Roselieb,2002,,Geochimica et Cosmochimica Acta,66,109,10.1016/s0016-7037(01)00754-2,"Zhang 2010 Table 1 xls, Entry# 446; Run# 13.201296"
DDB000443,1.0.0,isothermal_d,,Mg,,,,tracer,none,unspecified,melt,Albite melt,,,,melt_simple,,,false,false,Albite melt; SiO2=69.1;Al2O3=19.33;Na2O=11.74;K2O=0.022,wt_pct_oxide,69.1,,19.33,,,,,,,,11.74,0.022,,,,,,anhydrous_total=100.19,,,,,,,1223.15,1223.15,1223.15,1223.15,K,100000,100000,100000,0.1,MPa,,,,,one_atm_furnace,153000,,,,,,,,,,,,,,,,,,5.49540873858e-15,-14.26,,,5.49540873857621e-15,m2/s,,,,EPMA,thin_film,Electron microprobe,true,,,false,use_with_caution,,,provenance=compilation_2010; v0_source=zhang_table1; Type_of_dif_as_printed=Tracer; Type_of_exp_as_printed=thin source; Analytical_as_printed=Electron microprobe; Apparatus_as_printed=furnace; R unstated in spreadsheet; compiler gas_constant_used_j_mol_k=8.314,supplement,"Holycross, M.",2026-08-31,draft,Roselieb2002GCA 66; 109,Roselieb,2002,,Geochimica et Cosmochimica Acta,66,109,10.1016/s0016-7037(01)00754-2,"Zhang 2010 Table 1 xls, Entry# 447; Run# 14.201296"
DDB000444,1.0.0,isothermal_d,,Mg,,,,tracer,none,unspecified,melt,Albite melt,,,,melt_simple,,,false,false,Albite melt; SiO2=69.1;Al2O3=19.33;Na2O=11.74;K2O=0.022,wt_pct_oxide,69.1,,19.33,,,,,,,,11.74,0.022,,,,,,anhydrous_total=100.19,,,,,,,1223.15,1223.15,1223.15,1223.15,K,100000,100000,100000,0.1,MPa,,,,,one_atm_furnace,442800,,,,,,,,,,,,,,,,,,3.80189396321e-15,-14.42,,,3.8018939632056e-15,m2/s,,,,EPMA,thin_film,Electron microprobe,true,,,false,use_with_caution,,,provenance=compilation_2010; v0_source=zhang_table1; Type_of_dif_as_printed=Tracer; Type_of_exp_as_printed=thin source; Analytical_as_printed=Electron microprobe; Apparatus_as_printed=furnace; R unstated in spreadsheet; compiler gas_constant_used_j_mol_k=8.314,supplement,"Holycross, M.",2026-08-31,draft,Roselieb2002GCA 66; 109,Roselieb,2002,,Geochimica et Cosmochimica Acta,66,109,10.1016/s0016-7037(01)00754-2,"Zhang 2010 Table 1 xls, Entry# 448; Run# 13.300197"
DDB000445,1.0.0,isothermal_d,,Mg,,,,tracer,none,unspecified,melt,Albite melt,,,,melt_simple,,,false,false,Albite melt; SiO2=69.1;Al2O3=19.33;Na2O=11.74;K2O=0.022,wt_pct_oxide,69.1,,19.33,,,,,,,,11.74,0.022,,,,,,anhydrous_total=100.19,,,,,,,1223.15,1223.15,1223.15,1223.15,K,100000,100000,100000,0.1,MPa,,,,,one_atm_furnace,442800,,,,,,,,,,,,,,,,,,3.38844156139e-15,-14.47,,,3.38844156139201e-15,m2/s,,,,EPMA,thin_film,Electron microprobe,true,,,false,use_with_caution,,,provenance=compilation_2010; v0_source=zhang_table1; Type_of_dif_as_printed=Tracer; Type_of_exp_as_printed=thin source; Analytical_as_printed=Electron microprobe; Apparatus_as_printed=furnace; R unstated in spreadsheet; compiler gas_constant_used_j_mol_k=8.314,supplement,"Holycross, M.",2026-08-31,draft,Roselieb2002GCA 66; 109,Roselieb,2002,,Geochimica et Cosmochimica Acta,66,109,10.1016/s0016-7037(01)00754-2,"Zhang 2010 Table 1 xls, Entry# 449; Run# 14.300197"
DDB000446,1.0.0,isothermal_d,,Mg,,,,tracer,none,unspecified,melt,Albite melt,,,,melt_simple,,,false,false,Albite melt; SiO2=69.1;Al2O3=19.33;Na2O=11.74;K2O=0.022,wt_pct_oxide,69.1,,19.33,,,,,,,,11.74,0.022,,,,,,anhydrous_total=100.19,,,,,,,1223.15,1223.15,1223.15,1223.15,K,100000,100000,100000,0.1,MPa,,,,,one_atm_furnace,442800,,,,,,,,,,,,,,,,,,3.0199517204e-15,-14.52,,,3.01995172040201e-15,m2/s,,,,EPMA,thin_film,Electron microprobe,true,,,false,use_with_caution,,,provenance=compilation_2010; v0_source=zhang_table1; Type_of_dif_as_printed=Tracer; Type_of_exp_as_printed=thin source; Analytical_as_printed=Electron microprobe; Apparatus_as_printed=furnace; R unstated in spreadsheet; compiler gas_constant_used_j_mol_k=8.314,supplement,"Holycross, M.",2026-08-31,draft,Roselieb2002GCA 66; 109,Roselieb,2002,,Geochimica et Cosmochimica Acta,66,109,10.1016/s0016-7037(01)00754-2,"Zhang 2010 Table 1 xls, Entry# 450; Run# 15.300197"
DDB000447,1.0.0,isothermal_d,,Mg,,,,tracer,none,unspecified,melt,Albite melt,,,,melt_simple,,,false,false,Albite melt; SiO2=69.1;Al2O3=19.33;Na2O=11.74;K2O=0.022,wt_pct_oxide,69.1,,19.33,,,,,,,,11.74,0.022,,,,,,anhydrous_total=100.19,,,,,,,1293.15,1293.15,1293.15,1293.15,K,100000,100000,100000,0.1,MPa,,,,,one_atm_furnace,28800,,,,,,,,,,,,,,,,,,2.08929613085e-14,-13.68,,,2.08929613085404e-14,m2/s,,,,EPMA,thin_film,Electron microprobe,true,,,false,use_with_caution,,,provenance=compilation_2010; v0_source=zhang_table1; Type_of_dif_as_printed=Tracer; Type_of_exp_as_printed=thin source; Analytical_as_printed=Electron microprobe; Apparatus_as_printed=furnace; R unstated in spreadsheet; compiler gas_constant_used_j_mol_k=8.314,supplement,"Holycross, M.",2026-08-31,draft,Roselieb2002GCA 66; 109,Roselieb,2002,,Geochimica et Cosmochimica Acta,66,109,10.1016/s0016-7037(01)00754-2,"Zhang 2010 Table 1 xls, Entry# 451; Run# 16.300197"
DDB000448,1.0.0,isothermal_d,,Mg,,,,tracer,none,unspecified,melt,Albite melt,,,,melt_simple,,,false,false,Albite melt; SiO2=69.1;Al2O3=19.33;Na2O=11.74;K2O=0.022,wt_pct_oxide,69.1,,19.33,,,,,,,,11.74,0.022,,,,,,anhydrous_total=100.19,,,,,,,1293.15,1293.15,1293.15,1293.15,K,100000,100000,100000,0.1,MPa,,,,,one_atm_furnace,28800,,,,,,,,,,,,,,,,,,1.81970085861e-14,-13.74,,,1.81970085860998e-14,m2/s,,,,EPMA,thin_film,Electron microprobe,true,,,false,use_with_caution,,,provenance=compilation_2010; v0_source=zhang_table1; Type_of_dif_as_printed=Tracer; Type_of_exp_as_printed=thin source; Analytical_as_printed=Electron microprobe; Apparatus_as_printed=furnace; R unstated in spreadsheet; compiler gas_constant_used_j_mol_k=8.314,supplement,"Holycross, M.",2026-08-31,draft,Roselieb2002GCA 66; 109,Roselieb,2002,,Geochimica et Cosmochimica Acta,66,109,10.1016/s0016-7037(01)00754-2,"Zhang 2010 Table 1 xls, Entry# 452; Run# 17.300197"
DDB000449,1.0.0,isothermal_d,,Mg,,,,tracer,none,unspecified,melt,Albite melt,,,,melt_simple,,,false,false,Albite melt; SiO2=69.1;Al2O3=19.33;Na2O=11.74;K2O=0.022,wt_pct_oxide,69.1,,19.33,,,,,,,,11.74,0.022,,,,,,anhydrous_total=100.19,,,,,,,1293.15,1293.15,1293.15,1293.15,K,100000,100000,100000,0.1,MPa,,,,,one_atm_furnace,28800,,,,,,,,,,,,,,,,,,1.41253754462e-14,-13.85,,,1.41253754462275e-14,m2/s,,,,EPMA,thin_film,Electron microprobe,true,,,false,use_with_caution,,,provenance=compilation_2010; v0_source=zhang_table1; Type_of_dif_as_printed=Tracer; Type_of_exp_as_printed=thin source; Analytical_as_printed=Electron microprobe; Apparatus_as_printed=furnace; R unstated in spreadsheet; compiler gas_constant_used_j_mol_k=8.314,supplement,"Holycross, M.",2026-08-31,draft,Roselieb2002GCA 66; 109,Roselieb,2002,,Geochimica et Cosmochimica Acta,66,109,10.1016/s0016-7037(01)00754-2,"Zhang 2010 Table 1 xls, Entry# 453; Run# 18.300197"
DDB000450,1.0.0,isothermal_d,,Mg,,,,tracer,none,unspecified,melt,Jadeite melt,,,,melt_simple,,,false,false,Jadeite melt; SiO2=59.86;Al2O3=25.52;FeOt=0.023;MgO=0.004;CaO=0.018;Na2O=14.58;K2O=0.022,wt_pct_oxide,59.86,,25.52,,0.023,,,,0.004,0.018,14.58,0.022,,,,,,anhydrous_total=100.03,,,,,,,1073.15,1073.15,1073.15,1073.15,K,100000,100000,100000,0.1,MPa,,,,,one_atm_furnace,1638000,,,,,,,,,,,,,,,,,,6.91830970919e-16,-15.16,,,6.91830970918933e-16,m2/s,,,,EPMA,thin_film,Electron microprobe,true,,,false,use_with_caution,,,provenance=compilation_2010; v0_source=zhang_table1; Type_of_dif_as_printed=Tracer; Type_of_exp_as_printed=thin source; Analytical_as_printed=Electron microprobe; Apparatus_as_printed=furnace; R unstated in spreadsheet; compiler gas_constant_used_j_mol_k=8.314,supplement,"Holycross, M.",2026-08-31,draft,Roselieb2002GCA 66; 109,Roselieb,2002,,Geochimica et Cosmochimica Acta,66,109,10.1016/s0016-7037(01)00754-2,"Zhang 2010 Table 1 xls, Entry# 454; Run# 1.290197"
