Repository: holycrossm/diffusion-coefficients

# Experimental diffusion coefficients (minerals and silicate melts)

**Pre-release / not published.** Schema v1.0.0. This folder is a GitHub-ready living table: canonical data is CSV, new rows arrive by pull request, and a static page searches the file in the browser. Nothing here is a citable compilation of record.

This is a QA build of 4630 experimental rows (minerals and silicate melts). Most numbers are staged from the 2010 RiMG 72 tables. Do not treat the repo as published, complete, or peer-reviewed.

File: site/data/diffusion_coefficients.csv (part 13 of 136)
DDB000451,1.0.0,isothermal_d,,Mg,,,,tracer,none,unspecified,melt,Jadeite melt,,,,melt_simple,,,false,false,Jadeite melt; SiO2=59.86;Al2O3=25.52;FeOt=0.023;MgO=0.004;CaO=0.018;Na2O=14.58;K2O=0.022,wt_pct_oxide,59.86,,25.52,,0.023,,,,0.004,0.018,14.58,0.022,,,,,,anhydrous_total=100.03,,,,,,,1073.15,1073.15,1073.15,1073.15,K,100000,100000,100000,0.1,MPa,,,,,one_atm_furnace,1638000,,,,,,,,,,,,,,,,,,1.04712854805e-15,-14.98,,,1.04712854805089e-15,m2/s,,,,EPMA,thin_film,Electron microprobe,true,,,false,use_with_caution,,,provenance=compilation_2010; v0_source=zhang_table1; Type_of_dif_as_printed=Tracer; Type_of_exp_as_printed=thin source; Analytical_as_printed=Electron microprobe; Apparatus_as_printed=furnace; R unstated in spreadsheet; compiler gas_constant_used_j_mol_k=8.314,supplement,"Holycross, M.",2026-08-31,draft,Roselieb2002GCA 66; 109,Roselieb,2002,,Geochimica et Cosmochimica Acta,66,109,10.1016/s0016-7037(01)00754-2,"Zhang 2010 Table 1 xls, Entry# 455; Run# 2.290197"
DDB000452,1.0.0,isothermal_d,,Mg,,,,tracer,none,unspecified,melt,Jadeite melt,,,,melt_simple,,,false,false,Jadeite melt; SiO2=59.86;Al2O3=25.52;FeOt=0.023;MgO=0.004;CaO=0.018;Na2O=14.58;K2O=0.022,wt_pct_oxide,59.86,,25.52,,0.023,,,,0.004,0.018,14.58,0.022,,,,,,anhydrous_total=100.03,,,,,,,1073.15,1073.15,1073.15,1073.15,K,100000,100000,100000,0.1,MPa,,,,,one_atm_furnace,1638000,,,,,,,,,,,,,,,,,,1.17489755494e-15,-14.93,,,1.17489755493953e-15,m2/s,,,,EPMA,thin_film,Electron microprobe,true,,,false,use_with_caution,,,provenance=compilation_2010; v0_source=zhang_table1; Type_of_dif_as_printed=Tracer; Type_of_exp_as_printed=thin source; Analytical_as_printed=Electron microprobe; Apparatus_as_printed=furnace; R unstated in spreadsheet; compiler gas_constant_used_j_mol_k=8.314,supplement,"Holycross, M.",2026-08-31,draft,Roselieb2002GCA 66; 109,Roselieb,2002,,Geochimica et Cosmochimica Acta,66,109,10.1016/s0016-7037(01)00754-2,"Zhang 2010 Table 1 xls, Entry# 456; Run# 3.290197"
DDB000453,1.0.0,isothermal_d,,Mg,,,,tracer,none,unspecified,melt,Jadeite melt,,,,melt_simple,,,false,false,Jadeite melt; SiO2=59.86;Al2O3=25.52;FeOt=0.023;MgO=0.004;CaO=0.018;Na2O=14.58;K2O=0.022,wt_pct_oxide,59.86,,25.52,,0.023,,,,0.004,0.018,14.58,0.022,,,,,,anhydrous_total=100.03,,,,,,,1073.15,1073.15,1073.15,1073.15,K,100000,100000,100000,0.1,MPa,,,,,one_atm_furnace,3024000,,,,,,,,,,,,,,,,,,9.77237220956e-16,-15.01,,,9.77237220955805e-16,m2/s,,,,EPMA,thin_film,Electron microprobe,true,,,false,use_with_caution,,,provenance=compilation_2010; v0_source=zhang_table1; Type_of_dif_as_printed=Tracer; Type_of_exp_as_printed=thin source; Analytical_as_printed=Electron microprobe; Apparatus_as_printed=furnace; R unstated in spreadsheet; compiler gas_constant_used_j_mol_k=8.314,supplement,"Holycross, M.",2026-08-31,draft,Roselieb2002GCA 66; 109,Roselieb,2002,,Geochimica et Cosmochimica Acta,66,109,10.1016/s0016-7037(01)00754-2,"Zhang 2010 Table 1 xls, Entry# 457; Run# 4.290197"
DDB000454,1.0.0,isothermal_d,,Mg,,,,tracer,none,unspecified,melt,Jadeite melt,,,,melt_simple,,,false,false,Jadeite melt; SiO2=59.86;Al2O3=25.52;FeOt=0.023;MgO=0.004;CaO=0.018;Na2O=14.58;K2O=0.022,wt_pct_oxide,59.86,,25.52,,0.023,,,,0.004,0.018,14.58,0.022,,,,,,anhydrous_total=100.03,,,,,,,1073.15,1073.15,1073.15,1073.15,K,100000,100000,100000,0.1,MPa,,,,,one_atm_furnace,3024000,,,,,,,,,,,,,,,,,,1.31825673856e-15,-14.88,,,1.3182567385564e-15,m2/s,,,,EPMA,thin_film,Electron microprobe,true,,,false,use_with_caution,,,provenance=compilation_2010; v0_source=zhang_table1; Type_of_dif_as_printed=Tracer; Type_of_exp_as_printed=thin source; Analytical_as_printed=Electron microprobe; Apparatus_as_printed=furnace; R unstated in spreadsheet; compiler gas_constant_used_j_mol_k=8.314,supplement,"Holycross, M.",2026-08-31,draft,Roselieb2002GCA 66; 109,Roselieb,2002,,Geochimica et Cosmochimica Acta,66,109,10.1016/s0016-7037(01)00754-2,"Zhang 2010 Table 1 xls, Entry# 458; Run# 5.290197"
DDB000455,1.0.0,isothermal_d,,Mg,,,,tracer,none,unspecified,melt,Jadeite melt,,,,melt_simple,,,false,false,Jadeite melt; SiO2=59.86;Al2O3=25.52;FeOt=0.023;MgO=0.004;CaO=0.018;Na2O=14.58;K2O=0.022,wt_pct_oxide,59.86,,25.52,,0.023,,,,0.004,0.018,14.58,0.022,,,,,,anhydrous_total=100.03,,,,,,,1123.15,1123.15,1123.15,1123.15,K,100000,100000,100000,0.1,MPa,,,,,one_atm_furnace,687600,,,,,,,,,,,,,,,,,,3.16227766017e-15,-14.5,,,3.16227766016837e-15,m2/s,,,,EPMA,thin_film,Electron microprobe,true,,,false,use_with_caution,,,provenance=compilation_2010; v0_source=zhang_table1; Type_of_dif_as_printed=Tracer; Type_of_exp_as_printed=thin source; Analytical_as_printed=Electron microprobe; Apparatus_as_printed=furnace; R unstated in spreadsheet; compiler gas_constant_used_j_mol_k=8.314,supplement,"Holycross, M.",2026-08-31,draft,Roselieb2002GCA 66; 109,Roselieb,2002,,Geochimica et Cosmochimica Acta,66,109,10.1016/s0016-7037(01)00754-2,"Zhang 2010 Table 1 xls, Entry# 459; Run# 6.290197"
DDB000456,1.0.0,isothermal_d,,Mg,,,,tracer,none,unspecified,melt,Jadeite melt,,,,melt_simple,,,false,false,Jadeite melt; SiO2=59.86;Al2O3=25.52;FeOt=0.023;MgO=0.004;CaO=0.018;Na2O=14.58;K2O=0.022,wt_pct_oxide,59.86,,25.52,,0.023,,,,0.004,0.018,14.58,0.022,,,,,,anhydrous_total=100.03,,,,,,,1123.15,1123.15,1123.15,1123.15,K,100000,100000,100000,0.1,MPa,,,,,one_atm_furnace,687600,,,,,,,,,,,,,,,,,,3.2359365693e-15,-14.49,,,3.23593656929627e-15,m2/s,,,,EPMA,thin_film,Electron microprobe,true,,,false,use_with_caution,,,provenance=compilation_2010; v0_source=zhang_table1; Type_of_dif_as_printed=Tracer; Type_of_exp_as_printed=thin source; Analytical_as_printed=Electron microprobe; Apparatus_as_printed=furnace; R unstated in spreadsheet; compiler gas_constant_used_j_mol_k=8.314,supplement,"Holycross, M.",2026-08-31,draft,Roselieb2002GCA 66; 109,Roselieb,2002,,Geochimica et Cosmochimica Acta,66,109,10.1016/s0016-7037(01)00754-2,"Zhang 2010 Table 1 xls, Entry# 460; Run# 7.290197"
DDB000457,1.0.0,isothermal_d,,Mg,,,,tracer,none,unspecified,melt,Jadeite melt,,,,melt_simple,,,false,false,Jadeite melt; SiO2=59.86;Al2O3=25.52;FeOt=0.023;MgO=0.004;CaO=0.018;Na2O=14.58;K2O=0.022,wt_pct_oxide,59.86,,25.52,,0.023,,,,0.004,0.018,14.58,0.022,,,,,,anhydrous_total=100.03,,,,,,,1123.15,1123.15,1123.15,1123.15,K,100000,100000,100000,0.1,MPa,,,,,one_atm_furnace,2124900,,,,,,,,,,,,,,,,,,2.6302679919e-15,-14.58,,,2.63026799189537e-15,m2/s,,,,EPMA,thin_film,Electron microprobe,true,,,false,use_with_caution,,,provenance=compilation_2010; v0_source=zhang_table1; Type_of_dif_as_printed=Tracer; Type_of_exp_as_printed=thin source; Analytical_as_printed=Electron microprobe; Apparatus_as_printed=furnace; R unstated in spreadsheet; compiler gas_constant_used_j_mol_k=8.314,supplement,"Holycross, M.",2026-08-31,draft,Roselieb2002GCA 66; 109,Roselieb,2002,,Geochimica et Cosmochimica Acta,66,109,10.1016/s0016-7037(01)00754-2,"Zhang 2010 Table 1 xls, Entry# 461; Run# 19.290197"
DDB000458,1.0.0,isothermal_d,,Mg,,,,tracer,none,unspecified,melt,Jadeite melt,,,,melt_simple,,,false,false,Jadeite melt; SiO2=59.86;Al2O3=25.52;FeOt=0.023;MgO=0.004;CaO=0.018;Na2O=14.58;K2O=0.022,wt_pct_oxide,59.86,,25.52,,0.023,,,,0.004,0.018,14.58,0.022,,,,,,anhydrous_total=100.03,,,,,,,1123.15,1123.15,1123.15,1123.15,K,100000,100000,100000,0.1,MPa,,,,,one_atm_furnace,2124900,,,,,,,,,,,,,,,,,,2.39883291902e-15,-14.62,,,2.39883291901948e-15,m2/s,,,,EPMA,thin_film,Electron microprobe,true,,,false,use_with_caution,,,provenance=compilation_2010; v0_source=zhang_table1; Type_of_dif_as_printed=Tracer; Type_of_exp_as_printed=thin source; Analytical_as_printed=Electron microprobe; Apparatus_as_printed=furnace; R unstated in spreadsheet; compiler gas_constant_used_j_mol_k=8.314,supplement,"Holycross, M.",2026-08-31,draft,Roselieb2002GCA 66; 109,Roselieb,2002,,Geochimica et Cosmochimica Acta,66,109,10.1016/s0016-7037(01)00754-2,"Zhang 2010 Table 1 xls, Entry# 462; Run# 20.290197"
DDB000459,1.0.0,isothermal_d,,Mg,,,,tracer,none,unspecified,melt,Jadeite melt,,,,melt_simple,,,false,false,Jadeite melt; SiO2=59.86;Al2O3=25.52;FeOt=0.023;MgO=0.004;CaO=0.018;Na2O=14.58;K2O=0.022,wt_pct_oxide,59.86,,25.52,,0.023,,,,0.004,0.018,14.58,0.022,,,,,,anhydrous_total=100.03,,,,,,,1123.15,1123.15,1123.15,1123.15,K,100000,100000,100000,0.1,MPa,,,,,one_atm_furnace,2124900,,,,,,,,,,,,,,,,,,2.95120922667e-15,-14.53,,,2.95120922666638e-15,m2/s,,,,EPMA,thin_film,Electron microprobe,true,,,false,use_with_caution,,,provenance=compilation_2010; v0_source=zhang_table1; Type_of_dif_as_printed=Tracer; Type_of_exp_as_printed=thin source; Analytical_as_printed=Electron microprobe; Apparatus_as_printed=furnace; R unstated in spreadsheet; compiler gas_constant_used_j_mol_k=8.314,supplement,"Holycross, M.",2026-08-31,draft,Roselieb2002GCA 66; 109,Roselieb,2002,,Geochimica et Cosmochimica Acta,66,109,10.1016/s0016-7037(01)00754-2,"Zhang 2010 Table 1 xls, Entry# 463; Run# 21.290197"
DDB000460,1.0.0,isothermal_d,,Mg,,,,tracer,none,unspecified,melt,Jadeite melt,,,,melt_simple,,,false,false,Jadeite melt; SiO2=59.86;Al2O3=25.52;FeOt=0.023;MgO=0.004;CaO=0.018;Na2O=14.58;K2O=0.022,wt_pct_oxide,59.86,,25.52,,0.023,,,,0.004,0.018,14.58,0.022,,,,,,anhydrous_total=100.03,,,,,,,1123.15,1123.15,1123.15,1123.15,K,100000,100000,100000,0.1,MPa,,,,,one_atm_furnace,2124900,,,,,,,,,,,,,,,,,,3.16227766017e-15,-14.5,,,3.16227766016837e-15,m2/s,,,,EPMA,thin_film,Electron microprobe,true,,,false,use_with_caution,,,provenance=compilation_2010; v0_source=zhang_table1; Type_of_dif_as_printed=Tracer; Type_of_exp_as_printed=thin source; Analytical_as_printed=Electron microprobe; Apparatus_as_printed=furnace; R unstated in spreadsheet; compiler gas_constant_used_j_mol_k=8.314,supplement,"Holycross, M.",2026-08-31,draft,Roselieb2002GCA 66; 109,Roselieb,2002,,Geochimica et Cosmochimica Acta,66,109,10.1016/s0016-7037(01)00754-2,"Zhang 2010 Table 1 xls, Entry# 464; Run# 22.290197"
DDB000461,1.0.0,isothermal_d,,Mg,,,,tracer,none,unspecified,melt,Jadeite melt,,,,melt_simple,,,false,false,Jadeite melt; SiO2=59.86;Al2O3=25.52;FeOt=0.023;MgO=0.004;CaO=0.018;Na2O=14.58;K2O=0.022,wt_pct_oxide,59.86,,25.52,,0.023,,,,0.004,0.018,14.58,0.022,,,,,,anhydrous_total=100.03,,,,,,,1173.15,1173.15,1173.15,1173.15,K,100000,100000,100000,0.1,MPa,,,,,one_atm_furnace,79200,,,,,,,,,,,,,,,,,,1.23026877081e-14,-13.91,,,1.23026877081238e-14,m2/s,,,,EPMA,thin_film,Electron microprobe,true,,,false,use_with_caution,,,provenance=compilation_2010; v0_source=zhang_table1; Type_of_dif_as_printed=Tracer; Type_of_exp_as_printed=thin source; Analytical_as_printed=Electron microprobe; Apparatus_as_printed=furnace; R unstated in spreadsheet; compiler gas_constant_used_j_mol_k=8.314,supplement,"Holycross, M.",2026-08-31,draft,Roselieb2002GCA 66; 109,Roselieb,2002,,Geochimica et Cosmochimica Acta,66,109,10.1016/s0016-7037(01)00754-2,"Zhang 2010 Table 1 xls, Entry# 465; Run# 1.201296"
DDB000462,1.0.0,isothermal_d,,Mg,,,,tracer,none,unspecified,melt,Jadeite melt,,,,melt_simple,,,false,false,Jadeite melt; SiO2=59.86;Al2O3=25.52;FeOt=0.023;MgO=0.004;CaO=0.018;Na2O=14.58;K2O=0.022,wt_pct_oxide,59.86,,25.52,,0.023,,,,0.004,0.018,14.58,0.022,,,,,,anhydrous_total=100.03,,,,,,,1173.15,1173.15,1173.15,1173.15,K,100000,100000,100000,0.1,MPa,,,,,one_atm_furnace,79200,,,,,,,,,,,,,,,,,,1.02329299228e-14,-13.99,,,1.02329299228075e-14,m2/s,,,,EPMA,thin_film,Electron microprobe,true,,,false,use_with_caution,,,provenance=compilation_2010; v0_source=zhang_table1; Type_of_dif_as_printed=Tracer; Type_of_exp_as_printed=thin source; Analytical_as_printed=Electron microprobe; Apparatus_as_printed=furnace; R unstated in spreadsheet; compiler gas_constant_used_j_mol_k=8.314,supplement,"Holycross, M.",2026-08-31,draft,Roselieb2002GCA 66; 109,Roselieb,2002,,Geochimica et Cosmochimica Acta,66,109,10.1016/s0016-7037(01)00754-2,"Zhang 2010 Table 1 xls, Entry# 466; Run# 2.201296"
DDB000463,1.0.0,isothermal_d,,Mg,,,,tracer,none,unspecified,melt,Jadeite melt,,,,melt_simple,,,false,false,Jadeite melt; SiO2=59.86;Al2O3=25.52;FeOt=0.023;MgO=0.004;CaO=0.018;Na2O=14.58;K2O=0.022,wt_pct_oxide,59.86,,25.52,,0.023,,,,0.004,0.018,14.58,0.022,,,,,,anhydrous_total=100.03,,,,,,,1173.15,1173.15,1173.15,1173.15,K,100000,100000,100000,0.1,MPa,,,,,one_atm_furnace,79200,,,,,,,,,,,,,,,,,,1.51356124844e-14,-13.82,,,1.5135612484362e-14,m2/s,,,,EPMA,thin_film,Electron microprobe,true,,,false,use_with_caution,,,provenance=compilation_2010; v0_source=zhang_table1; Type_of_dif_as_printed=Tracer; Type_of_exp_as_printed=thin source; Analytical_as_printed=Electron microprobe; Apparatus_as_printed=furnace; R unstated in spreadsheet; compiler gas_constant_used_j_mol_k=8.314,supplement,"Holycross, M.",2026-08-31,draft,Roselieb2002GCA 66; 109,Roselieb,2002,,Geochimica et Cosmochimica Acta,66,109,10.1016/s0016-7037(01)00754-2,"Zhang 2010 Table 1 xls, Entry# 467; Run# 3.201296"
DDB000464,1.0.0,isothermal_d,,Mg,,,,tracer,none,unspecified,melt,Jadeite melt,,,,melt_simple,,,false,false,Jadeite melt; SiO2=59.86;Al2O3=25.52;FeOt=0.023;MgO=0.004;CaO=0.018;Na2O=14.58;K2O=0.022,wt_pct_oxide,59.86,,25.52,,0.023,,,,0.004,0.018,14.58,0.022,,,,,,anhydrous_total=100.03,,,,,,,1173.15,1173.15,1173.15,1173.15,K,100000,100000,100000,0.1,MPa,,,,,one_atm_furnace,79200,,,,,,,,,,,,,,,,,,7.07945784384e-15,-14.15,,,7.07945784384133e-15,m2/s,,,,EPMA,thin_film,Electron microprobe,true,,,false,use_with_caution,,,provenance=compilation_2010; v0_source=zhang_table1; Type_of_dif_as_printed=Tracer; Type_of_exp_as_printed=thin source; Analytical_as_printed=Electron microprobe; Apparatus_as_printed=furnace; R unstated in spreadsheet; compiler gas_constant_used_j_mol_k=8.314,supplement,"Holycross, M.",2026-08-31,draft,Roselieb2002GCA 66; 109,Roselieb,2002,,Geochimica et Cosmochimica Acta,66,109,10.1016/s0016-7037(01)00754-2,"Zhang 2010 Table 1 xls, Entry# 468; Run# 11.290197"
DDB000465,1.0.0,isothermal_d,,Mg,,,,tracer,none,unspecified,melt,Jadeite melt,,,,melt_simple,,,false,false,Jadeite melt; SiO2=59.86;Al2O3=25.52;FeOt=0.023;MgO=0.004;CaO=0.018;Na2O=14.58;K2O=0.022,wt_pct_oxide,59.86,,25.52,,0.023,,,,0.004,0.018,14.58,0.022,,,,,,anhydrous_total=100.03,,,,,,,1173.15,1173.15,1173.15,1173.15,K,100000,100000,100000,0.1,MPa,,,,,one_atm_furnace,79200,,,,,,,,,,,,,,,,,,1.1220184543e-14,-13.95,,,1.12201845430196e-14,m2/s,,,,EPMA,thin_film,Electron microprobe,true,,,false,use_with_caution,,,provenance=compilation_2010; v0_source=zhang_table1; Type_of_dif_as_printed=Tracer; Type_of_exp_as_printed=thin source; Analytical_as_printed=Electron microprobe; Apparatus_as_printed=furnace; R unstated in spreadsheet; compiler gas_constant_used_j_mol_k=8.314,supplement,"Holycross, M.",2026-08-31,draft,Roselieb2002GCA 66; 109,Roselieb,2002,,Geochimica et Cosmochimica Acta,66,109,10.1016/s0016-7037(01)00754-2,"Zhang 2010 Table 1 xls, Entry# 469; Run# 12.290197"
DDB000466,1.0.0,isothermal_d,,Mg,,,,tracer,none,unspecified,melt,Jadeite melt,,,,melt_simple,,,false,false,Jadeite melt; SiO2=59.86;Al2O3=25.52;FeOt=0.023;MgO=0.004;CaO=0.018;Na2O=14.58;K2O=0.022,wt_pct_oxide,59.86,,25.52,,0.023,,,,0.004,0.018,14.58,0.022,,,,,,anhydrous_total=100.03,,,,,,,1173.15,1173.15,1173.15,1173.15,K,100000,100000,100000,0.1,MPa,,,,,one_atm_furnace,82800,,,,,,,,,,,,,,,,,,7.58577575029e-15,-14.12,,,7.58577575029184e-15,m2/s,,,,EPMA,thin_film,Electron microprobe,true,,,false,use_with_caution,,,provenance=compilation_2010; v0_source=zhang_table1; Type_of_dif_as_printed=Tracer; Type_of_exp_as_printed=thin source; Analytical_as_printed=Electron microprobe; Apparatus_as_printed=furnace; R unstated in spreadsheet; compiler gas_constant_used_j_mol_k=8.314,supplement,"Holycross, M.",2026-08-31,draft,Roselieb2002GCA 66; 109,Roselieb,2002,,Geochimica et Cosmochimica Acta,66,109,10.1016/s0016-7037(01)00754-2,"Zhang 2010 Table 1 xls, Entry# 470; Run# 10.030696"
DDB000467,1.0.0,isothermal_d,,Mg,,,,tracer,none,unspecified,melt,Jadeite melt,,,,melt_simple,,,false,false,Jadeite melt; SiO2=59.86;Al2O3=25.52;FeOt=0.023;MgO=0.004;CaO=0.018;Na2O=14.58;K2O=0.022,wt_pct_oxide,59.86,,25.52,,0.023,,,,0.004,0.018,14.58,0.022,,,,,,anhydrous_total=100.03,,,,,,,1173.15,1173.15,1173.15,1173.15,K,100000,100000,100000,0.1,MPa,,,,,one_atm_furnace,241200,,,,,,,,,,,,,,,,,,5.88843655356e-15,-14.23,,,5.88843655355585e-15,m2/s,,,,EPMA,thin_film,Electron microprobe,true,,,false,use_with_caution,,,provenance=compilation_2010; v0_source=zhang_table1; Type_of_dif_as_printed=Tracer; Type_of_exp_as_printed=thin source; Analytical_as_printed=Electron microprobe; Apparatus_as_printed=furnace; R unstated in spreadsheet; compiler gas_constant_used_j_mol_k=8.314,supplement,"Holycross, M.",2026-08-31,draft,Roselieb2002GCA 66; 109,Roselieb,2002,,Geochimica et Cosmochimica Acta,66,109,10.1016/s0016-7037(01)00754-2,"Zhang 2010 Table 1 xls, Entry# 471; Run# 8.030696"
DDB000468,1.0.0,isothermal_d,,Mg,,,,tracer,none,unspecified,melt,Jadeite melt,,,,melt_simple,,,false,false,Jadeite melt; SiO2=59.86;Al2O3=25.52;FeOt=0.023;MgO=0.004;CaO=0.018;Na2O=14.58;K2O=0.022,wt_pct_oxide,59.86,,25.52,,0.023,,,,0.004,0.018,14.58,0.022,,,,,,anhydrous_total=100.03,,,,,,,1173.15,1173.15,1173.15,1173.15,K,100000,100000,100000,0.1,MPa,,,,,one_atm_furnace,442800,,,,,,,,,,,,,,,,,,6.60693448008e-15,-14.18,,,6.60693448007596e-15,m2/s,,,,EPMA,thin_film,Electron microprobe,true,,,false,use_with_caution,,,provenance=compilation_2010; v0_source=zhang_table1; Type_of_dif_as_printed=Tracer; Type_of_exp_as_printed=thin source; Analytical_as_printed=Electron microprobe; Apparatus_as_printed=furnace; R unstated in spreadsheet; compiler gas_constant_used_j_mol_k=8.314,supplement,"Holycross, M.",2026-08-31,draft,Roselieb2002GCA 66; 109,Roselieb,2002,,Geochimica et Cosmochimica Acta,66,109,10.1016/s0016-7037(01)00754-2,"Zhang 2010 Table 1 xls, Entry# 472; Run# 8.290197"
DDB000469,1.0.0,isothermal_d,,Mg,,,,tracer,none,unspecified,melt,Jadeite melt,,,,melt_simple,,,false,false,Jadeite melt; SiO2=59.86;Al2O3=25.52;FeOt=0.023;MgO=0.004;CaO=0.018;Na2O=14.58;K2O=0.022,wt_pct_oxide,59.86,,25.52,,0.023,,,,0.004,0.018,14.58,0.022,,,,,,anhydrous_total=100.03,,,,,,,1173.15,1173.15,1173.15,1173.15,K,100000,100000,100000,0.1,MPa,,,,,one_atm_furnace,442800,,,,,,,,,,,,,,,,,,8.12830516164e-15,-14.09,,,8.12830516164099e-15,m2/s,,,,EPMA,thin_film,Electron microprobe,true,,,false,use_with_caution,,,provenance=compilation_2010; v0_source=zhang_table1; Type_of_dif_as_printed=Tracer; Type_of_exp_as_printed=thin source; Analytical_as_printed=Electron microprobe; Apparatus_as_printed=furnace; R unstated in spreadsheet; compiler gas_constant_used_j_mol_k=8.314,supplement,"Holycross, M.",2026-08-31,draft,Roselieb2002GCA 66; 109,Roselieb,2002,,Geochimica et Cosmochimica Acta,66,109,10.1016/s0016-7037(01)00754-2,"Zhang 2010 Table 1 xls, Entry# 473; Run# 9.290197"
DDB000470,1.0.0,isothermal_d,,Mg,,,,tracer,none,unspecified,melt,Jadeite melt,,,,melt_simple,,,false,false,Jadeite melt; SiO2=59.86;Al2O3=25.52;FeOt=0.023;MgO=0.004;CaO=0.018;Na2O=14.58;K2O=0.022,wt_pct_oxide,59.86,,25.52,,0.023,,,,0.004,0.018,14.58,0.022,,,,,,anhydrous_total=100.03,,,,,,,1173.15,1173.15,1173.15,1173.15,K,100000,100000,100000,0.1,MPa,,,,,one_atm_furnace,442800,,,,,,,,,,,,,,,,,,8.51138038202e-15,-14.07,,,8.51138038202376e-15,m2/s,,,,EPMA,thin_film,Electron microprobe,true,,,false,use_with_caution,,,provenance=compilation_2010; v0_source=zhang_table1; Type_of_dif_as_printed=Tracer; Type_of_exp_as_printed=thin source; Analytical_as_printed=Electron microprobe; Apparatus_as_printed=furnace; R unstated in spreadsheet; compiler gas_constant_used_j_mol_k=8.314,supplement,"Holycross, M.",2026-08-31,draft,Roselieb2002GCA 66; 109,Roselieb,2002,,Geochimica et Cosmochimica Acta,66,109,10.1016/s0016-7037(01)00754-2,"Zhang 2010 Table 1 xls, Entry# 474; Run# 10.290197"
DDB000471,1.0.0,isothermal_d,,Mg,,,,tracer,none,unspecified,melt,Jadeite melt,,,,melt_simple,,,false,false,Jadeite melt; SiO2=59.86;Al2O3=25.52;FeOt=0.023;MgO=0.004;CaO=0.018;Na2O=14.58;K2O=0.022,wt_pct_oxide,59.86,,25.52,,0.023,,,,0.004,0.018,14.58,0.022,,,,,,anhydrous_total=100.03,,,,,,,1223.15,1223.15,1223.15,1223.15,K,100000,100000,100000,0.1,MPa,,,,,one_atm_furnace,82800,,,,,,,,,,,,,,,,,,2.57039578277e-14,-13.59,,,2.57039578276886e-14,m2/s,,,,EPMA,thin_film,Electron microprobe,true,,,false,use_with_caution,,,provenance=compilation_2010; v0_source=zhang_table1; Type_of_dif_as_printed=Tracer; Type_of_exp_as_printed=thin source; Analytical_as_printed=Electron microprobe; Apparatus_as_printed=furnace; R unstated in spreadsheet; compiler gas_constant_used_j_mol_k=8.314,supplement,"Holycross, M.",2026-08-31,draft,Roselieb2002GCA 66; 109,Roselieb,2002,,Geochimica et Cosmochimica Acta,66,109,10.1016/s0016-7037(01)00754-2,"Zhang 2010 Table 1 xls, Entry# 475; Run# 5.201296"
DDB000472,1.0.0,isothermal_d,,Mg,,,,tracer,none,unspecified,melt,Jadeite melt,,,,melt_simple,,,false,false,Jadeite melt; SiO2=59.86;Al2O3=25.52;FeOt=0.023;MgO=0.004;CaO=0.018;Na2O=14.58;K2O=0.022,wt_pct_oxide,59.86,,25.52,,0.023,,,,0.004,0.018,14.58,0.022,,,,,,anhydrous_total=100.03,,,,,,,1223.15,1223.15,1223.15,1223.15,K,100000,100000,100000,0.1,MPa,,,,,one_atm_furnace,82800,,,,,,,,,,,,,,,,,,1.69824365246e-14,-13.77,,,1.69824365246174e-14,m2/s,,,,EPMA,thin_film,Electron microprobe,true,,,false,use_with_caution,,,provenance=compilation_2010; v0_source=zhang_table1; Type_of_dif_as_printed=Tracer; Type_of_exp_as_printed=thin source; Analytical_as_printed=Electron microprobe; Apparatus_as_printed=furnace; R unstated in spreadsheet; compiler gas_constant_used_j_mol_k=8.314,supplement,"Holycross, M.",2026-08-31,draft,Roselieb2002GCA 66; 109,Roselieb,2002,,Geochimica et Cosmochimica Acta,66,109,10.1016/s0016-7037(01)00754-2,"Zhang 2010 Table 1 xls, Entry# 476; Run# 6.201296"
DDB000473,1.0.0,isothermal_d,,Mg,,,,tracer,none,unspecified,melt,Jadeite melt,,,,melt_simple,,,false,false,Jadeite melt; SiO2=59.86;Al2O3=25.52;FeOt=0.023;MgO=0.004;CaO=0.018;Na2O=14.58;K2O=0.022,wt_pct_oxide,59.86,,25.52,,0.023,,,,0.004,0.018,14.58,0.022,,,,,,anhydrous_total=100.03,,,,,,,1223.15,1223.15,1223.15,1223.15,K,100000,100000,100000,0.1,MPa,,,,,one_atm_furnace,82800,,,,,,,,,,,,,,,,,,1.51356124844e-14,-13.82,,,1.5135612484362e-14,m2/s,,,,EPMA,thin_film,Electron microprobe,true,,,false,use_with_caution,,,provenance=compilation_2010; v0_source=zhang_table1; Type_of_dif_as_printed=Tracer; Type_of_exp_as_printed=thin source; Analytical_as_printed=Electron microprobe; Apparatus_as_printed=furnace; R unstated in spreadsheet; compiler gas_constant_used_j_mol_k=8.314,supplement,"Holycross, M.",2026-08-31,draft,Roselieb2002GCA 66; 109,Roselieb,2002,,Geochimica et Cosmochimica Acta,66,109,10.1016/s0016-7037(01)00754-2,"Zhang 2010 Table 1 xls, Entry# 477; Run# 7.201296"
DDB000474,1.0.0,isothermal_d,,Mg,,,,tracer,none,unspecified,melt,Jadeite melt,,,,melt_simple,,,false,false,Jadeite melt; SiO2=59.86;Al2O3=25.52;FeOt=0.023;MgO=0.004;CaO=0.018;Na2O=14.58;K2O=0.022,wt_pct_oxide,59.86,,25.52,,0.023,,,,0.004,0.018,14.58,0.022,,,,,,anhydrous_total=100.03,,,,,,,1223.15,1223.15,1223.15,1223.15,K,100000,100000,100000,0.1,MPa,,,,,one_atm_furnace,82800,,,,,,,,,,,,,,,,,,2.1379620895e-14,-13.67,,,2.13796208950222e-14,m2/s,,,,EPMA,thin_film,Electron microprobe,true,,,false,use_with_caution,,,provenance=compilation_2010; v0_source=zhang_table1; Type_of_dif_as_printed=Tracer; Type_of_exp_as_printed=thin source; Analytical_as_printed=Electron microprobe; Apparatus_as_printed=furnace; R unstated in spreadsheet; compiler gas_constant_used_j_mol_k=8.314,supplement,"Holycross, M.",2026-08-31,draft,Roselieb2002GCA 66; 109,Roselieb,2002,,Geochimica et Cosmochimica Acta,66,109,10.1016/s0016-7037(01)00754-2,"Zhang 2010 Table 1 xls, Entry# 478; Run# 8.201296"
DDB000475,1.0.0,isothermal_d,,Mg,,,,tracer,none,unspecified,melt,Jadeite melt,,,,melt_simple,,,false,false,Jadeite melt; SiO2=59.86;Al2O3=25.52;FeOt=0.023;MgO=0.004;CaO=0.018;Na2O=14.58;K2O=0.022,wt_pct_oxide,59.86,,25.52,,0.023,,,,0.004,0.018,14.58,0.022,,,,,,anhydrous_total=100.03,,,,,,,1223.15,1223.15,1223.15,1223.15,K,100000,100000,100000,0.1,MPa,,,,,one_atm_furnace,243000,,,,,,,,,,,,,,,,,,1.44543977075e-14,-13.84,,,1.44543977074592e-14,m2/s,,,,EPMA,thin_film,Electron microprobe,true,,,false,use_with_caution,,,provenance=compilation_2010; v0_source=zhang_table1; Type_of_dif_as_printed=Tracer; Type_of_exp_as_printed=thin source; Analytical_as_printed=Electron microprobe; Apparatus_as_printed=furnace; R unstated in spreadsheet; compiler gas_constant_used_j_mol_k=8.314,supplement,"Holycross, M.",2026-08-31,draft,Roselieb2002GCA 66; 109,Roselieb,2002,,Geochimica et Cosmochimica Acta,66,109,10.1016/s0016-7037(01)00754-2,"Zhang 2010 Table 1 xls, Entry# 479; Run# 13.290197"
DDB000476,1.0.0,isothermal_d,,Mg,,,,tracer,none,unspecified,melt,Jadeite melt,,,,melt_simple,,,false,false,Jadeite melt; SiO2=59.86;Al2O3=25.52;FeOt=0.023;MgO=0.004;CaO=0.018;Na2O=14.58;K2O=0.022,wt_pct_oxide,59.86,,25.52,,0.023,,,,0.004,0.018,14.58,0.022,,,,,,anhydrous_total=100.03,,,,,,,1223.15,1223.15,1223.15,1223.15,K,100000,100000,100000,0.1,MPa,,,,,one_atm_furnace,243000,,,,,,,,,,,,,,,,,,1.69824365246e-14,-13.77,,,1.69824365246174e-14,m2/s,,,,EPMA,thin_film,Electron microprobe,true,,,false,use_with_caution,,,provenance=compilation_2010; v0_source=zhang_table1; Type_of_dif_as_printed=Tracer; Type_of_exp_as_printed=thin source; Analytical_as_printed=Electron microprobe; Apparatus_as_printed=furnace; R unstated in spreadsheet; compiler gas_constant_used_j_mol_k=8.314,supplement,"Holycross, M.",2026-08-31,draft,Roselieb2002GCA 66; 109,Roselieb,2002,,Geochimica et Cosmochimica Acta,66,109,10.1016/s0016-7037(01)00754-2,"Zhang 2010 Table 1 xls, Entry# 480; Run# 14.290197"
DDB000477,1.0.0,isothermal_d,,Mg,,,,tracer,none,unspecified,melt,Jadeite melt,,,,melt_simple,,,false,false,Jadeite melt; SiO2=59.86;Al2O3=25.52;FeOt=0.023;MgO=0.004;CaO=0.018;Na2O=14.58;K2O=0.022,wt_pct_oxide,59.86,,25.52,,0.023,,,,0.004,0.018,14.58,0.022,,,,,,anhydrous_total=100.03,,,,,,,1223.15,1223.15,1223.15,1223.15,K,100000,100000,100000,0.1,MPa,,,,,one_atm_furnace,243000,,,,,,,,,,,,,,,,,,1.65958690744e-14,-13.78,,,1.65958690743756e-14,m2/s,,,,EPMA,thin_film,Electron microprobe,true,,,false,use_with_caution,,,provenance=compilation_2010; v0_source=zhang_table1; Type_of_dif_as_printed=Tracer; Type_of_exp_as_printed=thin source; Analytical_as_printed=Electron microprobe; Apparatus_as_printed=furnace; R unstated in spreadsheet; compiler gas_constant_used_j_mol_k=8.314,supplement,"Holycross, M.",2026-08-31,draft,Roselieb2002GCA 66; 109,Roselieb,2002,,Geochimica et Cosmochimica Acta,66,109,10.1016/s0016-7037(01)00754-2,"Zhang 2010 Table 1 xls, Entry# 481; Run# 15.290197"
DDB000478,1.0.0,isothermal_d,,Mg,,,,tracer,none,unspecified,melt,Jadeite melt,,,,melt_simple,,,false,false,Jadeite melt; SiO2=59.86;Al2O3=25.52;FeOt=0.023;MgO=0.004;CaO=0.018;Na2O=14.58;K2O=0.022,wt_pct_oxide,59.86,,25.52,,0.023,,,,0.004,0.018,14.58,0.022,,,,,,anhydrous_total=100.03,,,,,,,1293.15,1293.15,1293.15,1293.15,K,100000,100000,100000,0.1,MPa,,,,,one_atm_furnace,18000,,,,,,,,,,,,,,,,,,5.49540873858e-14,-13.26,,,5.49540873857624e-14,m2/s,,,,EPMA,thin_film,Electron microprobe,true,,,false,use_with_caution,,,provenance=compilation_2010; v0_source=zhang_table1; Type_of_dif_as_printed=Tracer; Type_of_exp_as_printed=thin source; Analytical_as_printed=Electron microprobe; Apparatus_as_printed=furnace; R unstated in spreadsheet; compiler gas_constant_used_j_mol_k=8.314,supplement,"Holycross, M.",2026-08-31,draft,Roselieb2002GCA 66; 109,Roselieb,2002,,Geochimica et Cosmochimica Acta,66,109,10.1016/s0016-7037(01)00754-2,"Zhang 2010 Table 1 xls, Entry# 482; Run# 16.290197"
DDB000479,1.0.0,isothermal_d,,Mg,,,,tracer,none,unspecified,melt,Jadeite melt,,,,melt_simple,,,false,false,Jadeite melt; SiO2=59.86;Al2O3=25.52;FeOt=0.023;MgO=0.004;CaO=0.018;Na2O=14.58;K2O=0.022,wt_pct_oxide,59.86,,25.52,,0.023,,,,0.004,0.018,14.58,0.022,,,,,,anhydrous_total=100.03,,,,,,,1293.15,1293.15,1293.15,1293.15,K,100000,100000,100000,0.1,MPa,,,,,one_atm_furnace,18000,,,,,,,,,,,,,,,,,,6.3095734448e-14,-13.2,,,6.30957344480192e-14,m2/s,,,,EPMA,thin_film,Electron microprobe,true,,,false,use_with_caution,,,provenance=compilation_2010; v0_source=zhang_table1; Type_of_dif_as_printed=Tracer; Type_of_exp_as_printed=thin source; Analytical_as_printed=Electron microprobe; Apparatus_as_printed=furnace; R unstated in spreadsheet; compiler gas_constant_used_j_mol_k=8.314,supplement,"Holycross, M.",2026-08-31,draft,Roselieb2002GCA 66; 109,Roselieb,2002,,Geochimica et Cosmochimica Acta,66,109,10.1016/s0016-7037(01)00754-2,"Zhang 2010 Table 1 xls, Entry# 483; Run# 17.290197"
DDB000480,1.0.0,isothermal_d,,Mg,,,,tracer,none,unspecified,melt,Jadeite melt,,,,melt_simple,,,false,false,Jadeite melt; SiO2=59.86;Al2O3=25.52;FeOt=0.023;MgO=0.004;CaO=0.018;Na2O=14.58;K2O=0.022,wt_pct_oxide,59.86,,25.52,,0.023,,,,0.004,0.018,14.58,0.022,,,,,,anhydrous_total=100.03,,,,,,,1293.15,1293.15,1293.15,1293.15,K,100000,100000,100000,0.1,MPa,,,,,one_atm_furnace,18000,,,,,,,,,,,,,,,,,,6.60693448008e-14,-13.18,,,6.60693448007595e-14,m2/s,,,,EPMA,thin_film,Electron microprobe,true,,,false,use_with_caution,,,provenance=compilation_2010; v0_source=zhang_table1; Type_of_dif_as_printed=Tracer; Type_of_exp_as_printed=thin source; Analytical_as_printed=Electron microprobe; Apparatus_as_printed=furnace; R unstated in spreadsheet; compiler gas_constant_used_j_mol_k=8.314,supplement,"Holycross, M.",2026-08-31,draft,Roselieb2002GCA 66; 109,Roselieb,2002,,Geochimica et Cosmochimica Acta,66,109,10.1016/s0016-7037(01)00754-2,"Zhang 2010 Table 1 xls, Entry# 484; Run# 18.290197"
DDB000481,1.0.0,isothermal_d,,Mg,,,,chemical,effective_binary,unspecified,melt,Basalt7-basanite,,,,melt_basalt,,,false,false,Basalt7-basanite; SiO2=45.87;TiO2=1.95;Al2O3=14.55;FeOt=9.795;MnO=0.18;MgO=11.92;CaO=11.145;Na2O=3.04;K2O=0.755;P2O5=0.52,wt_pct_oxide,45.87,1.95,14.55,,9.795,,,0.18,11.92,11.145,3.04,0.755,0.52,,,,,anhydrous_total=99.725,true,0.04,,,,,1723.15,1723.15,1723.15,1723.15,K,900000000,900000000,900000000,900,MPa,,,,,piston_cylinder,300,,,,,,,,,,,,,,,,,,7.7e-11,-10.1135092748,,,7.7e-11,m2/s,,,,EPMA,diffusion_couple,Electron microprobe,true,,,false,use_with_caution,,,provenance=compilation_2010; v0_source=zhang_table1; Type_of_dif_as_printed=SEBD; 1s_error_as_printed=1.5e-11 (on D or lnD unspecified; not converted); Type_of_exp_as_printed=diffusion couple; Analytical_as_printed=Electron microprobe; Apparatus_as_printed=PCA; Capsule_as_printed=graphite and Mo-Pt; pres_medium_as_printed=Salt-pyrex-MgO; R unstated in spreadsheet; compiler gas_constant_used_j_mol_k=8.314,supplement,"Holycross, M.",2026-08-31,draft,Lundstrom2003G3 10.1029/2001GC000224,Lundstrom,2003,,G,,,,"Zhang 2010 Table 1 xls, Entry# 485; Run# MMD-26"
DDB000482,1.0.0,isothermal_d,,Mg,,,,chemical,effective_binary,unspecified,melt,Basalt7-basanite,,,,melt_basalt,,,false,false,Basalt7-basanite; SiO2=45.87;TiO2=1.95;Al2O3=14.55;FeOt=9.795;MnO=0.18;MgO=11.92;CaO=11.145;Na2O=3.04;K2O=0.755;P2O5=0.52,wt_pct_oxide,45.87,1.95,14.55,,9.795,,,0.18,11.92,11.145,3.04,0.755,0.52,,,,,anhydrous_total=99.725,true,0.04,,,,,1723.15,1723.15,1723.15,1723.15,K,900000000,900000000,900000000,900,MPa,,,,,piston_cylinder,420,,,,,,,,,,,,,,,,,,5.4e-11,-10.2676062402,,,5.4e-11,m2/s,,,,EPMA,diffusion_couple,Electron microprobe,true,,,false,use_with_caution,,,provenance=compilation_2010; v0_source=zhang_table1; Type_of_dif_as_printed=SEBD; 1s_error_as_printed=1e-11 (on D or lnD unspecified; not converted); Type_of_exp_as_printed=diffusion couple; Analytical_as_printed=Electron microprobe; Apparatus_as_printed=PCA; Capsule_as_printed=graphite and Mo-Pt; pres_medium_as_printed=Salt-pyrex-MgO; R unstated in spreadsheet; compiler gas_constant_used_j_mol_k=8.314,supplement,"Holycross, M.",2026-08-31,draft,Lundstrom2003G3 10.1029/2001GC000224,Lundstrom,2003,,G,,,,"Zhang 2010 Table 1 xls, Entry# 486; Run# MMD-30"
DDB000483,1.0.0,isothermal_d,,Mg,,,,chemical,effective_binary,unspecified,melt,Basalt11 (MORB),,,,melt_basalt,,,false,false,Basalt11 (MORB); SiO2=48.085;TiO2=1.8;Al2O3=13.1355;FeOt=12.5;MnO=0.2;MgO=8.6875;CaO=10.9755;Na2O=2.45;K2O=0.15;P2O5=0.1,wt_pct_oxide,48.085,1.8,13.1355,,12.5,,,0.2,8.6875,10.9755,2.45,0.15,0.1,,,,,anhydrous_total=98.0835,true,0.325,,,,,1544.15,1544.15,1544.15,1544.15,K,470000000,470000000,470000000,470,MPa,,,,,piston_cylinder,730,,,,,,,,,,,,,,,,,,1.6553e-11,-10.7811232849,,,1.6553e-11,m2/s,,,,EPMA,crystal_dissolution,Electron microprobe,true,,true,false,use_with_caution,,melt compsition is average of interface and initial melts,provenance=compilation_2010; v0_source=zhang_table1; Type_of_dif_as_printed=SEBD; 1s_error_as_printed=9.6605e-13 (on D or lnD unspecified; not converted); C_range_as_printed=6.96 to 10.41; Type_of_exp_as_printed=dissolving olivine; Analytical_as_printed=Electron microprobe; Apparatus_as_printed=Piston-cylinder; Capsule_as_printed=graphite; pres_medium_as_printed=MgO; R unstated in spreadsheet; compiler gas_constant_used_j_mol_k=8.314,supplement,"Holycross, M.",2026-08-31,draft,Chen2008GCA 72; 4756,Chen,2008,,Geochimica et Cosmochimica Acta,72,4756,10.1016/j.gca.2008.07.014,"Zhang 2010 Table 1 xls, Entry# 487; Run# 15"
DDB000484,1.0.0,isothermal_d,,Mg,,,,chemical,effective_binary,unspecified,melt,Basalt11 (MORB),,,,melt_basalt,,,false,false,Basalt11 (MORB); SiO2=48.1515;TiO2=1.7465;Al2O3=12.84;FeOt=12.55;MnO=0.2;MgO=8.867;CaO=10.7315;Na2O=2.35;K2O=0.15;P2O5=0.1,wt_pct_oxide,48.1515,1.7465,12.84,,12.55,,,0.2,8.867,10.7315,2.35,0.15,0.1,,,,,anhydrous_total=97.6865,true,0.325,,,,,1543.15,1543.15,1543.15,1543.15,K,470000000,470000000,470000000,470,MPa,,,,,piston_cylinder,1806,,,,,,,,,,,,,,,,,,1.6873e-11,-10.7728076935,,,1.6873e-11,m2/s,,,,EPMA,crystal_dissolution,Electron microprobe,true,,true,false,use_with_caution,,melt compsition is average of interface and initial melts,provenance=compilation_2010; v0_source=zhang_table1; Type_of_dif_as_printed=SEBD; 1s_error_as_printed=4.33635e-13 (on D or lnD unspecified; not converted); C_range_as_printed=6.88 to 10.85; Type_of_exp_as_printed=dissolving olivine; Analytical_as_printed=Electron microprobe; Apparatus_as_printed=Piston-cylinder; Capsule_as_printed=graphite; pres_medium_as_printed=MgO; R unstated in spreadsheet; compiler gas_constant_used_j_mol_k=8.314,supplement,"Holycross, M.",2026-08-31,draft,Chen2008GCA 72; 4756,Chen,2008,,Geochimica et Cosmochimica Acta,72,4756,10.1016/j.gca.2008.07.014,"Zhang 2010 Table 1 xls, Entry# 488; Run# 16"
DDB000485,1.0.0,isothermal_d,,Mg,,,,chemical,effective_binary,unspecified,melt,Basalt11 (MORB),,,,melt_basalt,,,false,false,Basalt11 (MORB); SiO2=48.9815;TiO2=1.798;Al2O3=13.0325;FeOt=12.4;MnO=0.2;MgO=8.818;CaO=10.8975;Na2O=2.45;K2O=0.15;P2O5=0.1,wt_pct_oxide,48.9815,1.798,13.0325,,12.4,,,0.2,8.818,10.8975,2.45,0.15,0.1,,,,,anhydrous_total=98.8275,true,0.325,,,,,1543.15,1543.15,1543.15,1543.15,K,470000000,470000000,470000000,470,MPa,,,,,piston_cylinder,3602,,,,,,,,,,,,,,,,,,1.8499e-11,-10.7328517476,,,1.8499e-11,m2/s,,,,EPMA,crystal_dissolution,Electron microprobe,true,,true,false,use_with_caution,,melt compsition is average of interface and initial melts,provenance=compilation_2010; v0_source=zhang_table1; Type_of_dif_as_printed=SEBD; 1s_error_as_printed=4.4498e-13 (on D or lnD unspecified; not converted); C_range_as_printed=6.89 to 10.75; Type_of_exp_as_printed=dissolving olivine; Analytical_as_printed=Electron microprobe; Apparatus_as_printed=Piston-cylinder; Capsule_as_printed=graphite; pres_medium_as_printed=MgO; R unstated in spreadsheet; compiler gas_constant_used_j_mol_k=8.314,supplement,"Holycross, M.",2026-08-31,draft,Chen2008GCA 72; 4756,Chen,2008,,Geochimica et Cosmochimica Acta,72,4756,10.1016/j.gca.2008.07.014,"Zhang 2010 Table 1 xls, Entry# 489; Run# 18"
DDB000486,1.0.0,isothermal_d,,Mg,,,,chemical,effective_binary,unspecified,melt,Basalt11 (MORB),,,,melt_basalt,,,false,false,Basalt11 (MORB); SiO2=48.391;TiO2=1.788;Al2O3=12.915;FeOt=12.7;MnO=0.2;MgO=8.587;CaO=10.8315;Na2O=2.45;K2O=0.15;P2O5=0.1,wt_pct_oxide,48.391,1.788,12.915,,12.7,,,0.2,8.587,10.8315,2.45,0.15,0.1,,,,,anhydrous_total=98.1125,true,0.325,,,,,1543.15,1543.15,1543.15,1543.15,K,470000000,470000000,470000000,470,MPa,,,,,piston_cylinder,310,,,,,,,,,,,,,,,,,,1.1908e-11,-10.924161174,,,1.1908e-11,m2/s,,,,EPMA,crystal_dissolution,Electron microprobe,true,,true,false,use_with_caution,,melt compsition is average of interface and initial melts,provenance=compilation_2010; v0_source=zhang_table1; Type_of_dif_as_printed=SEBD; 1s_error_as_printed=4.95955e-13 (on D or lnD unspecified; not converted); C_range_as_printed=6.86 to 10.31; Type_of_exp_as_printed=dissolving olivine; Analytical_as_printed=Electron microprobe; Apparatus_as_printed=Piston-cylinder; Capsule_as_printed=graphite; pres_medium_as_printed=MgO; R unstated in spreadsheet; compiler gas_constant_used_j_mol_k=8.314,supplement,"Holycross, M.",2026-08-31,draft,Chen2008GCA 72; 4756,Chen,2008,,Geochimica et Cosmochimica Acta,72,4756,10.1016/j.gca.2008.07.014,"Zhang 2010 Table 1 xls, Entry# 490; Run# 20"
DDB000487,1.0.0,isothermal_d,,Mg,,,,chemical,effective_binary,unspecified,melt,Basalt11 (MORB),,,,melt_basalt,,,false,false,Basalt11 (MORB); SiO2=48.5645;TiO2=1.7815;Al2O3=12.8095;FeOt=12.95;MnO=0.2;MgO=9.1985;CaO=10.6295;Na2O=2.3;K2O=0.15;P2O5=0.1,wt_pct_oxide,48.5645,1.7815,12.8095,,12.95,,,0.2,9.1985,10.6295,2.3,0.15,0.1,,,,,anhydrous_total=98.6835,true,0.325,,,,,1543.15,1543.15,1543.15,1543.15,K,470000000,470000000,470000000,470,MPa,,,,,piston_cylinder,729,,,,,,,,,,,,,,,,,,1.8171e-11,-10.7406211716,,,1.8171e-11,m2/s,,,,EPMA,crystal_dissolution,Electron microprobe,true,,true,false,use_with_caution,,melt compsition is average of interface and initial melts,provenance=compilation_2010; v0_source=zhang_table1; Type_of_dif_as_printed=SEBD; 1s_error_as_printed=5.0425e-13 (on D or lnD unspecified; not converted); C_range_as_printed=6.96 to 11.44; Type_of_exp_as_printed=dissolving olivine; Analytical_as_printed=Electron microprobe; Apparatus_as_printed=Piston-cylinder; Capsule_as_printed=graphite; pres_medium_as_printed=MgO; R unstated in spreadsheet; compiler gas_constant_used_j_mol_k=8.314,supplement,"Holycross, M.",2026-08-31,draft,Chen2008GCA 72; 4756,Chen,2008,,Geochimica et Cosmochimica Acta,72,4756,10.1016/j.gca.2008.07.014,"Zhang 2010 Table 1 xls, Entry# 491; Run# 21"
DDB000488,1.0.0,isothermal_d,,Mg,,,,chemical,effective_binary,unspecified,melt,Basalt11 (MORB),,,,melt_basalt,,,false,false,Basalt11 (MORB); SiO2=48.1605;TiO2=1.695;Al2O3=12.0485;FeOt=12.95;MnO=0.2;MgO=11.1525;CaO=10.4925;Na2O=2.15;K2O=0.15;P2O5=0.1,wt_pct_oxide,48.1605,1.695,12.0485,,12.95,,,0.2,11.1525,10.4925,2.15,0.15,0.1,,,,,anhydrous_total=99.099,true,0.325,,,,,1646.15,1646.15,1646.15,1646.15,K,470000000,470000000,470000000,470,MPa,,,,,piston_cylinder,312,,,,,,,,,,,,,,,,,,4.0213e-11,-10.3956335261,,,4.0213e-11,m2/s,,,,EPMA,crystal_dissolution,Electron microprobe,true,,true,false,use_with_caution,,melt compsition is average of interface and initial melts,provenance=compilation_2010; v0_source=zhang_table1; Type_of_dif_as_printed=SEBD; 1s_error_as_printed=9.706e-13 (on D or lnD unspecified; not converted); C_range_as_printed=6.87 to 15.44; Type_of_exp_as_printed=dissolving olivine; Analytical_as_printed=Electron microprobe; Apparatus_as_printed=Piston-cylinder; Capsule_as_printed=graphite; pres_medium_as_printed=MgO; R unstated in spreadsheet; compiler gas_constant_used_j_mol_k=8.314,supplement,"Holycross, M.",2026-08-31,draft,Chen2008GCA 72; 4756,Chen,2008,,Geochimica et Cosmochimica Acta,72,4756,10.1016/j.gca.2008.07.014,"Zhang 2010 Table 1 xls, Entry# 492; Run# 23"
