Repository: holycrossm/diffusion-coefficients

# Experimental diffusion coefficients (minerals and silicate melts)

**Pre-release / not published.** Schema v1.0.0. This folder is a GitHub-ready living table: canonical data is CSV, new rows arrive by pull request, and a static page searches the file in the browser. Nothing here is a citable compilation of record.

This is a QA build of 4630 experimental rows (minerals and silicate melts). Most numbers are staged from the 2010 RiMG 72 tables. Do not treat the repo as published, complete, or peer-reviewed.

File: site/data/diffusion_coefficients.csv (part 14 of 136)
DDB000489,1.0.0,isothermal_d,,Mg,,,,chemical,effective_binary,unspecified,melt,Basalt11 (MORB),,,,melt_basalt,,,false,false,Basalt11 (MORB); SiO2=48.1515;TiO2=1.6735;Al2O3=11.683;FeOt=13.2;MnO=0.2;MgO=11.477;CaO=10.4005;Na2O=2.15;K2O=0.15;P2O5=0.1,wt_pct_oxide,48.1515,1.6735,11.683,,13.2,,,0.2,11.477,10.4005,2.15,0.15,0.1,,,,,anhydrous_total=99.1855,true,0.325,,,,,1649.15,1649.15,1649.15,1649.15,K,470000000,470000000,470000000,470,MPa,,,,,piston_cylinder,133,,,,,,,,,,,,,,,,,,3.712e-11,-10.4303920325,,,3.712e-11,m2/s,,,,EPMA,crystal_dissolution,Electron microprobe,true,,true,false,use_with_caution,,melt compsition is average of interface and initial melts,provenance=compilation_2010; v0_source=zhang_table1; Type_of_dif_as_printed=SEBD; 1s_error_as_printed=1.01615e-12 (on D or lnD unspecified; not converted); C_range_as_printed=6.76 to 16.19; Type_of_exp_as_printed=dissolving olivine; Analytical_as_printed=Electron microprobe; Apparatus_as_printed=Piston-cylinder; Capsule_as_printed=graphite; pres_medium_as_printed=MgO; R unstated in spreadsheet; compiler gas_constant_used_j_mol_k=8.314,supplement,"Holycross, M.",2026-08-31,draft,Chen2008GCA 72; 4756,Chen,2008,,Geochimica et Cosmochimica Acta,72,4756,10.1016/j.gca.2008.07.014,"Zhang 2010 Table 1 xls, Entry# 493; Run# 25"
DDB000490,1.0.0,isothermal_d,,Mg,,,,chemical,effective_binary,unspecified,melt,Basalt11 (MORB),,,,melt_basalt,,,false,false,Basalt11 (MORB); SiO2=48.125;TiO2=1.6845;Al2O3=12.015;FeOt=13.05;MnO=0.2;MgO=11.076;CaO=10.4875;Na2O=2.2;K2O=0.15;P2O5=0.1,wt_pct_oxide,48.125,1.6845,12.015,,13.05,,,0.2,11.076,10.4875,2.2,0.15,0.1,,,,,anhydrous_total=99.088,true,0.325,,,,,1643.15,1643.15,1643.15,1643.15,K,470000000,470000000,470000000,470,MPa,,,,,piston_cylinder,731,,,,,,,,,,,,,,,,,,4.8377e-11,-10.315361067,,,4.8377e-11,m2/s,,,,EPMA,crystal_dissolution,Electron microprobe,true,,true,false,use_with_caution,,melt compsition is average of interface and initial melts,provenance=compilation_2010; v0_source=zhang_table1; Type_of_dif_as_printed=SEBD; 1s_error_as_printed=9.2445e-13 (on D or lnD unspecified; not converted); C_range_as_printed=6.75 to 15.40; Type_of_exp_as_printed=dissolving olivine; Analytical_as_printed=Electron microprobe; Apparatus_as_printed=Piston-cylinder; Capsule_as_printed=graphite; pres_medium_as_printed=MgO; R unstated in spreadsheet; compiler gas_constant_used_j_mol_k=8.314,supplement,"Holycross, M.",2026-08-31,draft,Chen2008GCA 72; 4756,Chen,2008,,Geochimica et Cosmochimica Acta,72,4756,10.1016/j.gca.2008.07.014,"Zhang 2010 Table 1 xls, Entry# 494; Run# 26"
DDB000491,1.0.0,isothermal_d,,Mg,,,,chemical,effective_binary,unspecified,melt,Basalt11 (MORB),,,,melt_basalt,,,false,false,Basalt11 (MORB); SiO2=47.871;TiO2=1.651;Al2O3=11.568;FeOt=12.75;MnO=0.2;MgO=12.047;CaO=10.314;Na2O=2.15;K2O=0.15;P2O5=0.1,wt_pct_oxide,47.871,1.651,11.568,,12.75,,,0.2,12.047,10.314,2.15,0.15,0.1,,,,,anhydrous_total=98.801,true,0.325,,,,,1645.15,1645.15,1645.15,1645.15,K,470000000,470000000,470000000,470,MPa,,,,,piston_cylinder,132,,,,,,,,,,,,,,,,,,4.2455e-11,-10.3720711548,,,4.2455e-11,m2/s,,,,EPMA,crystal_dissolution,Electron microprobe,true,,true,false,use_with_caution,,melt compsition is average of interface and initial melts,provenance=compilation_2010; v0_source=zhang_table1; Type_of_dif_as_printed=SEBD; 1s_error_as_printed=7.764e-13 (on D or lnD unspecified; not converted); C_range_as_printed=6.87 to 17.23; Type_of_exp_as_printed=dissolving olivine; Analytical_as_printed=Electron microprobe; Apparatus_as_printed=Piston-cylinder; Capsule_as_printed=graphite; pres_medium_as_printed=MgO; R unstated in spreadsheet; compiler gas_constant_used_j_mol_k=8.314,supplement,"Holycross, M.",2026-08-31,draft,Chen2008GCA 72; 4756,Chen,2008,,Geochimica et Cosmochimica Acta,72,4756,10.1016/j.gca.2008.07.014,"Zhang 2010 Table 1 xls, Entry# 495; Run# 29"
DDB000492,1.0.0,isothermal_d,,Mg,,,,chemical,effective_binary,unspecified,melt,Basalt11 (MORB),,,,melt_basalt,,,false,false,Basalt11 (MORB); SiO2=48.688;TiO2=1.6965;Al2O3=11.9635;FeOt=12.9;MnO=0.2;MgO=11.161;CaO=10.6855;Na2O=2.25;K2O=0.15;P2O5=0.1,wt_pct_oxide,48.688,1.6965,11.9635,,12.9,,,0.2,11.161,10.6855,2.25,0.15,0.1,,,,,anhydrous_total=99.7945,true,0.325,,,,,1641.15,1641.15,1641.15,1641.15,K,470000000,470000000,470000000,470,MPa,,,,,piston_cylinder,1209,,,,,,,,,,,,,,,,,,4.5616e-11,-10.3408828,,,4.5616e-11,m2/s,,,,EPMA,crystal_dissolution,Electron microprobe,true,,true,false,use_with_caution,,melt compsition is average of interface and initial melts,provenance=compilation_2010; v0_source=zhang_table1; Type_of_dif_as_printed=SEBD; 1s_error_as_printed=6.56e-13 (on D or lnD unspecified; not converted); C_range_as_printed=6.86 to 15.46; Type_of_exp_as_printed=dissolving olivine; Analytical_as_printed=Electron microprobe; Apparatus_as_printed=Piston-cylinder; Capsule_as_printed=graphite; pres_medium_as_printed=MgO; R unstated in spreadsheet; compiler gas_constant_used_j_mol_k=8.314,supplement,"Holycross, M.",2026-08-31,draft,Chen2008GCA 72; 4756,Chen,2008,,Geochimica et Cosmochimica Acta,72,4756,10.1016/j.gca.2008.07.014,"Zhang 2010 Table 1 xls, Entry# 496; Run# 33"
DDB000493,1.0.0,isothermal_d,,Mg,,,,chemical,effective_binary,unspecified,melt,Basalt11 (MORB),,,,melt_basalt,,,false,false,Basalt11 (MORB); SiO2=47.659;TiO2=1.532;Al2O3=10.484;FeOt=12.9;MnO=0.2;MgO=14.7565;CaO=9.606;Na2O=2;K2O=0.15;P2O5=0.1,wt_pct_oxide,47.659,1.532,10.484,,12.9,,,0.2,14.7565,9.606,2,0.15,0.1,,,,,anhydrous_total=99.3875,true,0.325,,,,,1746.15,1746.15,1746.15,1746.15,K,470000000,470000000,470000000,470,MPa,,,,,piston_cylinder,255,,,,,,,,,,,,,,,,,,1.2172e-10,-9.91463805631,,,1.2172e-10,m2/s,,,,EPMA,crystal_dissolution,Electron microprobe,true,,true,false,use_with_caution,,melt compsition is average of interface and initial melts,provenance=compilation_2010; v0_source=zhang_table1; Type_of_dif_as_printed=SEBD; 1s_error_as_printed=1.62105e-12 (on D or lnD unspecified; not converted); C_range_as_printed=6.81 to 22.71; Type_of_exp_as_printed=dissolving olivine; Analytical_as_printed=Electron microprobe; Apparatus_as_printed=Piston-cylinder; Capsule_as_printed=graphite; pres_medium_as_printed=MgO; R unstated in spreadsheet; compiler gas_constant_used_j_mol_k=8.314,supplement,"Holycross, M.",2026-08-31,draft,Chen2008GCA 72; 4756,Chen,2008,,Geochimica et Cosmochimica Acta,72,4756,10.1016/j.gca.2008.07.014,"Zhang 2010 Table 1 xls, Entry# 497; Run# 34"
DDB000494,1.0.0,isothermal_d,,Mg,,,,chemical,effective_binary,unspecified,melt,Basalt11 (MORB),,,,melt_basalt,,,false,false,Basalt11 (MORB); SiO2=46.5515;TiO2=1.5185;Al2O3=10.6965;FeOt=12.9;MnO=0.2;MgO=14.5765;CaO=9.5885;Na2O=2;K2O=0.15;P2O5=0.1,wt_pct_oxide,46.5515,1.5185,10.6965,,12.9,,,0.2,14.5765,9.5885,2,0.15,0.1,,,,,anhydrous_total=98.2815,true,0.325,,,,,1749.15,1749.15,1749.15,1749.15,K,470000000,470000000,470000000,470,MPa,,,,,piston_cylinder,615,,,,,,,,,,,,,,,,,,1.1804e-10,-9.92797079917,,,1.1804e-10,m2/s,,,,EPMA,crystal_dissolution,Electron microprobe,true,,true,false,use_with_caution,,melt compsition is average of interface and initial melts,provenance=compilation_2010; v0_source=zhang_table1; Type_of_dif_as_printed=SEBD; 1s_error_as_printed=1.27955e-12 (on D or lnD unspecified; not converted); C_range_as_printed=6.77 to 22.39; Type_of_exp_as_printed=dissolving olivine; Analytical_as_printed=Electron microprobe; Apparatus_as_printed=Piston-cylinder; Capsule_as_printed=graphite; pres_medium_as_printed=MgO; R unstated in spreadsheet; compiler gas_constant_used_j_mol_k=8.314,supplement,"Holycross, M.",2026-08-31,draft,Chen2008GCA 72; 4756,Chen,2008,,Geochimica et Cosmochimica Acta,72,4756,10.1016/j.gca.2008.07.014,"Zhang 2010 Table 1 xls, Entry# 498; Run# 37"
DDB000495,1.0.0,isothermal_d,,Mg,,,,chemical,effective_binary,unspecified,melt,Basalt11 (MORB),,,,melt_basalt,,,false,false,Basalt11 (MORB); SiO2=46.357;TiO2=1.5405;Al2O3=10.5695;FeOt=13.2;MnO=0.2;MgO=14.441;CaO=9.704;Na2O=1.95;K2O=0.15;P2O5=0.1,wt_pct_oxide,46.357,1.5405,10.5695,,13.2,,,0.2,14.441,9.704,1.95,0.15,0.1,,,,,anhydrous_total=98.212,true,0.325,,,,,1750.15,1750.15,1750.15,1750.15,K,470000000,470000000,470000000,470,MPa,,,,,piston_cylinder,76,,,,,,,,,,,,,,,,,,1.2905e-10,-9.88924199112,,,1.2905e-10,m2/s,,,,EPMA,crystal_dissolution,Electron microprobe,true,,true,false,use_with_caution,,melt compsition is average of interface and initial melts,provenance=compilation_2010; v0_source=zhang_table1; Type_of_dif_as_printed=SEBD; 1s_error_as_printed=1.41445e-12 (on D or lnD unspecified; not converted); C_range_as_printed=6.78 to 22.10; Type_of_exp_as_printed=dissolving olivine; Analytical_as_printed=Electron microprobe; Apparatus_as_printed=Piston-cylinder; Capsule_as_printed=graphite; pres_medium_as_printed=MgO; R unstated in spreadsheet; compiler gas_constant_used_j_mol_k=8.314,supplement,"Holycross, M.",2026-08-31,draft,Chen2008GCA 72; 4756,Chen,2008,,Geochimica et Cosmochimica Acta,72,4756,10.1016/j.gca.2008.07.014,"Zhang 2010 Table 1 xls, Entry# 499; Run# 38"
DDB000496,1.0.0,isothermal_d,,Mg,,,,chemical,effective_binary,unspecified,melt,Basalt11 (MORB),,,,melt_basalt,,,false,false,Basalt11 (MORB); SiO2=48.645;TiO2=1.694;Al2O3=12.2305;FeOt=12.75;MnO=0.2;MgO=10.2735;CaO=10.6065;Na2O=2.3;K2O=0.15;P2O5=0.1,wt_pct_oxide,48.645,1.694,12.2305,,12.75,,,0.2,10.2735,10.6065,2.3,0.15,0.1,,,,,anhydrous_total=98.9495,true,0.325,,,,,1647.15,1647.15,1647.15,1647.15,K,940000000,940000000,940000000,940,MPa,,,,,piston_cylinder,252,,,,,,,,,,,,,,,,,,3.6055e-11,-10.4430345001,,,3.6055e-11,m2/s,,,,EPMA,crystal_dissolution,Electron microprobe,true,,true,false,use_with_caution,,melt compsition is average of interface and initial melts,provenance=compilation_2010; v0_source=zhang_table1; Type_of_dif_as_printed=SEBD; 1s_error_as_printed=4.5532e-13 (on D or lnD unspecified; not converted); C_range_as_printed=7.00 to 13.55; Type_of_exp_as_printed=dissolving olivine; Analytical_as_printed=Electron microprobe; Apparatus_as_printed=Piston-cylinder; Capsule_as_printed=graphite; pres_medium_as_printed=MgO; R unstated in spreadsheet; compiler gas_constant_used_j_mol_k=8.314,supplement,"Holycross, M.",2026-08-31,draft,Chen2008GCA 72; 4756,Chen,2008,,Geochimica et Cosmochimica Acta,72,4756,10.1016/j.gca.2008.07.014,"Zhang 2010 Table 1 xls, Entry# 500; Run# 39"
DDB000497,1.0.0,isothermal_d,,Mg,,,,chemical,effective_binary,unspecified,melt,Basalt11 (MORB),,,,melt_basalt,,,false,false,Basalt11 (MORB); SiO2=48.6335;TiO2=1.675;Al2O3=12.276;FeOt=12.75;MnO=0.2;MgO=10.5235;CaO=10.5485;Na2O=2.3;K2O=0.15;P2O5=0.1,wt_pct_oxide,48.6335,1.675,12.276,,12.75,,,0.2,10.5235,10.5485,2.3,0.15,0.1,,,,,anhydrous_total=99.1565,true,0.325,,,,,1649.15,1649.15,1649.15,1649.15,K,940000000,940000000,940000000,940,MPa,,,,,piston_cylinder,970,,,,,,,,,,,,,,,,,,3.4562e-11,-10.4614011341,,,3.4562e-11,m2/s,,,,EPMA,crystal_dissolution,Electron microprobe,true,,true,false,use_with_caution,,melt compsition is average of interface and initial melts,provenance=compilation_2010; v0_source=zhang_table1; Type_of_dif_as_printed=SEBD; 1s_error_as_printed=4.1025e-13 (on D or lnD unspecified; not converted); C_range_as_printed=7.03 to 14.01; Type_of_exp_as_printed=dissolving olivine; Analytical_as_printed=Electron microprobe; Apparatus_as_printed=Piston-cylinder; Capsule_as_printed=graphite; pres_medium_as_printed=MgO; R unstated in spreadsheet; compiler gas_constant_used_j_mol_k=8.314,supplement,"Holycross, M.",2026-08-31,draft,Chen2008GCA 72; 4756,Chen,2008,,Geochimica et Cosmochimica Acta,72,4756,10.1016/j.gca.2008.07.014,"Zhang 2010 Table 1 xls, Entry# 501; Run# 40"
DDB000498,1.0.0,isothermal_d,,Mg,,,,chemical,effective_binary,unspecified,melt,Basalt11 (MORB),,,,melt_basalt,,,false,false,Basalt11 (MORB); SiO2=48.636;TiO2=1.688;Al2O3=12.538;FeOt=12.85;MnO=0.2;MgO=10.0555;CaO=10.628;Na2O=2.3;K2O=0.15;P2O5=0.1,wt_pct_oxide,48.636,1.688,12.538,,12.85,,,0.2,10.0555,10.628,2.3,0.15,0.1,,,,,anhydrous_total=99.1455,true,0.325,,,,,1652.15,1652.15,1652.15,1652.15,K,940000000,940000000,940000000,940,MPa,,,,,piston_cylinder,491,,,,,,,,,,,,,,,,,,4.2211e-11,-10.3745743591,,,4.2211e-11,m2/s,,,,EPMA,crystal_dissolution,Electron microprobe,true,,true,false,use_with_caution,,melt compsition is average of interface and initial melts,provenance=compilation_2010; v0_source=zhang_table1; Type_of_dif_as_printed=SEBD; 1s_error_as_printed=4.8937e-13 (on D or lnD unspecified; not converted); C_range_as_printed=6.84 to 13.27; Type_of_exp_as_printed=dissolving olivine; Analytical_as_printed=Electron microprobe; Apparatus_as_printed=Piston-cylinder; Capsule_as_printed=graphite; pres_medium_as_printed=MgO; R unstated in spreadsheet; compiler gas_constant_used_j_mol_k=8.314,supplement,"Holycross, M.",2026-08-31,draft,Chen2008GCA 72; 4756,Chen,2008,,Geochimica et Cosmochimica Acta,72,4756,10.1016/j.gca.2008.07.014,"Zhang 2010 Table 1 xls, Entry# 502; Run# 41"
DDB000499,1.0.0,isothermal_d,,Mg,,,,chemical,effective_binary,unspecified,melt,Basalt11 (MORB),,,,melt_basalt,,,false,false,Basalt11 (MORB); SiO2=47.715;TiO2=1.514;Al2O3=11.0415;FeOt=12.8;MnO=0.2;MgO=13.978;CaO=9.78;Na2O=2.05;K2O=0.15;P2O5=0.1,wt_pct_oxide,47.715,1.514,11.0415,,12.8,,,0.2,13.978,9.78,2.05,0.15,0.1,,,,,anhydrous_total=99.3285,true,0.325,,,,,1753.15,1753.15,1753.15,1753.15,K,940000000,940000000,940000000,940,MPa,,,,,piston_cylinder,253,,,,,,,,,,,,,,,,,,1.2805e-10,-9.8926204172,,,1.2805e-10,m2/s,,,,EPMA,crystal_dissolution,Electron microprobe,true,,true,false,use_with_caution,,melt compsition is average of interface and initial melts,provenance=compilation_2010; v0_source=zhang_table1; Type_of_dif_as_printed=SEBD; 1s_error_as_printed=1.4369e-12 (on D or lnD unspecified; not converted); C_range_as_printed=7.00 to 20.96; Type_of_exp_as_printed=dissolving olivine; Analytical_as_printed=Electron microprobe; Apparatus_as_printed=Piston-cylinder; Capsule_as_printed=graphite; pres_medium_as_printed=MgO; R unstated in spreadsheet; compiler gas_constant_used_j_mol_k=8.314,supplement,"Holycross, M.",2026-08-31,draft,Chen2008GCA 72; 4756,Chen,2008,,Geochimica et Cosmochimica Acta,72,4756,10.1016/j.gca.2008.07.014,"Zhang 2010 Table 1 xls, Entry# 503; Run# 43"
DDB000500,1.0.0,isothermal_d,,Mg,,,,chemical,effective_binary,unspecified,melt,Basalt11 (MORB),,,,melt_basalt,,,false,false,Basalt11 (MORB); SiO2=49.374;TiO2=1.7675;Al2O3=13.102;FeOt=12.85;MnO=0.2;MgO=8.824;CaO=10.83;Na2O=2.45;K2O=0.15;P2O5=0.1,wt_pct_oxide,49.374,1.7675,13.102,,12.85,,,0.2,8.824,10.83,2.45,0.15,0.1,,,,,anhydrous_total=99.6475,true,0.325,,,,,1647.15,1647.15,1647.15,1647.15,K,1420000000,1420000000,1420000000,1420,MPa,,,,,piston_cylinder,251,,,,,,,,,,,,,,,,,,4.5568e-11,-10.3413400324,,,4.5568e-11,m2/s,,,,EPMA,crystal_dissolution,Electron microprobe,true,,true,false,use_with_caution,,melt compsition is average of interface and initial melts,provenance=compilation_2010; v0_source=zhang_table1; Type_of_dif_as_printed=SEBD; 1s_error_as_printed=1.17315e-12 (on D or lnD unspecified; not converted); C_range_as_printed=7.03 to 10.62; Type_of_exp_as_printed=dissolving olivine; Analytical_as_printed=Electron microprobe; Apparatus_as_printed=Piston-cylinder; Capsule_as_printed=graphite; pres_medium_as_printed=MgO; R unstated in spreadsheet; compiler gas_constant_used_j_mol_k=8.314,supplement,"Holycross, M.",2026-08-31,draft,Chen2008GCA 72; 4756,Chen,2008,,Geochimica et Cosmochimica Acta,72,4756,10.1016/j.gca.2008.07.014,"Zhang 2010 Table 1 xls, Entry# 504; Run# 44"
DDB000501,1.0.0,isothermal_d,,Mg,,,,chemical,effective_binary,unspecified,melt,Basalt11 (MORB),,,,melt_basalt,,,false,false,Basalt11 (MORB); SiO2=48.493;TiO2=1.628;Al2O3=12.0545;FeOt=12.7;MnO=0.2;MgO=11.4875;CaO=10.2915;Na2O=2.25;K2O=0.15;P2O5=0.1,wt_pct_oxide,48.493,1.628,12.0545,,12.7,,,0.2,11.4875,10.2915,2.25,0.15,0.1,,,,,anhydrous_total=99.3545,true,0.325,,,,,1695.15,1695.15,1695.15,1695.15,K,1420000000,1420000000,1420000000,1420,MPa,,,,,piston_cylinder,252,,,,,,,,,,,,,,,,,,6.9567e-11,-10.1575967247,,,6.9567e-11,m2/s,,,,EPMA,crystal_dissolution,Electron microprobe,true,,true,false,use_with_caution,,melt compsition is average of interface and initial melts,provenance=compilation_2010; v0_source=zhang_table1; Type_of_dif_as_printed=SEBD; 1s_error_as_printed=6.615e-13 (on D or lnD unspecified; not converted); C_range_as_printed=7.04 to 15.94; Type_of_exp_as_printed=dissolving olivine; Analytical_as_printed=Electron microprobe; Apparatus_as_printed=Piston-cylinder; Capsule_as_printed=graphite; pres_medium_as_printed=MgO; R unstated in spreadsheet; compiler gas_constant_used_j_mol_k=8.314,supplement,"Holycross, M.",2026-08-31,draft,Chen2008GCA 72; 4756,Chen,2008,,Geochimica et Cosmochimica Acta,72,4756,10.1016/j.gca.2008.07.014,"Zhang 2010 Table 1 xls, Entry# 505; Run# 45"
DDB000502,1.0.0,isothermal_d,,Mg,,,,chemical,effective_binary,unspecified,melt,Basalt11 (MORB),,,,melt_basalt,,,false,false,Basalt11 (MORB); SiO2=48.213;TiO2=1.612;Al2O3=12.1585;FeOt=12.6;MnO=0.2;MgO=11.1725;CaO=10.2995;Na2O=2.25;K2O=0.15;P2O5=0.1,wt_pct_oxide,48.213,1.612,12.1585,,12.6,,,0.2,11.1725,10.2995,2.25,0.15,0.1,,,,,anhydrous_total=98.7555,true,0.325,,,,,1698.15,1698.15,1698.15,1698.15,K,1420000000,1420000000,1420000000,1420,MPa,,,,,piston_cylinder,713,,,,,,,,,,,,,,,,,,7.1859e-11,-10.1435188308,,,7.1859e-11,m2/s,,,,EPMA,crystal_dissolution,Electron microprobe,true,,true,false,use_with_caution,,melt compsition is average of interface and initial melts,provenance=compilation_2010; v0_source=zhang_table1; Type_of_dif_as_printed=SEBD; 1s_error_as_printed=9.127e-13 (on D or lnD unspecified; not converted); C_range_as_printed=7.08 to 15.26; Type_of_exp_as_printed=dissolving olivine; Analytical_as_printed=Electron microprobe; Apparatus_as_printed=Piston-cylinder; Capsule_as_printed=graphite; pres_medium_as_printed=MgO; R unstated in spreadsheet; compiler gas_constant_used_j_mol_k=8.314,supplement,"Holycross, M.",2026-08-31,draft,Chen2008GCA 72; 4756,Chen,2008,,Geochimica et Cosmochimica Acta,72,4756,10.1016/j.gca.2008.07.014,"Zhang 2010 Table 1 xls, Entry# 506; Run# 46"
DDB000503,1.0.0,isothermal_d,,Mg,,,,chemical,effective_binary,unspecified,melt,Basalt11 (MORB),,,,melt_basalt,,,false,false,Basalt11 (MORB); SiO2=50.3651442857143;TiO2=1.79877857142857;Al2O3=13.0531828571429;FeOt=12.0285435714285;MnO=0.208460714285714;MgO=7.34466;CaO=11.2310157142857;Na2O=2.63623642857143;K2O=0.135257857142857;P2O5=0.101283571428572,wt_pct_oxide,50.3651442857143,1.79877857142857,13.0531828571429,,12.0285435714285,,,0.208460714285714,7.34466,11.2310157142857,2.63623642857143,0.135257857142857,0.101283571428572,,,,,anhydrous_total=98.9025635714286,true,0.325,,,,,1509.18169423,1509.18169423,1509.18169423,1509.1816942321,K,470000000,470000000,470000000,470,MPa,,,,,piston_cylinder,2404,,,,,,,,,,,,,,,,,,6.3e-12,-11.2006594505,,,6.3e-12,m2/s,,,,EPMA,crystal_dissolution,Electron microprobe,true,,true,false,use_with_caution,,melt compsition is average of interface and initial melts,provenance=compilation_2010; v0_source=zhang_table1; Type_of_dif_as_printed=SEBD; 1s_error_as_printed=6e-13 (on D or lnD unspecified; not converted); C_range_as_printed=6.88 to 7.64; Type_of_exp_as_printed=dissolving cpx; Analytical_as_printed=Electron microprobe; Apparatus_as_printed=Piston-cylinder; Capsule_as_printed=graphite; pres_medium_as_printed=MgO; R unstated in spreadsheet; compiler gas_constant_used_j_mol_k=8.314,supplement,"Holycross, M.",2026-08-31,draft,Chen2009GCA 73; 5730,Chen,2009,,Geochimica et Cosmochimica Acta,73,5730,10.1016/j.gca.2009.06.016,"Zhang 2010 Table 1 xls, Entry# 507; Run# 14"
DDB000504,1.0.0,isothermal_d,,Mg,,,,chemical,effective_binary,unspecified,melt,Basalt11 (MORB),,,,melt_basalt,,,false,false,Basalt11 (MORB); SiO2=50.7201442857143;TiO2=1.65377857142857;Al2O3=11.5881828571429;FeOt=11.8285435714286;MnO=0.208460714285714;MgO=8.22466;CaO=11.9360157142857;Na2O=2.43623642857143;K2O=0.135257857142857;P2O5=0.101283571428571,wt_pct_oxide,50.7201442857143,1.65377857142857,11.5881828571429,,11.8285435714286,,,0.208460714285714,8.22466,11.9360157142857,2.43623642857143,0.135257857142857,0.101283571428571,,,,,anhydrous_total=98.8325635714286,true,0.325,,,,,1544,1544,1544,1544,K,470000000,470000000,470000000,470,MPa,,,,,piston_cylinder,1807,,,,,,,,,,,,,,,,,,8.9e-12,-11.0506099934,,,8.9e-12,m2/s,,,,EPMA,crystal_dissolution,Electron microprobe,true,,true,false,use_with_caution,,melt compsition is average of interface and initial melts,provenance=compilation_2010; v0_source=zhang_table1; Type_of_dif_as_printed=SEBD; 1s_error_as_printed=3.5e-13 (on D or lnD unspecified; not converted); C_range_as_printed=6.93 to 9.40; Type_of_exp_as_printed=dissolving cpx; Analytical_as_printed=Electron microprobe; Apparatus_as_printed=Piston-cylinder; Capsule_as_printed=graphite; pres_medium_as_printed=MgO; R unstated in spreadsheet; compiler gas_constant_used_j_mol_k=8.314,supplement,"Holycross, M.",2026-08-31,draft,Chen2009GCA 73; 5730,Chen,2009,,Geochimica et Cosmochimica Acta,73,5730,10.1016/j.gca.2009.06.016,"Zhang 2010 Table 1 xls, Entry# 508; Run# 1"
DDB000505,1.0.0,isothermal_d,,Mg,,,,chemical,effective_binary,unspecified,melt,Basalt11 (MORB),,,,melt_basalt,,,false,false,Basalt11 (MORB); SiO2=51.6401442857143;TiO2=1.27877857142857;Al2O3=8.65818285714286;FeOt=10.3785435714286;MnO=0.208460714285714;MgO=10.44466;CaO=14.1660157142857;Na2O=2.06123642857143;K2O=0.135257857142857;P2O5=0.101283571428571,wt_pct_oxide,51.6401442857143,1.27877857142857,8.65818285714286,,10.3785435714286,,,0.208460714285714,10.44466,14.1660157142857,2.06123642857143,0.135257857142857,0.101283571428571,,,,,anhydrous_total=99.0725635714286,true,0.325,,,,,1593.75172686,1593.75172686,1593.75172686,1593.75172686193,K,470000000,470000000,470000000,470,MPa,,,,,piston_cylinder,613,,,,,,,,,,,,,,,,,,1.88e-11,-10.7258421507,,,1.88e-11,m2/s,,,,EPMA,crystal_dissolution,Electron microprobe,true,,true,false,use_with_caution,,melt compsition is average of interface and initial melts,provenance=compilation_2010; v0_source=zhang_table1; Type_of_dif_as_printed=SEBD; 1s_error_as_printed=7.5e-13 (on D or lnD unspecified; not converted); C_range_as_printed=6.90 to 13.84; Type_of_exp_as_printed=dissolving cpx; Analytical_as_printed=Electron microprobe; Apparatus_as_printed=Piston-cylinder; Capsule_as_printed=graphite; pres_medium_as_printed=MgO; R unstated in spreadsheet; compiler gas_constant_used_j_mol_k=8.314,supplement,"Holycross, M.",2026-08-31,draft,Chen2009GCA 73; 5730,Chen,2009,,Geochimica et Cosmochimica Acta,73,5730,10.1016/j.gca.2009.06.016,"Zhang 2010 Table 1 xls, Entry# 509; Run# 7"
DDB000506,1.0.0,isothermal_d,,Mg,,,,chemical,effective_binary,unspecified,melt,Basalt11 (MORB),,,,melt_basalt,,,false,false,Basalt11 (MORB); SiO2=51.4801442857143;TiO2=1.50377857142857;Al2O3=10.3531828571429;FeOt=11.2785435714286;MnO=0.208460714285714;MgO=8.98466;CaO=12.6960157142857;Na2O=2.29123642857143;K2O=0.135257857142857;P2O5=0.101283571428571,wt_pct_oxide,51.4801442857143,1.50377857142857,10.3531828571429,,11.2785435714286,,,0.208460714285714,8.98466,12.6960157142857,2.29123642857143,0.135257857142857,0.101283571428571,,,,,anhydrous_total=99.0325635714286,true,0.325,,,,,1635.21575519,1635.21575519,1635.21575519,1635.21575518695,K,940000000,940000000,940000000,940,MPa,,,,,piston_cylinder,732,,,,,,,,,,,,,,,,,,2.4e-11,-10.6197887583,,,2.4e-11,m2/s,,,,EPMA,crystal_dissolution,Electron microprobe,true,,true,false,use_with_caution,,melt compsition is average of interface and initial melts,provenance=compilation_2010; v0_source=zhang_table1; Type_of_dif_as_printed=SEBD; 1s_error_as_printed=7e-13 (on D or lnD unspecified; not converted); C_range_as_printed=7.12 to 10.92; Type_of_exp_as_printed=dissolving cpx; Analytical_as_printed=Electron microprobe; Apparatus_as_printed=Piston-cylinder; Capsule_as_printed=graphite; pres_medium_as_printed=MgO; R unstated in spreadsheet; compiler gas_constant_used_j_mol_k=8.314,supplement,"Holycross, M.",2026-08-31,draft,Chen2009GCA 73; 5730,Chen,2009,,Geochimica et Cosmochimica Acta,73,5730,10.1016/j.gca.2009.06.016,"Zhang 2010 Table 1 xls, Entry# 510; Run# 5"
DDB000507,1.0.0,isothermal_d,,Mg,,,,chemical,effective_binary,unspecified,melt,Basalt11 (MORB),,,,melt_basalt,,,false,false,Basalt11 (MORB); SiO2=52.0051442857143;TiO2=1.22877857142857;Al2O3=8.50318285714286;FeOt=10.2785435714286;MnO=0.208460714285714;MgO=10.51466;CaO=14.2060157142857;Na2O=1.99123642857143;K2O=0.135257857142857;P2O5=0.101283571428571,wt_pct_oxide,52.0051442857143,1.22877857142857,8.50318285714286,,10.2785435714286,,,0.208460714285714,10.51466,14.2060157142857,1.99123642857143,0.135257857142857,0.101283571428571,,,,,anhydrous_total=99.1725635714286,true,0.325,,,,,1667.27161319,1667.27161319,1667.27161319,1667.27161318843,K,940000000,940000000,940000000,940,MPa,,,,,piston_cylinder,733,,,,,,,,,,,,,,,,,,3.5e-11,-10.4559319556,,,3.5e-11,m2/s,,,,EPMA,crystal_dissolution,Electron microprobe,true,,true,false,use_with_caution,,melt compsition is average of interface and initial melts,provenance=compilation_2010; v0_source=zhang_table1; Type_of_dif_as_printed=SEBD; 1s_error_as_printed=5e-13 (on D or lnD unspecified; not converted); C_range_as_printed=6.98 to 13.98; Type_of_exp_as_printed=dissolving cpx; Analytical_as_printed=Electron microprobe; Apparatus_as_printed=Piston-cylinder; Capsule_as_printed=graphite; pres_medium_as_printed=MgO; R unstated in spreadsheet; compiler gas_constant_used_j_mol_k=8.314,supplement,"Holycross, M.",2026-08-31,draft,Chen2009GCA 73; 5730,Chen,2009,,Geochimica et Cosmochimica Acta,73,5730,10.1016/j.gca.2009.06.016,"Zhang 2010 Table 1 xls, Entry# 511; Run# 8"
DDB000508,1.0.0,isothermal_d,,Mg,,,,chemical,effective_binary,unspecified,melt,Basalt11 (MORB),,,,melt_basalt,,,false,false,Basalt11 (MORB); SiO2=50.5901442857143;TiO2=1.64877857142857;Al2O3=12.2331828571429;FeOt=11.6285435714286;MnO=0.208460714285714;MgO=7.91466;CaO=11.7960157142857;Na2O=2.48123642857143;K2O=0.135257857142857;P2O5=0.101283571428571,wt_pct_oxide,50.5901442857143,1.64877857142857,12.2331828571429,,11.6285435714286,,,0.208460714285714,7.91466,11.7960157142857,2.48123642857143,0.135257857142857,0.101283571428571,,,,,anhydrous_total=98.7375635714286,true,0.325,,,,,1641.36592696,1641.36592696,1641.36592696,1641.36592695648,K,1420000000,1420000000,1420000000,1420,MPa,,,,,piston_cylinder,732,,,,,,,,,,,,,,,,,,2.82e-11,-10.5497508917,,,2.82e-11,m2/s,,,,EPMA,crystal_dissolution,Electron microprobe,true,,true,false,use_with_caution,,melt compsition is average of interface and initial melts,provenance=compilation_2010; v0_source=zhang_table1; Type_of_dif_as_printed=SEBD; 1s_error_as_printed=1.25e-12 (on D or lnD unspecified; not converted); C_range_as_printed=6.88 to 8.78; Type_of_exp_as_printed=dissolving cpx; Analytical_as_printed=Electron microprobe; Apparatus_as_printed=Piston-cylinder; Capsule_as_printed=graphite; pres_medium_as_printed=MgO; R unstated in spreadsheet; compiler gas_constant_used_j_mol_k=8.314,supplement,"Holycross, M.",2026-08-31,draft,Chen2009GCA 73; 5730,Chen,2009,,Geochimica et Cosmochimica Acta,73,5730,10.1016/j.gca.2009.06.016,"Zhang 2010 Table 1 xls, Entry# 512; Run# 12"
DDB000509,1.0.0,isothermal_d,,Mg,,,,chemical,effective_binary,unspecified,melt,Basalt11 (MORB),,,,melt_basalt,,,false,false,Basalt11 (MORB); SiO2=51.5201442857143;TiO2=1.31377857142857;Al2O3=9.34318285714286;FeOt=10.2785435714286;MnO=0.208460714285714;MgO=10.08966;CaO=14.0760157142857;Na2O=2.06623642857143;K2O=0.135257857142857;P2O5=0.101283571428571,wt_pct_oxide,51.5201442857143,1.31377857142857,9.34318285714286,,10.2785435714286,,,0.208460714285714,10.08966,14.0760157142857,2.06623642857143,0.135257857142857,0.101283571428571,,,,,anhydrous_total=99.1325635714286,true,0.325,,,,,1719.34796827,1719.34796827,1719.34796827,1719.34796827045,K,1420000000,1420000000,1420000000,1420,MPa,,,,,piston_cylinder,732,,,,,,,,,,,,,,,,,,7.23e-11,-10.1408617027,,,7.23e-11,m2/s,,,,EPMA,crystal_dissolution,Electron microprobe,true,,true,false,use_with_caution,,melt compsition is average of interface and initial melts,provenance=compilation_2010; v0_source=zhang_table1; Type_of_dif_as_printed=SEBD; 1s_error_as_printed=1e-12 (on D or lnD unspecified; not converted); C_range_as_printed=7.16 to 13.13; Type_of_exp_as_printed=dissolving cpx; Analytical_as_printed=Electron microprobe; Apparatus_as_printed=Piston-cylinder; Capsule_as_printed=graphite; pres_medium_as_printed=MgO; R unstated in spreadsheet; compiler gas_constant_used_j_mol_k=8.314,supplement,"Holycross, M.",2026-08-31,draft,Chen2009GCA 73; 5730,Chen,2009,,Geochimica et Cosmochimica Acta,73,5730,10.1016/j.gca.2009.06.016,"Zhang 2010 Table 1 xls, Entry# 513; Run# 6"
DDB000510,1.0.0,isothermal_d,,Mg,,,,chemical,effective_binary,unspecified,melt,Basalt11 (MORB),,,,melt_basalt,,,false,false,Basalt11 (MORB); SiO2=50.8851442857143;TiO2=1.67877857142857;Al2O3=11.8531828571429;FeOt=11.3785435714286;MnO=0.208460714285714;MgO=8.17966;CaO=12.2160157142857;Na2O=2.39623642857143;K2O=0.135257857142857;P2O5=0.101283571428571,wt_pct_oxide,50.8851442857143,1.67877857142857,11.8531828571429,,11.3785435714286,,,0.208460714285714,8.17966,12.2160157142857,2.39623642857143,0.135257857142857,0.101283571428571,,,,,anhydrous_total=99.0325635714286,true,0.325,,,,,1695.12237006,1695.12237006,1695.12237006,1695.12237005521,K,1900000000,1900000000,1900000000,1900,MPa,,,,,piston_cylinder,494,,,,,,,,,,,,,,,,,,5.92e-11,-10.2276782933,,,5.92e-11,m2/s,,,,EPMA,crystal_dissolution,Electron microprobe,true,,true,false,use_with_caution,,melt compsition is average of interface and initial melts,provenance=compilation_2010; v0_source=zhang_table1; Type_of_dif_as_printed=SEBD; 1s_error_as_printed=2.15e-12 (on D or lnD unspecified; not converted); C_range_as_printed=6.80 to 9.31; Type_of_exp_as_printed=dissolving cpx; Analytical_as_printed=Electron microprobe; Apparatus_as_printed=Piston-cylinder; Capsule_as_printed=graphite; pres_medium_as_printed=MgO; R unstated in spreadsheet; compiler gas_constant_used_j_mol_k=8.314,supplement,"Holycross, M.",2026-08-31,draft,Chen2009GCA 73; 5730,Chen,2009,,Geochimica et Cosmochimica Acta,73,5730,10.1016/j.gca.2009.06.016,"Zhang 2010 Table 1 xls, Entry# 514; Run# 11"
DDB000511,1.0.0,isothermal_d,,Mg,,,,chemical,effective_binary,unspecified,melt,Basalt11 (MORB),,,,melt_basalt,,,false,false,Basalt11 (MORB); SiO2=51.8701442857143;TiO2=1.30877857142857;Al2O3=9.45818285714285;FeOt=10.2785435714285;MnO=0.208460714285714;MgO=9.95966;CaO=14.2610157142857;Na2O=2.00623642857143;K2O=0.135257857142857;P2O5=0.101283571428572,wt_pct_oxide,51.8701442857143,1.30877857142857,9.45818285714285,,10.2785435714285,,,0.208460714285714,9.95966,14.2610157142857,2.00623642857143,0.135257857142857,0.101283571428572,,,,,anhydrous_total=99.5875635714285,true,0.325,,,,,1790,1790,1790,1790,K,1900000000,1900000000,1900000000,1900,MPa,,,,,piston_cylinder,378,,,,,,,,,,,,,,,,,,1.119e-10,-9.95116991347,,,1.119e-10,m2/s,,,,EPMA,crystal_dissolution,Electron microprobe,true,,true,false,use_with_caution,,melt compsition is average of interface and initial melts,provenance=compilation_2010; v0_source=zhang_table1; Type_of_dif_as_printed=SEBD; 1s_error_as_printed=1.5e-12 (on D or lnD unspecified; not converted); C_range_as_printed=6.95 to 12.87; Type_of_exp_as_printed=dissolving cpx; Analytical_as_printed=Electron microprobe; Apparatus_as_printed=Piston-cylinder; Capsule_as_printed=graphite; pres_medium_as_printed=MgO; R unstated in spreadsheet; compiler gas_constant_used_j_mol_k=8.314,supplement,"Holycross, M.",2026-08-31,draft,Chen2009GCA 73; 5730,Chen,2009,,Geochimica et Cosmochimica Acta,73,5730,10.1016/j.gca.2009.06.016,"Zhang 2010 Table 1 xls, Entry# 515; Run# 15"
DDB000512,1.0.0,isothermal_d,,Ca,,,,chemical,effective_binary,unspecified,melt,Mugearite,,,,melt_basalt,,,false,false,Mugearite; SiO2=52.26;TiO2=1.98;Al2O3=17.985;FeOt=7.841;MnO=0.19;MgO=3.44;CaO=8.735;Na2O=4.545;K2O=2.15;P2O5=0.59,wt_pct_oxide,52.26,1.98,17.985,,7.841,,,0.19,3.44,8.735,4.545,2.15,0.59,,,,,anhydrous_total=99.716,,,,,,,1503.15,1503.15,1503.15,1503.15,K,100000,100000,100000,0.1,MPa,,,,,one_atm_furnace,,,,,,,,,,,,,,,,,,,1.93e-11,-10.714442691,,,1.93e-11,m2/s,,,,EPMA,diffusion_couple,Electron microprobe,true,,true,false,use_with_caution,,,provenance=compilation_2010; v0_source=zhang_table1; Type_of_dif_as_printed=SEBD; C_range_as_printed=10.04 to 7.43; Type_of_exp_as_printed=diffusion couple; Analytical_as_printed=Electron microprobe; Apparatus_as_printed=1-atm furnace; Capsule_as_printed=Pt crucible; R unstated in spreadsheet; compiler gas_constant_used_j_mol_k=8.314,supplement,"Holycross, M.",2026-08-31,draft,Medford1973CJES 10; 394,Medford,1973,,Canadian Journal of Earth Sciences,10,394,10.1139/e73-036,"Zhang 2010 Table 1 xls, Entry# 517"
DDB000513,1.0.0,isothermal_d,,Ca,,,,chemical,effective_binary,unspecified,melt,Mugearite,,,,melt_basalt,,,false,false,Mugearite; SiO2=52.26;TiO2=1.98;Al2O3=17.985;FeOt=7.841;MnO=0.19;MgO=3.44;CaO=8.735;Na2O=4.545;K2O=2.15;P2O5=0.59,wt_pct_oxide,52.26,1.98,17.985,,7.841,,,0.19,3.44,8.735,4.545,2.15,0.59,,,,,anhydrous_total=99.716,,,,,,,1538.65,1538.65,1538.65,1538.65,K,100000,100000,100000,0.1,MPa,,,,,one_atm_furnace,,,,,,,,,,,,,,,,,,,1.56e-11,-10.8068754016,,,1.56e-11,m2/s,,,,EPMA,diffusion_couple,Electron microprobe,true,,true,false,use_with_caution,,,provenance=compilation_2010; v0_source=zhang_table1; Type_of_dif_as_printed=SEBD; C_range_as_printed=10.04 to 7.43; Type_of_exp_as_printed=diffusion couple; Analytical_as_printed=Electron microprobe; Apparatus_as_printed=1-atm furnace; Capsule_as_printed=Pt crucible; R unstated in spreadsheet; compiler gas_constant_used_j_mol_k=8.314,supplement,"Holycross, M.",2026-08-31,draft,Medford1973CJES 10; 394,Medford,1973,,Canadian Journal of Earth Sciences,10,394,10.1139/e73-036,"Zhang 2010 Table 1 xls, Entry# 518"
DDB000514,1.0.0,isothermal_d,,Ca,,,,chemical,effective_binary,unspecified,melt,Mugearite,,,,melt_basalt,,,false,false,Mugearite; SiO2=52.26;TiO2=1.98;Al2O3=17.985;FeOt=7.841;MnO=0.19;MgO=3.44;CaO=8.735;Na2O=4.545;K2O=2.15;P2O5=0.59,wt_pct_oxide,52.26,1.98,17.985,,7.841,,,0.19,3.44,8.735,4.545,2.15,0.59,,,,,anhydrous_total=99.716,,,,,,,1573.15,1573.15,1573.15,1573.15,K,100000,100000,100000,0.1,MPa,,,,,one_atm_furnace,,,,,,,,,,,,,,,,,,,1.47e-11,-10.8326826653,,,1.47e-11,m2/s,,,,EPMA,diffusion_couple,Electron microprobe,true,,true,false,use_with_caution,,,provenance=compilation_2010; v0_source=zhang_table1; Type_of_dif_as_printed=SEBD; C_range_as_printed=10.04 to 7.43; Type_of_exp_as_printed=diffusion couple; Analytical_as_printed=Electron microprobe; Apparatus_as_printed=1-atm furnace; Capsule_as_printed=Pt crucible; R unstated in spreadsheet; compiler gas_constant_used_j_mol_k=8.314,supplement,"Holycross, M.",2026-08-31,draft,Medford1973CJES 10; 394,Medford,1973,,Canadian Journal of Earth Sciences,10,394,10.1139/e73-036,"Zhang 2010 Table 1 xls, Entry# 519"
DDB000515,1.0.0,isothermal_d,,Ca,,,,chemical,effective_binary,unspecified,melt,Mugearite,,,,melt_basalt,,,false,false,Mugearite; SiO2=52.26;TiO2=1.98;Al2O3=17.985;FeOt=7.841;MnO=0.19;MgO=3.44;CaO=8.735;Na2O=4.545;K2O=2.15;P2O5=0.59,wt_pct_oxide,52.26,1.98,17.985,,7.841,,,0.19,3.44,8.735,4.545,2.15,0.59,,,,,anhydrous_total=99.716,,,,,,,1617.15,1617.15,1617.15,1617.15,K,100000,100000,100000,0.1,MPa,,,,,one_atm_furnace,,,,,,,,,,,,,,,,,,,2.18e-11,-10.6615435064,,,2.18e-11,m2/s,,,,EPMA,diffusion_couple,Electron microprobe,true,,true,false,use_with_caution,,,provenance=compilation_2010; v0_source=zhang_table1; Type_of_dif_as_printed=SEBD; C_range_as_printed=10.04 to 7.43; Type_of_exp_as_printed=diffusion couple; Analytical_as_printed=Electron microprobe; Apparatus_as_printed=1-atm furnace; Capsule_as_printed=Pt crucible; R unstated in spreadsheet; compiler gas_constant_used_j_mol_k=8.314,supplement,"Holycross, M.",2026-08-31,draft,Medford1973CJES 10; 394,Medford,1973,,Canadian Journal of Earth Sciences,10,394,10.1139/e73-036,"Zhang 2010 Table 1 xls, Entry# 520"
DDB000516,1.0.0,isothermal_d,,Ca,,,,chemical,effective_binary,unspecified,melt,Mugearite,,,,melt_basalt,,,false,false,Mugearite; SiO2=52.26;TiO2=1.98;Al2O3=17.985;FeOt=7.841;MnO=0.19;MgO=3.44;CaO=8.735;Na2O=4.545;K2O=2.15;P2O5=0.59,wt_pct_oxide,52.26,1.98,17.985,,7.841,,,0.19,3.44,8.735,4.545,2.15,0.59,,,,,anhydrous_total=99.716,,,,,,,1662.65,1662.65,1662.65,1662.65,K,100000,100000,100000,0.1,MPa,,,,,one_atm_furnace,,,,,,,,,,,,,,,,,,,2.93e-11,-10.5331323796,,,2.93e-11,m2/s,,,,EPMA,diffusion_couple,Electron microprobe,true,,true,false,use_with_caution,,,provenance=compilation_2010; v0_source=zhang_table1; Type_of_dif_as_printed=SEBD; C_range_as_printed=10.04 to 7.43; Type_of_exp_as_printed=diffusion couple; Analytical_as_printed=Electron microprobe; Apparatus_as_printed=1-atm furnace; Capsule_as_printed=Pt crucible; R unstated in spreadsheet; compiler gas_constant_used_j_mol_k=8.314,supplement,"Holycross, M.",2026-08-31,draft,Medford1973CJES 10; 394,Medford,1973,,Canadian Journal of Earth Sciences,10,394,10.1139/e73-036,"Zhang 2010 Table 1 xls, Entry# 521"
DDB000517,1.0.0,isothermal_d,,Ca,,,,chemical,effective_binary,unspecified,melt,Mugearite,,,,melt_basalt,,,false,false,Mugearite; SiO2=52.26;TiO2=1.98;Al2O3=17.985;FeOt=7.841;MnO=0.19;MgO=3.44;CaO=8.735;Na2O=4.545;K2O=2.15;P2O5=0.59,wt_pct_oxide,52.26,1.98,17.985,,7.841,,,0.19,3.44,8.735,4.545,2.15,0.59,,,,,anhydrous_total=99.716,,,,,,,1696.15,1696.15,1696.15,1696.15,K,100000,100000,100000,0.1,MPa,,,,,one_atm_furnace,,,,,,,,,,,,,,,,,,,2.95e-11,-10.530177984,,,2.95e-11,m2/s,,,,EPMA,diffusion_couple,Electron microprobe,true,,true,false,use_with_caution,,,provenance=compilation_2010; v0_source=zhang_table1; Type_of_dif_as_printed=SEBD; C_range_as_printed=10.04 to 7.43; Type_of_exp_as_printed=diffusion couple; Analytical_as_printed=Electron microprobe; Apparatus_as_printed=1-atm furnace; Capsule_as_printed=Pt crucible; R unstated in spreadsheet; compiler gas_constant_used_j_mol_k=8.314,supplement,"Holycross, M.",2026-08-31,draft,Medford1973CJES 10; 394,Medford,1973,,Canadian Journal of Earth Sciences,10,394,10.1139/e73-036,"Zhang 2010 Table 1 xls, Entry# 522"
DDB000518,1.0.0,isothermal_d,,Ca,,,,tracer,none,unspecified,melt,Rhyolite5,,,,melt_rhyolite,,,false,false,Rhyolite5; SiO2=73.01;TiO2=0.2;Al2O3=12.57;FeOt=2.71;MnO=0.05;MgO=0.54;CaO=0.41;Na2O=5.05;K2O=4.6,wt_pct_oxide,73.01,0.2,12.57,,2.71,,,0.05,0.54,0.41,5.05,4.6,,,,,,anhydrous_total=99.14,true,0.52,,,,,905.15,905.15,905.15,905.15,K,100000,100000,100000,0.1,MPa,,,,,one_atm_furnace,181000,,,,,,,,,,,,,,,,,,8.5e-18,-17.0705810743,,,8.5e-18,m2/s,,,,radiotracer,thin_film,Residual activity,true,,,false,use_with_caution,,,provenance=compilation_2010; v0_source=zhang_table1; Type_of_dif_as_printed=Tracer; Type_of_exp_as_printed=thin source; Analytical_as_printed=Residual activity; Apparatus_as_printed=furnace; Capsule_as_printed=Pt; R unstated in spreadsheet; compiler gas_constant_used_j_mol_k=8.314,supplement,"Holycross, M.",2026-08-31,draft,Jambon1982JGR 87; 10797,Jambon,1982,,Journal of Geophysical Research,87,10797,10.1029/jb087ib13p10797,"Zhang 2010 Table 1 xls, Entry# 523"
