Repository: holycrossm/diffusion-coefficients

# Experimental diffusion coefficients (minerals and silicate melts)

**Pre-release / not published.** Schema v1.0.0. This folder is a GitHub-ready living table: canonical data is CSV, new rows arrive by pull request, and a static page searches the file in the browser. Nothing here is a citable compilation of record.

This is a QA build of 4630 experimental rows (minerals and silicate melts). Most numbers are staged from the 2010 RiMG 72 tables. Do not treat the repo as published, complete, or peer-reviewed.

File: site/data/diffusion_coefficients.csv (part 15 of 136)
DDB000519,1.0.0,isothermal_d,,Ca,,,,tracer,none,unspecified,melt,Rhyolite5,,,,melt_rhyolite,,,false,false,Rhyolite5; SiO2=73.01;TiO2=0.2;Al2O3=12.57;FeOt=2.71;MnO=0.05;MgO=0.54;CaO=0.41;Na2O=5.05;K2O=4.6,wt_pct_oxide,73.01,0.2,12.57,,2.71,,,0.05,0.54,0.41,5.05,4.6,,,,,,anhydrous_total=99.14,true,0.52,,,,,1169.15,1169.15,1169.15,1169.15,K,100000,100000,100000,0.1,MPa,,,,,one_atm_furnace,1800,,,,,,,,,,,,,,,,,,5e-14,-13.3010299957,,,5e-14,m2/s,,,,radiotracer,thin_film,Residual activity,true,,,false,use_with_caution,,,provenance=compilation_2010; v0_source=zhang_table1; Type_of_dif_as_printed=Tracer; Type_of_exp_as_printed=thin source; Analytical_as_printed=Residual activity; Apparatus_as_printed=furnace; Capsule_as_printed=Pt; R unstated in spreadsheet; compiler gas_constant_used_j_mol_k=8.314,supplement,"Holycross, M.",2026-08-31,draft,Jambon1982JGR 87; 10797,Jambon,1982,,Journal of Geophysical Research,87,10797,10.1029/jb087ib13p10797,"Zhang 2010 Table 1 xls, Entry# 524"
DDB000520,1.0.0,isothermal_d,,Ca,,,,tracer,none,unspecified,melt,Rhyolite5,,,,melt_rhyolite,,,false,false,Rhyolite5; SiO2=73.01;TiO2=0.2;Al2O3=12.57;FeOt=2.71;MnO=0.05;MgO=0.54;CaO=0.41;Na2O=5.05;K2O=4.6,wt_pct_oxide,73.01,0.2,12.57,,2.71,,,0.05,0.54,0.41,5.05,4.6,,,,,,anhydrous_total=99.14,true,0.52,,,,,1193.15,1193.15,1193.15,1193.15,K,100000,100000,100000,0.1,MPa,,,,,one_atm_furnace,900,,,,,,,,,,,,,,,,,,7.2e-14,-13.1426675036,,,7.2e-14,m2/s,,,,radiotracer,thin_film,Residual activity,true,,,false,use_with_caution,,,provenance=compilation_2010; v0_source=zhang_table1; Type_of_dif_as_printed=Tracer; Type_of_exp_as_printed=thin source; Analytical_as_printed=Residual activity; Apparatus_as_printed=furnace; Capsule_as_printed=Pt; R unstated in spreadsheet; compiler gas_constant_used_j_mol_k=8.314,supplement,"Holycross, M.",2026-08-31,draft,Jambon1982JGR 87; 10797,Jambon,1982,,Journal of Geophysical Research,87,10797,10.1029/jb087ib13p10797,"Zhang 2010 Table 1 xls, Entry# 525"
DDB000521,1.0.0,isothermal_d,,Ca,,,,tracer,none,unspecified,melt,Rhyolite5,,,,melt_rhyolite,,,false,false,Rhyolite5; SiO2=73.01;TiO2=0.2;Al2O3=12.57;FeOt=2.71;MnO=0.05;MgO=0.54;CaO=0.41;Na2O=5.05;K2O=4.6,wt_pct_oxide,73.01,0.2,12.57,,2.71,,,0.05,0.54,0.41,5.05,4.6,,,,,,anhydrous_total=99.14,true,0.52,,,,,1204.15,1204.15,1204.15,1204.15,K,100000,100000,100000,0.1,MPa,,,,,one_atm_furnace,900,,,,,,,,,,,,,,,,,,9.8e-14,-13.0087739243,,,9.8e-14,m2/s,,,,radiotracer,thin_film,Residual activity,true,,,false,use_with_caution,,,provenance=compilation_2010; v0_source=zhang_table1; Type_of_dif_as_printed=Tracer; Type_of_exp_as_printed=thin source; Analytical_as_printed=Residual activity; Apparatus_as_printed=furnace; Capsule_as_printed=Pt; R unstated in spreadsheet; compiler gas_constant_used_j_mol_k=8.314,supplement,"Holycross, M.",2026-08-31,draft,Jambon1982JGR 87; 10797,Jambon,1982,,Journal of Geophysical Research,87,10797,10.1029/jb087ib13p10797,"Zhang 2010 Table 1 xls, Entry# 526"
DDB000522,1.0.0,isothermal_d,,Ca,,,,chemical,effective_binary,unspecified,melt,Rhyolite12,,,,melt_rhyolite,,,false,false,Rhyolite12; SiO2=76.01;TiO2=0.11;Al2O3=13;FeOt=0.7;MgO=0.09;CaO=0.52;Na2O=3.65;K2O=4.81,wt_pct_oxide,76.01,0.11,13,,0.7,,,,0.09,0.52,3.65,4.81,,,,,,anhydrous_total=98.89,true,0.1,,,,,1473.15,1473.15,1473.15,1473.15,K,800000000,800000000,800000000,800,MPa,,,,,piston_cylinder,157500,,,,,,,,,,,,,,,,,,7.94328234724e-14,-13.1,,,7.94328234724279e-14,m2/s,,,,EPMA,crystal_dissolution,Electron microprobe,true,,,false,use_with_caution,,,provenance=compilation_2010; v0_source=zhang_table1; Type_of_dif_as_printed=SEBD; Type_of_exp_as_printed=dissolving apatite; Analytical_as_printed=Electron microprobe; Apparatus_as_printed=PCA; Capsule_as_printed=graphite; pres_medium_as_printed=NaCl/pyrex/crushable Al2O3; R unstated in spreadsheet; compiler gas_constant_used_j_mol_k=8.314,supplement,"Holycross, M.",2026-08-31,draft,Harrison1984GCA 48; 1467,Harrison,1984,,Geochimica et Cosmochimica Acta,48,1467,10.1016/0016-7037(84)90403-4,"Zhang 2010 Table 1 xls, Entry# 527; Run# APDIS 1"
DDB000523,1.0.0,isothermal_d,,Ca,,,,chemical,effective_binary,unspecified,melt,Rhyolite12,,,,melt_rhyolite,,,false,false,Rhyolite12; SiO2=76.01;TiO2=0.11;Al2O3=13;FeOt=0.7;MgO=0.09;CaO=0.52;Na2O=3.65;K2O=4.81,wt_pct_oxide,76.01,0.11,13,,0.7,,,,0.09,0.52,3.65,4.81,,,,,,anhydrous_total=98.89,true,0.1,,,,,1573.15,1573.15,1573.15,1573.15,K,800000000,800000000,800000000,800,MPa,,,,,piston_cylinder,30120,,,,,,,,,,,,,,,,,,1.25892541179e-12,-11.9,,,1.25892541179416e-12,m2/s,,,,EPMA,crystal_dissolution,Electron microprobe,true,,,false,use_with_caution,,,provenance=compilation_2010; v0_source=zhang_table1; Type_of_dif_as_printed=SEBD; Type_of_exp_as_printed=dissolving apatite; Analytical_as_printed=Electron microprobe; Apparatus_as_printed=PCA; Capsule_as_printed=graphite; pres_medium_as_printed=NaCl/pyrex/crushable Al2O3; R unstated in spreadsheet; compiler gas_constant_used_j_mol_k=8.314,supplement,"Holycross, M.",2026-08-31,draft,Harrison1984GCA 48; 1467,Harrison,1984,,Geochimica et Cosmochimica Acta,48,1467,10.1016/0016-7037(84)90403-4,"Zhang 2010 Table 1 xls, Entry# 528; Run# APDIS 2"
DDB000524,1.0.0,isothermal_d,,Ca,,,,chemical,effective_binary,unspecified,melt,Rhyolite12,,,,melt_rhyolite,,,false,false,Rhyolite12; SiO2=76.01;TiO2=0.11;Al2O3=13;FeOt=0.7;MgO=0.09;CaO=0.52;Na2O=3.65;K2O=4.81,wt_pct_oxide,76.01,0.11,13,,0.7,,,,0.09,0.52,3.65,4.81,,,,,,anhydrous_total=98.89,true,0.1,,,,,1673.15,1673.15,1673.15,1673.15,K,800000000,800000000,800000000,800,MPa,,,,,piston_cylinder,26400,,,,,,,,,,,,,,,,,,7.94328234724e-12,-11.1,,,7.94328234724281e-12,m2/s,,,,EPMA,crystal_dissolution,Electron microprobe,true,,,false,use_with_caution,,,provenance=compilation_2010; v0_source=zhang_table1; Type_of_dif_as_printed=SEBD; Type_of_exp_as_printed=dissolving apatite; Analytical_as_printed=Electron microprobe; Apparatus_as_printed=PCA; Capsule_as_printed=graphite; pres_medium_as_printed=NaCl/pyrex/crushable Al2O3; R unstated in spreadsheet; compiler gas_constant_used_j_mol_k=8.314,supplement,"Holycross, M.",2026-08-31,draft,Harrison1984GCA 48; 1467,Harrison,1984,,Geochimica et Cosmochimica Acta,48,1467,10.1016/0016-7037(84)90403-4,"Zhang 2010 Table 1 xls, Entry# 529; Run# APDIS 3"
DDB000525,1.0.0,isothermal_d,,Ca,,,,chemical,effective_binary,unspecified,melt,Wet Rhyolite12,,,,melt_rhyolite,,,false,false,wet rhyolite12; SiO2=76.01;TiO2=0.11;Al2O3=13;FeOt=0.7;MgO=0.09;CaO=0.52;Na2O=3.65;K2O=4.81,wt_pct_oxide,76.01,0.11,13,,0.7,,,,0.09,0.52,3.65,4.81,,,,,,anhydrous_total=98.89,true,1,,,,,1473.15,1473.15,1473.15,1473.15,K,800000000,800000000,800000000,800,MPa,,,,,piston_cylinder,186900,,,,,,,,,,,,,,,,,,5.01187233627e-13,-12.3,,,5.01187233627271e-13,m2/s,,,,EPMA,crystal_dissolution,Electron microprobe,true,,,false,use_with_caution,,,provenance=compilation_2010; v0_source=zhang_table1; Type_of_dif_as_printed=SEBD; Type_of_exp_as_printed=dissolving apatite; Analytical_as_printed=Electron microprobe; Apparatus_as_printed=PCA; Capsule_as_printed=Pt; pres_medium_as_printed=NaCl/pyrex/crushable Al2O3; R unstated in spreadsheet; compiler gas_constant_used_j_mol_k=8.314,supplement,"Holycross, M.",2026-08-31,draft,Harrison1984GCA 48; 1467,Harrison,1984,,Geochimica et Cosmochimica Acta,48,1467,10.1016/0016-7037(84)90403-4,"Zhang 2010 Table 1 xls, Entry# 530; Run# APDIS 5"
DDB000526,1.0.0,isothermal_d,,Ca,,,,chemical,effective_binary,unspecified,melt,Wet Rhyolite12,,,,melt_rhyolite,,,false,false,wet rhyolite12; SiO2=76.01;TiO2=0.11;Al2O3=13;FeOt=0.7;MgO=0.09;CaO=0.52;Na2O=3.65;K2O=4.81,wt_pct_oxide,76.01,0.11,13,,0.7,,,,0.09,0.52,3.65,4.81,,,,,,anhydrous_total=98.89,true,1,,,,,1573.15,1573.15,1573.15,1573.15,K,800000000,800000000,800000000,800,MPa,,,,,piston_cylinder,82440,,,,,,,,,,,,,,,,,,7.94328234724e-13,-12.1,,,7.9432823472428e-13,m2/s,,,,EPMA,crystal_dissolution,Electron microprobe,true,,,false,use_with_caution,,,provenance=compilation_2010; v0_source=zhang_table1; Type_of_dif_as_printed=SEBD; Type_of_exp_as_printed=dissolving apatite; Analytical_as_printed=Electron microprobe; Apparatus_as_printed=PCA; Capsule_as_printed=Pt; pres_medium_as_printed=NaCl/pyrex/crushable Al2O3; R unstated in spreadsheet; compiler gas_constant_used_j_mol_k=8.314,supplement,"Holycross, M.",2026-08-31,draft,Harrison1984GCA 48; 1467,Harrison,1984,,Geochimica et Cosmochimica Acta,48,1467,10.1016/0016-7037(84)90403-4,"Zhang 2010 Table 1 xls, Entry# 531; Run# APDIS 9"
DDB000527,1.0.0,isothermal_d,,Ca,,,,chemical,effective_binary,unspecified,melt,Andesite1,,,,melt_andesite,,,false,false,Andesite1; SiO2=56.3;TiO2=1.105;Al2O3=14.925;FeOt=7.185;MnO=0.107443277310924;MgO=6.0225;CaO=9.31;Na2O=3.18149159663866;K2O=1.42142857142857;P2O5=0.321911764705882,wt_pct_oxide,56.3,1.105,14.925,,7.185,,,0.107443277310924,6.0225,9.31,3.18149159663866,1.42142857142857,0.321911764705882,,,,,anhydrous_total=99.879775210084,true,0.04,,,,,1578.15,1578.15,1578.15,1578.15,K,1050000000,1050000000,1050000000,1050,MPa,,,,,piston_cylinder,4190,,,,,,,,,,,,,,,,,,8.6e-12,-11.0655015488,,,8.6e-12,m2/s,,,,EPMA,crystal_dissolution,Electron microprobe,true,,true,false,use_with_caution,,composition is average interface and farfield melt compos,provenance=compilation_2010; v0_source=zhang_table1; Type_of_dif_as_printed=SEBD; 1s_error_as_printed=8.6e-13 (on D or lnD unspecified; not converted); C_range_as_printed=11 to 7.62; Type_of_exp_as_printed=dissolving cpx; Analytical_as_printed=Electron microprobe; Apparatus_as_printed=Piston-cylinder; Capsule_as_printed=graphite; pres_medium_as_printed=pyrex glass; R unstated in spreadsheet; compiler gas_constant_used_j_mol_k=8.314,supplement,"Holycross, M.",2026-08-31,draft,Zhang1989CMP 102; 492,Zhang,1989,,Contributions to Mineralogy and Petrology,102,492,10.1007/bf00371090,"Zhang 2010 Table 1 xls, Entry# 532; Run# 223"
DDB000528,1.0.0,isothermal_d,,Ca,,,,chemical,effective_binary,unspecified,melt,Andesite1,,,,melt_andesite,,,false,false,Andesite1; SiO2=56.3;TiO2=1.105;Al2O3=14.925;FeOt=7.185;MnO=0.107443277310924;MgO=5.9725;CaO=9.31;Na2O=3.18149159663866;K2O=1.42142857142857;P2O5=0.321911764705882,wt_pct_oxide,56.3,1.105,14.925,,7.185,,,0.107443277310924,5.9725,9.31,3.18149159663866,1.42142857142857,0.321911764705882,,,,,anhydrous_total=99.829775210084,true,0.04,,,,,1578.15,1578.15,1578.15,1578.15,K,1050000000,1050000000,1050000000,1050,MPa,,,,,piston_cylinder,890,,,,,,,,,,,,,,,,,,9.5e-12,-11.0222763947,,,9.5e-12,m2/s,,,,EPMA,crystal_dissolution,Electron microprobe,true,,true,false,use_with_caution,,composition is average interface and farfield melt compos,provenance=compilation_2010; v0_source=zhang_table1; Type_of_dif_as_printed=SEBD; 1s_error_as_printed=9.5e-13 (on D or lnD unspecified; not converted); C_range_as_printed=11 to 7.62; Type_of_exp_as_printed=dissolving cpx; Analytical_as_printed=Electron microprobe; Apparatus_as_printed=Piston-cylinder; Capsule_as_printed=graphite; pres_medium_as_printed=pyrex glass; R unstated in spreadsheet; compiler gas_constant_used_j_mol_k=8.314,supplement,"Holycross, M.",2026-08-31,draft,Zhang1989CMP 102; 492,Zhang,1989,,Contributions to Mineralogy and Petrology,102,492,10.1007/bf00371090,"Zhang 2010 Table 1 xls, Entry# 533; Run# 225"
DDB000529,1.0.0,isothermal_d,,Ca,,,,chemical,effective_binary,unspecified,melt,Andesite1,,,,melt_andesite,,,false,false,Andesite1; SiO2=56.3;TiO2=1.105;Al2O3=14.925;FeOt=7.185;MnO=0.107443277310924;MgO=7.3725;CaO=9.31;Na2O=3.18149159663866;K2O=1.42142857142857;P2O5=0.321911764705882,wt_pct_oxide,56.3,1.105,14.925,,7.185,,,0.107443277310924,7.3725,9.31,3.18149159663866,1.42142857142857,0.321911764705882,,,,,anhydrous_total=101.229775210084,true,0.04,,,,,1638.15,1638.15,1638.15,1638.15,K,1300000000,1300000000,1300000000,1300,MPa,,,,,piston_cylinder,1780,,,,,,,,,,,,,,,,,,2.2e-11,-10.6575773192,,,2.2e-11,m2/s,,,,EPMA,crystal_dissolution,Electron microprobe,true,,true,false,use_with_caution,,composition is average interface and farfield melt compos,provenance=compilation_2010; v0_source=zhang_table1; Type_of_dif_as_printed=SEBD; 1s_error_as_printed=2.2e-12 (on D or lnD unspecified; not converted); C_range_as_printed=8.5 to 7.62; Type_of_exp_as_printed=dissolving cpx; Analytical_as_printed=Electron microprobe; Apparatus_as_printed=Piston-cylinder; Capsule_as_printed=graphite; pres_medium_as_printed=pyrex glass; R unstated in spreadsheet; compiler gas_constant_used_j_mol_k=8.314,supplement,"Holycross, M.",2026-08-31,draft,Zhang1989CMP 102; 492,Zhang,1989,,Contributions to Mineralogy and Petrology,102,492,10.1007/bf00371090,"Zhang 2010 Table 1 xls, Entry# 534; Run# 231"
DDB000530,1.0.0,isothermal_d,,Ca,,,,chemical,effective_binary,unspecified,melt,Andesite1,,,,melt_andesite,,,false,false,Andesite1; SiO2=56.3;TiO2=1.105;Al2O3=14.925;FeOt=7.185;MnO=0.107443277310924;MgO=5.8225;CaO=9.31;Na2O=3.18149159663866;K2O=1.42142857142857;P2O5=0.321911764705882,wt_pct_oxide,56.3,1.105,14.925,,7.185,,,0.107443277310924,5.8225,9.31,3.18149159663866,1.42142857142857,0.321911764705882,,,,,anhydrous_total=99.679775210084,true,0.04,,,,,1648.15,1648.15,1648.15,1648.15,K,2150000000,2150000000,2150000000,2150,MPa,,,,,piston_cylinder,1810,,,,,,,,,,,,,,,,,,2.6e-11,-10.585026652,,,2.6e-11,m2/s,,,,EPMA,crystal_dissolution,Electron microprobe,true,,,false,use_with_caution,,composition is average interface and farfield melt compos,provenance=compilation_2010; v0_source=zhang_table1; Type_of_dif_as_printed=SEBD; 1s_error_as_printed=2.6e-12 (on D or lnD unspecified; not converted); Type_of_exp_as_printed=dissolving cpx; Analytical_as_printed=Electron microprobe; Apparatus_as_printed=Piston-cylinder; Capsule_as_printed=graphite; pres_medium_as_printed=pyrex glass; R unstated in spreadsheet; compiler gas_constant_used_j_mol_k=8.314,supplement,"Holycross, M.",2026-08-31,draft,Zhang1989CMP 102; 492,Zhang,1989,,Contributions to Mineralogy and Petrology,102,492,10.1007/bf00371090,"Zhang 2010 Table 1 xls, Entry# 535; Run# 242"
DDB000531,1.0.0,isothermal_d,,Ca,,,,chemical,effective_binary,unspecified,melt,Andesite1,,,,melt_andesite,,,false,false,Andesite1; SiO2=65.65;TiO2=0.905;Al2O3=14.925;FeOt=4.935;MnO=0.113218462549277;MgO=2.7225;CaO=5.31;Na2O=3.3525;K2O=2.1;P2O5=0.339214848883049,wt_pct_oxide,65.65,0.905,14.925,,4.935,,,0.113218462549277,2.7225,5.31,3.3525,2.1,0.339214848883049,,,,,anhydrous_total=100.352433311432,true,0.04,,,,,1573.15,1573.15,1573.15,1573.15,K,500000000,500000000,500000000,500,MPa,,,,,piston_cylinder,3600,,,,,,,,,,,,,,,,,,2.1e-13,-12.6777807053,,,2.1e-13,m2/s,,,,EPMA,crystal_dissolution,Electron microprobe,true,,true,false,use_with_caution,,composition is average interface and farfield melt compos,provenance=compilation_2010; v0_source=zhang_table1; Type_of_dif_as_printed=SEBD; 1s_error_as_printed=2.1e-14 (on D or lnD unspecified; not converted); C_range_as_printed=3 to 7.62; Type_of_exp_as_printed=dissolving quartz; Analytical_as_printed=Electron microprobe; Apparatus_as_printed=Piston-cylinder; Capsule_as_printed=graphite; pres_medium_as_printed=pyrex glass; R unstated in spreadsheet; compiler gas_constant_used_j_mol_k=8.314,supplement,"Holycross, M.",2026-08-31,draft,Zhang1989CMP 102; 492,Zhang,1989,,Contributions to Mineralogy and Petrology,102,492,10.1007/bf00371090,"Zhang 2010 Table 1 xls, Entry# 536; Run# 234"
DDB000532,1.0.0,isothermal_d,,Ca,,,,chemical,effective_binary,unspecified,melt,Di-Di60An40,,,,other,,,false,false,Di-Di60An40; SiO2=54.26;Al2O3=3.66;MgO=16.75;CaO=25.32,wt_pct_oxide,54.26,,3.66,,,,,,16.75,25.32,,,,,,,,anhydrous_total=99.99,,,,,,,1873.15,1873.15,1873.15,1873.15,K,200000000,200000000,200000000,200,MPa,,,,,piston_cylinder,750,,,,,,,,,,,,,,,,,,2.8e-10,-9.55284196866,,,2.8e-10,m2/s,,,,EPMA,diffusion_couple,Electron microprobe,true,,,false,use_with_caution,,,provenance=compilation_2010; v0_source=zhang_table1; Type_of_dif_as_printed=SEBD; Type_of_exp_as_printed=diffusion couple; Analytical_as_printed=Electron microprobe; Apparatus_as_printed=PCA; Capsule_as_printed=Pt; pres_medium_as_printed=solid; R unstated in spreadsheet; compiler gas_constant_used_j_mol_k=8.314,supplement,"Holycross, M.",2026-08-31,draft,Kubicki1990GCA 54; 2709,Kubicki,1990,,Geochimica et Cosmochimica Acta,54,2709,10.1016/0016-7037(90)90006-7,"Zhang 2010 Table 1 xls, Entry# 537"
DDB000533,1.0.0,isothermal_d,,Ca,,,,chemical,effective_binary,unspecified,melt,Di80An20-Di40An60,,,,melt_simple,,,false,false,Di80An20-Di40An60; SiO2=51.8;Al2O3=10.99;MgO=13.03;CaO=24.17,wt_pct_oxide,51.8,,10.99,,,,,,13.03,24.17,,,,,,,,anhydrous_total=99.99,,,,,,,1873.15,1873.15,1873.15,1873.15,K,200000000,200000000,200000000,200,MPa,,,,,piston_cylinder,600,,,,,,,,,,,,,,,,,,1.4e-10,-9.85387196432,,,1.4e-10,m2/s,,,,EPMA,diffusion_couple,Electron microprobe,true,,,false,use_with_caution,,,provenance=compilation_2010; v0_source=zhang_table1; Type_of_dif_as_printed=SEBD; Type_of_exp_as_printed=diffusion couple; Analytical_as_printed=Electron microprobe; Apparatus_as_printed=PCA; Capsule_as_printed=Pt; pres_medium_as_printed=solid; R unstated in spreadsheet; compiler gas_constant_used_j_mol_k=8.314,supplement,"Holycross, M.",2026-08-31,draft,Kubicki1990GCA 54; 2709,Kubicki,1990,,Geochimica et Cosmochimica Acta,54,2709,10.1016/0016-7037(90)90006-7,"Zhang 2010 Table 1 xls, Entry# 538"
DDB000534,1.0.0,isothermal_d,,Ca,,45-,,tracer,none,unspecified,melt,An60Ab40 Plagioclase melt,,,,melt_simple,,,false,false,An60Ab40 plagioclase melt; SiO2=53.17;Al2O3=29.76;CaO=12.23;Na2O=4.25;K2O=0.02,wt_pct_oxide,53.17,,29.76,,,,,,,12.23,4.25,0.02,,,,,,anhydrous_total=99.43,,,,,,,993.15,993.15,993.15,993.15,K,100000,100000,100000,0.1,MPa,,,,,one_atm_furnace,327600,,,,,,,,,,,,,,,,,,2.01e-16,-15.6968039426,,,2.01e-16,m2/s,,,,radiotracer,thin_film,Residual activity,true,,,false,use_with_caution,,,provenance=compilation_2010; v0_source=zhang_table1; Type_of_dif_as_printed=Tracer; Type_of_exp_as_printed=thin source; Analytical_as_printed=Residual activity; Apparatus_as_printed=horizontal tube furnace; R unstated in spreadsheet; compiler gas_constant_used_j_mol_k=8.314,supplement,"Holycross, M.",2026-08-31,draft,Behrens1992CG 96; 267,Behrens,1992,,Chemical Geology,96,267,10.1016/0009-2541(92)90058-d,"Zhang 2010 Table 1 xls, Entry# 539"
DDB000535,1.0.0,isothermal_d,,Ca,,45-,,tracer,none,unspecified,melt,An60Ab40 Plagioclase melt,,,,melt_simple,,,false,false,An60Ab40 plagioclase melt; SiO2=53.17;Al2O3=29.76;CaO=12.23;Na2O=4.25;K2O=0.02,wt_pct_oxide,53.17,,29.76,,,,,,,12.23,4.25,0.02,,,,,,anhydrous_total=99.43,,,,,,,1023.15,1023.15,1023.15,1023.15,K,100000,100000,100000,0.1,MPa,,,,,one_atm_furnace,3456000,,,,,,,,,,,,,,,,,,3.06e-16,-15.5142785735,,,3.06e-16,m2/s,,,,radiotracer,thin_film,Residual activity,true,,,false,use_with_caution,,,provenance=compilation_2010; v0_source=zhang_table1; Type_of_dif_as_printed=Tracer; Type_of_exp_as_printed=thin source; Analytical_as_printed=Residual activity; Apparatus_as_printed=horizontal tube furnace; R unstated in spreadsheet; compiler gas_constant_used_j_mol_k=8.314,supplement,"Holycross, M.",2026-08-31,draft,Behrens1992CG 96; 267,Behrens,1992,,Chemical Geology,96,267,10.1016/0009-2541(92)90058-d,"Zhang 2010 Table 1 xls, Entry# 540"
DDB000536,1.0.0,isothermal_d,,Ca,,45-,,tracer,none,unspecified,melt,An60Ab40 Plagioclase melt,,,,melt_simple,,,false,false,An60Ab40 plagioclase melt; SiO2=53.17;Al2O3=29.76;CaO=12.23;Na2O=4.25;K2O=0.02,wt_pct_oxide,53.17,,29.76,,,,,,,12.23,4.25,0.02,,,,,,anhydrous_total=99.43,,,,,,,1073.15,1073.15,1073.15,1073.15,K,100000,100000,100000,0.1,MPa,,,,,one_atm_furnace,241200,,,,,,,,,,,,,,,,,,2.08e-15,-14.681936665,,,2.08e-15,m2/s,,,,radiotracer,thin_film,Residual activity,true,,,false,use_with_caution,,,provenance=compilation_2010; v0_source=zhang_table1; Type_of_dif_as_printed=Tracer; Type_of_exp_as_printed=thin source; Analytical_as_printed=Residual activity; Apparatus_as_printed=horizontal tube furnace; R unstated in spreadsheet; compiler gas_constant_used_j_mol_k=8.314,supplement,"Holycross, M.",2026-08-31,draft,Behrens1992CG 96; 267,Behrens,1992,,Chemical Geology,96,267,10.1016/0009-2541(92)90058-d,"Zhang 2010 Table 1 xls, Entry# 541"
DDB000537,1.0.0,isothermal_d,,Ca,,45-,,tracer,none,unspecified,melt,An60Ab40 Plagioclase melt,,,,melt_simple,,,false,false,An60Ab40 plagioclase melt; SiO2=53.17;Al2O3=29.76;CaO=12.23;Na2O=4.25;K2O=0.02,wt_pct_oxide,53.17,,29.76,,,,,,,12.23,4.25,0.02,,,,,,anhydrous_total=99.43,,,,,,,1123.15,1123.15,1123.15,1123.15,K,100000,100000,100000,0.1,MPa,,,,,one_atm_furnace,518400,,,,,,,,,,,,,,,,,,5.85e-15,-14.2328441339,,,5.85e-15,m2/s,,,,radiotracer,thin_film,Residual activity,true,,,false,use_with_caution,,,provenance=compilation_2010; v0_source=zhang_table1; Type_of_dif_as_printed=Tracer; Type_of_exp_as_printed=thin source; Analytical_as_printed=Residual activity; Apparatus_as_printed=horizontal tube furnace; R unstated in spreadsheet; compiler gas_constant_used_j_mol_k=8.314,supplement,"Holycross, M.",2026-08-31,draft,Behrens1992CG 96; 267,Behrens,1992,,Chemical Geology,96,267,10.1016/0009-2541(92)90058-d,"Zhang 2010 Table 1 xls, Entry# 542"
DDB000538,1.0.0,isothermal_d,,Ca,,,,chemical,effective_binary,unspecified,melt,Wet Andesite5-rhyolite7,,,,melt_rhyolite,,,false,false,wet andesite5-rhyolite7; SiO2=67.54;TiO2=0.32;Al2O3=14.835;FeOt=2.655;MnO=0.04;MgO=0.85;CaO=2.785;Na2O=7.09;K2O=3.125,wt_pct_oxide,67.54,0.32,14.835,,2.655,,,0.04,0.85,2.785,7.09,3.125,,,,,,anhydrous_total=99.24,true,3.6,,,,,1373.15,1373.15,1373.15,1373.15,K,1000000000,1000000000,1000000000,1000,MPa,,,,,piston_cylinder,1800,,,,,,,,,,,,,,,,,,2.29e-12,-11.6401645177,,,2.29e-12,m2/s,,,,EPMA,diffusion_couple,Electron microprobe,true,,true,false,use_with_caution,,,provenance=compilation_2010; v0_source=zhang_table1; Type_of_dif_as_printed=SEBD; 1s_error_as_printed=1.3e-13 (on D or lnD unspecified; not converted); C_range_as_printed=0.52 to 5.05; Type_of_exp_as_printed=diffusion couple; Analytical_as_printed=Electron microprobe; Apparatus_as_printed=Piston-cylinder; Capsule_as_printed=graphit+Pt; pres_medium_as_printed=pyrex and NaCl; R unstated in spreadsheet; compiler gas_constant_used_j_mol_k=8.314,supplement,"Holycross, M.",2026-08-31,draft,Baker1994CMP 117; 203,Baker,1994,,Contributions to Mineralogy and Petrology,117,203,10.1007/bf00286843,"Zhang 2010 Table 1 xls, Entry# 543; Run# VG-9"
DDB000539,1.0.0,isothermal_d,,Ca,,,,chemical,effective_binary,unspecified,melt,Wet Andesite5-rhyolite7,,,,melt_rhyolite,,,false,false,wet andesite5-rhyolite7; SiO2=67.54;TiO2=0.32;Al2O3=14.835;FeOt=2.655;MnO=0.04;MgO=0.85;CaO=2.785;Na2O=7.09;K2O=3.125,wt_pct_oxide,67.54,0.32,14.835,,2.655,,,0.04,0.85,2.785,7.09,3.125,,,,,,anhydrous_total=99.24,true,3.2,,,,,1473.15,1473.15,1473.15,1473.15,K,1000000000,1000000000,1000000000,1000,MPa,,,,,piston_cylinder,2760,,,,,,,,,,,,,,,,,,1.31e-11,-10.8827287043,,,1.31e-11,m2/s,,,,EPMA,diffusion_couple,Electron microprobe,true,,true,false,use_with_caution,,,provenance=compilation_2010; v0_source=zhang_table1; Type_of_dif_as_printed=SEBD; 1s_error_as_printed=5e-13 (on D or lnD unspecified; not converted); C_range_as_printed=0.52 to 5.05; Type_of_exp_as_printed=diffusion couple; Analytical_as_printed=Electron microprobe; Apparatus_as_printed=Piston-cylinder; Capsule_as_printed=graphit+Pt; pres_medium_as_printed=pyrex and NaCl; R unstated in spreadsheet; compiler gas_constant_used_j_mol_k=8.314,supplement,"Holycross, M.",2026-08-31,draft,Baker1994CMP 117; 203,Baker,1994,,Contributions to Mineralogy and Petrology,117,203,10.1007/bf00286843,"Zhang 2010 Table 1 xls, Entry# 544; Run# VG-1"
DDB000540,1.0.0,isothermal_d,,Ca,,,,chemical,effective_binary,unspecified,melt,Wet Andesite5-rhyolite7,,,,melt_rhyolite,,,false,false,wet andesite5-rhyolite7; SiO2=67.54;TiO2=0.32;Al2O3=14.835;FeOt=2.655;MnO=0.04;MgO=0.85;CaO=2.785;Na2O=7.09;K2O=3.125,wt_pct_oxide,67.54,0.32,14.835,,2.655,,,0.04,0.85,2.785,7.09,3.125,,,,,,anhydrous_total=99.24,true,3.2,,,,,1473.15,1473.15,1473.15,1473.15,K,1000000000,1000000000,1000000000,1000,MPa,,,,,piston_cylinder,1080,,,,,,,,,,,,,,,,,,4.28e-12,-11.368556231,,,4.28e-12,m2/s,,,,EPMA,diffusion_couple,Electron microprobe,true,,true,false,use_with_caution,,,provenance=compilation_2010; v0_source=zhang_table1; Type_of_dif_as_printed=SEBD; 1s_error_as_printed=1.7e-13 (on D or lnD unspecified; not converted); C_range_as_printed=0.52 to 5.05; Type_of_exp_as_printed=diffusion couple; Analytical_as_printed=Electron microprobe; Apparatus_as_printed=Piston-cylinder; Capsule_as_printed=graphit+Pt; pres_medium_as_printed=pyrex and NaCl; R unstated in spreadsheet; compiler gas_constant_used_j_mol_k=8.314,supplement,"Holycross, M.",2026-08-31,draft,Baker1994CMP 117; 203,Baker,1994,,Contributions to Mineralogy and Petrology,117,203,10.1007/bf00286843,"Zhang 2010 Table 1 xls, Entry# 545; Run# VG-27"
DDB000541,1.0.0,isothermal_d,,Ca,,,,chemical,effective_binary,unspecified,melt,Wet Andesite5-rhyolite7,,,,melt_rhyolite,,,false,false,wet andesite5-rhyolite7; SiO2=67.54;TiO2=0.32;Al2O3=14.835;FeOt=2.655;MnO=0.04;MgO=0.85;CaO=2.785;Na2O=7.09;K2O=3.125,wt_pct_oxide,67.54,0.32,14.835,,2.655,,,0.04,0.85,2.785,7.09,3.125,,,,,,anhydrous_total=99.24,true,3.5,,,,,1573.15,1573.15,1573.15,1573.15,K,1000000000,1000000000,1000000000,1000,MPa,,,,,piston_cylinder,1080,,,,,,,,,,,,,,,,,,1.12e-11,-10.9507819773,,,1.12e-11,m2/s,,,,EPMA,diffusion_couple,Electron microprobe,true,,true,false,use_with_caution,,,provenance=compilation_2010; v0_source=zhang_table1; Type_of_dif_as_printed=SEBD; 1s_error_as_printed=4e-13 (on D or lnD unspecified; not converted); C_range_as_printed=0.52 to 5.05; Type_of_exp_as_printed=diffusion couple; Analytical_as_printed=Electron microprobe; Apparatus_as_printed=Piston-cylinder; Capsule_as_printed=graphit+Pt; pres_medium_as_printed=pyrex and NaCl; R unstated in spreadsheet; compiler gas_constant_used_j_mol_k=8.314,supplement,"Holycross, M.",2026-08-31,draft,Baker1994CMP 117; 203,Baker,1994,,Contributions to Mineralogy and Petrology,117,203,10.1007/bf00286843,"Zhang 2010 Table 1 xls, Entry# 546; Run# VG-15"
DDB000542,1.0.0,isothermal_d,,Ca,,,,chemical,effective_binary,unspecified,melt,Wet Andesite5-rhyolite7,,,,melt_rhyolite,,,false,false,wet andesite5-rhyolite7; SiO2=67.54;TiO2=0.32;Al2O3=14.835;FeOt=2.655;MnO=0.04;MgO=0.85;CaO=2.785;Na2O=7.09;K2O=3.125,wt_pct_oxide,67.54,0.32,14.835,,2.655,,,0.04,0.85,2.785,7.09,3.125,,,,,,anhydrous_total=99.24,true,2.7,,,,,1673.15,1673.15,1673.15,1673.15,K,1000000000,1000000000,1000000000,1000,MPa,,,,,piston_cylinder,720,,,,,,,,,,,,,,,,,,3.27e-11,-10.4854522473,,,3.27e-11,m2/s,,,,EPMA,diffusion_couple,Electron microprobe,true,,true,false,use_with_caution,,,provenance=compilation_2010; v0_source=zhang_table1; Type_of_dif_as_printed=SEBD; 1s_error_as_printed=1.5e-12 (on D or lnD unspecified; not converted); C_range_as_printed=0.52 to 5.05; Type_of_exp_as_printed=diffusion couple; Analytical_as_printed=Electron microprobe; Apparatus_as_printed=Piston-cylinder; Capsule_as_printed=graphit+Pt; pres_medium_as_printed=pyrex and NaCl; R unstated in spreadsheet; compiler gas_constant_used_j_mol_k=8.314,supplement,"Holycross, M.",2026-08-31,draft,Baker1994CMP 117; 203,Baker,1994,,Contributions to Mineralogy and Petrology,117,203,10.1007/bf00286843,"Zhang 2010 Table 1 xls, Entry# 547; Run# VG-17"
DDB000543,1.0.0,isothermal_d,,Ca,,,,chemical,effective_binary,unspecified,melt,Wet Andesite5-rhyolite7,,,,melt_rhyolite,,,false,false,wet andesite5-rhyolite7; SiO2=67.54;TiO2=0.32;Al2O3=14.835;FeOt=2.655;MnO=0.04;MgO=0.85;CaO=2.785;Na2O=7.09;K2O=3.125,wt_pct_oxide,67.54,0.32,14.835,,2.655,,,0.04,0.85,2.785,7.09,3.125,,,,,,anhydrous_total=99.24,true,6.3,,,,,1373.15,1373.15,1373.15,1373.15,K,1000000000,1000000000,1000000000,1000,MPa,,,,,piston_cylinder,1800,,,,,,,,,,,,,,,,,,3.83e-12,-11.416801226,,,3.83e-12,m2/s,,,,EPMA,diffusion_couple,Electron microprobe,true,,true,false,use_with_caution,,,provenance=compilation_2010; v0_source=zhang_table1; Type_of_dif_as_printed=SEBD; 1s_error_as_printed=3.1e-13 (on D or lnD unspecified; not converted); C_range_as_printed=0.52 to 5.05; Type_of_exp_as_printed=diffusion couple; Analytical_as_printed=Electron microprobe; Apparatus_as_printed=Piston-cylinder; Capsule_as_printed=graphit+Pt; pres_medium_as_printed=pyrex and NaCl; R unstated in spreadsheet; compiler gas_constant_used_j_mol_k=8.314,supplement,"Holycross, M.",2026-08-31,draft,Baker1994CMP 117; 203,Baker,1994,,Contributions to Mineralogy and Petrology,117,203,10.1007/bf00286843,"Zhang 2010 Table 1 xls, Entry# 548; Run# VG-20"
DDB000544,1.0.0,isothermal_d,,Ca,,,,chemical,effective_binary,unspecified,melt,Wet Andesite5-rhyolite7,,,,melt_rhyolite,,,false,false,wet andesite5-rhyolite7; SiO2=67.54;TiO2=0.32;Al2O3=14.835;FeOt=2.655;MnO=0.04;MgO=0.85;CaO=2.785;Na2O=7.09;K2O=3.125,wt_pct_oxide,67.54,0.32,14.835,,2.655,,,0.04,0.85,2.785,7.09,3.125,,,,,,anhydrous_total=99.24,true,6.3,,,,,1373.15,1373.15,1373.15,1373.15,K,1000000000,1000000000,1000000000,1000,MPa,,,,,piston_cylinder,7200,,,,,,,,,,,,,,,,,,2.17e-12,-11.6635402662,,,2.17e-12,m2/s,,,,EPMA,diffusion_couple,Electron microprobe,true,,true,false,use_with_caution,,,provenance=compilation_2010; v0_source=zhang_table1; Type_of_dif_as_printed=SEBD; 1s_error_as_printed=1e-13 (on D or lnD unspecified; not converted); C_range_as_printed=0.52 to 5.05; Type_of_exp_as_printed=diffusion couple; Analytical_as_printed=Electron microprobe; Apparatus_as_printed=Piston-cylinder; Capsule_as_printed=graphit+Pt; pres_medium_as_printed=pyrex and NaCl; R unstated in spreadsheet; compiler gas_constant_used_j_mol_k=8.314,supplement,"Holycross, M.",2026-08-31,draft,Baker1994CMP 117; 203,Baker,1994,,Contributions to Mineralogy and Petrology,117,203,10.1007/bf00286843,"Zhang 2010 Table 1 xls, Entry# 549; Run# VG-6"
DDB000545,1.0.0,isothermal_d,,Ca,,,,chemical,effective_binary,unspecified,melt,Wet Andesite5-rhyolite7,,,,melt_rhyolite,,,false,false,wet andesite5-rhyolite7; SiO2=67.54;TiO2=0.32;Al2O3=14.835;FeOt=2.655;MnO=0.04;MgO=0.85;CaO=2.785;Na2O=7.09;K2O=3.125,wt_pct_oxide,67.54,0.32,14.835,,2.655,,,0.04,0.85,2.785,7.09,3.125,,,,,,anhydrous_total=99.24,true,5.9,,,,,1473.15,1473.15,1473.15,1473.15,K,1000000000,1000000000,1000000000,1000,MPa,,,,,piston_cylinder,1080,,,,,,,,,,,,,,,,,,1.21e-11,-10.9172146297,,,1.21e-11,m2/s,,,,EPMA,diffusion_couple,Electron microprobe,true,,true,false,use_with_caution,,,provenance=compilation_2010; v0_source=zhang_table1; Type_of_dif_as_printed=SEBD; 1s_error_as_printed=8e-13 (on D or lnD unspecified; not converted); C_range_as_printed=0.52 to 5.05; Type_of_exp_as_printed=diffusion couple; Analytical_as_printed=Electron microprobe; Apparatus_as_printed=Piston-cylinder; Capsule_as_printed=graphit+Pt; pres_medium_as_printed=pyrex and NaCl; R unstated in spreadsheet; compiler gas_constant_used_j_mol_k=8.314,supplement,"Holycross, M.",2026-08-31,draft,Baker1994CMP 117; 203,Baker,1994,,Contributions to Mineralogy and Petrology,117,203,10.1007/bf00286843,"Zhang 2010 Table 1 xls, Entry# 550; Run# VG-28a"
DDB000546,1.0.0,isothermal_d,,Ca,,,,chemical,effective_binary,unspecified,melt,Wet Andesite5-rhyolite7,,,,melt_rhyolite,,,false,false,wet andesite5-rhyolite7; SiO2=67.54;TiO2=0.32;Al2O3=14.835;FeOt=2.655;MnO=0.04;MgO=0.85;CaO=2.785;Na2O=7.09;K2O=3.125,wt_pct_oxide,67.54,0.32,14.835,,2.655,,,0.04,0.85,2.785,7.09,3.125,,,,,,anhydrous_total=99.24,true,5.9,,,,,1473.15,1473.15,1473.15,1473.15,K,1000000000,1000000000,1000000000,1000,MPa,,,,,piston_cylinder,1080,,,,,,,,,,,,,,,,,,8.68e-12,-11.0614802748,,,8.68e-12,m2/s,,,,EPMA,diffusion_couple,Electron microprobe,true,,true,false,use_with_caution,,,provenance=compilation_2010; v0_source=zhang_table1; Type_of_dif_as_printed=SEBD; 1s_error_as_printed=2.9e-13 (on D or lnD unspecified; not converted); C_range_as_printed=0.52 to 5.05; Type_of_exp_as_printed=diffusion couple; Analytical_as_printed=Electron microprobe; Apparatus_as_printed=Piston-cylinder; Capsule_as_printed=graphit+Pt; pres_medium_as_printed=pyrex and NaCl; R unstated in spreadsheet; compiler gas_constant_used_j_mol_k=8.314,supplement,"Holycross, M.",2026-08-31,draft,Baker1994CMP 117; 203,Baker,1994,,Contributions to Mineralogy and Petrology,117,203,10.1007/bf00286843,"Zhang 2010 Table 1 xls, Entry# 551; Run# VG-28b"
DDB000547,1.0.0,isothermal_d,,Ca,,,,chemical,effective_binary,unspecified,melt,Wet Andesite5-rhyolite7,,,,melt_rhyolite,,,false,false,wet andesite5-rhyolite7; SiO2=67.54;TiO2=0.32;Al2O3=14.835;FeOt=2.655;MnO=0.04;MgO=0.85;CaO=2.785;Na2O=7.09;K2O=3.125,wt_pct_oxide,67.54,0.32,14.835,,2.655,,,0.04,0.85,2.785,7.09,3.125,,,,,,anhydrous_total=99.24,true,5.6,,,,,1573.15,1573.15,1573.15,1573.15,K,1000000000,1000000000,1000000000,1000,MPa,,,,,piston_cylinder,1080,,,,,,,,,,,,,,,,,,1.62e-11,-10.7904849855,,,1.62e-11,m2/s,,,,EPMA,diffusion_couple,Electron microprobe,true,,true,false,use_with_caution,,,provenance=compilation_2010; v0_source=zhang_table1; Type_of_dif_as_printed=SEBD; 1s_error_as_printed=7e-13 (on D or lnD unspecified; not converted); C_range_as_printed=0.52 to 5.05; Type_of_exp_as_printed=diffusion couple; Analytical_as_printed=Electron microprobe; Apparatus_as_printed=Piston-cylinder; Capsule_as_printed=graphit+Pt; pres_medium_as_printed=pyrex and NaCl; R unstated in spreadsheet; compiler gas_constant_used_j_mol_k=8.314,supplement,"Holycross, M.",2026-08-31,draft,Baker1994CMP 117; 203,Baker,1994,,Contributions to Mineralogy and Petrology,117,203,10.1007/bf00286843,"Zhang 2010 Table 1 xls, Entry# 552; Run# VG-16"
DDB000548,1.0.0,isothermal_d,,Ca,,,,chemical,effective_binary,unspecified,melt,Wet Andesite5-rhyolite7,,,,melt_rhyolite,,,false,false,wet andesite5-rhyolite7; SiO2=67.54;TiO2=0.32;Al2O3=14.835;FeOt=2.655;MnO=0.04;MgO=0.85;CaO=2.785;Na2O=7.09;K2O=3.125,wt_pct_oxide,67.54,0.32,14.835,,2.655,,,0.04,0.85,2.785,7.09,3.125,,,,,,anhydrous_total=99.24,true,6.1,,,,,1673.15,1673.15,1673.15,1673.15,K,1000000000,1000000000,1000000000,1000,MPa,,,,,piston_cylinder,720,,,,,,,,,,,,,,,,,,4.24e-11,-10.3726341434,,,4.24e-11,m2/s,,,,EPMA,diffusion_couple,Electron microprobe,true,,true,false,use_with_caution,,,provenance=compilation_2010; v0_source=zhang_table1; Type_of_dif_as_printed=SEBD; 1s_error_as_printed=1.3e-12 (on D or lnD unspecified; not converted); C_range_as_printed=0.52 to 5.05; Type_of_exp_as_printed=diffusion couple; Analytical_as_printed=Electron microprobe; Apparatus_as_printed=Piston-cylinder; Capsule_as_printed=graphit+Pt; pres_medium_as_printed=pyrex and NaCl; R unstated in spreadsheet; compiler gas_constant_used_j_mol_k=8.314,supplement,"Holycross, M.",2026-08-31,draft,Baker1994CMP 117; 203,Baker,1994,,Contributions to Mineralogy and Petrology,117,203,10.1007/bf00286843,"Zhang 2010 Table 1 xls, Entry# 553; Run# VG-18"
DDB000549,1.0.0,isothermal_d,,Ca,,42-,,chemical,effective_binary,unspecified,melt,Wet Rhyolite3-rhyolite16,,,,melt_rhyolite,,,false,false,wet rhyolite3-rhyolite16; SiO2=74.9;TiO2=0.11;Al2O3=13.5;FeOt=2.415;MnO=0.03;MgO=0.205;CaO=1.55;Na2O=3.905;K2O=3.91,wt_pct_oxide,74.9,0.11,13.5,,2.415,,,0.03,0.205,1.55,3.905,3.91,,,,,,anhydrous_total=100.525,true,0.74,,,,,1523.15,1523.15,1523.15,1523.15,K,1000000000,1000000000,1000000000,1000,MPa,,,,,piston_cylinder,1800,,,,,,,,,,,,,,,,,,4.4e-12,-11.3565473235,,,4.4e-12,m2/s,,,,SIMS,diffusion_couple,SIMS,true,,,false,use_with_caution,,,provenance=compilation_2010; v0_source=zhang_table1; Type_of_dif_as_printed=IEBD; Type_of_exp_as_printed=diffusion couple; Analytical_as_printed=SIMS; Apparatus_as_printed=PCA; Capsule_as_printed=Pt; pres_medium_as_printed=CaF2; R unstated in spreadsheet; compiler gas_constant_used_j_mol_k=8.314,supplement,"Holycross, M.",2026-08-31,draft,VanDerLaan1994EPSL 123; 155,VanDerLaan,1994,,Earth and Planetary Science Letters,123,155,,"Zhang 2010 Table 1 xls, Entry# 554; Run# 143"
DDB000550,1.0.0,isothermal_d,,Ca,,,,chemical,effective_binary,unspecified,melt,Wet Andesite3-rhyolite16,,,,melt_rhyolite,,,false,false,wet Andesite3-rhyolite16; SiO2=68;TiO2=0.11;Al2O3=14.9;FeOt=5.19;MnO=0.03;MgO=1.62;CaO=4.2;Na2O=4.125;K2O=2.165,wt_pct_oxide,68,0.11,14.9,,5.19,,,0.03,1.62,4.2,4.125,2.165,,,,,,anhydrous_total=100.34,true,0.59,,,,,1523.15,1523.15,1523.15,1523.15,K,1000000000,1000000000,1000000000,1000,MPa,,,,,piston_cylinder,1800,,,,,,,,,,,,,,,,,,5.7e-13,-12.2441251443,,,5.7e-13,m2/s,,,,EPMA,diffusion_couple,Electron microprobe,true,,,false,use_with_caution,,,provenance=compilation_2010; v0_source=zhang_table1; Type_of_dif_as_printed=SEBD; Type_of_exp_as_printed=diffusion couple; Analytical_as_printed=Electron microprobe; Apparatus_as_printed=PCA; Capsule_as_printed=Pt; pres_medium_as_printed=CaF2; R unstated in spreadsheet; compiler gas_constant_used_j_mol_k=8.314,supplement,"Holycross, M.",2026-08-31,draft,VanDerLaan1994EPSL 123; 155,VanDerLaan,1994,,Earth and Planetary Science Letters,123,155,,"Zhang 2010 Table 1 xls, Entry# 555; Run# 144"
DDB000551,1.0.0,isothermal_d,,Ca,,42-,,chemical,effective_binary,unspecified,melt,Wet Andesite3-rhyolite16,,,,melt_rhyolite,,,false,false,wet Andesite3-rhyolite16; SiO2=68;TiO2=0.11;Al2O3=14.9;FeOt=5.19;MnO=0.03;MgO=1.62;CaO=4.2;Na2O=4.125;K2O=2.165,wt_pct_oxide,68,0.11,14.9,,5.19,,,0.03,1.62,4.2,4.125,2.165,,,,,,anhydrous_total=100.34,true,0.59,,,,,1523.15,1523.15,1523.15,1523.15,K,1000000000,1000000000,1000000000,1000,MPa,,,,,piston_cylinder,1800,,,,,,,,,,,,,,,,,,2.2e-12,-11.6575773192,,,2.2e-12,m2/s,,,,SIMS,diffusion_couple,SIMS,true,,,false,use_with_caution,,,provenance=compilation_2010; v0_source=zhang_table1; Type_of_dif_as_printed=IEBD; Type_of_exp_as_printed=diffusion couple; Analytical_as_printed=SIMS; Apparatus_as_printed=PCA; Capsule_as_printed=Pt; pres_medium_as_printed=CaF2; R unstated in spreadsheet; compiler gas_constant_used_j_mol_k=8.314,supplement,"Holycross, M.",2026-08-31,draft,VanDerLaan1994EPSL 123; 155,VanDerLaan,1994,,Earth and Planetary Science Letters,123,155,,"Zhang 2010 Table 1 xls, Entry# 556; Run# 144"
DDB000552,1.0.0,isothermal_d,,Ca,,44-,,self,none,unspecified,melt,HB1 (haplobasalt),,,,melt_basalt,,,false,false,HB1 (haplobasalt); SiO2=47.7;Al2O3=16;MgO=16.4;CaO=19.2,wt_pct_oxide,47.7,,16,,,,,,16.4,19.2,,,,,,,,anhydrous_total=99.3,,,,,,,1623.15,1623.15,1623.15,1623.15,K,100000,100000,100000,0.1,MPa,air,,,unconstrained,one_atm_furnace,6000,,,,,,,,,,,,,,,,,,4.28e-11,-10.368556231,,,4.28e-11,m2/s,,,,SIMS,diffusion_couple,SIMS,true,,,false,use_with_caution,,D is average of 2 pts,provenance=compilation_2010; v0_source=zhang_table1; Type_of_dif_as_printed=Self; logfO2_as_printed=AIR; 1s_error_as_printed=5e-13 (on D or lnD unspecified; not converted); Type_of_exp_as_printed=diffusion couple; Analytical_as_printed=SIMS; Apparatus_as_printed=furnace; Capsule_as_printed=Pt; pres_medium_as_printed=Air; R unstated in spreadsheet; compiler gas_constant_used_j_mol_k=8.314,supplement,"Holycross, M.",2026-08-31,draft,LaTourrette1996GCA 60; 1329,LaTourrette,1996,,Geochimica et Cosmochimica Acta,60,1329,10.1016/0016-7037(96)00015-4,"Zhang 2010 Table 1 xls, Entry# 557; Run# TL46"
DDB000553,1.0.0,isothermal_d,,Ca,,44-,,self,none,unspecified,melt,HB1 (haplobasalt),,,,melt_basalt,,,false,false,HB1 (haplobasalt); SiO2=47.7;Al2O3=16;MgO=16.4;CaO=19.2,wt_pct_oxide,47.7,,16,,,,,,16.4,19.2,,,,,,,,anhydrous_total=99.3,,,,,,,1673.15,1673.15,1673.15,1673.15,K,100000,100000,100000,0.1,MPa,air,,,unconstrained,one_atm_furnace,600,,,,,,,,,,,,,,,,,,6.08e-11,-10.2160964207,,,6.08e-11,m2/s,,,,SIMS,diffusion_couple,SIMS,true,,,false,use_with_caution,,,provenance=compilation_2010; v0_source=zhang_table1; Type_of_dif_as_printed=Self; logfO2_as_printed=AIR; 1s_error_as_printed=1.2e-12 (on D or lnD unspecified; not converted); Type_of_exp_as_printed=diffusion couple; Analytical_as_printed=SIMS; Apparatus_as_printed=furnace; Capsule_as_printed=Pt; pres_medium_as_printed=Air; R unstated in spreadsheet; compiler gas_constant_used_j_mol_k=8.314,supplement,"Holycross, M.",2026-08-31,draft,LaTourrette1996GCA 60; 1329,LaTourrette,1996,,Geochimica et Cosmochimica Acta,60,1329,10.1016/0016-7037(96)00015-4,"Zhang 2010 Table 1 xls, Entry# 558; Run# TL41"
