Repository: holycrossm/diffusion-coefficients

# Experimental diffusion coefficients (minerals and silicate melts)

**Pre-release / not published.** Schema v1.0.0. This folder is a GitHub-ready living table: canonical data is CSV, new rows arrive by pull request, and a static page searches the file in the browser. Nothing here is a citable compilation of record.

This is a QA build of 4630 experimental rows (minerals and silicate melts). Most numbers are staged from the 2010 RiMG 72 tables. Do not treat the repo as published, complete, or peer-reviewed.

File: site/data/diffusion_coefficients.csv (part 16 of 136)
DDB000554,1.0.0,isothermal_d,,Ca,,44-,,self,none,unspecified,melt,HB1 (haplobasalt),,,,melt_basalt,,,false,false,HB1 (haplobasalt); SiO2=47.7;Al2O3=16;MgO=16.4;CaO=19.2,wt_pct_oxide,47.7,,16,,,,,,16.4,19.2,,,,,,,,anhydrous_total=99.3,,,,,,,1673.15,1673.15,1673.15,1673.15,K,100000,100000,100000,0.1,MPa,air,,,unconstrained,one_atm_furnace,6000,,,,,,,,,,,,,,,,,,7.65e-11,-10.1163385648,,,7.65e-11,m2/s,,,,SIMS,diffusion_couple,SIMS,true,,,false,use_with_caution,,D is average of 2 pts,provenance=compilation_2010; v0_source=zhang_table1; Type_of_dif_as_printed=Self; logfO2_as_printed=AIR; 1s_error_as_printed=1.4e-12 (on D or lnD unspecified; not converted); Type_of_exp_as_printed=diffusion couple; Analytical_as_printed=SIMS; Apparatus_as_printed=furnace; Capsule_as_printed=Pt; pres_medium_as_printed=Air; R unstated in spreadsheet; compiler gas_constant_used_j_mol_k=8.314,supplement,"Holycross, M.",2026-08-31,draft,LaTourrette1996GCA 60; 1329,LaTourrette,1996,,Geochimica et Cosmochimica Acta,60,1329,10.1016/0016-7037(96)00015-4,"Zhang 2010 Table 1 xls, Entry# 559; Run# TL45"
DDB000555,1.0.0,isothermal_d,,Ca,,44-,,self,none,unspecified,melt,HB1 (haplobasalt),,,,melt_basalt,,,false,false,HB1 (haplobasalt); SiO2=47.7;Al2O3=16;MgO=16.4;CaO=19.2,wt_pct_oxide,47.7,,16,,,,,,16.4,19.2,,,,,,,,anhydrous_total=99.3,,,,,,,1723.15,1723.15,1723.15,1723.15,K,100000,100000,100000,0.1,MPa,air,,,unconstrained,one_atm_furnace,3600,,,,,,,,,,,,,,,,,,1.02e-10,-9.99139982824,,,1.02e-10,m2/s,,,,SIMS,diffusion_couple,SIMS,true,,,false,use_with_caution,,D is average of 2 pts,provenance=compilation_2010; v0_source=zhang_table1; Type_of_dif_as_printed=Self; logfO2_as_printed=AIR; 1s_error_as_printed=7e-12 (on D or lnD unspecified; not converted); Type_of_exp_as_printed=diffusion couple; Analytical_as_printed=SIMS; Apparatus_as_printed=furnace; Capsule_as_printed=Pt; pres_medium_as_printed=Air; R unstated in spreadsheet; compiler gas_constant_used_j_mol_k=8.314,supplement,"Holycross, M.",2026-08-31,draft,LaTourrette1996GCA 60; 1329,LaTourrette,1996,,Geochimica et Cosmochimica Acta,60,1329,10.1016/0016-7037(96)00015-4,"Zhang 2010 Table 1 xls, Entry# 560; Run# TL48"
DDB000556,1.0.0,isothermal_d,,Ca,,44-,,self,none,unspecified,melt,HB1 (haplobasalt),,,,melt_basalt,,,false,false,HB1 (haplobasalt); SiO2=47.7;Al2O3=16;MgO=16.4;CaO=19.2,wt_pct_oxide,47.7,,16,,,,,,16.4,19.2,,,,,,,,anhydrous_total=99.3,,,,,,,1773.15,1773.15,1773.15,1773.15,K,100000,100000,100000,0.1,MPa,air,,,unconstrained,one_atm_furnace,600,,,,,,,,,,,,,,,,,,1.16e-10,-9.93554201077,,,1.16e-10,m2/s,,,,SIMS,diffusion_couple,SIMS,true,,,false,use_with_caution,,D is average of 2 pts,provenance=compilation_2010; v0_source=zhang_table1; Type_of_dif_as_printed=Self; logfO2_as_printed=AIR; 1s_error_as_printed=5e-12 (on D or lnD unspecified; not converted); Type_of_exp_as_printed=diffusion couple; Analytical_as_printed=SIMS; Apparatus_as_printed=furnace; Capsule_as_printed=Pt; pres_medium_as_printed=Air; R unstated in spreadsheet; compiler gas_constant_used_j_mol_k=8.314,supplement,"Holycross, M.",2026-08-31,draft,LaTourrette1996GCA 60; 1329,LaTourrette,1996,,Geochimica et Cosmochimica Acta,60,1329,10.1016/0016-7037(96)00015-4,"Zhang 2010 Table 1 xls, Entry# 561; Run# TL42"
DDB000557,1.0.0,isothermal_d,,Ca,,44-,,self,none,unspecified,melt,HB1 (haplobasalt),,,,melt_basalt,,,false,false,HB1 (haplobasalt); SiO2=47.7;Al2O3=16;MgO=16.4;CaO=19.2,wt_pct_oxide,47.7,,16,,,,,,16.4,19.2,,,,,,,,anhydrous_total=99.3,,,,,,,1773.15,1773.15,1773.15,1773.15,K,100000,100000,100000,0.1,MPa,air,,,unconstrained,one_atm_furnace,3600,,,,,,,,,,,,,,,,,,1.43e-10,-9.84466396253,,,1.43e-10,m2/s,,,,SIMS,diffusion_couple,SIMS,true,,,false,use_with_caution,,D is average of 2 pts,provenance=compilation_2010; v0_source=zhang_table1; Type_of_dif_as_printed=Self; logfO2_as_printed=AIR; 1s_error_as_printed=7e-12 (on D or lnD unspecified; not converted); Type_of_exp_as_printed=diffusion couple; Analytical_as_printed=SIMS; Apparatus_as_printed=furnace; Capsule_as_printed=Pt; pres_medium_as_printed=Air; R unstated in spreadsheet; compiler gas_constant_used_j_mol_k=8.314,supplement,"Holycross, M.",2026-08-31,draft,LaTourrette1996GCA 60; 1329,LaTourrette,1996,,Geochimica et Cosmochimica Acta,60,1329,10.1016/0016-7037(96)00015-4,"Zhang 2010 Table 1 xls, Entry# 562; Run# TL49"
DDB000558,1.0.0,isothermal_d,,Ca,,42-,,self,none,unspecified,melt,CAS,,,,melt_simple,,,false,false,CAS; SiO2=60;Al2O3=10;CaO=30,wt_pct_oxide,60,,10,,,,,,,30,,,,,,,,anhydrous_total=100,,,,,,,1773.15,1773.15,1773.15,1773.15,K,1000000000,1000000000,1000000000,1000,MPa,,,,,piston_cylinder,7200,,,,,,,,,,,,,,,,,,7.02e-11,-10.1536628879,,,7.02e-11,m2/s,,,,SIMS,diffusion_couple,SIMS,true,,,false,use_with_caution,,,provenance=compilation_2010; v0_source=zhang_table1; Type_of_dif_as_printed=Self; 1s_error_as_printed=8e-13 (on D or lnD unspecified; not converted); Type_of_exp_as_printed=diffusion couple; Analytical_as_printed=SIMS; Apparatus_as_printed=PCA; Capsule_as_printed=Pt and Mo; pres_medium_as_printed=NaC+pyrex+alumina; R unstated in spreadsheet; compiler gas_constant_used_j_mol_k=8.314,supplement,"Holycross, M.",2026-08-31,draft,Liang1996GCA 60; 4353,Liang,1996,,Geochimica et Cosmochimica Acta,60,4353,,"Zhang 2010 Table 1 xls, Entry# 563; Run# SD12-A"
DDB000559,1.0.0,isothermal_d,,Ca,,42-,,self,none,unspecified,melt,CAS,,,,melt_simple,,,false,false,CAS; SiO2=55;Al2O3=20;CaO=25,wt_pct_oxide,55,,20,,,,,,,25,,,,,,,,anhydrous_total=100,,,,,,,1773.15,1773.15,1773.15,1773.15,K,1000000000,1000000000,1000000000,1000,MPa,,,,,piston_cylinder,7200,,,,,,,,,,,,,,,,,,5.46e-11,-10.2628073573,,,5.46e-11,m2/s,,,,SIMS,diffusion_couple,SIMS,true,,,false,use_with_caution,,,provenance=compilation_2010; v0_source=zhang_table1; Type_of_dif_as_printed=Self; 1s_error_as_printed=6e-13 (on D or lnD unspecified; not converted); Type_of_exp_as_printed=diffusion couple; Analytical_as_printed=SIMS; Apparatus_as_printed=PCA; Capsule_as_printed=Pt and Mo; pres_medium_as_printed=NaC+pyrex+alumina; R unstated in spreadsheet; compiler gas_constant_used_j_mol_k=8.314,supplement,"Holycross, M.",2026-08-31,draft,Liang1996GCA 60; 4353,Liang,1996,,Geochimica et Cosmochimica Acta,60,4353,,"Zhang 2010 Table 1 xls, Entry# 564; Run# SD12-D"
DDB000560,1.0.0,isothermal_d,,Ca,,42-,,self,none,unspecified,melt,CAS,,,,melt_simple,,,false,false,CAS; SiO2=65;Al2O3=15;CaO=20,wt_pct_oxide,65,,15,,,,,,,20,,,,,,,,anhydrous_total=100,,,,,,,1773.15,1773.15,1773.15,1773.15,K,1000000000,1000000000,1000000000,1000,MPa,,,,,piston_cylinder,7200,,,,,,,,,,,,,,,,,,2.93e-11,-10.5331323796,,,2.93e-11,m2/s,,,,SIMS,diffusion_couple,SIMS,true,,,false,use_with_caution,,,provenance=compilation_2010; v0_source=zhang_table1; Type_of_dif_as_printed=Self; 1s_error_as_printed=2e-13 (on D or lnD unspecified; not converted); Type_of_exp_as_printed=diffusion couple; Analytical_as_printed=SIMS; Apparatus_as_printed=PCA; Capsule_as_printed=Pt and Mo; pres_medium_as_printed=NaC+pyrex+alumina; R unstated in spreadsheet; compiler gas_constant_used_j_mol_k=8.314,supplement,"Holycross, M.",2026-08-31,draft,Liang1996GCA 60; 4353,Liang,1996,,Geochimica et Cosmochimica Acta,60,4353,,"Zhang 2010 Table 1 xls, Entry# 565; Run# SD12-C"
DDB000561,1.0.0,isothermal_d,,Ca,,42-,,self,none,unspecified,melt,CAS,,,,melt_simple,,,false,false,CAS; SiO2=65;Al2O3=10;CaO=25,wt_pct_oxide,65,,10,,,,,,,25,,,,,,,,anhydrous_total=100,,,,,,,1773.15,1773.15,1773.15,1773.15,K,1000000000,1000000000,1000000000,1000,MPa,,,,,piston_cylinder,7200,,,,,,,,,,,,,,,,,,4.78e-11,-10.3205721034,,,4.78e-11,m2/s,,,,SIMS,diffusion_couple,SIMS,true,,,false,use_with_caution,,,provenance=compilation_2010; v0_source=zhang_table1; Type_of_dif_as_printed=Self; 1s_error_as_printed=4e-13 (on D or lnD unspecified; not converted); Type_of_exp_as_printed=diffusion couple; Analytical_as_printed=SIMS; Apparatus_as_printed=PCA; Capsule_as_printed=Pt and Mo; pres_medium_as_printed=NaC+pyrex+alumina; R unstated in spreadsheet; compiler gas_constant_used_j_mol_k=8.314,supplement,"Holycross, M.",2026-08-31,draft,Liang1996GCA 60; 4353,Liang,1996,,Geochimica et Cosmochimica Acta,60,4353,,"Zhang 2010 Table 1 xls, Entry# 566; Run# SD12-B"
DDB000562,1.0.0,isothermal_d,,Ca,,42-,,self,none,unspecified,melt,CAS,,,,melt_simple,,,false,false,CAS; SiO2=55;Al2O3=15;CaO=30,wt_pct_oxide,55,,15,,,,,,,30,,,,,,,,anhydrous_total=100,,,,,,,1773.15,1773.15,1773.15,1773.15,K,1000000000,1000000000,1000000000,1000,MPa,,,,,piston_cylinder,7200,,,,,,,,,,,,,,,,,,7.13e-11,-10.1469104701,,,7.13e-11,m2/s,,,,SIMS,diffusion_couple,SIMS,true,,,false,use_with_caution,,,provenance=compilation_2010; v0_source=zhang_table1; Type_of_dif_as_printed=Self; 1s_error_as_printed=7e-13 (on D or lnD unspecified; not converted); Type_of_exp_as_printed=diffusion couple; Analytical_as_printed=SIMS; Apparatus_as_printed=PCA; Capsule_as_printed=Pt and Mo; pres_medium_as_printed=NaC+pyrex+alumina; R unstated in spreadsheet; compiler gas_constant_used_j_mol_k=8.314,supplement,"Holycross, M.",2026-08-31,draft,Liang1996GCA 60; 4353,Liang,1996,,Geochimica et Cosmochimica Acta,60,4353,,"Zhang 2010 Table 1 xls, Entry# 567; Run# SD22-C"
DDB000563,1.0.0,isothermal_d,,Ca,,42-,,self,none,unspecified,melt,CAS,,,,melt_simple,,,false,false,CAS; SiO2=60;Al2O3=20;CaO=20,wt_pct_oxide,60,,20,,,,,,,20,,,,,,,,anhydrous_total=100,,,,,,,1773.15,1773.15,1773.15,1773.15,K,1000000000,1000000000,1000000000,1000,MPa,,,,,piston_cylinder,7200,,,,,,,,,,,,,,,,,,2.98e-11,-10.5257837359,,,2.98e-11,m2/s,,,,SIMS,diffusion_couple,SIMS,true,,,false,use_with_caution,,,provenance=compilation_2010; v0_source=zhang_table1; Type_of_dif_as_printed=Self; 1s_error_as_printed=9e-13 (on D or lnD unspecified; not converted); Type_of_exp_as_printed=diffusion couple; Analytical_as_printed=SIMS; Apparatus_as_printed=PCA; Capsule_as_printed=Pt and Mo; pres_medium_as_printed=NaC+pyrex+alumina; R unstated in spreadsheet; compiler gas_constant_used_j_mol_k=8.314,supplement,"Holycross, M.",2026-08-31,draft,Liang1996GCA 60; 4353,Liang,1996,,Geochimica et Cosmochimica Acta,60,4353,,"Zhang 2010 Table 1 xls, Entry# 568; Run# SD22-D"
DDB000564,1.0.0,isothermal_d,,Ca,,42-,,self,none,unspecified,melt,CAS,,,,melt_simple,,,false,false,CAS; SiO2=60;Al2O3=15;CaO=25,wt_pct_oxide,60,,15,,,,,,,25,,,,,,,,anhydrous_total=100,,,,,,,1773.15,1773.15,1773.15,1773.15,K,1000000000,1000000000,1000000000,1000,MPa,,,,,piston_cylinder,7200,,,,,,,,,,,,,,,,,,4.16e-11,-10.3809066694,,,4.16e-11,m2/s,,,,SIMS,diffusion_couple,SIMS,true,,,false,use_with_caution,,,provenance=compilation_2010; v0_source=zhang_table1; Type_of_dif_as_printed=Self; 1s_error_as_printed=4e-13 (on D or lnD unspecified; not converted); Type_of_exp_as_printed=diffusion couple; Analytical_as_printed=SIMS; Apparatus_as_printed=PCA; Capsule_as_printed=Pt and Mo; pres_medium_as_printed=NaC+pyrex+alumina; R unstated in spreadsheet; compiler gas_constant_used_j_mol_k=8.314,supplement,"Holycross, M.",2026-08-31,draft,Liang1996GCA 60; 4353,Liang,1996,,Geochimica et Cosmochimica Acta,60,4353,,"Zhang 2010 Table 1 xls, Entry# 569; Run# SD22-A"
DDB000565,1.0.0,isothermal_d,,Ca,,42-,,self,none,unspecified,melt,CAS,,,,melt_simple,,,false,false,CAS; SiO2=65;Al2O3=15;CaO=20,wt_pct_oxide,65,,15,,,,,,,20,,,,,,,,anhydrous_total=100,,,,,,,1773.15,1773.15,1773.15,1773.15,K,1000000000,1000000000,1000000000,1000,MPa,,,,,piston_cylinder,7200,,,,,,,,,,,,,,,,,,3.67e-11,-10.4353339357,,,3.67e-11,m2/s,,,,SIMS,diffusion_couple,SIMS,true,,,false,use_with_caution,,,provenance=compilation_2010; v0_source=zhang_table1; Type_of_dif_as_printed=Self; 1s_error_as_printed=4e-13 (on D or lnD unspecified; not converted); Type_of_exp_as_printed=diffusion couple; Analytical_as_printed=SIMS; Apparatus_as_printed=PCA; Capsule_as_printed=Pt and Mo; pres_medium_as_printed=NaC+pyrex+alumina; R unstated in spreadsheet; compiler gas_constant_used_j_mol_k=8.314,supplement,"Holycross, M.",2026-08-31,draft,Liang1996GCA 60; 4353,Liang,1996,,Geochimica et Cosmochimica Acta,60,4353,,"Zhang 2010 Table 1 xls, Entry# 570; Run# SD32-B"
DDB000566,1.0.0,isothermal_d,,Ca,,42-,,self,none,unspecified,melt,CAS10,,,,melt_simple,,,false,false,CAS10; SiO2=60;Al2O3=20;CaO=20,wt_pct_oxide,60,,20,,,,,,,20,,,,,,,,anhydrous_total=100,,,,,,,1773.15,1773.15,1773.15,1773.15,K,1000000000,1000000000,1000000000,1000,MPa,,,,,piston_cylinder,7200,,,,,,,,,,,,,,,,,,4.35e-11,-10.361510743,,,4.35e-11,m2/s,,,,SIMS,diffusion_couple,SIMS,true,,,false,use_with_caution,,,provenance=compilation_2010; v0_source=zhang_table1; Type_of_dif_as_printed=Self; 1s_error_as_printed=1e-13 (on D or lnD unspecified; not converted); Type_of_exp_as_printed=diffusion couple; Analytical_as_printed=SIMS; Apparatus_as_printed=PCA; Capsule_as_printed=Pt and Mo; pres_medium_as_printed=NaC+pyrex+alumina; R unstated in spreadsheet; compiler gas_constant_used_j_mol_k=8.314,supplement,"Holycross, M.",2026-08-31,draft,Liang1996GCA 60; 4353,Liang,1996,,Geochimica et Cosmochimica Acta,60,4353,,"Zhang 2010 Table 1 xls, Entry# 571; Run# SD32-A"
DDB000567,1.0.0,isothermal_d,,Ca,,42-,,self,none,unspecified,melt,CAS11,,,,melt_simple,,,false,false,CAS11; SiO2=55;Al2O3=20;CaO=25,wt_pct_oxide,55,,20,,,,,,,25,,,,,,,,anhydrous_total=100,,,,,,,1773.15,1773.15,1773.15,1773.15,K,1000000000,1000000000,1000000000,1000,MPa,,,,,piston_cylinder,3600,,,,,,,,,,,,,,,,,,4.89e-11,-10.3106911409,,,4.89e-11,m2/s,,,,SIMS,diffusion_couple,SIMS,true,,,false,use_with_caution,,,provenance=compilation_2010; v0_source=zhang_table1; Type_of_dif_as_printed=Self; 1s_error_as_printed=1e-13 (on D or lnD unspecified; not converted); Type_of_exp_as_printed=diffusion couple; Analytical_as_printed=SIMS; Apparatus_as_printed=PCA; Capsule_as_printed=Pt and Mo; pres_medium_as_printed=NaC+pyrex+alumina; R unstated in spreadsheet; compiler gas_constant_used_j_mol_k=8.314,supplement,"Holycross, M.",2026-08-31,draft,Liang1996GCA 60; 4353,Liang,1996,,Geochimica et Cosmochimica Acta,60,4353,,"Zhang 2010 Table 1 xls, Entry# 572; Run# SD41-A"
DDB000568,1.0.0,isothermal_d,,Ca,,42-,,self,none,unspecified,melt,CAS12,,,,melt_simple,,,false,false,CAS12; SiO2=55;Al2O3=15;CaO=30,wt_pct_oxide,55,,15,,,,,,,30,,,,,,,,anhydrous_total=100,,,,,,,1773.15,1773.15,1773.15,1773.15,K,1000000000,1000000000,1000000000,1000,MPa,,,,,piston_cylinder,3600,,,,,,,,,,,,,,,,,,6.65e-11,-10.1771783547,,,6.65e-11,m2/s,,,,SIMS,diffusion_couple,SIMS,true,,,false,use_with_caution,,,provenance=compilation_2010; v0_source=zhang_table1; Type_of_dif_as_printed=Self; 1s_error_as_printed=1e-13 (on D or lnD unspecified; not converted); Type_of_exp_as_printed=diffusion couple; Analytical_as_printed=SIMS; Apparatus_as_printed=PCA; Capsule_as_printed=Pt and Mo; pres_medium_as_printed=NaC+pyrex+alumina; R unstated in spreadsheet; compiler gas_constant_used_j_mol_k=8.314,supplement,"Holycross, M.",2026-08-31,draft,Liang1996GCA 60; 4353,Liang,1996,,Geochimica et Cosmochimica Acta,60,4353,,"Zhang 2010 Table 1 xls, Entry# 573; Run# SD41-C"
DDB000569,1.0.0,isothermal_d,,Ca,,42-,,self,none,unspecified,melt,CAS13,,,,melt_simple,,,false,false,CAS13; SiO2=60;Al2O3=15;CaO=25,wt_pct_oxide,60,,15,,,,,,,25,,,,,,,,anhydrous_total=100,,,,,,,1773.15,1773.15,1773.15,1773.15,K,1000000000,1000000000,1000000000,1000,MPa,,,,,piston_cylinder,3600,,,,,,,,,,,,,,,,,,4.85e-11,-10.3142582614,,,4.85e-11,m2/s,,,,SIMS,diffusion_couple,SIMS,true,,,false,use_with_caution,,,provenance=compilation_2010; v0_source=zhang_table1; Type_of_dif_as_printed=Self; 1s_error_as_printed=2e-13 (on D or lnD unspecified; not converted); Type_of_exp_as_printed=diffusion couple; Analytical_as_printed=SIMS; Apparatus_as_printed=PCA; Capsule_as_printed=Pt and Mo; pres_medium_as_printed=NaC+pyrex+alumina; R unstated in spreadsheet; compiler gas_constant_used_j_mol_k=8.314,supplement,"Holycross, M.",2026-08-31,draft,Liang1996GCA 60; 4353,Liang,1996,,Geochimica et Cosmochimica Acta,60,4353,,"Zhang 2010 Table 1 xls, Entry# 574; Run# SD41-D"
DDB000570,1.0.0,isothermal_d,,Ca,,42-,,self,none,unspecified,melt,CAS14,,,,melt_simple,,,false,false,CAS14; SiO2=55;Al2O3=15;CaO=30,wt_pct_oxide,55,,15,,,,,,,30,,,,,,,,anhydrous_total=100,,,,,,,1773.15,1773.15,1773.15,1773.15,K,1000000000,1000000000,1000000000,1000,MPa,,,,,piston_cylinder,1800,,,,,,,,,,,,,,,,,,7.74e-11,-10.1112590393,,,7.74e-11,m2/s,,,,SIMS,diffusion_couple,SIMS,true,,,false,use_with_caution,,,provenance=compilation_2010; v0_source=zhang_table1; Type_of_dif_as_printed=Self; 1s_error_as_printed=8e-13 (on D or lnD unspecified; not converted); Type_of_exp_as_printed=diffusion couple; Analytical_as_printed=SIMS; Apparatus_as_printed=PCA; Capsule_as_printed=Pt and Mo; pres_medium_as_printed=NaC+pyrex+alumina; R unstated in spreadsheet; compiler gas_constant_used_j_mol_k=8.314,supplement,"Holycross, M.",2026-08-31,draft,Liang1996GCA 60; 4353,Liang,1996,,Geochimica et Cosmochimica Acta,60,4353,,"Zhang 2010 Table 1 xls, Entry# 575; Run# M105"
DDB000571,1.0.0,isothermal_d,,Ca,,42-,,self,none,unspecified,melt,CAS15,,,,melt_simple,,,false,false,CAS15; SiO2=35;Al2O3=20;CaO=45,wt_pct_oxide,35,,20,,,,,,,45,,,,,,,,anhydrous_total=100,,,,,,,1773.15,1773.15,1773.15,1773.15,K,1000000000,1000000000,1000000000,1000,MPa,,,,,piston_cylinder,1080,,,,,,,,,,,,,,,,,,9.32e-11,-10.0305840876,,,9.32e-11,m2/s,,,,SIMS,diffusion_couple,SIMS,true,,,false,use_with_caution,,,provenance=compilation_2010; v0_source=zhang_table1; Type_of_dif_as_printed=Self; 1s_error_as_printed=2.2e-12 (on D or lnD unspecified; not converted); Type_of_exp_as_printed=diffusion couple; Analytical_as_printed=SIMS; Apparatus_as_printed=PCA; Capsule_as_printed=Pt and Mo; pres_medium_as_printed=NaC+pyrex+alumina; R unstated in spreadsheet; compiler gas_constant_used_j_mol_k=8.314,supplement,"Holycross, M.",2026-08-31,draft,Liang1996GCA 60; 4353,Liang,1996,,Geochimica et Cosmochimica Acta,60,4353,,"Zhang 2010 Table 1 xls, Entry# 576; Run# SD-6-A"
DDB000572,1.0.0,isothermal_d,,Ca,,42-,,self,none,unspecified,melt,CAS16,,,,melt_simple,,,false,false,CAS16; SiO2=40;Al2O3=20;CaO=40,wt_pct_oxide,40,,20,,,,,,,40,,,,,,,,anhydrous_total=100,,,,,,,1773.15,1773.15,1773.15,1773.15,K,1000000000,1000000000,1000000000,1000,MPa,,,,,piston_cylinder,1080,,,,,,,,,,,,,,,,,,1.341e-10,-9.87257122215,,,1.341e-10,m2/s,,,,SIMS,diffusion_couple,SIMS,true,,,false,use_with_caution,,,provenance=compilation_2010; v0_source=zhang_table1; Type_of_dif_as_printed=Self; 1s_error_as_printed=4.1e-12 (on D or lnD unspecified; not converted); Type_of_exp_as_printed=diffusion couple; Analytical_as_printed=SIMS; Apparatus_as_printed=PCA; Capsule_as_printed=Pt and Mo; pres_medium_as_printed=NaC+pyrex+alumina; R unstated in spreadsheet; compiler gas_constant_used_j_mol_k=8.314,supplement,"Holycross, M.",2026-08-31,draft,Liang1996GCA 60; 4353,Liang,1996,,Geochimica et Cosmochimica Acta,60,4353,,"Zhang 2010 Table 1 xls, Entry# 577; Run# SD-6-B"
DDB000573,1.0.0,isothermal_d,,Ca,,42-,,self,none,unspecified,melt,CAS17,,,,melt_simple,,,false,false,CAS17; SiO2=60;Al2O3=10;CaO=30,wt_pct_oxide,60,,10,,,,,,,30,,,,,,,,anhydrous_total=100,,,,,,,1773.15,1773.15,1773.15,1773.15,K,1000000000,1000000000,1000000000,1000,MPa,,,,,piston_cylinder,2160,,,,,,,,,,,,,,,,,,7.8e-11,-10.1079053973,,,7.8e-11,m2/s,,,,SIMS,diffusion_couple,SIMS,true,,,false,use_with_caution,,,provenance=compilation_2010; v0_source=zhang_table1; Type_of_dif_as_printed=Self; 1s_error_as_printed=8e-13 (on D or lnD unspecified; not converted); Type_of_exp_as_printed=diffusion couple; Analytical_as_printed=SIMS; Apparatus_as_printed=PCA; Capsule_as_printed=Pt and Mo; pres_medium_as_printed=NaC+pyrex+alumina; R unstated in spreadsheet; compiler gas_constant_used_j_mol_k=8.314,supplement,"Holycross, M.",2026-08-31,draft,Liang1996GCA 60; 4353,Liang,1996,,Geochimica et Cosmochimica Acta,60,4353,,"Zhang 2010 Table 1 xls, Entry# 578; Run# SD-10"
DDB000574,1.0.0,isothermal_d,,Ca,,,,tracer,none,unspecified,melt,HR7 (HPG8),,,,melt_rhyolite,,,false,false,HR7 (HPG8); SiO2=79.425;Al2O3=11.64;Na2O=4.77;K2O=4.165,wt_pct_oxide,79.425,,11.64,,,,,,,,4.77,4.165,,,,,,anhydrous_total=100,,,,,,,1410.15,1410.15,1410.15,1410.15,K,100000,100000,100000,0.1,MPa,,,,,one_atm_furnace,1140240,,,,,,,,,,,,,,,,,,1.86208713666e-14,-13.73,,,1.86208713666286e-14,m2/s,,,,EPMA,diffusion_couple,Electron microprobe,true,,,false,use_with_caution,,,provenance=compilation_2010; v0_source=zhang_table1; Type_of_dif_as_printed=Tracer; 1s_error_as_printed=5.57389830755663e-15 (on D or lnD unspecified; not converted); Type_of_exp_as_printed=diffusion couple; Analytical_as_printed=Electron microprobe; Apparatus_as_printed=furnace; Capsule_as_printed=Pt; pres_medium_as_printed=air; R unstated in spreadsheet; compiler gas_constant_used_j_mol_k=8.314,supplement,"Holycross, M.",2026-08-31,draft,Mungall1999GCA 63; 2599,Mungall,1999,,Geochimica et Cosmochimica Acta,63,2599,10.1016/s0016-7037(99)00209-4,"Zhang 2010 Table 1 xls, Entry# 579; Run# P1"
DDB000575,1.0.0,isothermal_d,,Ca,,,,tracer,none,unspecified,melt,HR7 (HPG8),,,,melt_rhyolite,,,false,false,HR7 (HPG8); SiO2=79.425;Al2O3=11.64;Na2O=4.77;K2O=4.165,wt_pct_oxide,79.425,,11.64,,,,,,,,4.77,4.165,,,,,,anhydrous_total=100,,,,,,,1673.15,1673.15,1673.15,1673.15,K,100000,100000,100000,0.1,MPa,,,,,one_atm_furnace,198120,,,,,,,,,,,,,,,,,,3.46736850453e-13,-12.46,,,3.4673685045253e-13,m2/s,,,,EPMA,diffusion_couple,Electron microprobe,true,,,false,use_with_caution,,,provenance=compilation_2010; v0_source=zhang_table1; Type_of_dif_as_printed=Tracer; 1s_error_as_printed=4.79034661826221e-14 (on D or lnD unspecified; not converted); Type_of_exp_as_printed=diffusion couple; Analytical_as_printed=Electron microprobe; Apparatus_as_printed=furnace; Capsule_as_printed=Pt; pres_medium_as_printed=air; R unstated in spreadsheet; compiler gas_constant_used_j_mol_k=8.314,supplement,"Holycross, M.",2026-08-31,draft,Mungall1999GCA 63; 2599,Mungall,1999,,Geochimica et Cosmochimica Acta,63,2599,10.1016/s0016-7037(99)00209-4,"Zhang 2010 Table 1 xls, Entry# 580; Run# P13"
DDB000576,1.0.0,isothermal_d,,Ca,,,,tracer,none,unspecified,melt,HR7 (HPG8),,,,melt_rhyolite,,,false,false,HR7 (HPG8); SiO2=79.425;Al2O3=11.64;Na2O=4.77;K2O=4.165,wt_pct_oxide,79.425,,11.64,,,,,,,,4.77,4.165,,,,,,anhydrous_total=100,,,,,,,1773.15,1773.15,1773.15,1773.15,K,100000,100000,100000,0.1,MPa,,,,,one_atm_furnace,79980,,,,,,,,,,,,,,,,,,1.1481536215e-12,-11.94,,,1.14815362149688e-12,m2/s,,,,EPMA,diffusion_couple,Electron microprobe,true,,,false,use_with_caution,,,provenance=compilation_2010; v0_source=zhang_table1; Type_of_dif_as_printed=Tracer; 1s_error_as_printed=2.37934927199326e-13 (on D or lnD unspecified; not converted); Type_of_exp_as_printed=diffusion couple; Analytical_as_printed=Electron microprobe; Apparatus_as_printed=furnace; Capsule_as_printed=Pt; pres_medium_as_printed=air; R unstated in spreadsheet; compiler gas_constant_used_j_mol_k=8.314,supplement,"Holycross, M.",2026-08-31,draft,Mungall1999GCA 63; 2599,Mungall,1999,,Geochimica et Cosmochimica Acta,63,2599,10.1016/s0016-7037(99)00209-4,"Zhang 2010 Table 1 xls, Entry# 581; Run# P14"
DDB000577,1.0.0,isothermal_d,,Ca,,,,tracer,none,unspecified,melt,HR7 (HPG8),,,,melt_rhyolite,,,false,false,HR7 (HPG8); SiO2=79.425;Al2O3=11.64;Na2O=4.77;K2O=4.165,wt_pct_oxide,79.425,,11.64,,,,,,,,4.77,4.165,,,,,,anhydrous_total=100,,,,,,,1873.15,1873.15,1873.15,1873.15,K,100000,100000,100000,0.1,MPa,,,,,one_atm_furnace,21600,,,,,,,,,,,,,,,,,,3.98107170553e-12,-11.4,,,3.98107170553495e-12,m2/s,,,,EPMA,diffusion_couple,Electron microprobe,true,,,false,use_with_caution,,,provenance=compilation_2010; v0_source=zhang_table1; Type_of_dif_as_printed=Tracer; 1s_error_as_printed=2.75002690899155e-13 (on D or lnD unspecified; not converted); Type_of_exp_as_printed=diffusion couple; Analytical_as_printed=Electron microprobe; Apparatus_as_printed=furnace; Capsule_as_printed=Pt; pres_medium_as_printed=air; R unstated in spreadsheet; compiler gas_constant_used_j_mol_k=8.314,supplement,"Holycross, M.",2026-08-31,draft,Mungall1999GCA 63; 2599,Mungall,1999,,Geochimica et Cosmochimica Acta,63,2599,10.1016/s0016-7037(99)00209-4,"Zhang 2010 Table 1 xls, Entry# 582; Run# P3"
DDB000578,1.0.0,isothermal_d,,Ca,,,,tracer,none,unspecified,melt,Wet HR7 (HPG8),,,,melt_rhyolite,,,false,false,wet HR7 (HPG8); SiO2=79.425;Al2O3=11.64;Na2O=4.77;K2O=4.165,wt_pct_oxide,79.425,,11.64,,,,,,,,4.77,4.165,,,,,,anhydrous_total=100,true,3.61,,,,,1573.15,1573.15,1573.15,1573.15,K,1000000000,1000000000,1000000000,1000,MPa,,,,,piston_cylinder,7200,,,,,,,,,,,,,,,,,,1.94984459976e-11,-10.71,,,1.94984459975804e-11,m2/s,,,,EPMA,diffusion_couple,Electron microprobe,true,,,false,use_with_caution,,,provenance=compilation_2010; v0_source=zhang_table1; Type_of_dif_as_printed=Tracer; 1s_error_as_printed=6.28555635268092e-12 (on D or lnD unspecified; not converted); Type_of_exp_as_printed=diffusion couple; Analytical_as_printed=Electron microprobe; Apparatus_as_printed=PCA; Capsule_as_printed=Pt; pres_medium_as_printed=talc+pyrex+alumina; R unstated in spreadsheet; compiler gas_constant_used_j_mol_k=8.314,supplement,"Holycross, M.",2026-08-31,draft,Mungall1999GCA 63; 2599,Mungall,1999,,Geochimica et Cosmochimica Acta,63,2599,10.1016/s0016-7037(99)00209-4,"Zhang 2010 Table 1 xls, Entry# 583; Run# JMPC88"
DDB000579,1.0.0,isothermal_d,,Ca,,,,tracer,none,unspecified,melt,Wet HR7 (HPG8),,,,melt_rhyolite,,,false,false,wet HR7 (HPG8); SiO2=79.425;Al2O3=11.64;Na2O=4.77;K2O=4.165,wt_pct_oxide,79.425,,11.64,,,,,,,,4.77,4.165,,,,,,anhydrous_total=100,true,3.665,,,,,1873.15,1873.15,1873.15,1873.15,K,1000000000,1000000000,1000000000,1000,MPa,,,,,piston_cylinder,1800,,,,,,,,,,,,,,,,,,9.12010839356e-11,-10.04,,,9.1201083935591e-11,m2/s,,,,EPMA,diffusion_couple,Electron microprobe,true,,,false,use_with_caution,,,provenance=compilation_2010; v0_source=zhang_table1; Type_of_dif_as_printed=Tracer; 1s_error_as_printed=3.56997035769484e-11 (on D or lnD unspecified; not converted); Type_of_exp_as_printed=diffusion couple; Analytical_as_printed=Electron microprobe; Apparatus_as_printed=PCA; Capsule_as_printed=Pt; pres_medium_as_printed=talc+pyrex+alumina; R unstated in spreadsheet; compiler gas_constant_used_j_mol_k=8.314,supplement,"Holycross, M.",2026-08-31,draft,Mungall1999GCA 63; 2599,Mungall,1999,,Geochimica et Cosmochimica Acta,63,2599,10.1016/s0016-7037(99)00209-4,"Zhang 2010 Table 1 xls, Entry# 584; Run# JMPC87"
DDB000580,1.0.0,isothermal_d,,Ca,,,,tracer,none,unspecified,melt,HR7+Na2O,,,,melt_rhyolite,,,false,false,HR7+Na2O; SiO2=66.15;Al2O3=9.62;Na2O=20.59;K2O=3.64,wt_pct_oxide,66.15,,9.62,,,,,,,,20.59,3.64,,,,,,anhydrous_total=100,,,,,,,1083.15,1083.15,1083.15,1083.15,K,100000,100000,100000,0.1,MPa,,,,,one_atm_furnace,157560,,,,,,,,,,,,,,,,,,2.69153480393e-13,-12.57,,,2.6915348039269e-13,m2/s,,,,EPMA,diffusion_couple,Electron microprobe,true,,,false,use_with_caution,,,provenance=compilation_2010; v0_source=zhang_table1; Type_of_dif_as_printed=Tracer; 1s_error_as_printed=9.91598066687479e-14 (on D or lnD unspecified; not converted); Type_of_exp_as_printed=diffusion couple; Analytical_as_printed=Electron microprobe; Apparatus_as_printed=furnace; Capsule_as_printed=Pt; pres_medium_as_printed=air; R unstated in spreadsheet; compiler gas_constant_used_j_mol_k=8.314,supplement,"Holycross, M.",2026-08-31,draft,Mungall1999GCA 63; 2599,Mungall,1999,,Geochimica et Cosmochimica Acta,63,2599,10.1016/s0016-7037(99)00209-4,"Zhang 2010 Table 1 xls, Entry# 585; Run# P8"
DDB000581,1.0.0,isothermal_d,,Ca,,,,tracer,none,unspecified,melt,HR7+Na2O,,,,melt_rhyolite,,,false,false,HR7+Na2O; SiO2=66.15;Al2O3=9.62;Na2O=20.59;K2O=3.64,wt_pct_oxide,66.15,,9.62,,,,,,,,20.59,3.64,,,,,,anhydrous_total=100,,,,,,,1233.15,1233.15,1233.15,1233.15,K,100000,100000,100000,0.1,MPa,,,,,one_atm_furnace,3600,,,,,,,,,,,,,,,,,,2.6302679919e-12,-11.58,,,2.63026799189537e-12,m2/s,,,,EPMA,diffusion_couple,Electron microprobe,true,,,false,use_with_caution,,,provenance=compilation_2010; v0_source=zhang_table1; Type_of_dif_as_printed=Tracer; 1s_error_as_printed=9.69026538994827e-13 (on D or lnD unspecified; not converted); Type_of_exp_as_printed=diffusion couple; Analytical_as_printed=Electron microprobe; Apparatus_as_printed=furnace; Capsule_as_printed=Pt; pres_medium_as_printed=air; R unstated in spreadsheet; compiler gas_constant_used_j_mol_k=8.314,supplement,"Holycross, M.",2026-08-31,draft,Mungall1999GCA 63; 2599,Mungall,1999,,Geochimica et Cosmochimica Acta,63,2599,10.1016/s0016-7037(99)00209-4,"Zhang 2010 Table 1 xls, Entry# 586; Run# P9"
DDB000582,1.0.0,isothermal_d,,Ca,,,,tracer,none,unspecified,melt,HR7+Na2O,,,,melt_rhyolite,,,false,false,HR7+Na2O; SiO2=66.15;Al2O3=9.62;Na2O=20.59;K2O=3.64,wt_pct_oxide,66.15,,9.62,,,,,,,,20.59,3.64,,,,,,anhydrous_total=100,,,,,,,1473.15,1473.15,1473.15,1473.15,K,100000,100000,100000,0.1,MPa,,,,,one_atm_furnace,1800,,,,,,,,,,,,,,,,,,1.90546071796e-11,-10.72,,,1.90546071796324e-11,m2/s,,,,EPMA,diffusion_couple,Electron microprobe,true,,,false,use_with_caution,,,provenance=compilation_2010; v0_source=zhang_table1; Type_of_dif_as_printed=Tracer; 1s_error_as_printed=9.21371943338256e-12 (on D or lnD unspecified; not converted); Type_of_exp_as_printed=diffusion couple; Analytical_as_printed=Electron microprobe; Apparatus_as_printed=furnace; Capsule_as_printed=Pt; pres_medium_as_printed=air; R unstated in spreadsheet; compiler gas_constant_used_j_mol_k=8.314,supplement,"Holycross, M.",2026-08-31,draft,Mungall1999GCA 63; 2599,Mungall,1999,,Geochimica et Cosmochimica Acta,63,2599,10.1016/s0016-7037(99)00209-4,"Zhang 2010 Table 1 xls, Entry# 587; Run# P15"
DDB000583,1.0.0,isothermal_d,,Ca,,,,tracer,none,unspecified,melt,Albite melt,,,,melt_simple,,,false,false,Albite melt; SiO2=69.1;Al2O3=19.33;Na2O=11.74;K2O=0.022,wt_pct_oxide,69.1,,19.33,,,,,,,,11.74,0.022,,,,,,anhydrous_total=100.19,,,,,,,923.15,923.15,923.15,923.15,K,100000,100000,100000,0.1,MPa,,,,,one_atm_furnace,335700,,,,,,,,,,,,,,,,,,2.95120922667e-15,-14.53,,,2.95120922666638e-15,m2/s,,,,EPMA,thin_film,Electron microprobe,true,,,false,use_with_caution,,,provenance=compilation_2010; v0_source=zhang_table1; Type_of_dif_as_printed=Tracer; Type_of_exp_as_printed=thin source; Analytical_as_printed=Electron microprobe; Apparatus_as_printed=furnace; R unstated in spreadsheet; compiler gas_constant_used_j_mol_k=8.314,supplement,"Holycross, M.",2026-08-31,draft,Roselieb2002GCA 66; 109,Roselieb,2002,,Geochimica et Cosmochimica Acta,66,109,10.1016/s0016-7037(01)00754-2,"Zhang 2010 Table 1 xls, Entry# 588; Run# 5.040697"
DDB000584,1.0.0,isothermal_d,,Ca,,,,tracer,none,unspecified,melt,Albite melt,,,,melt_simple,,,false,false,Albite melt; SiO2=69.1;Al2O3=19.33;Na2O=11.74;K2O=0.022,wt_pct_oxide,69.1,,19.33,,,,,,,,11.74,0.022,,,,,,anhydrous_total=100.19,,,,,,,1073.15,1073.15,1073.15,1073.15,K,100000,100000,100000,0.1,MPa,,,,,one_atm_furnace,32580,,,,,,,,,,,,,,,,,,6.76082975392e-14,-13.17,,,6.7608297539198e-14,m2/s,,,,EPMA,thin_film,Electron microprobe,true,,,false,use_with_caution,,,provenance=compilation_2010; v0_source=zhang_table1; Type_of_dif_as_printed=Tracer; Type_of_exp_as_printed=thin source; Analytical_as_printed=Electron microprobe; Apparatus_as_printed=furnace; R unstated in spreadsheet; compiler gas_constant_used_j_mol_k=8.314,supplement,"Holycross, M.",2026-08-31,draft,Roselieb2002GCA 66; 109,Roselieb,2002,,Geochimica et Cosmochimica Acta,66,109,10.1016/s0016-7037(01)00754-2,"Zhang 2010 Table 1 xls, Entry# 589; Run# 16.150596"
DDB000585,1.0.0,isothermal_d,,Ca,,,,tracer,none,unspecified,melt,Albite melt,,,,melt_simple,,,false,false,Albite melt; SiO2=69.1;Al2O3=19.33;Na2O=11.74;K2O=0.022,wt_pct_oxide,69.1,,19.33,,,,,,,,11.74,0.022,,,,,,anhydrous_total=100.19,,,,,,,1073.15,1073.15,1073.15,1073.15,K,100000,100000,100000,0.1,MPa,,,,,one_atm_furnace,55860,,,,,,,,,,,,,,,,,,7.07945784384e-14,-13.15,,,7.07945784384136e-14,m2/s,,,,EPMA,thin_film,Electron microprobe,true,,,false,use_with_caution,,,provenance=compilation_2010; v0_source=zhang_table1; Type_of_dif_as_printed=Tracer; Type_of_exp_as_printed=thin source; Analytical_as_printed=Electron microprobe; Apparatus_as_printed=furnace; R unstated in spreadsheet; compiler gas_constant_used_j_mol_k=8.314,supplement,"Holycross, M.",2026-08-31,draft,Roselieb2002GCA 66; 109,Roselieb,2002,,Geochimica et Cosmochimica Acta,66,109,10.1016/s0016-7037(01)00754-2,"Zhang 2010 Table 1 xls, Entry# 590; Run# 4.021296"
DDB000586,1.0.0,isothermal_d,,Ca,,,,tracer,none,unspecified,melt,Albite melt,,,,melt_simple,,,false,false,Albite melt; SiO2=69.1;Al2O3=19.33;Na2O=11.74;K2O=0.022,wt_pct_oxide,69.1,,19.33,,,,,,,,11.74,0.022,,,,,,anhydrous_total=100.19,,,,,,,1173.15,1173.15,1173.15,1173.15,K,100000,100000,100000,0.1,MPa,,,,,one_atm_furnace,7200,,,,,,,,,,,,,,,,,,3.89045144994e-13,-12.41,,,3.8904514499428e-13,m2/s,,,,EPMA,thin_film,Electron microprobe,true,,,false,use_with_caution,,,provenance=compilation_2010; v0_source=zhang_table1; Type_of_dif_as_printed=Tracer; Type_of_exp_as_printed=thin source; Analytical_as_printed=Electron microprobe; Apparatus_as_printed=furnace; R unstated in spreadsheet; compiler gas_constant_used_j_mol_k=8.314,supplement,"Holycross, M.",2026-08-31,draft,Roselieb2002GCA 66; 109,Roselieb,2002,,Geochimica et Cosmochimica Acta,66,109,10.1016/s0016-7037(01)00754-2,"Zhang 2010 Table 1 xls, Entry# 591; Run# 3.021296"
DDB000587,1.0.0,isothermal_d,,Ca,,,,tracer,none,unspecified,melt,Albite melt,,,,melt_simple,,,false,false,Albite melt; SiO2=69.1;Al2O3=19.33;Na2O=11.74;K2O=0.022,wt_pct_oxide,69.1,,19.33,,,,,,,,11.74,0.022,,,,,,anhydrous_total=100.19,,,,,,,1293.15,1293.15,1293.15,1293.15,K,100000,100000,100000,0.1,MPa,,,,,one_atm_furnace,3600,,,,,,,,,,,,,,,,,,9.33254300797e-13,-12.03,,,9.33254300796989e-13,m2/s,,,,EPMA,thin_film,Electron microprobe,true,,,false,use_with_caution,,,provenance=compilation_2010; v0_source=zhang_table1; Type_of_dif_as_printed=Tracer; Type_of_exp_as_printed=thin source; Analytical_as_printed=Electron microprobe; Apparatus_as_printed=furnace; R unstated in spreadsheet; compiler gas_constant_used_j_mol_k=8.314,supplement,"Holycross, M.",2026-08-31,draft,Roselieb2002GCA 66; 109,Roselieb,2002,,Geochimica et Cosmochimica Acta,66,109,10.1016/s0016-7037(01)00754-2,"Zhang 2010 Table 1 xls, Entry# 592; Run# 4.131094"
DDB000588,1.0.0,isothermal_d,,Ca,,,,tracer,none,unspecified,melt,Albite melt,,,,melt_simple,,,false,false,Albite melt; SiO2=69.1;Al2O3=19.33;Na2O=11.74;K2O=0.022,wt_pct_oxide,69.1,,19.33,,,,,,,,11.74,0.022,,,,,,anhydrous_total=100.19,,,,,,,1298.15,1298.15,1298.15,1298.15,K,100000,100000,100000,0.1,MPa,,,,,one_atm_furnace,2660,,,,,,,,,,,,,,,,,,1.31825673856e-12,-11.88,,,1.3182567385564e-12,m2/s,,,,EPMA,thin_film,Electron microprobe,true,,,false,use_with_caution,,,provenance=compilation_2010; v0_source=zhang_table1; Type_of_dif_as_printed=Tracer; Type_of_exp_as_printed=thin source; Analytical_as_printed=Electron microprobe; Apparatus_as_printed=furnace; R unstated in spreadsheet; compiler gas_constant_used_j_mol_k=8.314,supplement,"Holycross, M.",2026-08-31,draft,Roselieb2002GCA 66; 109,Roselieb,2002,,Geochimica et Cosmochimica Acta,66,109,10.1016/s0016-7037(01)00754-2,"Zhang 2010 Table 1 xls, Entry# 593; Run# 1.040697"
DDB000589,1.0.0,isothermal_d,,Ca,,,,tracer,none,unspecified,melt,Albite melt,,,,melt_simple,,,false,false,Albite melt; SiO2=69.1;Al2O3=19.33;Na2O=11.74;K2O=0.022,wt_pct_oxide,69.1,,19.33,,,,,,,,11.74,0.022,,,,,,anhydrous_total=100.19,,,,,,,1298.15,1298.15,1298.15,1298.15,K,100000,100000,100000,0.1,MPa,,,,,one_atm_furnace,2660,,,,,,,,,,,,,,,,,,1.47910838817e-12,-11.83,,,1.4791083881682e-12,m2/s,,,,EPMA,thin_film,Electron microprobe,true,,,false,use_with_caution,,,provenance=compilation_2010; v0_source=zhang_table1; Type_of_dif_as_printed=Tracer; Type_of_exp_as_printed=thin source; Analytical_as_printed=Electron microprobe; Apparatus_as_printed=furnace; R unstated in spreadsheet; compiler gas_constant_used_j_mol_k=8.314,supplement,"Holycross, M.",2026-08-31,draft,Roselieb2002GCA 66; 109,Roselieb,2002,,Geochimica et Cosmochimica Acta,66,109,10.1016/s0016-7037(01)00754-2,"Zhang 2010 Table 1 xls, Entry# 594; Run# 2.040697"
DDB000590,1.0.0,isothermal_d,,Ca,,,,tracer,none,unspecified,melt,Jadeite melt,,,,melt_simple,,,false,false,Jadeite melt; SiO2=59.86;Al2O3=25.52;FeOt=0.023;MgO=0.004;CaO=0.018;Na2O=14.58;K2O=0.022,wt_pct_oxide,59.86,,25.52,,0.023,,,,0.004,0.018,14.58,0.022,,,,,,anhydrous_total=100.03,,,,,,,1073.15,1073.15,1073.15,1073.15,K,100000,100000,100000,0.1,MPa,,,,,one_atm_furnace,86400,,,,,,,,,,,,,,,,,,1.23026877081e-13,-12.91,,,1.23026877081238e-13,m2/s,,,,EPMA,thin_film,Electron microprobe,true,,,false,use_with_caution,,,provenance=compilation_2010; v0_source=zhang_table1; Type_of_dif_as_printed=Tracer; Type_of_exp_as_printed=thin source; Analytical_as_printed=Electron microprobe; Apparatus_as_printed=furnace; R unstated in spreadsheet; compiler gas_constant_used_j_mol_k=8.314,supplement,"Holycross, M.",2026-08-31,draft,Roselieb2002GCA 66; 109,Roselieb,2002,,Geochimica et Cosmochimica Acta,66,109,10.1016/s0016-7037(01)00754-2,"Zhang 2010 Table 1 xls, Entry# 595; Run# 8.201294"
DDB000591,1.0.0,isothermal_d,,Ca,,,,tracer,none,unspecified,melt,Jadeite melt,,,,melt_simple,,,false,false,Jadeite melt; SiO2=59.86;Al2O3=25.52;FeOt=0.023;MgO=0.004;CaO=0.018;Na2O=14.58;K2O=0.022,wt_pct_oxide,59.86,,25.52,,0.023,,,,0.004,0.018,14.58,0.022,,,,,,anhydrous_total=100.03,,,,,,,1073.15,1073.15,1073.15,1073.15,K,100000,100000,100000,0.1,MPa,,,,,one_atm_furnace,86400,,,,,,,,,,,,,,,,,,1.28824955169e-13,-12.89,,,1.28824955169313e-13,m2/s,,,,EPMA,thin_film,Electron microprobe,true,,,false,use_with_caution,,,provenance=compilation_2010; v0_source=zhang_table1; Type_of_dif_as_printed=Tracer; Type_of_exp_as_printed=thin source; Analytical_as_printed=Electron microprobe; Apparatus_as_printed=furnace; R unstated in spreadsheet; compiler gas_constant_used_j_mol_k=8.314,supplement,"Holycross, M.",2026-08-31,draft,Roselieb2002GCA 66; 109,Roselieb,2002,,Geochimica et Cosmochimica Acta,66,109,10.1016/s0016-7037(01)00754-2,"Zhang 2010 Table 1 xls, Entry# 596; Run# 9.201294"
DDB000592,1.0.0,isothermal_d,,Ca,,,,tracer,none,unspecified,melt,Jadeite melt,,,,melt_simple,,,false,false,Jadeite melt; SiO2=59.86;Al2O3=25.52;FeOt=0.023;MgO=0.004;CaO=0.018;Na2O=14.58;K2O=0.022,wt_pct_oxide,59.86,,25.52,,0.023,,,,0.004,0.018,14.58,0.022,,,,,,anhydrous_total=100.03,,,,,,,1074.15,1074.15,1074.15,1074.15,K,100000,100000,100000,0.1,MPa,,,,,one_atm_furnace,255600,,,,,,,,,,,,,,,,,,1.1481536215e-13,-12.94,,,1.14815362149688e-13,m2/s,,,,EPMA,thin_film,Electron microprobe,true,,,false,use_with_caution,,,provenance=compilation_2010; v0_source=zhang_table1; Type_of_dif_as_printed=Tracer; Type_of_exp_as_printed=thin source; Analytical_as_printed=Electron microprobe; Apparatus_as_printed=furnace; R unstated in spreadsheet; compiler gas_constant_used_j_mol_k=8.314,supplement,"Holycross, M.",2026-08-31,draft,Roselieb2002GCA 66; 109,Roselieb,2002,,Geochimica et Cosmochimica Acta,66,109,10.1016/s0016-7037(01)00754-2,"Zhang 2010 Table 1 xls, Entry# 597; Run# 7.201294"
DDB000593,1.0.0,isothermal_d,,Ca,,,,tracer,none,unspecified,melt,Jadeite melt,,,,melt_simple,,,false,false,Jadeite melt; SiO2=59.86;Al2O3=25.52;FeOt=0.023;MgO=0.004;CaO=0.018;Na2O=14.58;K2O=0.022,wt_pct_oxide,59.86,,25.52,,0.023,,,,0.004,0.018,14.58,0.022,,,,,,anhydrous_total=100.03,,,,,,,1074.15,1074.15,1074.15,1074.15,K,100000,100000,100000,0.1,MPa,,,,,one_atm_furnace,255600,,,,,,,,,,,,,,,,,,1.20226443462e-13,-12.92,,,1.20226443461741e-13,m2/s,,,,EPMA,thin_film,Electron microprobe,true,,,false,use_with_caution,,,provenance=compilation_2010; v0_source=zhang_table1; Type_of_dif_as_printed=Tracer; Type_of_exp_as_printed=thin source; Analytical_as_printed=Electron microprobe; Apparatus_as_printed=furnace; R unstated in spreadsheet; compiler gas_constant_used_j_mol_k=8.314,supplement,"Holycross, M.",2026-08-31,draft,Roselieb2002GCA 66; 109,Roselieb,2002,,Geochimica et Cosmochimica Acta,66,109,10.1016/s0016-7037(01)00754-2,"Zhang 2010 Table 1 xls, Entry# 598; Run# 15.201294"
