Repository: holycrossm/diffusion-coefficients

# Experimental diffusion coefficients (minerals and silicate melts)

**Pre-release / not published.** Schema v1.0.0. This folder is a GitHub-ready living table: canonical data is CSV, new rows arrive by pull request, and a static page searches the file in the browser. Nothing here is a citable compilation of record.

This is a QA build of 4630 experimental rows (minerals and silicate melts). Most numbers are staged from the 2010 RiMG 72 tables. Do not treat the repo as published, complete, or peer-reviewed.

File: site/data/diffusion_coefficients.csv (part 17 of 136)
DDB000594,1.0.0,isothermal_d,,Ca,,,,tracer,none,unspecified,melt,Jadeite melt,,,,melt_simple,,,false,false,Jadeite melt; SiO2=59.86;Al2O3=25.52;FeOt=0.023;MgO=0.004;CaO=0.018;Na2O=14.58;K2O=0.022,wt_pct_oxide,59.86,,25.52,,0.023,,,,0.004,0.018,14.58,0.022,,,,,,anhydrous_total=100.03,,,,,,,1173.15,1173.15,1173.15,1173.15,K,100000,100000,100000,0.1,MPa,,,,,one_atm_furnace,7200,,,,,,,,,,,,,,,,,,5.49540873858e-13,-12.26,,,5.49540873857622e-13,m2/s,,,,EPMA,thin_film,Electron microprobe,true,,,false,use_with_caution,,,provenance=compilation_2010; v0_source=zhang_table1; Type_of_dif_as_printed=Tracer; Type_of_exp_as_printed=thin source; Analytical_as_printed=Electron microprobe; Apparatus_as_printed=furnace; R unstated in spreadsheet; compiler gas_constant_used_j_mol_k=8.314,supplement,"Holycross, M.",2026-08-31,draft,Roselieb2002GCA 66; 109,Roselieb,2002,,Geochimica et Cosmochimica Acta,66,109,10.1016/s0016-7037(01)00754-2,"Zhang 2010 Table 1 xls, Entry# 599; Run# 8.150596"
DDB000595,1.0.0,isothermal_d,,Ca,,,,tracer,none,unspecified,melt,Jadeite melt,,,,melt_simple,,,false,false,Jadeite melt; SiO2=59.86;Al2O3=25.52;FeOt=0.023;MgO=0.004;CaO=0.018;Na2O=14.58;K2O=0.022,wt_pct_oxide,59.86,,25.52,,0.023,,,,0.004,0.018,14.58,0.022,,,,,,anhydrous_total=100.03,,,,,,,1173.15,1173.15,1173.15,1173.15,K,100000,100000,100000,0.1,MPa,,,,,one_atm_furnace,7200,,,,,,,,,,,,,,,,,,6.60693448008e-13,-12.18,,,6.60693448007595e-13,m2/s,,,,EPMA,thin_film,Electron microprobe,true,,,false,use_with_caution,,,provenance=compilation_2010; v0_source=zhang_table1; Type_of_dif_as_printed=Tracer; Type_of_exp_as_printed=thin source; Analytical_as_printed=Electron microprobe; Apparatus_as_printed=furnace; R unstated in spreadsheet; compiler gas_constant_used_j_mol_k=8.314,supplement,"Holycross, M.",2026-08-31,draft,Roselieb2002GCA 66; 109,Roselieb,2002,,Geochimica et Cosmochimica Acta,66,109,10.1016/s0016-7037(01)00754-2,"Zhang 2010 Table 1 xls, Entry# 600; Run# 9.150596"
DDB000596,1.0.0,isothermal_d,,Ca,,,,tracer,none,unspecified,melt,Jadeite melt,,,,melt_simple,,,false,false,Jadeite melt; SiO2=59.86;Al2O3=25.52;FeOt=0.023;MgO=0.004;CaO=0.018;Na2O=14.58;K2O=0.022,wt_pct_oxide,59.86,,25.52,,0.023,,,,0.004,0.018,14.58,0.022,,,,,,anhydrous_total=100.03,,,,,,,1173.15,1173.15,1173.15,1173.15,K,100000,100000,100000,0.1,MPa,,,,,one_atm_furnace,7200,,,,,,,,,,,,,,,,,,6.60693448008e-13,-12.18,,,6.60693448007595e-13,m2/s,,,,EPMA,thin_film,Electron microprobe,true,,,false,use_with_caution,,,provenance=compilation_2010; v0_source=zhang_table1; Type_of_dif_as_printed=Tracer; Type_of_exp_as_printed=thin source; Analytical_as_printed=Electron microprobe; Apparatus_as_printed=furnace; R unstated in spreadsheet; compiler gas_constant_used_j_mol_k=8.314,supplement,"Holycross, M.",2026-08-31,draft,Roselieb2002GCA 66; 109,Roselieb,2002,,Geochimica et Cosmochimica Acta,66,109,10.1016/s0016-7037(01)00754-2,"Zhang 2010 Table 1 xls, Entry# 601; Run# 10.150596"
DDB000597,1.0.0,isothermal_d,,Ca,,,,tracer,none,unspecified,melt,Jadeite melt,,,,melt_simple,,,false,false,Jadeite melt; SiO2=59.86;Al2O3=25.52;FeOt=0.023;MgO=0.004;CaO=0.018;Na2O=14.58;K2O=0.022,wt_pct_oxide,59.86,,25.52,,0.023,,,,0.004,0.018,14.58,0.022,,,,,,anhydrous_total=100.03,,,,,,,1173.15,1173.15,1173.15,1173.15,K,100000,100000,100000,0.1,MPa,,,,,one_atm_furnace,10800,,,,,,,,,,,,,,,,,,5.6234132519e-13,-12.25,,,5.62341325190347e-13,m2/s,,,,EPMA,thin_film,Electron microprobe,true,,,false,use_with_caution,,,provenance=compilation_2010; v0_source=zhang_table1; Type_of_dif_as_printed=Tracer; Type_of_exp_as_printed=thin source; Analytical_as_printed=Electron microprobe; Apparatus_as_printed=furnace; R unstated in spreadsheet; compiler gas_constant_used_j_mol_k=8.314,supplement,"Holycross, M.",2026-08-31,draft,Roselieb2002GCA 66; 109,Roselieb,2002,,Geochimica et Cosmochimica Acta,66,109,10.1016/s0016-7037(01)00754-2,"Zhang 2010 Table 1 xls, Entry# 602; Run# 11.201294"
DDB000598,1.0.0,isothermal_d,,Ca,,,,tracer,none,unspecified,melt,Jadeite melt,,,,melt_simple,,,false,false,Jadeite melt; SiO2=59.86;Al2O3=25.52;FeOt=0.023;MgO=0.004;CaO=0.018;Na2O=14.58;K2O=0.022,wt_pct_oxide,59.86,,25.52,,0.023,,,,0.004,0.018,14.58,0.022,,,,,,anhydrous_total=100.03,,,,,,,1173.15,1173.15,1173.15,1173.15,K,100000,100000,100000,0.1,MPa,,,,,one_atm_furnace,32400,,,,,,,,,,,,,,,,,,6.16595001861e-13,-12.21,,,6.1659500186148e-13,m2/s,,,,EPMA,thin_film,Electron microprobe,true,,,false,use_with_caution,,,provenance=compilation_2010; v0_source=zhang_table1; Type_of_dif_as_printed=Tracer; Type_of_exp_as_printed=thin source; Analytical_as_printed=Electron microprobe; Apparatus_as_printed=furnace; R unstated in spreadsheet; compiler gas_constant_used_j_mol_k=8.314,supplement,"Holycross, M.",2026-08-31,draft,Roselieb2002GCA 66; 109,Roselieb,2002,,Geochimica et Cosmochimica Acta,66,109,10.1016/s0016-7037(01)00754-2,"Zhang 2010 Table 1 xls, Entry# 603; Run# 11.150596"
DDB000599,1.0.0,isothermal_d,,Ca,,,,tracer,none,unspecified,melt,Jadeite melt,,,,melt_simple,,,false,false,Jadeite melt; SiO2=59.86;Al2O3=25.52;FeOt=0.023;MgO=0.004;CaO=0.018;Na2O=14.58;K2O=0.022,wt_pct_oxide,59.86,,25.52,,0.023,,,,0.004,0.018,14.58,0.022,,,,,,anhydrous_total=100.03,,,,,,,1293.15,1293.15,1293.15,1293.15,K,100000,100000,100000,0.1,MPa,,,,,one_atm_furnace,1800,,,,,,,,,,,,,,,,,,2.23872113857e-12,-11.65,,,2.23872113856833e-12,m2/s,,,,EPMA,thin_film,Electron microprobe,true,,,false,use_with_caution,,,provenance=compilation_2010; v0_source=zhang_table1; Type_of_dif_as_printed=Tracer; Type_of_exp_as_printed=thin source; Analytical_as_printed=Electron microprobe; Apparatus_as_printed=furnace; R unstated in spreadsheet; compiler gas_constant_used_j_mol_k=8.314,supplement,"Holycross, M.",2026-08-31,draft,Roselieb2002GCA 66; 109,Roselieb,2002,,Geochimica et Cosmochimica Acta,66,109,10.1016/s0016-7037(01)00754-2,"Zhang 2010 Table 1 xls, Entry# 604; Run# 12.150596"
DDB000600,1.0.0,isothermal_d,,Ca,,,,tracer,none,unspecified,melt,Jadeite melt,,,,melt_simple,,,false,false,Jadeite melt; SiO2=59.86;Al2O3=25.52;FeOt=0.023;MgO=0.004;CaO=0.018;Na2O=14.58;K2O=0.022,wt_pct_oxide,59.86,,25.52,,0.023,,,,0.004,0.018,14.58,0.022,,,,,,anhydrous_total=100.03,,,,,,,1293.15,1293.15,1293.15,1293.15,K,100000,100000,100000,0.1,MPa,,,,,one_atm_furnace,1800,,,,,,,,,,,,,,,,,,2.45470891569e-12,-11.61,,,2.45470891568502e-12,m2/s,,,,EPMA,thin_film,Electron microprobe,true,,,false,use_with_caution,,,provenance=compilation_2010; v0_source=zhang_table1; Type_of_dif_as_printed=Tracer; Type_of_exp_as_printed=thin source; Analytical_as_printed=Electron microprobe; Apparatus_as_printed=furnace; R unstated in spreadsheet; compiler gas_constant_used_j_mol_k=8.314,supplement,"Holycross, M.",2026-08-31,draft,Roselieb2002GCA 66; 109,Roselieb,2002,,Geochimica et Cosmochimica Acta,66,109,10.1016/s0016-7037(01)00754-2,"Zhang 2010 Table 1 xls, Entry# 605; Run# 13.150596"
DDB000601,1.0.0,isothermal_d,,Ca,,,,tracer,none,unspecified,melt,Jadeite melt,,,,melt_simple,,,false,false,Jadeite melt; SiO2=59.86;Al2O3=25.52;FeOt=0.023;MgO=0.004;CaO=0.018;Na2O=14.58;K2O=0.022,wt_pct_oxide,59.86,,25.52,,0.023,,,,0.004,0.018,14.58,0.022,,,,,,anhydrous_total=100.03,,,,,,,1293.15,1293.15,1293.15,1293.15,K,100000,100000,100000,0.1,MPa,,,,,one_atm_furnace,1800,,,,,,,,,,,,,,,,,,2.39883291902e-12,-11.62,,,2.39883291901949e-12,m2/s,,,,EPMA,thin_film,Electron microprobe,true,,,false,use_with_caution,,,provenance=compilation_2010; v0_source=zhang_table1; Type_of_dif_as_printed=Tracer; Type_of_exp_as_printed=thin source; Analytical_as_printed=Electron microprobe; Apparatus_as_printed=furnace; R unstated in spreadsheet; compiler gas_constant_used_j_mol_k=8.314,supplement,"Holycross, M.",2026-08-31,draft,Roselieb2002GCA 66; 109,Roselieb,2002,,Geochimica et Cosmochimica Acta,66,109,10.1016/s0016-7037(01)00754-2,"Zhang 2010 Table 1 xls, Entry# 606; Run# 14.150596"
DDB000602,1.0.0,isothermal_d,,Ca,,,,tracer,none,unspecified,melt,Jadeite melt,,,,melt_simple,,,false,false,Jadeite melt; SiO2=59.86;Al2O3=25.52;FeOt=0.023;MgO=0.004;CaO=0.018;Na2O=14.58;K2O=0.022,wt_pct_oxide,59.86,,25.52,,0.023,,,,0.004,0.018,14.58,0.022,,,,,,anhydrous_total=100.03,,,,,,,1293.15,1293.15,1293.15,1293.15,K,100000,100000,100000,0.1,MPa,,,,,one_atm_furnace,3600,,,,,,,,,,,,,,,,,,2.1379620895e-12,-11.67,,,2.13796208950223e-12,m2/s,,,,EPMA,thin_film,Electron microprobe,true,,,false,use_with_caution,,,provenance=compilation_2010; v0_source=zhang_table1; Type_of_dif_as_printed=Tracer; Type_of_exp_as_printed=thin source; Analytical_as_printed=Electron microprobe; Apparatus_as_printed=furnace; R unstated in spreadsheet; compiler gas_constant_used_j_mol_k=8.314,supplement,"Holycross, M.",2026-08-31,draft,Roselieb2002GCA 66; 109,Roselieb,2002,,Geochimica et Cosmochimica Acta,66,109,10.1016/s0016-7037(01)00754-2,"Zhang 2010 Table 1 xls, Entry# 607; Run# 5.131094"
DDB000603,1.0.0,isothermal_d,,Ca,,,,tracer,none,unspecified,melt,Jadeite melt,,,,melt_simple,,,false,false,Jadeite melt; SiO2=59.86;Al2O3=25.52;FeOt=0.023;MgO=0.004;CaO=0.018;Na2O=14.58;K2O=0.022,wt_pct_oxide,59.86,,25.52,,0.023,,,,0.004,0.018,14.58,0.022,,,,,,anhydrous_total=100.03,,,,,,,1293.15,1293.15,1293.15,1293.15,K,100000,100000,100000,0.1,MPa,,,,,one_atm_furnace,7200,,,,,,,,,,,,,,,,,,2.18776162395e-12,-11.66,,,2.18776162394955e-12,m2/s,,,,EPMA,thin_film,Electron microprobe,true,,,false,use_with_caution,,,provenance=compilation_2010; v0_source=zhang_table1; Type_of_dif_as_printed=Tracer; Type_of_exp_as_printed=thin source; Analytical_as_printed=Electron microprobe; Apparatus_as_printed=furnace; R unstated in spreadsheet; compiler gas_constant_used_j_mol_k=8.314,supplement,"Holycross, M.",2026-08-31,draft,Roselieb2002GCA 66; 109,Roselieb,2002,,Geochimica et Cosmochimica Acta,66,109,10.1016/s0016-7037(01)00754-2,"Zhang 2010 Table 1 xls, Entry# 608; Run# 15.150596"
DDB000604,1.0.0,isothermal_d,,Ca,,,,chemical,effective_binary,unspecified,melt,Basalt7-basanite,,,,melt_basalt,,,false,false,Basalt7-basanite; SiO2=45.87;TiO2=1.95;Al2O3=14.55;FeOt=9.795;MnO=0.18;MgO=11.92;CaO=11.145;Na2O=3.04;K2O=0.755;P2O5=0.52,wt_pct_oxide,45.87,1.95,14.55,,9.795,,,0.18,11.92,11.145,3.04,0.755,0.52,,,,,anhydrous_total=99.725,,,,,,,1723.15,1723.15,1723.15,1723.15,K,900000000,900000000,900000000,900,MPa,,,,,piston_cylinder,300,,,,,,,,,,,,,,,,,,8.1e-10,-9.09151498112,,,8.1e-10,m2/s,,,,EPMA,diffusion_couple,Electron microprobe,true,,,false,use_with_caution,,,provenance=compilation_2010; v0_source=zhang_table1; Type_of_dif_as_printed=SEBD; 1s_error_as_printed=1.2e-09 (on D or lnD unspecified; not converted); Type_of_exp_as_printed=diffusion couple; Analytical_as_printed=Electron microprobe; Apparatus_as_printed=PCA; Capsule_as_printed=graphite and Mo-Pt; pres_medium_as_printed=Salt-pyrex-MgO; R unstated in spreadsheet; compiler gas_constant_used_j_mol_k=8.314,supplement,"Holycross, M.",2026-08-31,draft,Lundstrom2003G3 10.1029/2001GC000224,Lundstrom,2003,,G,,,,"Zhang 2010 Table 1 xls, Entry# 609; Run# MMD-26"
DDB000605,1.0.0,isothermal_d,,Ca,,,,chemical,effective_binary,unspecified,melt,Basalt7-basanite,,,,melt_basalt,,,false,false,Basalt7-basanite; SiO2=45.87;TiO2=1.95;Al2O3=14.55;FeOt=9.795;MnO=0.18;MgO=11.92;CaO=11.145;Na2O=3.04;K2O=0.755;P2O5=0.52,wt_pct_oxide,45.87,1.95,14.55,,9.795,,,0.18,11.92,11.145,3.04,0.755,0.52,,,,,anhydrous_total=99.725,,,,,,,1723.15,1723.15,1723.15,1723.15,K,900000000,900000000,900000000,900,MPa,,,,,piston_cylinder,420,,,,,,,,,,,,,,,,,,5.2e-10,-9.28399665637,,,5.2e-10,m2/s,,,,EPMA,diffusion_couple,Electron microprobe,true,,,false,use_with_caution,,,provenance=compilation_2010; v0_source=zhang_table1; Type_of_dif_as_printed=SEBD; 1s_error_as_printed=2e-10 (on D or lnD unspecified; not converted); Type_of_exp_as_printed=diffusion couple; Analytical_as_printed=Electron microprobe; Apparatus_as_printed=PCA; Capsule_as_printed=graphite and Mo-Pt; pres_medium_as_printed=Salt-pyrex-MgO; R unstated in spreadsheet; compiler gas_constant_used_j_mol_k=8.314,supplement,"Holycross, M.",2026-08-31,draft,Lundstrom2003G3 10.1029/2001GC000224,Lundstrom,2003,,G,,,,"Zhang 2010 Table 1 xls, Entry# 610; Run# MMD-30"
DDB000606,1.0.0,isothermal_d,,Ca,,,,chemical,effective_binary,unspecified,melt,Wet HR6,,,,other,,,false,false,wet HR6; SiO2=78.92;Al2O3=9.5;Na2O=6.05;K2O=5.53,wt_pct_oxide,78.92,,9.5,,,,,,,,6.05,5.53,,,,,,anhydrous_total=100,true,1.4,,,,PH2O=100 MPa,1173.15,1173.15,1173.15,1173.15,K,100000000,100000000,100000000,100,MPa,,,,,cold_seal,777600,,,,,,,,,,,,,,,,,,3.36e-13,-12.4736607226,,,3.36e-13,m2/s,,,,EPMA,crystal_dissolution,Electron microprobe,true,,true,false,use_with_caution,,convection?,provenance=compilation_2010; v0_source=zhang_table1; Type_of_dif_as_printed=SEBD; C_range_as_printed=8.3 to 0; Type_of_exp_as_printed=dissolving fluorite; Analytical_as_printed=Electron microprobe; Apparatus_as_printed=CSV; Capsule_as_printed=Pt; pres_medium_as_printed=H2O; R unstated in spreadsheet; compiler gas_constant_used_j_mol_k=8.314,supplement,"Holycross, M.",2026-08-31,draft,Gabitov2005G3 6; Q03011,Gabitov,2005,,G,,,,"Zhang 2010 Table 1 xls, Entry# 611; Run# 1"
DDB000607,1.0.0,isothermal_d,,Ca,,,,chemical,effective_binary,unspecified,melt,Wet HR8,,,,other,,,false,false,wet HR8; SiO2=80.55;Al2O3=11.05;Na2O=4.38;K2O=4.02,wt_pct_oxide,80.55,,11.05,,,,,,,,4.38,4.02,,,,,,anhydrous_total=100,true,1.2,,,,PH2O=100 MPa,1273.15,1273.15,1273.15,1273.15,K,100000000,100000000,100000000,100,MPa,,,,,cold_seal,165600,,,,,,,,,,,,,,,,,,2.865e-13,-12.5428753737,,,2.865e-13,m2/s,,,,EPMA,crystal_dissolution,Electron microprobe,true,,true,false,use_with_caution,,convection?,provenance=compilation_2010; v0_source=zhang_table1; Type_of_dif_as_printed=SEBD; C_range_as_printed=5 to 0; Type_of_exp_as_printed=dissolving fluorite; Analytical_as_printed=Electron microprobe; Apparatus_as_printed=CSV; Capsule_as_printed=Pt; pres_medium_as_printed=Ar; R unstated in spreadsheet; compiler gas_constant_used_j_mol_k=8.314,supplement,"Holycross, M.",2026-08-31,draft,Gabitov2005G3 6; Q03011,Gabitov,2005,,G,,,,"Zhang 2010 Table 1 xls, Entry# 612; Run# 2"
DDB000608,1.0.0,isothermal_d,,Ca,,,,chemical,effective_binary,unspecified,melt,Wet HR6,,,,other,,,false,false,wet HR6; SiO2=78.92;Al2O3=9.5;Na2O=6.05;K2O=5.53,wt_pct_oxide,78.92,,9.5,,,,,,,,6.05,5.53,,,,,,anhydrous_total=100,true,3.5,,,,PH2O=100 MPa,1273.15,1273.15,1273.15,1273.15,K,100000000,100000000,100000000,100,MPa,,,,,cold_seal,72000,,,,,,,,,,,,,,,,,,2.16e-12,-11.6655462488,,,2.16e-12,m2/s,,,,EPMA,crystal_dissolution,Electron microprobe,true,,true,false,use_with_caution,,convection? containing bubbles; farfield F is not 0; interface Ca concentration decreases with time,provenance=compilation_2010; v0_source=zhang_table1; Type_of_dif_as_printed=SEBD; C_range_as_printed=8.3 to 0; Type_of_exp_as_printed=dissolving fluorite; Analytical_as_printed=Electron microprobe; Apparatus_as_printed=CSV; Capsule_as_printed=Pt; pres_medium_as_printed=Ar; R unstated in spreadsheet; compiler gas_constant_used_j_mol_k=8.314,supplement,"Holycross, M.",2026-08-31,draft,Gabitov2005G3 6; Q03011,Gabitov,2005,,G,,,,"Zhang 2010 Table 1 xls, Entry# 613; Run# 3"
DDB000609,1.0.0,isothermal_d,,Ca,,,,chemical,effective_binary,unspecified,melt,Wet HR6,,,,other,,,false,false,wet HR6; SiO2=78.92;Al2O3=9.5;Na2O=6.05;K2O=5.53,wt_pct_oxide,78.92,,9.5,,,,,,,,6.05,5.53,,,,,,anhydrous_total=100,true,4.8,,,,PH2O=75 MPa,1183.15,1183.15,1183.15,1183.15,K,75000000,75000000,75000000,75,MPa,,,,,cold_seal,259200,,,,,,,,,,,,,,,,,,5.02e-13,-12.2992962829,,,5.02e-13,m2/s,,,,EPMA,crystal_dissolution,Electron microprobe,true,,true,false,use_with_caution,,convection? containing bubbles; farfield F is not 0; interface Ca concentration decreases with time,provenance=compilation_2010; v0_source=zhang_table1; Type_of_dif_as_printed=SEBD; C_range_as_printed=3 to 0; Type_of_exp_as_printed=dissolving fluorite; Analytical_as_printed=Electron microprobe; Apparatus_as_printed=CSV; Capsule_as_printed=Pt; pres_medium_as_printed=H2O; R unstated in spreadsheet; compiler gas_constant_used_j_mol_k=8.314,supplement,"Holycross, M.",2026-08-31,draft,Gabitov2005G3 6; Q03011,Gabitov,2005,,G,,,,"Zhang 2010 Table 1 xls, Entry# 614; Run# 4"
DDB000610,1.0.0,isothermal_d,,Ca,,,,chemical,effective_binary,unspecified,melt,LP2 (An Dissolution),,,,other,,,false,false,LP2 (An dissolution); SiO2=43.13;TiO2=1.815;Al2O3=23.04;FeOt=13.325;MnO=0.285;MgO=5.485;CaO=13.38;Na2O=0.185,wt_pct_oxide,43.13,1.815,23.04,,13.325,,,0.285,5.485,13.38,0.185,,,,,,,anhydrous_total=100.645,,,,,,,1673.15,1673.15,1673.15,1673.15,K,600000000,600000000,600000000,600,MPa,,,,,piston_cylinder,1080,,,,,,,,,,,,,,,,,,8.3e-11,-10.0809219076,,,8.3e-11,m2/s,,,,EPMA,crystal_dissolution,Electron microprobe,true,,true,false,use_with_caution,,melt compsition is average of interface and initial melts,provenance=compilation_2010; v0_source=zhang_table1; Type_of_dif_as_printed=SEBD from dif matrix; C_range_as_printed=16 to 8.76; Type_of_exp_as_printed=dissolving anorthosite; Analytical_as_printed=Electron microprobe; Apparatus_as_printed=Piston-cylinder; Capsule_as_printed=graphite; pres_medium_as_printed=pyrex and NaCl; R unstated in spreadsheet; compiler gas_constant_used_j_mol_k=8.314,supplement,"Holycross, M.",2026-08-31,draft,Morgan2006GCA 70; 3477,Morgan,2006,,Geochimica et Cosmochimica Acta,70,3477,,"Zhang 2010 Table 1 xls, Entry# 615; Run# Andis4"
DDB000611,1.0.0,isothermal_d,,Ca,,,,chemical,effective_binary,unspecified,melt,LP1 (An Dissolution),,,,other,,,false,false,LP1 (An dissolution); SiO2=39.38;TiO2=6.945;Al2O3=20.755;FeOt=13.975;MnO=0.025;MgO=5.08;CaO=12.285;Na2O=0.295,wt_pct_oxide,39.38,6.945,20.755,,13.975,,,0.025,5.08,12.285,0.295,,,,,,,anhydrous_total=98.74,,,,,,,1673.15,1673.15,1673.15,1673.15,K,600000000,600000000,600000000,600,MPa,,,,,piston_cylinder,1080,,,,,,,,,,,,,,,,,,7.6e-11,-10.1191864077,,,7.6e-11,m2/s,,,,EPMA,crystal_dissolution,Electron microprobe,true,,true,false,use_with_caution,,melt compsition is average of interface and initial melts,provenance=compilation_2010; v0_source=zhang_table1; Type_of_dif_as_printed=SEBD from dif matrix; C_range_as_printed=16 to 8.57; Type_of_exp_as_printed=dissolving anorthosite; Analytical_as_printed=Electron microprobe; Apparatus_as_printed=Piston-cylinder; Capsule_as_printed=graphite; pres_medium_as_printed=pyrex and NaCl; R unstated in spreadsheet; compiler gas_constant_used_j_mol_k=8.314,supplement,"Holycross, M.",2026-08-31,draft,Morgan2006GCA 70; 3477,Morgan,2006,,Geochimica et Cosmochimica Acta,70,3477,,"Zhang 2010 Table 1 xls, Entry# 616; Run# Andis5"
DDB000612,1.0.0,isothermal_d,,Ca,,,,chemical,effective_binary,unspecified,melt,LP2 (An Dissolution),,,,other,,,false,false,LP2 (An dissolution); SiO2=43.13;TiO2=1.815;Al2O3=23.04;FeOt=13.325;MnO=0.285;MgO=5.485;CaO=13.38;Na2O=0.185,wt_pct_oxide,43.13,1.815,23.04,,13.325,,,0.285,5.485,13.38,0.185,,,,,,,anhydrous_total=100.645,,,,,,,1673.15,1673.15,1673.15,1673.15,K,600000000,600000000,600000000,600,MPa,,,,,piston_cylinder,1080,,,,,,,,,,,,,,,,,,8.3e-11,-10.0809219076,,,8.3e-11,m2/s,,,,EPMA,crystal_dissolution,Electron microprobe,true,,true,false,use_with_caution,,melt compsition is average of interface and initial melts,provenance=compilation_2010; v0_source=zhang_table1; Type_of_dif_as_printed=SEBD; C_range_as_printed=16 to 8.76; Type_of_exp_as_printed=dissolving anorthosite; Analytical_as_printed=Electron microprobe; Apparatus_as_printed=Piston-cylinder; Capsule_as_printed=graphite; pres_medium_as_printed=pyrex and NaCl; R unstated in spreadsheet; compiler gas_constant_used_j_mol_k=8.314,supplement,"Holycross, M.",2026-08-31,draft,Morgan2006GCA 70; 3477,Morgan,2006,,Geochimica et Cosmochimica Acta,70,3477,,"Zhang 2010 Table 1 xls, Entry# 617; Run# Andis4"
DDB000613,1.0.0,isothermal_d,,Ca,,,,chemical,effective_binary,unspecified,melt,LP1 (An Dissolution),,,,other,,,false,false,LP1 (An dissolution); SiO2=39.38;TiO2=6.945;Al2O3=20.755;FeOt=13.975;MnO=0.025;MgO=5.08;CaO=12.285;Na2O=0.295,wt_pct_oxide,39.38,6.945,20.755,,13.975,,,0.025,5.08,12.285,0.295,,,,,,,anhydrous_total=98.74,,,,,,,1673.15,1673.15,1673.15,1673.15,K,600000000,600000000,600000000,600,MPa,,,,,piston_cylinder,1080,,,,,,,,,,,,,,,,,,7.6e-11,-10.1191864077,,,7.6e-11,m2/s,,,,EPMA,crystal_dissolution,Electron microprobe,true,,true,false,use_with_caution,,melt compsition is average of interface and initial melts,provenance=compilation_2010; v0_source=zhang_table1; Type_of_dif_as_printed=SEBD; C_range_as_printed=16 to 8.57; Type_of_exp_as_printed=dissolving anorthosite; Analytical_as_printed=Electron microprobe; Apparatus_as_printed=Piston-cylinder; Capsule_as_printed=graphite; pres_medium_as_printed=pyrex and NaCl; R unstated in spreadsheet; compiler gas_constant_used_j_mol_k=8.314,supplement,"Holycross, M.",2026-08-31,draft,Morgan2006GCA 70; 3477,Morgan,2006,,Geochimica et Cosmochimica Acta,70,3477,,"Zhang 2010 Table 1 xls, Entry# 618; Run# Andis5"
DDB000614,1.0.0,isothermal_d,,Ca,,,,chemical,effective_binary,unspecified,melt,Basalt11 (MORB),,,,melt_basalt,,,false,false,Basalt11 (MORB); SiO2=48.1515;TiO2=1.7465;Al2O3=12.84;FeOt=12.55;MnO=0.2;MgO=8.867;CaO=10.7315;Na2O=2.35;K2O=0.15;P2O5=0.1,wt_pct_oxide,48.1515,1.7465,12.84,,12.55,,,0.2,8.867,10.7315,2.35,0.15,0.1,,,,,anhydrous_total=97.6865,true,0.325,,,,,1543.15,1543.15,1543.15,1543.15,K,470000000,470000000,470000000,470,MPa,,,,,piston_cylinder,1806,,,,,,,,,,,,,,,,,,3.4e-11,-10.468521083,,,3.4e-11,m2/s,,,,EPMA,crystal_dissolution,Electron microprobe,true,,true,false,use_with_caution,,dominated by cross-effects; melt compsition is average of interface and farfield melts,provenance=compilation_2010; v0_source=zhang_table1; Type_of_dif_as_printed=SEBD; 1s_error_as_printed=6.5e-12 (on D or lnD unspecified; not converted); C_range_as_printed=10.35 to 11.12; Type_of_exp_as_printed=dissolving olivine; Analytical_as_printed=Electron microprobe; Apparatus_as_printed=Piston-cylinder; Capsule_as_printed=graphite; pres_medium_as_printed=MgO; R unstated in spreadsheet; compiler gas_constant_used_j_mol_k=8.314,supplement,"Holycross, M.",2026-08-31,draft,Chen2008GCA 72; 4756,Chen,2008,,Geochimica et Cosmochimica Acta,72,4756,10.1016/j.gca.2008.07.014,"Zhang 2010 Table 1 xls, Entry# 619; Run# 16"
DDB000615,1.0.0,isothermal_d,,Ca,,,,chemical,effective_binary,unspecified,melt,Basalt11 (MORB),,,,melt_basalt,,,false,false,Basalt11 (MORB); SiO2=48.391;TiO2=1.788;Al2O3=12.915;FeOt=12.7;MnO=0.2;MgO=8.587;CaO=10.8315;Na2O=2.45;K2O=0.15;P2O5=0.1,wt_pct_oxide,48.391,1.788,12.915,,12.7,,,0.2,8.587,10.8315,2.45,0.15,0.1,,,,,anhydrous_total=98.1125,true,0.325,,,,,1543.15,1543.15,1543.15,1543.15,K,470000000,470000000,470000000,470,MPa,,,,,piston_cylinder,310,,,,,,,,,,,,,,,,,,3.8e-11,-10.4202164034,,,3.8e-11,m2/s,,,,EPMA,crystal_dissolution,Electron microprobe,true,,true,false,use_with_caution,,dominated by cross-effects; melt compsition is average of interface and farfield melts,provenance=compilation_2010; v0_source=zhang_table1; Type_of_dif_as_printed=SEBD; 1s_error_as_printed=7.5e-12 (on D or lnD unspecified; not converted); C_range_as_printed=10.50 to 11.16; Type_of_exp_as_printed=dissolving olivine; Analytical_as_printed=Electron microprobe; Apparatus_as_printed=Piston-cylinder; Capsule_as_printed=graphite; pres_medium_as_printed=MgO; R unstated in spreadsheet; compiler gas_constant_used_j_mol_k=8.314,supplement,"Holycross, M.",2026-08-31,draft,Chen2008GCA 72; 4756,Chen,2008,,Geochimica et Cosmochimica Acta,72,4756,10.1016/j.gca.2008.07.014,"Zhang 2010 Table 1 xls, Entry# 620; Run# 20"
DDB000616,1.0.0,isothermal_d,,Ca,,,,chemical,effective_binary,unspecified,melt,Basalt11 (MORB),,,,melt_basalt,,,false,false,Basalt11 (MORB); SiO2=48.5645;TiO2=1.7815;Al2O3=12.8095;FeOt=12.95;MnO=0.2;MgO=9.1985;CaO=10.6295;Na2O=2.3;K2O=0.15;P2O5=0.1,wt_pct_oxide,48.5645,1.7815,12.8095,,12.95,,,0.2,9.1985,10.6295,2.3,0.15,0.1,,,,,anhydrous_total=98.6835,true,0.325,,,,,1543.15,1543.15,1543.15,1543.15,K,470000000,470000000,470000000,470,MPa,,,,,piston_cylinder,729,,,,,,,,,,,,,,,,,,4.6e-11,-10.3372421683,,,4.6e-11,m2/s,,,,EPMA,crystal_dissolution,Electron microprobe,true,,true,false,use_with_caution,,dominated by cross-effects; melt compsition is average of interface and farfield melts,provenance=compilation_2010; v0_source=zhang_table1; Type_of_dif_as_printed=SEBD; 1s_error_as_printed=6e-12 (on D or lnD unspecified; not converted); C_range_as_printed=10.14 to 11.12; Type_of_exp_as_printed=dissolving olivine; Analytical_as_printed=Electron microprobe; Apparatus_as_printed=Piston-cylinder; Capsule_as_printed=graphite; pres_medium_as_printed=MgO; R unstated in spreadsheet; compiler gas_constant_used_j_mol_k=8.314,supplement,"Holycross, M.",2026-08-31,draft,Chen2008GCA 72; 4756,Chen,2008,,Geochimica et Cosmochimica Acta,72,4756,10.1016/j.gca.2008.07.014,"Zhang 2010 Table 1 xls, Entry# 621; Run# 21"
DDB000617,1.0.0,isothermal_d,,Ca,,,,chemical,effective_binary,unspecified,melt,Basalt11 (MORB),,,,melt_basalt,,,false,false,Basalt11 (MORB); SiO2=48.1605;TiO2=1.695;Al2O3=12.0485;FeOt=12.95;MnO=0.2;MgO=11.1525;CaO=10.4925;Na2O=2.15;K2O=0.15;P2O5=0.1,wt_pct_oxide,48.1605,1.695,12.0485,,12.95,,,0.2,11.1525,10.4925,2.15,0.15,0.1,,,,,anhydrous_total=99.099,true,0.325,,,,,1646.15,1646.15,1646.15,1646.15,K,470000000,470000000,470000000,470,MPa,,,,,piston_cylinder,312,,,,,,,,,,,,,,,,,,1.44e-10,-9.8416375079,,,1.44e-10,m2/s,,,,EPMA,crystal_dissolution,Electron microprobe,true,,true,false,use_with_caution,,dominated by cross-effects; melt compsition is average of interface and farfield melts,provenance=compilation_2010; v0_source=zhang_table1; Type_of_dif_as_printed=SEBD; 1s_error_as_printed=1.3e-11 (on D or lnD unspecified; not converted); C_range_as_printed=9.85 to 11.14; Type_of_exp_as_printed=dissolving olivine; Analytical_as_printed=Electron microprobe; Apparatus_as_printed=Piston-cylinder; Capsule_as_printed=graphite; pres_medium_as_printed=MgO; R unstated in spreadsheet; compiler gas_constant_used_j_mol_k=8.314,supplement,"Holycross, M.",2026-08-31,draft,Chen2008GCA 72; 4756,Chen,2008,,Geochimica et Cosmochimica Acta,72,4756,10.1016/j.gca.2008.07.014,"Zhang 2010 Table 1 xls, Entry# 622; Run# 23"
DDB000618,1.0.0,isothermal_d,,Ca,,,,chemical,effective_binary,unspecified,melt,Basalt11 (MORB),,,,melt_basalt,,,false,false,Basalt11 (MORB); SiO2=48.1515;TiO2=1.6735;Al2O3=11.683;FeOt=13.2;MnO=0.2;MgO=11.477;CaO=10.4005;Na2O=2.15;K2O=0.15;P2O5=0.1,wt_pct_oxide,48.1515,1.6735,11.683,,13.2,,,0.2,11.477,10.4005,2.15,0.15,0.1,,,,,anhydrous_total=99.1855,true,0.325,,,,,1649.15,1649.15,1649.15,1649.15,K,470000000,470000000,470000000,470,MPa,,,,,piston_cylinder,133,,,,,,,,,,,,,,,,,,1.26e-10,-9.89962945488,,,1.26e-10,m2/s,,,,EPMA,crystal_dissolution,Electron microprobe,true,,true,false,use_with_caution,,dominated by cross-effects; melt compsition is average of interface and farfield melts,provenance=compilation_2010; v0_source=zhang_table1; Type_of_dif_as_printed=SEBD; 1s_error_as_printed=9.5e-12 (on D or lnD unspecified; not converted); C_range_as_printed=9.63 to 11.17; Type_of_exp_as_printed=dissolving olivine; Analytical_as_printed=Electron microprobe; Apparatus_as_printed=Piston-cylinder; Capsule_as_printed=graphite; pres_medium_as_printed=MgO; R unstated in spreadsheet; compiler gas_constant_used_j_mol_k=8.314,supplement,"Holycross, M.",2026-08-31,draft,Chen2008GCA 72; 4756,Chen,2008,,Geochimica et Cosmochimica Acta,72,4756,10.1016/j.gca.2008.07.014,"Zhang 2010 Table 1 xls, Entry# 623; Run# 25"
DDB000619,1.0.0,isothermal_d,,Ca,,,,chemical,effective_binary,unspecified,melt,Basalt11 (MORB),,,,melt_basalt,,,false,false,Basalt11 (MORB); SiO2=48.125;TiO2=1.6845;Al2O3=12.015;FeOt=13.05;MnO=0.2;MgO=11.076;CaO=10.4875;Na2O=2.2;K2O=0.15;P2O5=0.1,wt_pct_oxide,48.125,1.6845,12.015,,13.05,,,0.2,11.076,10.4875,2.2,0.15,0.1,,,,,anhydrous_total=99.088,true,0.325,,,,,1643.15,1643.15,1643.15,1643.15,K,470000000,470000000,470000000,470,MPa,,,,,piston_cylinder,731,,,,,,,,,,,,,,,,,,2.05e-10,-9.68824613894,,,2.05e-10,m2/s,,,,EPMA,crystal_dissolution,Electron microprobe,true,,true,false,use_with_caution,,dominated by cross-effects; melt compsition is average of interface and farfield melts,provenance=compilation_2010; v0_source=zhang_table1; Type_of_dif_as_printed=SEBD; 1s_error_as_printed=2e-11 (on D or lnD unspecified; not converted); C_range_as_printed=9.75 to 11.22; Type_of_exp_as_printed=dissolving olivine; Analytical_as_printed=Electron microprobe; Apparatus_as_printed=Piston-cylinder; Capsule_as_printed=graphite; pres_medium_as_printed=MgO; R unstated in spreadsheet; compiler gas_constant_used_j_mol_k=8.314,supplement,"Holycross, M.",2026-08-31,draft,Chen2008GCA 72; 4756,Chen,2008,,Geochimica et Cosmochimica Acta,72,4756,10.1016/j.gca.2008.07.014,"Zhang 2010 Table 1 xls, Entry# 624; Run# 26"
DDB000620,1.0.0,isothermal_d,,Ca,,,,chemical,effective_binary,unspecified,melt,Basalt11 (MORB),,,,melt_basalt,,,false,false,Basalt11 (MORB); SiO2=47.871;TiO2=1.651;Al2O3=11.568;FeOt=12.75;MnO=0.2;MgO=12.047;CaO=10.314;Na2O=2.15;K2O=0.15;P2O5=0.1,wt_pct_oxide,47.871,1.651,11.568,,12.75,,,0.2,12.047,10.314,2.15,0.15,0.1,,,,,anhydrous_total=98.801,true,0.325,,,,,1645.15,1645.15,1645.15,1645.15,K,470000000,470000000,470000000,470,MPa,,,,,piston_cylinder,132,,,,,,,,,,,,,,,,,,1.24e-10,-9.90657831484,,,1.24e-10,m2/s,,,,EPMA,crystal_dissolution,Electron microprobe,true,,true,false,use_with_caution,,dominated by cross-effects; melt compsition is average of interface and farfield melts,provenance=compilation_2010; v0_source=zhang_table1; Type_of_dif_as_printed=SEBD; 1s_error_as_printed=6.5e-12 (on D or lnD unspecified; not converted); C_range_as_printed=9.50 to 11.13; Type_of_exp_as_printed=dissolving olivine; Analytical_as_printed=Electron microprobe; Apparatus_as_printed=Piston-cylinder; Capsule_as_printed=graphite; pres_medium_as_printed=MgO; R unstated in spreadsheet; compiler gas_constant_used_j_mol_k=8.314,supplement,"Holycross, M.",2026-08-31,draft,Chen2008GCA 72; 4756,Chen,2008,,Geochimica et Cosmochimica Acta,72,4756,10.1016/j.gca.2008.07.014,"Zhang 2010 Table 1 xls, Entry# 625; Run# 29"
DDB000621,1.0.0,isothermal_d,,Ca,,,,chemical,effective_binary,unspecified,melt,Basalt11 (MORB),,,,melt_basalt,,,false,false,Basalt11 (MORB); SiO2=48.688;TiO2=1.6965;Al2O3=11.9635;FeOt=12.9;MnO=0.2;MgO=11.161;CaO=10.6855;Na2O=2.25;K2O=0.15;P2O5=0.1,wt_pct_oxide,48.688,1.6965,11.9635,,12.9,,,0.2,11.161,10.6855,2.25,0.15,0.1,,,,,anhydrous_total=99.7945,true,0.325,,,,,1641.15,1641.15,1641.15,1641.15,K,470000000,470000000,470000000,470,MPa,,,,,piston_cylinder,1209,,,,,,,,,,,,,,,,,,2.89e-10,-9.53910215724,,,2.89e-10,m2/s,,,,EPMA,crystal_dissolution,Electron microprobe,true,,true,false,use_with_caution,,dominated by cross-effects; melt compsition is average of interface and farfield melts,provenance=compilation_2010; v0_source=zhang_table1; Type_of_dif_as_printed=SEBD; 1s_error_as_printed=7.1e-11 (on D or lnD unspecified; not converted); C_range_as_printed=9.96 to 11.41; Type_of_exp_as_printed=dissolving olivine; Analytical_as_printed=Electron microprobe; Apparatus_as_printed=Piston-cylinder; Capsule_as_printed=graphite; pres_medium_as_printed=MgO; R unstated in spreadsheet; compiler gas_constant_used_j_mol_k=8.314,supplement,"Holycross, M.",2026-08-31,draft,Chen2008GCA 72; 4756,Chen,2008,,Geochimica et Cosmochimica Acta,72,4756,10.1016/j.gca.2008.07.014,"Zhang 2010 Table 1 xls, Entry# 626; Run# 33"
DDB000622,1.0.0,isothermal_d,,Ca,,,,chemical,effective_binary,unspecified,melt,Basalt11 (MORB),,,,melt_basalt,,,false,false,Basalt11 (MORB); SiO2=47.659;TiO2=1.532;Al2O3=10.484;FeOt=12.9;MnO=0.2;MgO=14.7565;CaO=9.606;Na2O=2;K2O=0.15;P2O5=0.1,wt_pct_oxide,47.659,1.532,10.484,,12.9,,,0.2,14.7565,9.606,2,0.15,0.1,,,,,anhydrous_total=99.3875,true,0.325,,,,,1746.15,1746.15,1746.15,1746.15,K,470000000,470000000,470000000,470,MPa,,,,,piston_cylinder,255,,,,,,,,,,,,,,,,,,2.52e-10,-9.59859945922,,,2.52e-10,m2/s,,,,EPMA,crystal_dissolution,Electron microprobe,true,,true,false,use_with_caution,,dominated by cross-effects; melt compsition is average of interface and farfield melts,provenance=compilation_2010; v0_source=zhang_table1; Type_of_dif_as_printed=SEBD; 1s_error_as_printed=8e-12 (on D or lnD unspecified; not converted); C_range_as_printed=8.14 to 11.08; Type_of_exp_as_printed=dissolving olivine; Analytical_as_printed=Electron microprobe; Apparatus_as_printed=Piston-cylinder; Capsule_as_printed=graphite; pres_medium_as_printed=MgO; R unstated in spreadsheet; compiler gas_constant_used_j_mol_k=8.314,supplement,"Holycross, M.",2026-08-31,draft,Chen2008GCA 72; 4756,Chen,2008,,Geochimica et Cosmochimica Acta,72,4756,10.1016/j.gca.2008.07.014,"Zhang 2010 Table 1 xls, Entry# 627; Run# 34"
DDB000623,1.0.0,isothermal_d,,Ca,,,,chemical,effective_binary,unspecified,melt,Basalt11 (MORB),,,,melt_basalt,,,false,false,Basalt11 (MORB); SiO2=46.5515;TiO2=1.5185;Al2O3=10.6965;FeOt=12.9;MnO=0.2;MgO=14.5765;CaO=9.5885;Na2O=2;K2O=0.15;P2O5=0.1,wt_pct_oxide,46.5515,1.5185,10.6965,,12.9,,,0.2,14.5765,9.5885,2,0.15,0.1,,,,,anhydrous_total=98.2815,true,0.325,,,,,1749.15,1749.15,1749.15,1749.15,K,470000000,470000000,470000000,470,MPa,,,,,piston_cylinder,615,,,,,,,,,,,,,,,,,,2.62e-10,-9.58169870868,,,2.62e-10,m2/s,,,,EPMA,crystal_dissolution,Electron microprobe,true,,true,false,use_with_caution,,dominated by cross-effects; melt compsition is average of interface and farfield melts,provenance=compilation_2010; v0_source=zhang_table1; Type_of_dif_as_printed=SEBD; 1s_error_as_printed=9.5e-12 (on D or lnD unspecified; not converted); C_range_as_printed=8.12 to 11.06; Type_of_exp_as_printed=dissolving olivine; Analytical_as_printed=Electron microprobe; Apparatus_as_printed=Piston-cylinder; Capsule_as_printed=graphite; pres_medium_as_printed=MgO; R unstated in spreadsheet; compiler gas_constant_used_j_mol_k=8.314,supplement,"Holycross, M.",2026-08-31,draft,Chen2008GCA 72; 4756,Chen,2008,,Geochimica et Cosmochimica Acta,72,4756,10.1016/j.gca.2008.07.014,"Zhang 2010 Table 1 xls, Entry# 628; Run# 37"
DDB000624,1.0.0,isothermal_d,,Ca,,,,chemical,effective_binary,unspecified,melt,Basalt11 (MORB),,,,melt_basalt,,,false,false,Basalt11 (MORB); SiO2=46.357;TiO2=1.5405;Al2O3=10.5695;FeOt=13.2;MnO=0.2;MgO=14.441;CaO=9.704;Na2O=1.95;K2O=0.15;P2O5=0.1,wt_pct_oxide,46.357,1.5405,10.5695,,13.2,,,0.2,14.441,9.704,1.95,0.15,0.1,,,,,anhydrous_total=98.212,true,0.325,,,,,1750.15,1750.15,1750.15,1750.15,K,470000000,470000000,470000000,470,MPa,,,,,piston_cylinder,76,,,,,,,,,,,,,,,,,,2.3e-10,-9.63827216398,,,2.3e-10,m2/s,,,,EPMA,crystal_dissolution,Electron microprobe,true,,true,false,use_with_caution,,dominated by cross-effects; melt compsition is average of interface and farfield melts,provenance=compilation_2010; v0_source=zhang_table1; Type_of_dif_as_printed=SEBD; 1s_error_as_printed=9e-12 (on D or lnD unspecified; not converted); C_range_as_printed=8.34 to 11.07; Type_of_exp_as_printed=dissolving olivine; Analytical_as_printed=Electron microprobe; Apparatus_as_printed=Piston-cylinder; Capsule_as_printed=graphite; pres_medium_as_printed=MgO; R unstated in spreadsheet; compiler gas_constant_used_j_mol_k=8.314,supplement,"Holycross, M.",2026-08-31,draft,Chen2008GCA 72; 4756,Chen,2008,,Geochimica et Cosmochimica Acta,72,4756,10.1016/j.gca.2008.07.014,"Zhang 2010 Table 1 xls, Entry# 629; Run# 38"
DDB000625,1.0.0,isothermal_d,,Ca,,,,chemical,effective_binary,unspecified,melt,Basalt11 (MORB),,,,melt_basalt,,,false,false,Basalt11 (MORB); SiO2=48.645;TiO2=1.694;Al2O3=12.2305;FeOt=12.75;MnO=0.2;MgO=10.2735;CaO=10.6065;Na2O=2.3;K2O=0.15;P2O5=0.1,wt_pct_oxide,48.645,1.694,12.2305,,12.75,,,0.2,10.2735,10.6065,2.3,0.15,0.1,,,,,anhydrous_total=98.9495,true,0.325,,,,,1647.15,1647.15,1647.15,1647.15,K,940000000,940000000,940000000,940,MPa,,,,,piston_cylinder,252,,,,,,,,,,,,,,,,,,9.4e-11,-10.0268721464,,,9.4e-11,m2/s,,,,EPMA,crystal_dissolution,Electron microprobe,true,,true,false,use_with_caution,,dominated by cross-effects; melt compsition is average of interface and farfield melts,provenance=compilation_2010; v0_source=zhang_table1; Type_of_dif_as_printed=SEBD; 1s_error_as_printed=7e-12 (on D or lnD unspecified; not converted); C_range_as_printed=10.08 to 11.13; Type_of_exp_as_printed=dissolving olivine; Analytical_as_printed=Electron microprobe; Apparatus_as_printed=Piston-cylinder; Capsule_as_printed=graphite; pres_medium_as_printed=MgO; R unstated in spreadsheet; compiler gas_constant_used_j_mol_k=8.314,supplement,"Holycross, M.",2026-08-31,draft,Chen2008GCA 72; 4756,Chen,2008,,Geochimica et Cosmochimica Acta,72,4756,10.1016/j.gca.2008.07.014,"Zhang 2010 Table 1 xls, Entry# 630; Run# 39"
DDB000626,1.0.0,isothermal_d,,Ca,,,,chemical,effective_binary,unspecified,melt,Basalt11 (MORB),,,,melt_basalt,,,false,false,Basalt11 (MORB); SiO2=48.6335;TiO2=1.675;Al2O3=12.276;FeOt=12.75;MnO=0.2;MgO=10.5235;CaO=10.5485;Na2O=2.3;K2O=0.15;P2O5=0.1,wt_pct_oxide,48.6335,1.675,12.276,,12.75,,,0.2,10.5235,10.5485,2.3,0.15,0.1,,,,,anhydrous_total=99.1565,true,0.325,,,,,1649.15,1649.15,1649.15,1649.15,K,940000000,940000000,940000000,940,MPa,,,,,piston_cylinder,970,,,,,,,,,,,,,,,,,,1.08e-10,-9.96657624451,,,1.08e-10,m2/s,,,,EPMA,crystal_dissolution,Electron microprobe,true,,true,false,use_with_caution,,dominated by cross-effects; melt compsition is average of interface and farfield melts,provenance=compilation_2010; v0_source=zhang_table1; Type_of_dif_as_printed=SEBD; 1s_error_as_printed=6.5e-12 (on D or lnD unspecified; not converted); C_range_as_printed=9.98 to 11.12; Type_of_exp_as_printed=dissolving olivine; Analytical_as_printed=Electron microprobe; Apparatus_as_printed=Piston-cylinder; Capsule_as_printed=graphite; pres_medium_as_printed=MgO; R unstated in spreadsheet; compiler gas_constant_used_j_mol_k=8.314,supplement,"Holycross, M.",2026-08-31,draft,Chen2008GCA 72; 4756,Chen,2008,,Geochimica et Cosmochimica Acta,72,4756,10.1016/j.gca.2008.07.014,"Zhang 2010 Table 1 xls, Entry# 631; Run# 40"
DDB000627,1.0.0,isothermal_d,,Ca,,,,chemical,effective_binary,unspecified,melt,Basalt11 (MORB),,,,melt_basalt,,,false,false,Basalt11 (MORB); SiO2=48.636;TiO2=1.688;Al2O3=12.538;FeOt=12.85;MnO=0.2;MgO=10.0555;CaO=10.628;Na2O=2.3;K2O=0.15;P2O5=0.1,wt_pct_oxide,48.636,1.688,12.538,,12.85,,,0.2,10.0555,10.628,2.3,0.15,0.1,,,,,anhydrous_total=99.1455,true,0.325,,,,,1652.15,1652.15,1652.15,1652.15,K,940000000,940000000,940000000,940,MPa,,,,,piston_cylinder,491,,,,,,,,,,,,,,,,,,1.23e-10,-9.91009488856,,,1.23e-10,m2/s,,,,EPMA,crystal_dissolution,Electron microprobe,true,,true,false,use_with_caution,,dominated by cross-effects; melt compsition is average of interface and farfield melts,provenance=compilation_2010; v0_source=zhang_table1; Type_of_dif_as_printed=SEBD; 1s_error_as_printed=8e-12 (on D or lnD unspecified; not converted); C_range_as_printed=10.05 to 11.20; Type_of_exp_as_printed=dissolving olivine; Analytical_as_printed=Electron microprobe; Apparatus_as_printed=Piston-cylinder; Capsule_as_printed=graphite; pres_medium_as_printed=MgO; R unstated in spreadsheet; compiler gas_constant_used_j_mol_k=8.314,supplement,"Holycross, M.",2026-08-31,draft,Chen2008GCA 72; 4756,Chen,2008,,Geochimica et Cosmochimica Acta,72,4756,10.1016/j.gca.2008.07.014,"Zhang 2010 Table 1 xls, Entry# 632; Run# 41"
