Repository: holycrossm/diffusion-coefficients

# Experimental diffusion coefficients (minerals and silicate melts)

**Pre-release / not published.** Schema v1.0.0. This folder is a GitHub-ready living table: canonical data is CSV, new rows arrive by pull request, and a static page searches the file in the browser. Nothing here is a citable compilation of record.

This is a QA build of 4630 experimental rows (minerals and silicate melts). Most numbers are staged from the 2010 RiMG 72 tables. Do not treat the repo as published, complete, or peer-reviewed.

File: site/data/diffusion_coefficients.csv (part 18 of 136)
DDB000628,1.0.0,isothermal_d,,Ca,,,,chemical,effective_binary,unspecified,melt,Basalt11 (MORB),,,,melt_basalt,,,false,false,Basalt11 (MORB); SiO2=47.715;TiO2=1.514;Al2O3=11.0415;FeOt=12.8;MnO=0.2;MgO=13.978;CaO=9.78;Na2O=2.05;K2O=0.15;P2O5=0.1,wt_pct_oxide,47.715,1.514,11.0415,,12.8,,,0.2,13.978,9.78,2.05,0.15,0.1,,,,,anhydrous_total=99.3285,true,0.325,,,,,1753.15,1753.15,1753.15,1753.15,K,940000000,940000000,940000000,940,MPa,,,,,piston_cylinder,253,,,,,,,,,,,,,,,,,,2.24e-10,-9.64975198167,,,2.24e-10,m2/s,,,,EPMA,crystal_dissolution,Electron microprobe,true,,true,false,use_with_caution,,dominated by cross-effects; melt compsition is average of interface and farfield melts,provenance=compilation_2010; v0_source=zhang_table1; Type_of_dif_as_printed=SEBD; 1s_error_as_printed=7e-12 (on D or lnD unspecified; not converted); C_range_as_printed=8.39 to 11.17; Type_of_exp_as_printed=dissolving olivine; Analytical_as_printed=Electron microprobe; Apparatus_as_printed=Piston-cylinder; Capsule_as_printed=graphite; pres_medium_as_printed=MgO; R unstated in spreadsheet; compiler gas_constant_used_j_mol_k=8.314,supplement,"Holycross, M.",2026-08-31,draft,Chen2008GCA 72; 4756,Chen,2008,,Geochimica et Cosmochimica Acta,72,4756,10.1016/j.gca.2008.07.014,"Zhang 2010 Table 1 xls, Entry# 633; Run# 43"
DDB000629,1.0.0,isothermal_d,,Ca,,,,chemical,effective_binary,unspecified,melt,Basalt11 (MORB),,,,melt_basalt,,,false,false,Basalt11 (MORB); SiO2=49.374;TiO2=1.7675;Al2O3=13.102;FeOt=12.85;MnO=0.2;MgO=8.824;CaO=10.83;Na2O=2.45;K2O=0.15;P2O5=0.1,wt_pct_oxide,49.374,1.7675,13.102,,12.85,,,0.2,8.824,10.83,2.45,0.15,0.1,,,,,anhydrous_total=99.6475,true,0.325,,,,,1647.15,1647.15,1647.15,1647.15,K,1420000000,1420000000,1420000000,1420,MPa,,,,,piston_cylinder,251,,,,,,,,,,,,,,,,,,9.9e-11,-10.0043648054,,,9.9e-11,m2/s,,,,EPMA,crystal_dissolution,Electron microprobe,true,,true,false,use_with_caution,,dominated by cross-effects; melt compsition is average of interface and farfield melts,provenance=compilation_2010; v0_source=zhang_table1; Type_of_dif_as_printed=SEBD; 1s_error_as_printed=1.3e-11 (on D or lnD unspecified; not converted); C_range_as_printed=10.41 to 11.25; Type_of_exp_as_printed=dissolving olivine; Analytical_as_printed=Electron microprobe; Apparatus_as_printed=Piston-cylinder; Capsule_as_printed=graphite; pres_medium_as_printed=MgO; R unstated in spreadsheet; compiler gas_constant_used_j_mol_k=8.314,supplement,"Holycross, M.",2026-08-31,draft,Chen2008GCA 72; 4756,Chen,2008,,Geochimica et Cosmochimica Acta,72,4756,10.1016/j.gca.2008.07.014,"Zhang 2010 Table 1 xls, Entry# 634; Run# 44"
DDB000630,1.0.0,isothermal_d,,Ca,,,,chemical,effective_binary,unspecified,melt,Basalt11 (MORB),,,,melt_basalt,,,false,false,Basalt11 (MORB); SiO2=48.493;TiO2=1.628;Al2O3=12.0545;FeOt=12.7;MnO=0.2;MgO=11.4875;CaO=10.2915;Na2O=2.25;K2O=0.15;P2O5=0.1,wt_pct_oxide,48.493,1.628,12.0545,,12.7,,,0.2,11.4875,10.2915,2.25,0.15,0.1,,,,,anhydrous_total=99.3545,true,0.325,,,,,1695.15,1695.15,1695.15,1695.15,K,1420000000,1420000000,1420000000,1420,MPa,,,,,piston_cylinder,252,,,,,,,,,,,,,,,,,,1.17e-10,-9.93181413825,,,1.17e-10,m2/s,,,,EPMA,crystal_dissolution,Electron microprobe,true,,true,false,use_with_caution,,dominated by cross-effects; melt compsition is average of interface and farfield melts,provenance=compilation_2010; v0_source=zhang_table1; Type_of_dif_as_printed=SEBD; 1s_error_as_printed=5e-12 (on D or lnD unspecified; not converted); C_range_as_printed=9.46 to 11.13; Type_of_exp_as_printed=dissolving olivine; Analytical_as_printed=Electron microprobe; Apparatus_as_printed=Piston-cylinder; Capsule_as_printed=graphite; pres_medium_as_printed=MgO; R unstated in spreadsheet; compiler gas_constant_used_j_mol_k=8.314,supplement,"Holycross, M.",2026-08-31,draft,Chen2008GCA 72; 4756,Chen,2008,,Geochimica et Cosmochimica Acta,72,4756,10.1016/j.gca.2008.07.014,"Zhang 2010 Table 1 xls, Entry# 635; Run# 45"
DDB000631,1.0.0,isothermal_d,,Ca,,,,chemical,effective_binary,unspecified,melt,Basalt11 (MORB),,,,melt_basalt,,,false,false,Basalt11 (MORB); SiO2=48.213;TiO2=1.612;Al2O3=12.1585;FeOt=12.6;MnO=0.2;MgO=11.1725;CaO=10.2995;Na2O=2.25;K2O=0.15;P2O5=0.1,wt_pct_oxide,48.213,1.612,12.1585,,12.6,,,0.2,11.1725,10.2995,2.25,0.15,0.1,,,,,anhydrous_total=98.7555,true,0.325,,,,,1698.15,1698.15,1698.15,1698.15,K,1420000000,1420000000,1420000000,1420,MPa,,,,,piston_cylinder,713,,,,,,,,,,,,,,,,,,1.31e-10,-9.88272870434,,,1.31e-10,m2/s,,,,EPMA,crystal_dissolution,Electron microprobe,true,,true,false,use_with_caution,,dominated by cross-effects; melt compsition is average of interface and farfield melts,provenance=compilation_2010; v0_source=zhang_table1; Type_of_dif_as_printed=SEBD; 1s_error_as_printed=8e-12 (on D or lnD unspecified; not converted); C_range_as_printed=9.44 to 11.16; Type_of_exp_as_printed=dissolving olivine; Analytical_as_printed=Electron microprobe; Apparatus_as_printed=Piston-cylinder; Capsule_as_printed=graphite; pres_medium_as_printed=MgO; R unstated in spreadsheet; compiler gas_constant_used_j_mol_k=8.314,supplement,"Holycross, M.",2026-08-31,draft,Chen2008GCA 72; 4756,Chen,2008,,Geochimica et Cosmochimica Acta,72,4756,10.1016/j.gca.2008.07.014,"Zhang 2010 Table 1 xls, Entry# 636; Run# 46"
DDB000632,1.0.0,isothermal_d,,Ca,,,,chemical,effective_binary,unspecified,melt,Basalt11 (MORB),,,,melt_basalt,,,false,false,Basalt11 (MORB); SiO2=50.7201442857143;TiO2=1.65377857142857;Al2O3=11.5881828571429;FeOt=11.8285435714286;MnO=0.208460714285714;MgO=8.22466;CaO=11.9360157142857;Na2O=2.43623642857143;K2O=0.135257857142857;P2O5=0.101283571428571,wt_pct_oxide,50.7201442857143,1.65377857142857,11.5881828571429,,11.8285435714286,,,0.208460714285714,8.22466,11.9360157142857,2.43623642857143,0.135257857142857,0.101283571428571,,,,,anhydrous_total=98.8325635714286,true,0.325,,,,,1544,1544,1544,1544,K,470000000,470000000,470000000,470,MPa,,,,,piston_cylinder,1807,,,,,,,,,,,,,,,,,,2.97e-11,-10.5272435507,,,2.97e-11,m2/s,,,,EPMA,crystal_dissolution,Electron microprobe,true,,true,false,use_with_caution,,melt compsition is average of interface and initial melts,provenance=compilation_2010; v0_source=zhang_table1; Type_of_dif_as_printed=SEBD; 1s_error_as_printed=8e-13 (on D or lnD unspecified; not converted); C_range_as_printed=11.17 to 13.12; Type_of_exp_as_printed=dissolving cpx; Analytical_as_printed=Electron microprobe; Apparatus_as_printed=Piston-cylinder; Capsule_as_printed=graphite; pres_medium_as_printed=MgO; R unstated in spreadsheet; compiler gas_constant_used_j_mol_k=8.314,supplement,"Holycross, M.",2026-08-31,draft,Chen2009GCA 73; 5730,Chen,2009,,Geochimica et Cosmochimica Acta,73,5730,10.1016/j.gca.2009.06.016,"Zhang 2010 Table 1 xls, Entry# 637; Run# 1"
DDB000633,1.0.0,isothermal_d,,Ca,,,,chemical,effective_binary,unspecified,melt,Basalt11 (MORB),,,,melt_basalt,,,false,false,Basalt11 (MORB); SiO2=51.4801442857143;TiO2=1.50377857142857;Al2O3=10.3531828571429;FeOt=11.2785435714286;MnO=0.208460714285714;MgO=8.98466;CaO=12.6960157142857;Na2O=2.29123642857143;K2O=0.135257857142857;P2O5=0.101283571428571,wt_pct_oxide,51.4801442857143,1.50377857142857,10.3531828571429,,11.2785435714286,,,0.208460714285714,8.98466,12.6960157142857,2.29123642857143,0.135257857142857,0.101283571428571,,,,,anhydrous_total=99.0325635714286,true,0.325,,,,,1635.21575519,1635.21575519,1635.21575519,1635.21575518695,K,940000000,940000000,940000000,940,MPa,,,,,piston_cylinder,732,,,,,,,,,,,,,,,,,,5.29e-11,-10.276544328,,,5.29e-11,m2/s,,,,EPMA,crystal_dissolution,Electron microprobe,true,,true,false,use_with_caution,,melt compsition is average of interface and initial melts,provenance=compilation_2010; v0_source=zhang_table1; Type_of_dif_as_printed=SEBD; 1s_error_as_printed=1.5e-12 (on D or lnD unspecified; not converted); C_range_as_printed=11.22 to 14.64; Type_of_exp_as_printed=dissolving cpx; Analytical_as_printed=Electron microprobe; Apparatus_as_printed=Piston-cylinder; Capsule_as_printed=graphite; pres_medium_as_printed=MgO; R unstated in spreadsheet; compiler gas_constant_used_j_mol_k=8.314,supplement,"Holycross, M.",2026-08-31,draft,Chen2009GCA 73; 5730,Chen,2009,,Geochimica et Cosmochimica Acta,73,5730,10.1016/j.gca.2009.06.016,"Zhang 2010 Table 1 xls, Entry# 638; Run# 5"
DDB000634,1.0.0,isothermal_d,,Ca,,,,chemical,effective_binary,unspecified,melt,Basalt11 (MORB),,,,melt_basalt,,,false,false,Basalt11 (MORB); SiO2=51.5201442857143;TiO2=1.31377857142857;Al2O3=9.34318285714286;FeOt=10.2785435714286;MnO=0.208460714285714;MgO=10.08966;CaO=14.0760157142857;Na2O=2.06623642857143;K2O=0.135257857142857;P2O5=0.101283571428571,wt_pct_oxide,51.5201442857143,1.31377857142857,9.34318285714286,,10.2785435714286,,,0.208460714285714,10.08966,14.0760157142857,2.06623642857143,0.135257857142857,0.101283571428571,,,,,anhydrous_total=99.1325635714286,true,0.325,,,,,1719.34796827,1719.34796827,1719.34796827,1719.34796827045,K,1420000000,1420000000,1420000000,1420,MPa,,,,,piston_cylinder,732,,,,,,,,,,,,,,,,,,1.341e-10,-9.87257122215,,,1.341e-10,m2/s,,,,EPMA,crystal_dissolution,Electron microprobe,true,,true,false,use_with_caution,,melt compsition is average of interface and initial melts,provenance=compilation_2010; v0_source=zhang_table1; Type_of_dif_as_printed=SEBD; 1s_error_as_printed=2.1e-12 (on D or lnD unspecified; not converted); C_range_as_printed=10.93 to 17.40; Type_of_exp_as_printed=dissolving cpx; Analytical_as_printed=Electron microprobe; Apparatus_as_printed=Piston-cylinder; Capsule_as_printed=graphite; pres_medium_as_printed=MgO; R unstated in spreadsheet; compiler gas_constant_used_j_mol_k=8.314,supplement,"Holycross, M.",2026-08-31,draft,Chen2009GCA 73; 5730,Chen,2009,,Geochimica et Cosmochimica Acta,73,5730,10.1016/j.gca.2009.06.016,"Zhang 2010 Table 1 xls, Entry# 639; Run# 6"
DDB000635,1.0.0,isothermal_d,,Ca,,,,chemical,effective_binary,unspecified,melt,Basalt11 (MORB),,,,melt_basalt,,,false,false,Basalt11 (MORB); SiO2=51.6401442857143;TiO2=1.27877857142857;Al2O3=8.65818285714286;FeOt=10.3785435714286;MnO=0.208460714285714;MgO=10.44466;CaO=14.1660157142857;Na2O=2.06123642857143;K2O=0.135257857142857;P2O5=0.101283571428571,wt_pct_oxide,51.6401442857143,1.27877857142857,8.65818285714286,,10.3785435714286,,,0.208460714285714,10.44466,14.1660157142857,2.06123642857143,0.135257857142857,0.101283571428571,,,,,anhydrous_total=99.0725635714286,true,0.325,,,,,1593.75172686,1593.75172686,1593.75172686,1593.75172686193,K,470000000,470000000,470000000,470,MPa,,,,,piston_cylinder,613,,,,,,,,,,,,,,,,,,5.62e-11,-10.2502636844,,,5.62e-11,m2/s,,,,EPMA,crystal_dissolution,Electron microprobe,true,,true,false,use_with_caution,,melt compsition is average of interface and initial melts,provenance=compilation_2010; v0_source=zhang_table1; Type_of_dif_as_printed=SEBD; 1s_error_as_printed=2e-12 (on D or lnD unspecified; not converted); C_range_as_printed=11.23 to 17.58; Type_of_exp_as_printed=dissolving cpx; Analytical_as_printed=Electron microprobe; Apparatus_as_printed=Piston-cylinder; Capsule_as_printed=graphite; pres_medium_as_printed=MgO; R unstated in spreadsheet; compiler gas_constant_used_j_mol_k=8.314,supplement,"Holycross, M.",2026-08-31,draft,Chen2009GCA 73; 5730,Chen,2009,,Geochimica et Cosmochimica Acta,73,5730,10.1016/j.gca.2009.06.016,"Zhang 2010 Table 1 xls, Entry# 640; Run# 7"
DDB000636,1.0.0,isothermal_d,,Ca,,,,chemical,effective_binary,unspecified,melt,Basalt11 (MORB),,,,melt_basalt,,,false,false,Basalt11 (MORB); SiO2=52.0051442857143;TiO2=1.22877857142857;Al2O3=8.50318285714286;FeOt=10.2785435714286;MnO=0.208460714285714;MgO=10.51466;CaO=14.2060157142857;Na2O=1.99123642857143;K2O=0.135257857142857;P2O5=0.101283571428571,wt_pct_oxide,52.0051442857143,1.22877857142857,8.50318285714286,,10.2785435714286,,,0.208460714285714,10.51466,14.2060157142857,1.99123642857143,0.135257857142857,0.101283571428571,,,,,anhydrous_total=99.1725635714286,true,0.325,,,,,1667.27161319,1667.27161319,1667.27161319,1667.27161318843,K,940000000,940000000,940000000,940,MPa,,,,,piston_cylinder,733,,,,,,,,,,,,,,,,,,8.15e-11,-10.0888423913,,,8.15e-11,m2/s,,,,EPMA,crystal_dissolution,Electron microprobe,true,,true,false,use_with_caution,,melt compsition is average of interface and initial melts,provenance=compilation_2010; v0_source=zhang_table1; Type_of_dif_as_printed=SEBD; 1s_error_as_printed=1.65e-12 (on D or lnD unspecified; not converted); C_range_as_printed=10.82 to 17.66; Type_of_exp_as_printed=dissolving cpx; Analytical_as_printed=Electron microprobe; Apparatus_as_printed=Piston-cylinder; Capsule_as_printed=graphite; pres_medium_as_printed=MgO; R unstated in spreadsheet; compiler gas_constant_used_j_mol_k=8.314,supplement,"Holycross, M.",2026-08-31,draft,Chen2009GCA 73; 5730,Chen,2009,,Geochimica et Cosmochimica Acta,73,5730,10.1016/j.gca.2009.06.016,"Zhang 2010 Table 1 xls, Entry# 641; Run# 8"
DDB000637,1.0.0,isothermal_d,,Ca,,,,chemical,effective_binary,unspecified,melt,Basalt11 (MORB),,,,melt_basalt,,,false,false,Basalt11 (MORB); SiO2=50.8851442857143;TiO2=1.67877857142857;Al2O3=11.8531828571429;FeOt=11.3785435714286;MnO=0.208460714285714;MgO=8.17966;CaO=12.2160157142857;Na2O=2.39623642857143;K2O=0.135257857142857;P2O5=0.101283571428571,wt_pct_oxide,50.8851442857143,1.67877857142857,11.8531828571429,,11.3785435714286,,,0.208460714285714,8.17966,12.2160157142857,2.39623642857143,0.135257857142857,0.101283571428571,,,,,anhydrous_total=99.0325635714286,true,0.325,,,,,1695.12237006,1695.12237006,1695.12237006,1695.12237005521,K,1900000000,1900000000,1900000000,1900,MPa,,,,,piston_cylinder,494,,,,,,,,,,,,,,,,,,8.44e-11,-10.0736575534,,,8.44e-11,m2/s,,,,EPMA,crystal_dissolution,Electron microprobe,true,,true,false,use_with_caution,,melt compsition is average of interface and initial melts,provenance=compilation_2010; v0_source=zhang_table1; Type_of_dif_as_printed=SEBD; 1s_error_as_printed=3.1e-12 (on D or lnD unspecified; not converted); C_range_as_printed=10.96 to 13.68; Type_of_exp_as_printed=dissolving cpx; Analytical_as_printed=Electron microprobe; Apparatus_as_printed=Piston-cylinder; Capsule_as_printed=graphite; pres_medium_as_printed=MgO; R unstated in spreadsheet; compiler gas_constant_used_j_mol_k=8.314,supplement,"Holycross, M.",2026-08-31,draft,Chen2009GCA 73; 5730,Chen,2009,,Geochimica et Cosmochimica Acta,73,5730,10.1016/j.gca.2009.06.016,"Zhang 2010 Table 1 xls, Entry# 642; Run# 11"
DDB000638,1.0.0,isothermal_d,,Ca,,,,chemical,effective_binary,unspecified,melt,Basalt11 (MORB),,,,melt_basalt,,,false,false,Basalt11 (MORB); SiO2=50.5901442857143;TiO2=1.64877857142857;Al2O3=12.2331828571429;FeOt=11.6285435714286;MnO=0.208460714285714;MgO=7.91466;CaO=11.7960157142857;Na2O=2.48123642857143;K2O=0.135257857142857;P2O5=0.101283571428571,wt_pct_oxide,50.5901442857143,1.64877857142857,12.2331828571429,,11.6285435714286,,,0.208460714285714,7.91466,11.7960157142857,2.48123642857143,0.135257857142857,0.101283571428571,,,,,anhydrous_total=98.7375635714286,true,0.325,,,,,1641.36592696,1641.36592696,1641.36592696,1641.36592695648,K,1420000000,1420000000,1420000000,1420,MPa,,,,,piston_cylinder,732,,,,,,,,,,,,,,,,,,6.94e-11,-10.1586405295,,,6.94e-11,m2/s,,,,EPMA,crystal_dissolution,Electron microprobe,true,,true,false,use_with_caution,,melt compsition is average of interface and initial melts,provenance=compilation_2010; v0_source=zhang_table1; Type_of_dif_as_printed=SEBD; 1s_error_as_printed=3e-12 (on D or lnD unspecified; not converted); C_range_as_printed=10.94 to 12.84; Type_of_exp_as_printed=dissolving cpx; Analytical_as_printed=Electron microprobe; Apparatus_as_printed=Piston-cylinder; Capsule_as_printed=graphite; pres_medium_as_printed=MgO; R unstated in spreadsheet; compiler gas_constant_used_j_mol_k=8.314,supplement,"Holycross, M.",2026-08-31,draft,Chen2009GCA 73; 5730,Chen,2009,,Geochimica et Cosmochimica Acta,73,5730,10.1016/j.gca.2009.06.016,"Zhang 2010 Table 1 xls, Entry# 643; Run# 12"
DDB000639,1.0.0,isothermal_d,,Ca,,,,chemical,effective_binary,unspecified,melt,Basalt11 (MORB),,,,melt_basalt,,,false,false,Basalt11 (MORB); SiO2=50.3651442857143;TiO2=1.79877857142857;Al2O3=13.0531828571429;FeOt=12.0285435714285;MnO=0.208460714285714;MgO=7.34466;CaO=11.2310157142857;Na2O=2.63623642857143;K2O=0.135257857142857;P2O5=0.101283571428572,wt_pct_oxide,50.3651442857143,1.79877857142857,13.0531828571429,,12.0285435714285,,,0.208460714285714,7.34466,11.2310157142857,2.63623642857143,0.135257857142857,0.101283571428572,,,,,anhydrous_total=98.9025635714286,true,0.325,,,,,1509.18169423,1509.18169423,1509.18169423,1509.1816942321,K,470000000,470000000,470000000,470,MPa,,,,,piston_cylinder,2404,,,,,,,,,,,,,,,,,,2.02e-11,-10.6946486306,,,2.02e-11,m2/s,,,,EPMA,crystal_dissolution,Electron microprobe,true,,true,false,use_with_caution,,melt compsition is average of interface and initial melts,provenance=compilation_2010; v0_source=zhang_table1; Type_of_dif_as_printed=SEBD; 1s_error_as_printed=1.4e-12 (on D or lnD unspecified; not converted); C_range_as_printed=11.19 to 11.71; Type_of_exp_as_printed=dissolving cpx; Analytical_as_printed=Electron microprobe; Apparatus_as_printed=Piston-cylinder; Capsule_as_printed=graphite; pres_medium_as_printed=MgO; R unstated in spreadsheet; compiler gas_constant_used_j_mol_k=8.314,supplement,"Holycross, M.",2026-08-31,draft,Chen2009GCA 73; 5730,Chen,2009,,Geochimica et Cosmochimica Acta,73,5730,10.1016/j.gca.2009.06.016,"Zhang 2010 Table 1 xls, Entry# 644; Run# 14"
DDB000640,1.0.0,isothermal_d,,Ca,,,,chemical,effective_binary,unspecified,melt,Basalt11 (MORB),,,,melt_basalt,,,false,false,Basalt11 (MORB); SiO2=51.8701442857143;TiO2=1.30877857142857;Al2O3=9.45818285714285;FeOt=10.2785435714285;MnO=0.208460714285714;MgO=9.95966;CaO=14.2610157142857;Na2O=2.00623642857143;K2O=0.135257857142857;P2O5=0.101283571428572,wt_pct_oxide,51.8701442857143,1.30877857142857,9.45818285714285,,10.2785435714285,,,0.208460714285714,9.95966,14.2610157142857,2.00623642857143,0.135257857142857,0.101283571428572,,,,,anhydrous_total=99.5875635714285,true,0.325,,,,,1790,1790,1790,1790,K,1900000000,1900000000,1900000000,1900,MPa,,,,,piston_cylinder,378,,,,,,,,,,,,,,,,,,1.974e-10,-9.70465285167,,,1.974e-10,m2/s,,,,EPMA,crystal_dissolution,Electron microprobe,true,,true,false,use_with_caution,,melt compsition is average of interface and initial melts,provenance=compilation_2010; v0_source=zhang_table1; Type_of_dif_as_printed=SEBD; 1s_error_as_printed=4.8e-12 (on D or lnD unspecified; not converted); C_range_as_printed=10.80 to 17.77; Type_of_exp_as_printed=dissolving cpx; Analytical_as_printed=Electron microprobe; Apparatus_as_printed=Piston-cylinder; Capsule_as_printed=graphite; pres_medium_as_printed=MgO; R unstated in spreadsheet; compiler gas_constant_used_j_mol_k=8.314,supplement,"Holycross, M.",2026-08-31,draft,Chen2009GCA 73; 5730,Chen,2009,,Geochimica et Cosmochimica Acta,73,5730,10.1016/j.gca.2009.06.016,"Zhang 2010 Table 1 xls, Entry# 645; Run# 15"
DDB000641,1.0.0,isothermal_d,,Sr,85,,,tracer,none,unspecified,melt,Basalt10,,,,melt_basalt,,,false,false,Basalt10; SiO2=49.68;TiO2=2.59;Al2O3=12.7;FeOt=11.05;MnO=0.17;MgO=9.46;CaO=10.79;Na2O=2.31;K2O=0.48,wt_pct_oxide,49.68,2.59,12.7,,11.05,,,0.17,9.46,10.79,2.31,0.48,,,,,,anhydrous_total=99.23,,,,,,,1531.54299775,1531.54299775,1531.54299775,1531.54299775147,K,100000,100000,100000,0.1,MPa,,,,,one_atm_furnace,,,,,,,,,,,,,,,,,,,2.34598070445e-11,-10.6296755643,,,2.34598070445418e-11,m2/s,,,,radiotracer,thin_film,Residual activity,true,,,false,use_with_caution,,read from figure,provenance=compilation_2010; v0_source=zhang_table1; Type_of_dif_as_printed=Tracer; Type_of_exp_as_printed=thin source; Analytical_as_printed=Residual activity; Apparatus_as_printed=MoSi2 furnace; Capsule_as_printed=Pt; pres_medium_as_printed=air; R unstated in spreadsheet; compiler gas_constant_used_j_mol_k=8.314,supplement,"Holycross, M.",2026-08-31,draft,Hofmann1977JGR 82; 5432,Hofmann,1977,,Journal of Geophysical Research,82,5432,10.1029/jb082i033p05432,"Zhang 2010 Table 1 xls, Entry# 647"
DDB000642,1.0.0,isothermal_d,,Sr,85,,,tracer,none,unspecified,melt,Basalt10,,,,melt_basalt,,,false,false,Basalt10; SiO2=49.68;TiO2=2.59;Al2O3=12.7;FeOt=11.05;MnO=0.17;MgO=9.46;CaO=10.79;Na2O=2.31;K2O=0.48,wt_pct_oxide,49.68,2.59,12.7,,11.05,,,0.17,9.46,10.79,2.31,0.48,,,,,,anhydrous_total=99.23,,,,,,,1554.02496771,1554.02496771,1554.02496771,1554.02496771416,K,100000,100000,100000,0.1,MPa,,,,,one_atm_furnace,,,,,,,,,,,,,,,,,,,2.02794232368e-11,-10.6929444009,,,2.02794232367553e-11,m2/s,,,,radiotracer,thin_film,Residual activity,true,,,false,use_with_caution,,read from figure,provenance=compilation_2010; v0_source=zhang_table1; Type_of_dif_as_printed=Tracer; Type_of_exp_as_printed=thin source; Analytical_as_printed=Residual activity; Apparatus_as_printed=MoSi2 furnace; Capsule_as_printed=Pt; pres_medium_as_printed=air; R unstated in spreadsheet; compiler gas_constant_used_j_mol_k=8.314,supplement,"Holycross, M.",2026-08-31,draft,Hofmann1977JGR 82; 5432,Hofmann,1977,,Journal of Geophysical Research,82,5432,10.1029/jb082i033p05432,"Zhang 2010 Table 1 xls, Entry# 648"
DDB000643,1.0.0,isothermal_d,,Sr,85,,,tracer,none,unspecified,melt,Basalt10,,,,melt_basalt,,,false,false,Basalt10; SiO2=49.68;TiO2=2.59;Al2O3=12.7;FeOt=11.05;MnO=0.17;MgO=9.46;CaO=10.79;Na2O=2.31;K2O=0.48,wt_pct_oxide,49.68,2.59,12.7,,11.05,,,0.17,9.46,10.79,2.31,0.48,,,,,,anhydrous_total=99.23,,,,,,,1554.02496771,1554.02496771,1554.02496771,1554.02496771416,K,100000,100000,100000,0.1,MPa,,,,,one_atm_furnace,,,,,,,,,,,,,,,,,,,2.49712137078e-11,-10.6025603486,,,2.49712137078353e-11,m2/s,,,,radiotracer,thin_film,Residual activity,true,,,false,use_with_caution,,read from figure,provenance=compilation_2010; v0_source=zhang_table1; Type_of_dif_as_printed=Tracer; Type_of_exp_as_printed=thin source; Analytical_as_printed=Residual activity; Apparatus_as_printed=MoSi2 furnace; Capsule_as_printed=Pt; pres_medium_as_printed=air; R unstated in spreadsheet; compiler gas_constant_used_j_mol_k=8.314,supplement,"Holycross, M.",2026-08-31,draft,Hofmann1977JGR 82; 5432,Hofmann,1977,,Journal of Geophysical Research,82,5432,10.1029/jb082i033p05432,"Zhang 2010 Table 1 xls, Entry# 649"
DDB000644,1.0.0,isothermal_d,,Sr,85,,,tracer,none,unspecified,melt,Basalt10,,,,melt_basalt,,,false,false,Basalt10; SiO2=49.68;TiO2=2.59;Al2O3=12.7;FeOt=11.05;MnO=0.17;MgO=9.46;CaO=10.79;Na2O=2.31;K2O=0.48,wt_pct_oxide,49.68,2.59,12.7,,11.05,,,0.17,9.46,10.79,2.31,0.48,,,,,,anhydrous_total=99.23,,,,,,,1619.99640998,1619.99640998,1619.99640998,1619.99640998025,K,100000,100000,100000,0.1,MPa,,,,,one_atm_furnace,,,,,,,,,,,,,,,,,,,2.88874021916e-11,-10.539291512,,,2.88874021916002e-11,m2/s,,,,radiotracer,thin_film,Residual activity,true,,,false,use_with_caution,,read from figure,provenance=compilation_2010; v0_source=zhang_table1; Type_of_dif_as_printed=Tracer; Type_of_exp_as_printed=thin source; Analytical_as_printed=Residual activity; Apparatus_as_printed=MoSi2 furnace; Capsule_as_printed=Pt; pres_medium_as_printed=air; R unstated in spreadsheet; compiler gas_constant_used_j_mol_k=8.314,supplement,"Holycross, M.",2026-08-31,draft,Hofmann1977JGR 82; 5432,Hofmann,1977,,Journal of Geophysical Research,82,5432,10.1029/jb082i033p05432,"Zhang 2010 Table 1 xls, Entry# 650"
DDB000645,1.0.0,isothermal_d,,Sr,85,,,tracer,none,unspecified,melt,Basalt10,,,,melt_basalt,,,false,false,Basalt10; SiO2=49.68;TiO2=2.59;Al2O3=12.7;FeOt=11.05;MnO=0.17;MgO=9.46;CaO=10.79;Na2O=2.31;K2O=0.48,wt_pct_oxide,49.68,2.59,12.7,,11.05,,,0.17,9.46,10.79,2.31,0.48,,,,,,anhydrous_total=99.23,,,,,,,1620.79648004,1620.79648004,1620.79648004,1620.7964800431,K,100000,100000,100000,0.1,MPa,,,,,one_atm_furnace,,,,,,,,,,,,,,,,,,,3.13951172218e-11,-10.5031378911,,,3.1395117221762e-11,m2/s,,,,radiotracer,thin_film,Residual activity,true,,,false,use_with_caution,,read from figure,provenance=compilation_2010; v0_source=zhang_table1; Type_of_dif_as_printed=Tracer; Type_of_exp_as_printed=thin source; Analytical_as_printed=Residual activity; Apparatus_as_printed=MoSi2 furnace; Capsule_as_printed=Pt; pres_medium_as_printed=air; R unstated in spreadsheet; compiler gas_constant_used_j_mol_k=8.314,supplement,"Holycross, M.",2026-08-31,draft,Hofmann1977JGR 82; 5432,Hofmann,1977,,Journal of Geophysical Research,82,5432,10.1029/jb082i033p05432,"Zhang 2010 Table 1 xls, Entry# 651"
DDB000646,1.0.0,isothermal_d,,Sr,85,,,tracer,none,unspecified,melt,Basalt10,,,,melt_basalt,,,false,false,Basalt10; SiO2=49.68;TiO2=2.59;Al2O3=12.7;FeOt=11.05;MnO=0.17;MgO=9.46;CaO=10.79;Na2O=2.31;K2O=0.48,wt_pct_oxide,49.68,2.59,12.7,,11.05,,,0.17,9.46,10.79,2.31,0.48,,,,,,anhydrous_total=99.23,,,,,,,1642.7011285,1642.7011285,1642.7011285,1642.70112850382,K,100000,100000,100000,0.1,MPa,,,,,one_atm_furnace,,,,,,,,,,,,,,,,,,,5.06693612147e-11,-10.2952545708,,,5.06693612146578e-11,m2/s,,,,radiotracer,thin_film,Residual activity,true,,,false,use_with_caution,,read from figure,provenance=compilation_2010; v0_source=zhang_table1; Type_of_dif_as_printed=Tracer; Type_of_exp_as_printed=thin source; Analytical_as_printed=Residual activity; Apparatus_as_printed=MoSi2 furnace; Capsule_as_printed=Pt; pres_medium_as_printed=air; R unstated in spreadsheet; compiler gas_constant_used_j_mol_k=8.314,supplement,"Holycross, M.",2026-08-31,draft,Hofmann1977JGR 82; 5432,Hofmann,1977,,Journal of Geophysical Research,82,5432,10.1029/jb082i033p05432,"Zhang 2010 Table 1 xls, Entry# 652"
DDB000647,1.0.0,isothermal_d,,Sr,85,,,tracer,none,unspecified,melt,Basalt10,,,,melt_basalt,,,false,false,Basalt10; SiO2=49.68;TiO2=2.59;Al2O3=12.7;FeOt=11.05;MnO=0.17;MgO=9.46;CaO=10.79;Na2O=2.31;K2O=0.48,wt_pct_oxide,49.68,2.59,12.7,,11.05,,,0.17,9.46,10.79,2.31,0.48,,,,,,anhydrous_total=99.23,,,,,,,1713.90590134,1713.90590134,1713.90590134,1713.90590134359,K,100000,100000,100000,0.1,MPa,,,,,one_atm_furnace,,,,,,,,,,,,,,,,,,,6.50438578394e-11,-10.1867937081,,,6.50438578394273e-11,m2/s,,,,radiotracer,thin_film,Residual activity,true,,,false,use_with_caution,,read from figure,provenance=compilation_2010; v0_source=zhang_table1; Type_of_dif_as_printed=Tracer; Type_of_exp_as_printed=thin source; Analytical_as_printed=Residual activity; Apparatus_as_printed=MoSi2 furnace; Capsule_as_printed=Pt; pres_medium_as_printed=air; R unstated in spreadsheet; compiler gas_constant_used_j_mol_k=8.314,supplement,"Holycross, M.",2026-08-31,draft,Hofmann1977JGR 82; 5432,Hofmann,1977,,Journal of Geophysical Research,82,5432,10.1029/jb082i033p05432,"Zhang 2010 Table 1 xls, Entry# 653"
DDB000648,1.0.0,isothermal_d,,Sr,85,,,tracer,none,unspecified,melt,Basalt10,,,,melt_basalt,,,false,false,Basalt10; SiO2=49.68;TiO2=2.59;Al2O3=12.7;FeOt=11.05;MnO=0.17;MgO=9.46;CaO=10.79;Na2O=2.31;K2O=0.48,wt_pct_oxide,49.68,2.59,12.7,,11.05,,,0.17,9.46,10.79,2.31,0.48,,,,,,anhydrous_total=99.23,,,,,,,1713.90590134,1713.90590134,1713.90590134,1713.90590134359,K,100000,100000,100000,0.1,MPa,,,,,one_atm_furnace,,,,,,,,,,,,,,,,,,,7.06903143412e-11,-10.1506400871,,,7.06903143411846e-11,m2/s,,,,radiotracer,thin_film,Residual activity,true,,,false,use_with_caution,,read from figure,provenance=compilation_2010; v0_source=zhang_table1; Type_of_dif_as_printed=Tracer; Type_of_exp_as_printed=thin source; Analytical_as_printed=Residual activity; Apparatus_as_printed=MoSi2 furnace; Capsule_as_printed=Pt; pres_medium_as_printed=air; R unstated in spreadsheet; compiler gas_constant_used_j_mol_k=8.314,supplement,"Holycross, M.",2026-08-31,draft,Hofmann1977JGR 82; 5432,Hofmann,1977,,Journal of Geophysical Research,82,5432,10.1029/jb082i033p05432,"Zhang 2010 Table 1 xls, Entry# 654"
DDB000649,1.0.0,isothermal_d,,Sr,85,,,tracer,none,unspecified,melt,Basalt10,,,,melt_basalt,,,false,false,Basalt10; SiO2=49.68;TiO2=2.59;Al2O3=12.7;FeOt=11.05;MnO=0.17;MgO=9.46;CaO=10.79;Na2O=2.31;K2O=0.48,wt_pct_oxide,49.68,2.59,12.7,,11.05,,,0.17,9.46,10.79,2.31,0.48,,,,,,anhydrous_total=99.23,,,,,,,1719.29323237,1719.29323237,1719.29323237,1719.29323236653,K,100000,100000,100000,0.1,MPa,,,,,one_atm_furnace,,,,,,,,,,,,,,,,,,,9.46014049038e-11,-10.0241024139,,,9.46014049037564e-11,m2/s,,,,radiotracer,thin_film,Residual activity,true,,,false,use_with_caution,,read from figure,provenance=compilation_2010; v0_source=zhang_table1; Type_of_dif_as_printed=Tracer; Type_of_exp_as_printed=thin source; Analytical_as_printed=Residual activity; Apparatus_as_printed=MoSi2 furnace; Capsule_as_printed=Pt; pres_medium_as_printed=air; R unstated in spreadsheet; compiler gas_constant_used_j_mol_k=8.314,supplement,"Holycross, M.",2026-08-31,draft,Hofmann1977JGR 82; 5432,Hofmann,1977,,Journal of Geophysical Research,82,5432,10.1029/jb082i033p05432,"Zhang 2010 Table 1 xls, Entry# 655"
DDB000650,1.0.0,isothermal_d,,Sr,85,,,tracer,none,unspecified,melt,Rhyolite15,,,,melt_rhyolite,,,false,false,Rhyolite15; SiO2=76.87;TiO2=0.07;Al2O3=12.2;FeOt=0.94;MnO=0.05;MgO=0.05;CaO=0.3;Na2O=4.38;K2O=4.4,wt_pct_oxide,76.87,0.07,12.2,,0.94,,,0.05,0.05,0.3,4.38,4.4,,,,,,anhydrous_total=99.26,true,0.11,,,,,948.157275454,948.157275454,948.157275454,948.157275454242,K,100000,100000,100000,0.1,MPa,,,,,one_atm_furnace,,,,,,,,,,,,,,,,,,,7.92812915138e-16,-15.1008292837,,,7.92812915138415e-16,m2/s,,,,radiotracer,thin_film,Residual activity,true,,,false,use_with_caution,,read from figure,provenance=compilation_2010; v0_source=zhang_table1; Type_of_dif_as_printed=Tracer; Type_of_exp_as_printed=thin source; Analytical_as_printed=Residual activity; Apparatus_as_printed=MoSi2 furnace; Capsule_as_printed=Pt; pres_medium_as_printed=air; R unstated in spreadsheet; compiler gas_constant_used_j_mol_k=8.314,supplement,"Holycross, M.",2026-08-31,draft,Magaritz1978GCA 42; 595,Magaritz,1978,,Geochimica et Cosmochimica Acta,42,595,10.1016/0016-7037(78)90004-2,"Zhang 2010 Table 1 xls, Entry# 656"
DDB000651,1.0.0,isothermal_d,,Sr,85,,,tracer,none,unspecified,melt,Rhyolite15,,,,melt_rhyolite,,,false,false,Rhyolite15; SiO2=76.87;TiO2=0.07;Al2O3=12.2;FeOt=0.94;MnO=0.05;MgO=0.05;CaO=0.3;Na2O=4.38;K2O=4.4,wt_pct_oxide,76.87,0.07,12.2,,0.94,,,0.05,0.05,0.3,4.38,4.4,,,,,,anhydrous_total=99.26,true,0.11,,,,,973.620018751,973.620018751,973.620018751,973.620018750985,K,100000,100000,100000,0.1,MPa,,,,,one_atm_furnace,,,,,,,,,,,,,,,,,,,1.00362953032e-15,-14.9984265687,,,1.00362953032011e-15,m2/s,,,,radiotracer,thin_film,Residual activity,true,,,false,use_with_caution,,read from figure,provenance=compilation_2010; v0_source=zhang_table1; Type_of_dif_as_printed=Tracer; Type_of_exp_as_printed=thin source; Analytical_as_printed=Residual activity; Apparatus_as_printed=MoSi2 furnace; Capsule_as_printed=Pt; pres_medium_as_printed=air; R unstated in spreadsheet; compiler gas_constant_used_j_mol_k=8.314,supplement,"Holycross, M.",2026-08-31,draft,Magaritz1978GCA 42; 595,Magaritz,1978,,Geochimica et Cosmochimica Acta,42,595,10.1016/0016-7037(78)90004-2,"Zhang 2010 Table 1 xls, Entry# 657"
DDB000652,1.0.0,isothermal_d,,Sr,85,,,tracer,none,unspecified,melt,Rhyolite15,,,,melt_rhyolite,,,false,false,Rhyolite15; SiO2=76.87;TiO2=0.07;Al2O3=12.2;FeOt=0.94;MnO=0.05;MgO=0.05;CaO=0.3;Na2O=4.38;K2O=4.4,wt_pct_oxide,76.87,0.07,12.2,,0.94,,,0.05,0.05,0.3,4.38,4.4,,,,,,anhydrous_total=99.26,true,0.11,,,,,973.65233192,973.65233192,973.65233192,973.652331920048,K,100000,100000,100000,0.1,MPa,,,,,one_atm_furnace,,,,,,,,,,,,,,,,,,,1.13396236897e-15,-14.9454013575,,,1.13396236896843e-15,m2/s,,,,radiotracer,thin_film,Residual activity,true,,,false,use_with_caution,,read from figure,provenance=compilation_2010; v0_source=zhang_table1; Type_of_dif_as_printed=Tracer; Type_of_exp_as_printed=thin source; Analytical_as_printed=Residual activity; Apparatus_as_printed=MoSi2 furnace; Capsule_as_printed=Pt; pres_medium_as_printed=air; R unstated in spreadsheet; compiler gas_constant_used_j_mol_k=8.314,supplement,"Holycross, M.",2026-08-31,draft,Magaritz1978GCA 42; 595,Magaritz,1978,,Geochimica et Cosmochimica Acta,42,595,10.1016/0016-7037(78)90004-2,"Zhang 2010 Table 1 xls, Entry# 658"
DDB000653,1.0.0,isothermal_d,,Sr,85,,,tracer,none,unspecified,melt,Rhyolite15,,,,melt_rhyolite,,,false,false,Rhyolite15; SiO2=76.87;TiO2=0.07;Al2O3=12.2;FeOt=0.94;MnO=0.05;MgO=0.05;CaO=0.3;Na2O=4.38;K2O=4.4,wt_pct_oxide,76.87,0.07,12.2,,0.94,,,0.05,0.05,0.3,4.38,4.4,,,,,,anhydrous_total=99.26,true,0.11,,,,,973.708885127,973.708885127,973.708885127,973.708885127286,K,100000,100000,100000,0.1,MPa,,,,,one_atm_furnace,,,,,,,,,,,,,,,,,,,1.40408293882e-15,-14.8526072378,,,1.40408293882164e-15,m2/s,,,,radiotracer,thin_film,Residual activity,true,,,false,use_with_caution,,read from figure,provenance=compilation_2010; v0_source=zhang_table1; Type_of_dif_as_printed=Tracer; Type_of_exp_as_printed=thin source; Analytical_as_printed=Residual activity; Apparatus_as_printed=MoSi2 furnace; Capsule_as_printed=Pt; pres_medium_as_printed=air; R unstated in spreadsheet; compiler gas_constant_used_j_mol_k=8.314,supplement,"Holycross, M.",2026-08-31,draft,Magaritz1978GCA 42; 595,Magaritz,1978,,Geochimica et Cosmochimica Acta,42,595,10.1016/0016-7037(78)90004-2,"Zhang 2010 Table 1 xls, Entry# 659"
DDB000654,1.0.0,isothermal_d,,Sr,85,,,tracer,none,unspecified,melt,Rhyolite15,,,,melt_rhyolite,,,false,false,Rhyolite15; SiO2=76.87;TiO2=0.07;Al2O3=12.2;FeOt=0.94;MnO=0.05;MgO=0.05;CaO=0.3;Na2O=4.38;K2O=4.4,wt_pct_oxide,76.87,0.07,12.2,,0.94,,,0.05,0.05,0.3,4.38,4.4,,,,,,anhydrous_total=99.26,true,0.11,,,,,1023.44332567,1023.44332567,1023.44332567,1023.44332567297,K,100000,100000,100000,0.1,MPa,,,,,one_atm_furnace,,,,,,,,,,,,,,,,,,,3.35152047209e-15,-14.4747581235,,,3.35152047209373e-15,m2/s,,,,radiotracer,thin_film,Residual activity,true,,,false,use_with_caution,,read from figure,provenance=compilation_2010; v0_source=zhang_table1; Type_of_dif_as_printed=Tracer; Type_of_exp_as_printed=thin source; Analytical_as_printed=Residual activity; Apparatus_as_printed=MoSi2 furnace; Capsule_as_printed=Pt; pres_medium_as_printed=air; R unstated in spreadsheet; compiler gas_constant_used_j_mol_k=8.314,supplement,"Holycross, M.",2026-08-31,draft,Magaritz1978GCA 42; 595,Magaritz,1978,,Geochimica et Cosmochimica Acta,42,595,10.1016/0016-7037(78)90004-2,"Zhang 2010 Table 1 xls, Entry# 660"
DDB000655,1.0.0,isothermal_d,,Sr,85,,,tracer,none,unspecified,melt,Rhyolite15,,,,melt_rhyolite,,,false,false,Rhyolite15; SiO2=76.87;TiO2=0.07;Al2O3=12.2;FeOt=0.94;MnO=0.05;MgO=0.05;CaO=0.3;Na2O=4.38;K2O=4.4,wt_pct_oxide,76.87,0.07,12.2,,0.94,,,0.05,0.05,0.3,4.38,4.4,,,,,,anhydrous_total=99.26,true,0.11,,,,,1024.28081691,1024.28081691,1024.28081691,1024.28081691081,K,100000,100000,100000,0.1,MPa,,,,,one_atm_furnace,,,,,,,,,,,,,,,,,,,5.29660334194e-15,-14.2760025498,,,5.29660334194123e-15,m2/s,,,,radiotracer,thin_film,Residual activity,true,,,false,use_with_caution,,read from figure,provenance=compilation_2010; v0_source=zhang_table1; Type_of_dif_as_printed=Tracer; Type_of_exp_as_printed=thin source; Analytical_as_printed=Residual activity; Apparatus_as_printed=MoSi2 furnace; Capsule_as_printed=Pt; pres_medium_as_printed=air; R unstated in spreadsheet; compiler gas_constant_used_j_mol_k=8.314,supplement,"Holycross, M.",2026-08-31,draft,Magaritz1978GCA 42; 595,Magaritz,1978,,Geochimica et Cosmochimica Acta,42,595,10.1016/0016-7037(78)90004-2,"Zhang 2010 Table 1 xls, Entry# 661"
DDB000656,1.0.0,isothermal_d,,Sr,85,,,tracer,none,unspecified,melt,Rhyolite15,,,,melt_rhyolite,,,false,false,Rhyolite15; SiO2=76.87;TiO2=0.07;Al2O3=12.2;FeOt=0.94;MnO=0.05;MgO=0.05;CaO=0.3;Na2O=4.38;K2O=4.4,wt_pct_oxide,76.87,0.07,12.2,,0.94,,,0.05,0.05,0.3,4.38,4.4,,,,,,anhydrous_total=99.26,true,0.11,,,,,1053.31541118,1053.31541118,1053.31541118,1053.315411181,K,100000,100000,100000,0.1,MPa,,,,,one_atm_furnace,,,,,,,,,,,,,,,,,,,6.70639506679e-15,-14.1735108663,,,6.70639506679037e-15,m2/s,,,,radiotracer,thin_film,Residual activity,true,,,false,use_with_caution,,read from figure,provenance=compilation_2010; v0_source=zhang_table1; Type_of_dif_as_printed=Tracer; Type_of_exp_as_printed=thin source; Analytical_as_printed=Residual activity; Apparatus_as_printed=MoSi2 furnace; Capsule_as_printed=Pt; pres_medium_as_printed=air; R unstated in spreadsheet; compiler gas_constant_used_j_mol_k=8.314,supplement,"Holycross, M.",2026-08-31,draft,Magaritz1978GCA 42; 595,Magaritz,1978,,Geochimica et Cosmochimica Acta,42,595,10.1016/0016-7037(78)90004-2,"Zhang 2010 Table 1 xls, Entry# 662"
DDB000657,1.0.0,isothermal_d,,Sr,85,,,tracer,none,unspecified,melt,Rhyolite15,,,,melt_rhyolite,,,false,false,Rhyolite15; SiO2=76.87;TiO2=0.07;Al2O3=12.2;FeOt=0.94;MnO=0.05;MgO=0.05;CaO=0.3;Na2O=4.38;K2O=4.4,wt_pct_oxide,76.87,0.07,12.2,,0.94,,,0.05,0.05,0.3,4.38,4.4,,,,,,anhydrous_total=99.26,true,0.11,,,,,1053.39105339,1053.39105339,1053.39105339,1053.39105339105,K,100000,100000,100000,0.1,MPa,,,,,one_atm_furnace,,,,,,,,,,,,,,,,,,,8.5612968569e-15,-14.0674604438,,,8.56129685689757e-15,m2/s,,,,radiotracer,thin_film,Residual activity,true,,,false,use_with_caution,,read from figure,provenance=compilation_2010; v0_source=zhang_table1; Type_of_dif_as_printed=Tracer; Type_of_exp_as_printed=thin source; Analytical_as_printed=Residual activity; Apparatus_as_printed=MoSi2 furnace; Capsule_as_printed=Pt; pres_medium_as_printed=air; R unstated in spreadsheet; compiler gas_constant_used_j_mol_k=8.314,supplement,"Holycross, M.",2026-08-31,draft,Magaritz1978GCA 42; 595,Magaritz,1978,,Geochimica et Cosmochimica Acta,42,595,10.1016/0016-7037(78)90004-2,"Zhang 2010 Table 1 xls, Entry# 663"
DDB000658,1.0.0,isothermal_d,,Sr,85,,,tracer,none,unspecified,melt,Rhyolite15,,,,melt_rhyolite,,,false,false,Rhyolite15; SiO2=76.87;TiO2=0.07;Al2O3=12.2;FeOt=0.94;MnO=0.05;MgO=0.05;CaO=0.3;Na2O=4.38;K2O=4.4,wt_pct_oxide,76.87,0.07,12.2,,0.94,,,0.05,0.05,0.3,4.38,4.4,,,,,,anhydrous_total=99.26,true,0.11,,,,,1099.557263,1099.557263,1099.557263,1099.55726299515,K,100000,100000,100000,0.1,MPa,,,,,one_atm_furnace,,,,,,,,,,,,,,,,,,,2.17889249621e-14,-13.6617641968,,,2.17889249621025e-14,m2/s,,,,radiotracer,thin_film,Residual activity,true,,,false,use_with_caution,,read from figure,provenance=compilation_2010; v0_source=zhang_table1; Type_of_dif_as_printed=Tracer; Type_of_exp_as_printed=thin source; Analytical_as_printed=Residual activity; Apparatus_as_printed=MoSi2 furnace; Capsule_as_printed=Pt; pres_medium_as_printed=air; R unstated in spreadsheet; compiler gas_constant_used_j_mol_k=8.314,supplement,"Holycross, M.",2026-08-31,draft,Magaritz1978GCA 42; 595,Magaritz,1978,,Geochimica et Cosmochimica Acta,42,595,10.1016/0016-7037(78)90004-2,"Zhang 2010 Table 1 xls, Entry# 664"
DDB000659,1.0.0,isothermal_d,,Sr,85,,,tracer,none,unspecified,melt,Rhyolite15,,,,melt_rhyolite,,,false,false,Rhyolite15; SiO2=76.87;TiO2=0.07;Al2O3=12.2;FeOt=0.94;MnO=0.05;MgO=0.05;CaO=0.3;Na2O=4.38;K2O=4.4,wt_pct_oxide,76.87,0.07,12.2,,0.94,,,0.05,0.05,0.3,4.38,4.4,,,,,,anhydrous_total=99.26,true,0.11,,,,,1124.54600339,1124.54600339,1124.54600339,1124.5460033924,K,100000,100000,100000,0.1,MPa,,,,,one_atm_furnace,,,,,,,,,,,,,,,,,,,2.85018778348e-14,-13.5451265257,,,2.850187783483e-14,m2/s,,,,radiotracer,thin_film,Residual activity,true,,,false,use_with_caution,,read from figure,provenance=compilation_2010; v0_source=zhang_table1; Type_of_dif_as_printed=Tracer; Type_of_exp_as_printed=thin source; Analytical_as_printed=Residual activity; Apparatus_as_printed=MoSi2 furnace; Capsule_as_printed=Pt; pres_medium_as_printed=air; R unstated in spreadsheet; compiler gas_constant_used_j_mol_k=8.314,supplement,"Holycross, M.",2026-08-31,draft,Magaritz1978GCA 42; 595,Magaritz,1978,,Geochimica et Cosmochimica Acta,42,595,10.1016/0016-7037(78)90004-2,"Zhang 2010 Table 1 xls, Entry# 665"
