Repository: holycrossm/diffusion-coefficients

# Experimental diffusion coefficients (minerals and silicate melts)

**Pre-release / not published.** Schema v1.0.0. This folder is a GitHub-ready living table: canonical data is CSV, new rows arrive by pull request, and a static page searches the file in the browser. Nothing here is a citable compilation of record.

This is a QA build of 4630 experimental rows (minerals and silicate melts). Most numbers are staged from the 2010 RiMG 72 tables. Do not treat the repo as published, complete, or peer-reviewed.

File: site/data/diffusion_coefficients.csv (part 19 of 136)
DDB000660,1.0.0,isothermal_d,,Sr,85,,,tracer,none,unspecified,melt,Rhyolite15,,,,melt_rhyolite,,,false,false,Rhyolite15; SiO2=76.87;TiO2=0.07;Al2O3=12.2;FeOt=0.94;MnO=0.05;MgO=0.05;CaO=0.3;Na2O=4.38;K2O=4.4,wt_pct_oxide,76.87,0.07,12.2,,0.94,,,0.05,0.05,0.3,4.38,4.4,,,,,,anhydrous_total=99.26,true,0.11,,,,,1124.57833404,1124.57833404,1124.57833404,1124.57833403611,K,100000,100000,100000,0.1,MPa,,,,,one_atm_furnace,,,,,,,,,,,,,,,,,,,3.12350627454e-14,-13.5053576173,,,3.12350627454171e-14,m2/s,,,,radiotracer,thin_film,Residual activity,true,,,false,use_with_caution,,read from figure,provenance=compilation_2010; v0_source=zhang_table1; Type_of_dif_as_printed=Tracer; Type_of_exp_as_printed=thin source; Analytical_as_printed=Residual activity; Apparatus_as_printed=MoSi2 furnace; Capsule_as_printed=Pt; pres_medium_as_printed=air; R unstated in spreadsheet; compiler gas_constant_used_j_mol_k=8.314,supplement,"Holycross, M.",2026-08-31,draft,Magaritz1978GCA 42; 595,Magaritz,1978,,Geochimica et Cosmochimica Acta,42,595,10.1016/0016-7037(78)90004-2,"Zhang 2010 Table 1 xls, Entry# 666"
DDB000661,1.0.0,isothermal_d,,Sr,85,,,tracer,none,unspecified,melt,Rhyolite15,,,,melt_rhyolite,,,false,false,Rhyolite15; SiO2=76.87;TiO2=0.07;Al2O3=12.2;FeOt=0.94;MnO=0.05;MgO=0.05;CaO=0.3;Na2O=4.38;K2O=4.4,wt_pct_oxide,76.87,0.07,12.2,,0.94,,,0.05,0.05,0.3,4.38,4.4,,,,,,anhydrous_total=99.26,true,0.11,,,,,1164.25121971,1164.25121971,1164.25121971,1164.25121971183,K,100000,100000,100000,0.1,MPa,,,,,one_atm_furnace,,,,,,,,,,,,,,,,,,,4.46389977421e-14,-13.350285565,,,4.46389977420836e-14,m2/s,,,,radiotracer,thin_film,Residual activity,true,,,false,use_with_caution,,read from figure,provenance=compilation_2010; v0_source=zhang_table1; Type_of_dif_as_printed=Tracer; Type_of_exp_as_printed=thin source; Analytical_as_printed=Residual activity; Apparatus_as_printed=MoSi2 furnace; Capsule_as_printed=Pt; pres_medium_as_printed=air; R unstated in spreadsheet; compiler gas_constant_used_j_mol_k=8.314,supplement,"Holycross, M.",2026-08-31,draft,Magaritz1978GCA 42; 595,Magaritz,1978,,Geochimica et Cosmochimica Acta,42,595,10.1016/0016-7037(78)90004-2,"Zhang 2010 Table 1 xls, Entry# 667"
DDB000662,1.0.0,isothermal_d,,Sr,85,,,tracer,none,unspecified,melt,Rhyolite15,,,,melt_rhyolite,,,false,false,Rhyolite15; SiO2=76.87;TiO2=0.07;Al2O3=12.2;FeOt=0.94;MnO=0.05;MgO=0.05;CaO=0.3;Na2O=4.38;K2O=4.4,wt_pct_oxide,76.87,0.07,12.2,,0.94,,,0.05,0.05,0.3,4.38,4.4,,,,,,anhydrous_total=99.26,true,0.11,,,,,1164.29742554,1164.29742554,1164.29742554,1164.29742554316,K,100000,100000,100000,0.1,MPa,,,,,one_atm_furnace,,,,,,,,,,,,,,,,,,,5.0435885054e-14,-13.2972603537,,,5.04358850539648e-14,m2/s,,,,radiotracer,thin_film,Residual activity,true,,,false,use_with_caution,,read from figure,provenance=compilation_2010; v0_source=zhang_table1; Type_of_dif_as_printed=Tracer; Type_of_exp_as_printed=thin source; Analytical_as_printed=Residual activity; Apparatus_as_printed=MoSi2 furnace; Capsule_as_printed=Pt; pres_medium_as_printed=air; R unstated in spreadsheet; compiler gas_constant_used_j_mol_k=8.314,supplement,"Holycross, M.",2026-08-31,draft,Magaritz1978GCA 42; 595,Magaritz,1978,,Geochimica et Cosmochimica Acta,42,595,10.1016/0016-7037(78)90004-2,"Zhang 2010 Table 1 xls, Entry# 668"
DDB000663,1.0.0,isothermal_d,,Sr,85,,,tracer,none,unspecified,melt,Rhyolite15,,,,melt_rhyolite,,,false,false,Rhyolite15; SiO2=76.87;TiO2=0.07;Al2O3=12.2;FeOt=0.94;MnO=0.05;MgO=0.05;CaO=0.3;Na2O=4.38;K2O=4.4,wt_pct_oxide,76.87,0.07,12.2,,0.94,,,0.05,0.05,0.3,4.38,4.4,,,,,,anhydrous_total=99.26,true,0.11,,,,,1204.07351828,1204.07351828,1204.07351828,1204.07351828338,K,100000,100000,100000,0.1,MPa,,,,,one_atm_furnace,,,,,,,,,,,,,,,,,,,9.78682070585e-14,-13.0093583679,,,9.78682070584706e-14,m2/s,,,,radiotracer,thin_film,Residual activity,true,,,false,use_with_caution,,read from figure,provenance=compilation_2010; v0_source=zhang_table1; Type_of_dif_as_printed=Tracer; Type_of_exp_as_printed=thin source; Analytical_as_printed=Residual activity; Apparatus_as_printed=MoSi2 furnace; Capsule_as_printed=Pt; pres_medium_as_printed=air; R unstated in spreadsheet; compiler gas_constant_used_j_mol_k=8.314,supplement,"Holycross, M.",2026-08-31,draft,Magaritz1978GCA 42; 595,Magaritz,1978,,Geochimica et Cosmochimica Acta,42,595,10.1016/0016-7037(78)90004-2,"Zhang 2010 Table 1 xls, Entry# 669"
DDB000664,1.0.0,isothermal_d,,Sr,85,,,tracer,none,unspecified,melt,Rhyolite15,,,,melt_rhyolite,,,false,false,Rhyolite15; SiO2=76.87;TiO2=0.07;Al2O3=12.2;FeOt=0.94;MnO=0.05;MgO=0.05;CaO=0.3;Na2O=4.38;K2O=4.4,wt_pct_oxide,76.87,0.07,12.2,,0.94,,,0.05,0.05,0.3,4.38,4.4,,,,,,anhydrous_total=99.26,true,0.11,,,,,1225.9934964,1225.9934964,1225.9934964,1225.99349640213,K,100000,100000,100000,0.1,MPa,,,,,one_atm_furnace,,,,,,,,,,,,,,,,,,,1.32204839659e-13,-12.8787526462,,,1.3220483965938e-13,m2/s,,,,radiotracer,thin_film,Residual activity,true,,,false,use_with_caution,,read from figure,provenance=compilation_2010; v0_source=zhang_table1; Type_of_dif_as_printed=Tracer; Type_of_exp_as_printed=thin source; Analytical_as_printed=Residual activity; Apparatus_as_printed=MoSi2 furnace; Capsule_as_printed=Pt; pres_medium_as_printed=air; R unstated in spreadsheet; compiler gas_constant_used_j_mol_k=8.314,supplement,"Holycross, M.",2026-08-31,draft,Magaritz1978GCA 42; 595,Magaritz,1978,,Geochimica et Cosmochimica Acta,42,595,10.1016/0016-7037(78)90004-2,"Zhang 2010 Table 1 xls, Entry# 670"
DDB000665,1.0.0,isothermal_d,,Sr,,85-,,tracer,none,unspecified,melt,Andesite2,,,,melt_andesite,,,false,false,Andesite2; SiO2=57.76;TiO2=0.85;Al2O3=19.14;FeOt=6.281;MnO=0.11;MgO=3.45;CaO=6.27;Na2O=4.31;K2O=1.79;P2O5=0.2,wt_pct_oxide,57.76,0.85,19.14,,6.281,,,0.11,3.45,6.27,4.31,1.79,0.2,,,,,anhydrous_total=100.161,,,,,,,1566.15,1566.15,1566.15,1566.15,K,100000,100000,100000,0.1,MPa,,,,,one_atm_furnace,439200,,,,,,,,,,,,,,,,,,9.7e-12,-11.0132282657,,,9.7e-12,m2/s,,,,radiotracer,thin_film,Residual activity,true,,,false,use_with_caution,,,provenance=compilation_2010; v0_source=zhang_table1; Type_of_dif_as_printed=Tracer; Type_of_exp_as_printed=thin source; Analytical_as_printed=Residual activity; Apparatus_as_printed=furnace; Capsule_as_printed=Pt; R unstated in spreadsheet; compiler gas_constant_used_j_mol_k=8.314,supplement,"Holycross, M.",2026-08-31,draft,Lowry1982CMP 80; 254,Lowry,1982,,Contributions to Mineralogy and Petrology,80,254,10.1007/bf00371355,"Zhang 2010 Table 1 xls, Entry# 671; Run# D118"
DDB000666,1.0.0,isothermal_d,,Sr,,85-,,tracer,none,unspecified,melt,Andesite2,,,,melt_andesite,,,false,false,Andesite2; SiO2=57.76;TiO2=0.85;Al2O3=19.14;FeOt=6.281;MnO=0.11;MgO=3.45;CaO=6.27;Na2O=4.31;K2O=1.79;P2O5=0.2,wt_pct_oxide,57.76,0.85,19.14,,6.281,,,0.11,3.45,6.27,4.31,1.79,0.2,,,,,anhydrous_total=100.161,,,,,,,1570.15,1570.15,1570.15,1570.15,K,100000,100000,100000,0.1,MPa,,,,,one_atm_furnace,432000,,,,,,,,,,,,,,,,,,1e-11,-11,,,1e-11,m2/s,,,,radiotracer,thin_film,Residual activity,true,,,false,use_with_caution,,,provenance=compilation_2010; v0_source=zhang_table1; Type_of_dif_as_printed=Tracer; Type_of_exp_as_printed=thin source; Analytical_as_printed=Residual activity; Apparatus_as_printed=furnace; Capsule_as_printed=Pt; R unstated in spreadsheet; compiler gas_constant_used_j_mol_k=8.314,supplement,"Holycross, M.",2026-08-31,draft,Lowry1982CMP 80; 254,Lowry,1982,,Contributions to Mineralogy and Petrology,80,254,10.1007/bf00371355,"Zhang 2010 Table 1 xls, Entry# 672; Run# D83"
DDB000667,1.0.0,isothermal_d,,Sr,,85-,,tracer,none,unspecified,melt,Andesite2,,,,melt_andesite,,,false,false,Andesite2; SiO2=57.76;TiO2=0.85;Al2O3=19.14;FeOt=6.281;MnO=0.11;MgO=3.45;CaO=6.27;Na2O=4.31;K2O=1.79;P2O5=0.2,wt_pct_oxide,57.76,0.85,19.14,,6.281,,,0.11,3.45,6.27,4.31,1.79,0.2,,,,,anhydrous_total=100.161,,,,,,,1622.15,1622.15,1622.15,1622.15,K,100000,100000,100000,0.1,MPa,,,,,one_atm_furnace,441000,,,,,,,,,,,,,,,,,,1.6e-11,-10.7958800173,,,1.6e-11,m2/s,,,,radiotracer,thin_film,Residual activity,true,,,false,use_with_caution,,,provenance=compilation_2010; v0_source=zhang_table1; Type_of_dif_as_printed=Tracer; Type_of_exp_as_printed=thin source; Analytical_as_printed=Residual activity; Apparatus_as_printed=furnace; Capsule_as_printed=Pt; R unstated in spreadsheet; compiler gas_constant_used_j_mol_k=8.314,supplement,"Holycross, M.",2026-08-31,draft,Lowry1982CMP 80; 254,Lowry,1982,,Contributions to Mineralogy and Petrology,80,254,10.1007/bf00371355,"Zhang 2010 Table 1 xls, Entry# 673; Run# D111"
DDB000668,1.0.0,isothermal_d,,Sr,,85-,,tracer,none,unspecified,melt,Andesite2,,,,melt_andesite,,,false,false,Andesite2; SiO2=57.76;TiO2=0.85;Al2O3=19.14;FeOt=6.281;MnO=0.11;MgO=3.45;CaO=6.27;Na2O=4.31;K2O=1.79;P2O5=0.2,wt_pct_oxide,57.76,0.85,19.14,,6.281,,,0.11,3.45,6.27,4.31,1.79,0.2,,,,,anhydrous_total=100.161,,,,,,,1626.15,1626.15,1626.15,1626.15,K,100000,100000,100000,0.1,MPa,,,,,one_atm_furnace,432000,,,,,,,,,,,,,,,,,,1.5e-11,-10.8239087409,,,1.5e-11,m2/s,,,,radiotracer,thin_film,Residual activity,true,,,false,use_with_caution,,,provenance=compilation_2010; v0_source=zhang_table1; Type_of_dif_as_printed=Tracer; Type_of_exp_as_printed=thin source; Analytical_as_printed=Residual activity; Apparatus_as_printed=furnace; Capsule_as_printed=Pt; R unstated in spreadsheet; compiler gas_constant_used_j_mol_k=8.314,supplement,"Holycross, M.",2026-08-31,draft,Lowry1982CMP 80; 254,Lowry,1982,,Contributions to Mineralogy and Petrology,80,254,10.1007/bf00371355,"Zhang 2010 Table 1 xls, Entry# 674; Run# D80"
DDB000669,1.0.0,isothermal_d,,Sr,,85-,,tracer,none,unspecified,melt,Andesite2,,,,melt_andesite,,,false,false,Andesite2; SiO2=57.76;TiO2=0.85;Al2O3=19.14;FeOt=6.281;MnO=0.11;MgO=3.45;CaO=6.27;Na2O=4.31;K2O=1.79;P2O5=0.2,wt_pct_oxide,57.76,0.85,19.14,,6.281,,,0.11,3.45,6.27,4.31,1.79,0.2,,,,,anhydrous_total=100.161,,,,,,,1674.15,1674.15,1674.15,1674.15,K,100000,100000,100000,0.1,MPa,,,,,one_atm_furnace,507600,,,,,,,,,,,,,,,,,,2.2e-11,-10.6575773192,,,2.2e-11,m2/s,,,,radiotracer,thin_film,Residual activity,true,,,false,use_with_caution,,,provenance=compilation_2010; v0_source=zhang_table1; Type_of_dif_as_printed=Tracer; Type_of_exp_as_printed=thin source; Analytical_as_printed=Residual activity; Apparatus_as_printed=furnace; Capsule_as_printed=Pt; R unstated in spreadsheet; compiler gas_constant_used_j_mol_k=8.314,supplement,"Holycross, M.",2026-08-31,draft,Lowry1982CMP 80; 254,Lowry,1982,,Contributions to Mineralogy and Petrology,80,254,10.1007/bf00371355,"Zhang 2010 Table 1 xls, Entry# 675; Run# D119"
DDB000670,1.0.0,isothermal_d,,Sr,,85-,,tracer,none,unspecified,melt,Andesite2,,,,melt_andesite,,,false,false,Andesite2; SiO2=57.76;TiO2=0.85;Al2O3=19.14;FeOt=6.281;MnO=0.11;MgO=3.45;CaO=6.27;Na2O=4.31;K2O=1.79;P2O5=0.2,wt_pct_oxide,57.76,0.85,19.14,,6.281,,,0.11,3.45,6.27,4.31,1.79,0.2,,,,,anhydrous_total=100.161,,,,,,,1676.15,1676.15,1676.15,1676.15,K,100000,100000,100000,0.1,MPa,,,,,one_atm_furnace,435600,,,,,,,,,,,,,,,,,,1.8e-11,-10.7447274949,,,1.8e-11,m2/s,,,,radiotracer,thin_film,Residual activity,true,,,false,use_with_caution,,,provenance=compilation_2010; v0_source=zhang_table1; Type_of_dif_as_printed=Tracer; Type_of_exp_as_printed=thin source; Analytical_as_printed=Residual activity; Apparatus_as_printed=furnace; Capsule_as_printed=Pt; R unstated in spreadsheet; compiler gas_constant_used_j_mol_k=8.314,supplement,"Holycross, M.",2026-08-31,draft,Lowry1982CMP 80; 254,Lowry,1982,,Contributions to Mineralogy and Petrology,80,254,10.1007/bf00371355,"Zhang 2010 Table 1 xls, Entry# 676; Run# D114"
DDB000671,1.0.0,isothermal_d,,Sr,,85-,,tracer,none,unspecified,melt,Basalt1,,,,melt_basalt,,,false,false,Basalt1; SiO2=45.89;TiO2=3.72;Al2O3=16.55;FeOt=11.759;MnO=0.18;MgO=6.3;CaO=9.62;Na2O=3.72;K2O=1.66;P2O5=0.52,wt_pct_oxide,45.89,3.72,16.55,,11.759,,,0.18,6.3,9.62,3.72,1.66,0.52,,,,,anhydrous_total=99.919,,,,,,,1567.15,1567.15,1567.15,1567.15,K,100000,100000,100000,0.1,MPa,,,,,one_atm_furnace,345600,,,,,,,,,,,,,,,,,,2.6e-11,-10.585026652,,,2.6e-11,m2/s,,,,radiotracer,thin_film,Residual activity,true,,,false,use_with_caution,,,provenance=compilation_2010; v0_source=zhang_table1; Type_of_dif_as_printed=Tracer; Type_of_exp_as_printed=thin source; Analytical_as_printed=Residual activity; Apparatus_as_printed=furnace; Capsule_as_printed=Pt; R unstated in spreadsheet; compiler gas_constant_used_j_mol_k=8.314,supplement,"Holycross, M.",2026-08-31,draft,Lowry1982CMP 80; 254,Lowry,1982,,Contributions to Mineralogy and Petrology,80,254,10.1007/bf00371355,"Zhang 2010 Table 1 xls, Entry# 677; Run# D79"
DDB000672,1.0.0,isothermal_d,,Sr,,85-,,tracer,none,unspecified,melt,Basalt1,,,,melt_basalt,,,false,false,Basalt1; SiO2=45.89;TiO2=3.72;Al2O3=16.55;FeOt=11.759;MnO=0.18;MgO=6.3;CaO=9.62;Na2O=3.72;K2O=1.66;P2O5=0.52,wt_pct_oxide,45.89,3.72,16.55,,11.759,,,0.18,6.3,9.62,3.72,1.66,0.52,,,,,anhydrous_total=99.919,,,,,,,1572.15,1572.15,1572.15,1572.15,K,100000,100000,100000,0.1,MPa,,,,,one_atm_furnace,597600,,,,,,,,,,,,,,,,,,1.9e-11,-10.721246399,,,1.9e-11,m2/s,,,,radiotracer,thin_film,Residual activity,true,,,false,use_with_caution,,,provenance=compilation_2010; v0_source=zhang_table1; Type_of_dif_as_printed=Tracer; Type_of_exp_as_printed=thin source; Analytical_as_printed=Residual activity; Apparatus_as_printed=furnace; Capsule_as_printed=Pt; R unstated in spreadsheet; compiler gas_constant_used_j_mol_k=8.314,supplement,"Holycross, M.",2026-08-31,draft,Lowry1982CMP 80; 254,Lowry,1982,,Contributions to Mineralogy and Petrology,80,254,10.1007/bf00371355,"Zhang 2010 Table 1 xls, Entry# 678; Run# D95"
DDB000673,1.0.0,isothermal_d,,Sr,,85-,,tracer,none,unspecified,melt,Basalt1,,,,melt_basalt,,,false,false,Basalt1; SiO2=45.89;TiO2=3.72;Al2O3=16.55;FeOt=11.759;MnO=0.18;MgO=6.3;CaO=9.62;Na2O=3.72;K2O=1.66;P2O5=0.52,wt_pct_oxide,45.89,3.72,16.55,,11.759,,,0.18,6.3,9.62,3.72,1.66,0.52,,,,,anhydrous_total=99.919,,,,,,,1572.15,1572.15,1572.15,1572.15,K,100000,100000,100000,0.1,MPa,,,,,one_atm_furnace,518760,,,,,,,,,,,,,,,,,,2.9e-11,-10.5376020021,,,2.9e-11,m2/s,,,,radiotracer,thin_film,Residual activity,true,,,false,use_with_caution,,,provenance=compilation_2010; v0_source=zhang_table1; Type_of_dif_as_printed=Tracer; Type_of_exp_as_printed=thin source; Analytical_as_printed=Residual activity; Apparatus_as_printed=furnace; Capsule_as_printed=Pt; R unstated in spreadsheet; compiler gas_constant_used_j_mol_k=8.314,supplement,"Holycross, M.",2026-08-31,draft,Lowry1982CMP 80; 254,Lowry,1982,,Contributions to Mineralogy and Petrology,80,254,10.1007/bf00371355,"Zhang 2010 Table 1 xls, Entry# 679; Run# D101"
DDB000674,1.0.0,isothermal_d,,Sr,,85-,,tracer,none,unspecified,melt,Basalt1,,,,melt_basalt,,,false,false,Basalt1; SiO2=45.89;TiO2=3.72;Al2O3=16.55;FeOt=11.759;MnO=0.18;MgO=6.3;CaO=9.62;Na2O=3.72;K2O=1.66;P2O5=0.52,wt_pct_oxide,45.89,3.72,16.55,,11.759,,,0.18,6.3,9.62,3.72,1.66,0.52,,,,,anhydrous_total=99.919,,,,,,,1573.15,1573.15,1573.15,1573.15,K,100000,100000,100000,0.1,MPa,,,,,one_atm_furnace,345780,,,,,,,,,,,,,,,,,,2.9e-11,-10.5376020021,,,2.9e-11,m2/s,,,,radiotracer,thin_film,Residual activity,true,,,false,use_with_caution,,,provenance=compilation_2010; v0_source=zhang_table1; Type_of_dif_as_printed=Tracer; Type_of_exp_as_printed=thin source; Analytical_as_printed=Residual activity; Apparatus_as_printed=furnace; Capsule_as_printed=Pt; R unstated in spreadsheet; compiler gas_constant_used_j_mol_k=8.314,supplement,"Holycross, M.",2026-08-31,draft,Lowry1982CMP 80; 254,Lowry,1982,,Contributions to Mineralogy and Petrology,80,254,10.1007/bf00371355,"Zhang 2010 Table 1 xls, Entry# 680; Run# D102"
DDB000675,1.0.0,isothermal_d,,Sr,,85-,,tracer,none,unspecified,melt,Basalt1,,,,melt_basalt,,,false,false,Basalt1; SiO2=45.89;TiO2=3.72;Al2O3=16.55;FeOt=11.759;MnO=0.18;MgO=6.3;CaO=9.62;Na2O=3.72;K2O=1.66;P2O5=0.52,wt_pct_oxide,45.89,3.72,16.55,,11.759,,,0.18,6.3,9.62,3.72,1.66,0.52,,,,,anhydrous_total=99.919,,,,,,,1621.15,1621.15,1621.15,1621.15,K,100000,100000,100000,0.1,MPa,,,,,one_atm_furnace,604800,,,,,,,,,,,,,,,,,,3.9e-11,-10.408935393,,,3.9e-11,m2/s,,,,radiotracer,thin_film,Residual activity,true,,,false,use_with_caution,,,provenance=compilation_2010; v0_source=zhang_table1; Type_of_dif_as_printed=Tracer; Type_of_exp_as_printed=thin source; Analytical_as_printed=Residual activity; Apparatus_as_printed=furnace; Capsule_as_printed=Pt; R unstated in spreadsheet; compiler gas_constant_used_j_mol_k=8.314,supplement,"Holycross, M.",2026-08-31,draft,Lowry1982CMP 80; 254,Lowry,1982,,Contributions to Mineralogy and Petrology,80,254,10.1007/bf00371355,"Zhang 2010 Table 1 xls, Entry# 681; Run# D104"
DDB000676,1.0.0,isothermal_d,,Sr,,85-,,tracer,none,unspecified,melt,Basalt1,,,,melt_basalt,,,false,false,Basalt1; SiO2=45.89;TiO2=3.72;Al2O3=16.55;FeOt=11.759;MnO=0.18;MgO=6.3;CaO=9.62;Na2O=3.72;K2O=1.66;P2O5=0.52,wt_pct_oxide,45.89,3.72,16.55,,11.759,,,0.18,6.3,9.62,3.72,1.66,0.52,,,,,anhydrous_total=99.919,,,,,,,1622.15,1622.15,1622.15,1622.15,K,100000,100000,100000,0.1,MPa,,,,,one_atm_furnace,424800,,,,,,,,,,,,,,,,,,4.5e-11,-10.3467874862,,,4.5e-11,m2/s,,,,radiotracer,thin_film,Residual activity,true,,,false,use_with_caution,,,provenance=compilation_2010; v0_source=zhang_table1; Type_of_dif_as_printed=Tracer; Type_of_exp_as_printed=thin source; Analytical_as_printed=Residual activity; Apparatus_as_printed=furnace; Capsule_as_printed=Pt; R unstated in spreadsheet; compiler gas_constant_used_j_mol_k=8.314,supplement,"Holycross, M.",2026-08-31,draft,Lowry1982CMP 80; 254,Lowry,1982,,Contributions to Mineralogy and Petrology,80,254,10.1007/bf00371355,"Zhang 2010 Table 1 xls, Entry# 682; Run# D115"
DDB000677,1.0.0,isothermal_d,,Sr,,85-,,tracer,none,unspecified,melt,Basalt1,,,,melt_basalt,,,false,false,Basalt1; SiO2=45.89;TiO2=3.72;Al2O3=16.55;FeOt=11.759;MnO=0.18;MgO=6.3;CaO=9.62;Na2O=3.72;K2O=1.66;P2O5=0.52,wt_pct_oxide,45.89,3.72,16.55,,11.759,,,0.18,6.3,9.62,3.72,1.66,0.52,,,,,anhydrous_total=99.919,,,,,,,1674.15,1674.15,1674.15,1674.15,K,100000,100000,100000,0.1,MPa,,,,,one_atm_furnace,259200,,,,,,,,,,,,,,,,,,7.1e-11,-10.1487416513,,,7.1e-11,m2/s,,,,radiotracer,thin_film,Residual activity,true,,,false,use_with_caution,,,provenance=compilation_2010; v0_source=zhang_table1; Type_of_dif_as_printed=Tracer; Type_of_exp_as_printed=thin source; Analytical_as_printed=Residual activity; Apparatus_as_printed=furnace; Capsule_as_printed=Pt; R unstated in spreadsheet; compiler gas_constant_used_j_mol_k=8.314,supplement,"Holycross, M.",2026-08-31,draft,Lowry1982CMP 80; 254,Lowry,1982,,Contributions to Mineralogy and Petrology,80,254,10.1007/bf00371355,"Zhang 2010 Table 1 xls, Entry# 683; Run# D106"
DDB000678,1.0.0,isothermal_d,,Sr,,85-,,tracer,none,unspecified,melt,Basalt1,,,,melt_basalt,,,false,false,Basalt1; SiO2=45.89;TiO2=3.72;Al2O3=16.55;FeOt=11.759;MnO=0.18;MgO=6.3;CaO=9.62;Na2O=3.72;K2O=1.66;P2O5=0.52,wt_pct_oxide,45.89,3.72,16.55,,11.759,,,0.18,6.3,9.62,3.72,1.66,0.52,,,,,anhydrous_total=99.919,,,,,,,1675.15,1675.15,1675.15,1675.15,K,100000,100000,100000,0.1,MPa,,,,,one_atm_furnace,345600,,,,,,,,,,,,,,,,,,6.8e-11,-10.1674910873,,,6.8e-11,m2/s,,,,radiotracer,thin_film,Residual activity,true,,,false,use_with_caution,,,provenance=compilation_2010; v0_source=zhang_table1; Type_of_dif_as_printed=Tracer; Type_of_exp_as_printed=thin source; Analytical_as_printed=Residual activity; Apparatus_as_printed=furnace; Capsule_as_printed=Pt; R unstated in spreadsheet; compiler gas_constant_used_j_mol_k=8.314,supplement,"Holycross, M.",2026-08-31,draft,Lowry1982CMP 80; 254,Lowry,1982,,Contributions to Mineralogy and Petrology,80,254,10.1007/bf00371355,"Zhang 2010 Table 1 xls, Entry# 684; Run# D105"
DDB000679,1.0.0,isothermal_d,,Sr,,87-,,self,none,unspecified,melt,Rhyolite2,,,,melt_rhyolite,,,false,false,Rhyolite2; SiO2=72.1;TiO2=0.2;Al2O3=14.86;FeOt=2.2;MgO=0.47;CaO=2.03;Na2O=4.13;K2O=3.2,wt_pct_oxide,72.1,0.2,14.86,,2.2,,,,0.47,2.03,4.13,3.2,,,,,,anhydrous_total=99.19,,,,,,,1528.15,1528.15,1528.15,1528.15,K,1000000000,1000000000,1000000000,1000,MPa,,,,,piston_cylinder,23400,,,,,,,,,,,,,,,,,,2.009e-12,-11.6970200633,,,2.009e-12,m2/s,,,,SIMS,diffusion_couple,SIMS,true,,,false,use_with_caution,,,provenance=compilation_2010; v0_source=zhang_table1; Type_of_dif_as_printed=Self; 1s_error_as_printed=6e-14 (on D or lnD unspecified; not converted); Type_of_exp_as_printed=diffusion couple; Analytical_as_printed=SIMS; Apparatus_as_printed=PCA; Capsule_as_printed=graphite; pres_medium_as_printed=BaCO3-Cr2O3-alumina; R unstated in spreadsheet; compiler gas_constant_used_j_mol_k=8.314,supplement,"Holycross, M.",2026-08-31,draft,Lesher1994 JGR 99; 9585,Lesher,1994,,Journal of Geophysical Research,99,9585,10.1029/94jb00469,"Zhang 2010 Table 1 xls, Entry# 685; Run# 14"
DDB000680,1.0.0,isothermal_d,,Sr,,87-,,self,none,unspecified,melt,Rhyolite2,,,,melt_rhyolite,,,false,false,Rhyolite2; SiO2=72.1;TiO2=0.2;Al2O3=14.86;FeOt=2.2;MgO=0.47;CaO=2.03;Na2O=4.13;K2O=3.2,wt_pct_oxide,72.1,0.2,14.86,,2.2,,,,0.47,2.03,4.13,3.2,,,,,,anhydrous_total=99.19,,,,,,,1633.15,1633.15,1633.15,1633.15,K,1000000000,1000000000,1000000000,1000,MPa,,,,,piston_cylinder,6900,,,,,,,,,,,,,,,,,,3.79e-12,-11.42136079,,,3.79e-12,m2/s,,,,SIMS,diffusion_couple,SIMS,true,,,false,use_with_caution,,,provenance=compilation_2010; v0_source=zhang_table1; Type_of_dif_as_printed=Self; 1s_error_as_printed=1.69e-13 (on D or lnD unspecified; not converted); Type_of_exp_as_printed=diffusion couple; Analytical_as_printed=SIMS; Apparatus_as_printed=PCA; Capsule_as_printed=graphite; pres_medium_as_printed=BaCO3-Cr2O3-alumina; R unstated in spreadsheet; compiler gas_constant_used_j_mol_k=8.314,supplement,"Holycross, M.",2026-08-31,draft,Lesher1994 JGR 99; 9585,Lesher,1994,,Journal of Geophysical Research,99,9585,10.1029/94jb00469,"Zhang 2010 Table 1 xls, Entry# 686; Run# 17"
DDB000681,1.0.0,isothermal_d,,Sr,,87-,,self,none,unspecified,melt,Rhyolite2,,,,melt_rhyolite,,,false,false,Rhyolite2; SiO2=72.1;TiO2=0.2;Al2O3=14.86;FeOt=2.2;MgO=0.47;CaO=2.03;Na2O=4.13;K2O=3.2,wt_pct_oxide,72.1,0.2,14.86,,2.2,,,,0.47,2.03,4.13,3.2,,,,,,anhydrous_total=99.19,,,,,,,1738.15,1738.15,1738.15,1738.15,K,1000000000,1000000000,1000000000,1000,MPa,,,,,piston_cylinder,2100,,,,,,,,,,,,,,,,,,7.336e-12,-11.1345406773,,,7.336e-12,m2/s,,,,SIMS,diffusion_couple,SIMS,true,,,false,use_with_caution,,,provenance=compilation_2010; v0_source=zhang_table1; Type_of_dif_as_printed=Self; 1s_error_as_printed=4.1e-13 (on D or lnD unspecified; not converted); Type_of_exp_as_printed=diffusion couple; Analytical_as_printed=SIMS; Apparatus_as_printed=PCA; Capsule_as_printed=graphite; pres_medium_as_printed=BaCO3-Cr2O3-alumina; R unstated in spreadsheet; compiler gas_constant_used_j_mol_k=8.314,supplement,"Holycross, M.",2026-08-31,draft,Lesher1994 JGR 99; 9585,Lesher,1994,,Journal of Geophysical Research,99,9585,10.1029/94jb00469,"Zhang 2010 Table 1 xls, Entry# 687; Run# 18"
DDB000682,1.0.0,isothermal_d,,Sr,,87-,,self,none,unspecified,melt,Basalt3,,,,melt_basalt,,,false,false,Basalt3; SiO2=47.48;TiO2=3.3;Al2O3=14.07;FeOt=12.93;MgO=7.2;CaO=10.2;Na2O=2.12;K2O=0.37,wt_pct_oxide,47.48,3.3,14.07,,12.93,,,,7.2,10.2,2.12,0.37,,,,,,anhydrous_total=97.67,,,,,,,1528.15,1528.15,1528.15,1528.15,K,1000000000,1000000000,1000000000,1000,MPa,,,,,piston_cylinder,3900,,,,,,,,,,,,,,,,,,1.4e-12,-11.8538719643,,,1.4e-12,m2/s,,,,SIMS,diffusion_couple,SIMS,true,,,false,use_with_caution,,,provenance=compilation_2010; v0_source=zhang_table1; Type_of_dif_as_printed=Self; 1s_error_as_printed=1.03e-13 (on D or lnD unspecified; not converted); Type_of_exp_as_printed=diffusion couple; Analytical_as_printed=SIMS; Apparatus_as_printed=PCA; Capsule_as_printed=graphite; pres_medium_as_printed=BaCO3-Cr2O3-alumina; R unstated in spreadsheet; compiler gas_constant_used_j_mol_k=8.314,supplement,"Holycross, M.",2026-08-31,draft,Lesher1994 JGR 99; 9585,Lesher,1994,,Journal of Geophysical Research,99,9585,10.1029/94jb00469,"Zhang 2010 Table 1 xls, Entry# 688; Run# 20"
DDB000683,1.0.0,isothermal_d,,Sr,,,,tracer,none,unspecified,melt,Wet Rhyolite8,,,,melt_rhyolite,,,false,false,wet rhyolite8; SiO2=73.68;TiO2=0.28;Al2O3=13.64;FeOt=1.815;MnO=0.1;MgO=0.22;CaO=0.99;Na2O=4.57;K2O=4.09,wt_pct_oxide,73.68,0.28,13.64,,1.815,,,0.1,0.22,0.99,4.57,4.09,,,,,,anhydrous_total=99.28,true,0.67,,,,,1448.15,1448.15,1448.15,1448.15,K,1000000000,1000000000,1000000000,1000,MPa,,,,,piston_cylinder,36000,,,,,,,,,,,,,,,,,,6.99e-13,-12.1555228243,,,6.99e-13,m2/s,,,,EPMA,diffusion_couple,Electron microprobe,true,,,false,use_with_caution,,,provenance=compilation_2010; v0_source=zhang_table1; Type_of_dif_as_printed=Tracer; Type_of_exp_as_printed=diffusion couple; Analytical_as_printed=Electron microprobe; Apparatus_as_printed=PCA; Capsule_as_printed=Pt-Gr; pres_medium_as_printed=NaCl/Pyrex/crushable-MgO; R unstated in spreadsheet; compiler gas_constant_used_j_mol_k=8.314,supplement,"Holycross, M.",2026-08-31,draft,Perez1996GCA 60; 1387,Perez,1996,,Geochimica et Cosmochimica Acta,60,1387,10.1016/0016-7037(96)00016-6,"Zhang 2010 Table 1 xls, Entry# 689; Run# 83"
DDB000684,1.0.0,isothermal_d,,Sr,,,,tracer,none,unspecified,melt,Rhyolite8,,,,melt_rhyolite,,,false,false,Rhyolite8; SiO2=73.68;TiO2=0.28;Al2O3=13.64;FeOt=1.815;MnO=0.1;MgO=0.22;CaO=0.99;Na2O=4.57;K2O=4.09,wt_pct_oxide,73.68,0.28,13.64,,1.815,,,0.1,0.22,0.99,4.57,4.09,,,,,,anhydrous_total=99.28,,,,,,,1448.15,1448.15,1448.15,1448.15,K,1000000000,1000000000,1000000000,1000,MPa,,,,,piston_cylinder,36000,,,,,,,,,,,,,,,,,,4.35e-13,-12.361510743,,,4.35e-13,m2/s,,,,EPMA,diffusion_couple,Electron microprobe,true,,,false,use_with_caution,,,provenance=compilation_2010; v0_source=zhang_table1; Type_of_dif_as_printed=Tracer; Type_of_exp_as_printed=diffusion couple; Analytical_as_printed=Electron microprobe; Apparatus_as_printed=PCA; Capsule_as_printed=Pt-Gr; pres_medium_as_printed=NaCl/Pyrex/crushable-MgO; R unstated in spreadsheet; compiler gas_constant_used_j_mol_k=8.314,supplement,"Holycross, M.",2026-08-31,draft,Perez1996GCA 60; 1387,Perez,1996,,Geochimica et Cosmochimica Acta,60,1387,10.1016/0016-7037(96)00016-6,"Zhang 2010 Table 1 xls, Entry# 690; Run# 71"
DDB000685,1.0.0,isothermal_d,,Sr,,,,tracer,none,unspecified,melt,Rhyolite8,,,,melt_rhyolite,,,false,false,Rhyolite8; SiO2=73.68;TiO2=0.28;Al2O3=13.64;FeOt=1.815;MnO=0.1;MgO=0.22;CaO=0.99;Na2O=4.57;K2O=4.09,wt_pct_oxide,73.68,0.28,13.64,,1.815,,,0.1,0.22,0.99,4.57,4.09,,,,,,anhydrous_total=99.28,true,0.4,,,,,1448.15,1448.15,1448.15,1448.15,K,1000000000,1000000000,1000000000,1000,MPa,,,,,piston_cylinder,23520,,,,,,,,,,,,,,,,,,5.56e-13,-12.2549252084,,,5.56e-13,m2/s,,,,EPMA,diffusion_couple,Electron microprobe,true,,,false,use_with_caution,,,provenance=compilation_2010; v0_source=zhang_table1; Type_of_dif_as_printed=Tracer; Type_of_exp_as_printed=diffusion couple; Analytical_as_printed=Electron microprobe; Apparatus_as_printed=PCA; Capsule_as_printed=Pt-Gr; pres_medium_as_printed=NaCl/Pyrex/crushable-MgO; R unstated in spreadsheet; compiler gas_constant_used_j_mol_k=8.314,supplement,"Holycross, M.",2026-08-31,draft,Perez1996GCA 60; 1387,Perez,1996,,Geochimica et Cosmochimica Acta,60,1387,10.1016/0016-7037(96)00016-6,"Zhang 2010 Table 1 xls, Entry# 691; Run# 81"
DDB000686,1.0.0,isothermal_d,,Sr,,,,tracer,none,unspecified,melt,Rhyolite8,,,,melt_rhyolite,,,false,false,Rhyolite8; SiO2=73.68;TiO2=0.28;Al2O3=13.64;FeOt=1.815;MnO=0.1;MgO=0.22;CaO=0.99;Na2O=4.57;K2O=4.09,wt_pct_oxide,73.68,0.28,13.64,,1.815,,,0.1,0.22,0.99,4.57,4.09,,,,,,anhydrous_total=99.28,,,,,,,1548.15,1548.15,1548.15,1548.15,K,1000000000,1000000000,1000000000,1000,MPa,,,,,piston_cylinder,3600,,,,,,,,,,,,,,,,,,1.43e-12,-11.8446639625,,,1.43e-12,m2/s,,,,EPMA,diffusion_couple,Electron microprobe,true,,,false,use_with_caution,,,provenance=compilation_2010; v0_source=zhang_table1; Type_of_dif_as_printed=Tracer; Type_of_exp_as_printed=diffusion couple; Analytical_as_printed=Electron microprobe; Apparatus_as_printed=PCA; Capsule_as_printed=Gr; pres_medium_as_printed=NaCl/Pyrex/crushable-MgO; R unstated in spreadsheet; compiler gas_constant_used_j_mol_k=8.314,supplement,"Holycross, M.",2026-08-31,draft,Perez1996GCA 60; 1387,Perez,1996,,Geochimica et Cosmochimica Acta,60,1387,10.1016/0016-7037(96)00016-6,"Zhang 2010 Table 1 xls, Entry# 692; Run# 67"
DDB000687,1.0.0,isothermal_d,,Sr,,,,tracer,none,unspecified,melt,Rhyolite8,,,,melt_rhyolite,,,false,false,Rhyolite8; SiO2=73.68;TiO2=0.28;Al2O3=13.64;FeOt=1.815;MnO=0.1;MgO=0.22;CaO=0.99;Na2O=4.57;K2O=4.09,wt_pct_oxide,73.68,0.28,13.64,,1.815,,,0.1,0.22,0.99,4.57,4.09,,,,,,anhydrous_total=99.28,true,0.49,,,,,1548.15,1548.15,1548.15,1548.15,K,1000000000,1000000000,1000000000,1000,MPa,,,,,piston_cylinder,3600,,,,,,,,,,,,,,,,,,1.13e-12,-11.9469215565,,,1.13e-12,m2/s,,,,EPMA,diffusion_couple,Electron microprobe,true,,,false,use_with_caution,,,provenance=compilation_2010; v0_source=zhang_table1; Type_of_dif_as_printed=Tracer; Type_of_exp_as_printed=diffusion couple; Analytical_as_printed=Electron microprobe; Apparatus_as_printed=PCA; Capsule_as_printed=Gr; pres_medium_as_printed=NaCl/Pyrex/crushable-MgO; R unstated in spreadsheet; compiler gas_constant_used_j_mol_k=8.314,supplement,"Holycross, M.",2026-08-31,draft,Perez1996GCA 60; 1387,Perez,1996,,Geochimica et Cosmochimica Acta,60,1387,10.1016/0016-7037(96)00016-6,"Zhang 2010 Table 1 xls, Entry# 693; Run# 68"
DDB000688,1.0.0,isothermal_d,,Sr,,,,tracer,none,unspecified,melt,Rhyolite8,,,,melt_rhyolite,,,false,false,Rhyolite8; SiO2=73.68;TiO2=0.28;Al2O3=13.64;FeOt=1.815;MnO=0.1;MgO=0.22;CaO=0.99;Na2O=4.57;K2O=4.09,wt_pct_oxide,73.68,0.28,13.64,,1.815,,,0.1,0.22,0.99,4.57,4.09,,,,,,anhydrous_total=99.28,true,0.38,,,,,1548.15,1548.15,1548.15,1548.15,K,1000000000,1000000000,1000000000,1000,MPa,,,,,piston_cylinder,5400,,,,,,,,,,,,,,,,,,1.46e-12,-11.8356471442,,,1.46e-12,m2/s,,,,EPMA,diffusion_couple,Electron microprobe,true,,,false,use_with_caution,,,provenance=compilation_2010; v0_source=zhang_table1; Type_of_dif_as_printed=Tracer; Type_of_exp_as_printed=diffusion couple; Analytical_as_printed=Electron microprobe; Apparatus_as_printed=PCA; Capsule_as_printed=Pt-Gr; pres_medium_as_printed=NaCl/Pyrex/crushable-MgO; R unstated in spreadsheet; compiler gas_constant_used_j_mol_k=8.314,supplement,"Holycross, M.",2026-08-31,draft,Perez1996GCA 60; 1387,Perez,1996,,Geochimica et Cosmochimica Acta,60,1387,10.1016/0016-7037(96)00016-6,"Zhang 2010 Table 1 xls, Entry# 694; Run# 78"
DDB000689,1.0.0,isothermal_d,,Sr,,,,tracer,none,unspecified,melt,Rhyolite8,,,,melt_rhyolite,,,false,false,Rhyolite8; SiO2=73.68;TiO2=0.28;Al2O3=13.64;FeOt=1.815;MnO=0.1;MgO=0.22;CaO=0.99;Na2O=4.57;K2O=4.09,wt_pct_oxide,73.68,0.28,13.64,,1.815,,,0.1,0.22,0.99,4.57,4.09,,,,,,anhydrous_total=99.28,true,0.17,,,,,1548.15,1548.15,1548.15,1548.15,K,1000000000,1000000000,1000000000,1000,MPa,,,,,piston_cylinder,3600,,,,,,,,,,,,,,,,,,1.6e-12,-11.7958800173,,,1.6e-12,m2/s,,,,EPMA,diffusion_couple,Electron microprobe,true,,,false,use_with_caution,,,provenance=compilation_2010; v0_source=zhang_table1; Type_of_dif_as_printed=Tracer; Type_of_exp_as_printed=diffusion couple; Analytical_as_printed=Electron microprobe; Apparatus_as_printed=PCA; Capsule_as_printed=Pt-Gr; pres_medium_as_printed=NaCl/Pyrex/crushable-MgO; R unstated in spreadsheet; compiler gas_constant_used_j_mol_k=8.314,supplement,"Holycross, M.",2026-08-31,draft,Perez1996GCA 60; 1387,Perez,1996,,Geochimica et Cosmochimica Acta,60,1387,10.1016/0016-7037(96)00016-6,"Zhang 2010 Table 1 xls, Entry# 695; Run# 76"
DDB000690,1.0.0,isothermal_d,,Sr,,,,tracer,none,unspecified,melt,Wet Rhyolite8,,,,melt_rhyolite,,,false,false,wet rhyolite8; SiO2=73.68;TiO2=0.28;Al2O3=13.64;FeOt=1.815;MnO=0.1;MgO=0.22;CaO=0.99;Na2O=4.57;K2O=4.09,wt_pct_oxide,73.68,0.28,13.64,,1.815,,,0.1,0.22,0.99,4.57,4.09,,,,,,anhydrous_total=99.28,true,0.67,,,,,1548.15,1548.15,1548.15,1548.15,K,1000000000,1000000000,1000000000,1000,MPa,,,,,piston_cylinder,3600,,,,,,,,,,,,,,,,,,3.08e-12,-11.5114492835,,,3.08e-12,m2/s,,,,EPMA,diffusion_couple,Electron microprobe,true,,,false,use_with_caution,,,provenance=compilation_2010; v0_source=zhang_table1; Type_of_dif_as_printed=Tracer; Type_of_exp_as_printed=diffusion couple; Analytical_as_printed=Electron microprobe; Apparatus_as_printed=PCA; Capsule_as_printed=Pt-Gr; pres_medium_as_printed=NaCl/Pyrex/crushable-MgO; R unstated in spreadsheet; compiler gas_constant_used_j_mol_k=8.314,supplement,"Holycross, M.",2026-08-31,draft,Perez1996GCA 60; 1387,Perez,1996,,Geochimica et Cosmochimica Acta,60,1387,10.1016/0016-7037(96)00016-6,"Zhang 2010 Table 1 xls, Entry# 696; Run# 85"
DDB000691,1.0.0,isothermal_d,,Sr,,,,tracer,none,unspecified,melt,Rhyolite8,,,,melt_rhyolite,,,false,false,Rhyolite8; SiO2=73.68;TiO2=0.28;Al2O3=13.64;FeOt=1.815;MnO=0.1;MgO=0.22;CaO=0.99;Na2O=4.57;K2O=4.09,wt_pct_oxide,73.68,0.28,13.64,,1.815,,,0.1,0.22,0.99,4.57,4.09,,,,,,anhydrous_total=99.28,,,,,,,1623.15,1623.15,1623.15,1623.15,K,1000000000,1000000000,1000000000,1000,MPa,,,,,piston_cylinder,2700,,,,,,,,,,,,,,,,,,2.62e-12,-11.5816987087,,,2.62e-12,m2/s,,,,EPMA,diffusion_couple,Electron microprobe,true,,,false,use_with_caution,,,provenance=compilation_2010; v0_source=zhang_table1; Type_of_dif_as_printed=Tracer; Type_of_exp_as_printed=diffusion couple; Analytical_as_printed=Electron microprobe; Apparatus_as_printed=PCA; Capsule_as_printed=Pt-Gr; pres_medium_as_printed=NaCl/Pyrex/crushable-MgO; R unstated in spreadsheet; compiler gas_constant_used_j_mol_k=8.314,supplement,"Holycross, M.",2026-08-31,draft,Perez1996GCA 60; 1387,Perez,1996,,Geochimica et Cosmochimica Acta,60,1387,10.1016/0016-7037(96)00016-6,"Zhang 2010 Table 1 xls, Entry# 697; Run# 77"
DDB000692,1.0.0,isothermal_d,,Sr,,,,tracer,none,unspecified,melt,Rhyolite8,,,,melt_rhyolite,,,false,false,Rhyolite8; SiO2=73.68;TiO2=0.28;Al2O3=13.64;FeOt=1.815;MnO=0.1;MgO=0.22;CaO=0.99;Na2O=4.57;K2O=4.09,wt_pct_oxide,73.68,0.28,13.64,,1.815,,,0.1,0.22,0.99,4.57,4.09,,,,,,anhydrous_total=99.28,,,,,,,1623.15,1623.15,1623.15,1623.15,K,1000000000,1000000000,1000000000,1000,MPa,,,,,piston_cylinder,1800,,,,,,,,,,,,,,,,,,5.26e-12,-11.2790142558,,,5.26e-12,m2/s,,,,EPMA,diffusion_couple,Electron microprobe,true,,,false,use_with_caution,,,provenance=compilation_2010; v0_source=zhang_table1; Type_of_dif_as_printed=Tracer; Type_of_exp_as_printed=diffusion couple; Analytical_as_printed=Electron microprobe; Apparatus_as_printed=PCA; Capsule_as_printed=Pt-Gr; pres_medium_as_printed=NaCl/Pyrex/crushable-MgO; R unstated in spreadsheet; compiler gas_constant_used_j_mol_k=8.314,supplement,"Holycross, M.",2026-08-31,draft,Perez1996GCA 60; 1387,Perez,1996,,Geochimica et Cosmochimica Acta,60,1387,10.1016/0016-7037(96)00016-6,"Zhang 2010 Table 1 xls, Entry# 698; Run# 72"
DDB000693,1.0.0,isothermal_d,,Sr,,,,tracer,none,unspecified,melt,Wet Rhyolite8,,,,melt_rhyolite,,,false,false,wet rhyolite8; SiO2=73.68;TiO2=0.28;Al2O3=13.64;FeOt=1.815;MnO=0.1;MgO=0.22;CaO=0.99;Na2O=4.57;K2O=4.09,wt_pct_oxide,73.68,0.28,13.64,,1.815,,,0.1,0.22,0.99,4.57,4.09,,,,,,anhydrous_total=99.28,true,0.79,,,,,1623.15,1623.15,1623.15,1623.15,K,1000000000,1000000000,1000000000,1000,MPa,,,,,piston_cylinder,1500,,,,,,,,,,,,,,,,,,3.89e-12,-11.4100503987,,,3.89e-12,m2/s,,,,EPMA,diffusion_couple,Electron microprobe,true,,,false,use_with_caution,,,provenance=compilation_2010; v0_source=zhang_table1; Type_of_dif_as_printed=Tracer; Type_of_exp_as_printed=diffusion couple; Analytical_as_printed=Electron microprobe; Apparatus_as_printed=PCA; Capsule_as_printed=Pt-Gr; pres_medium_as_printed=NaCl/Pyrex/crushable-MgO; R unstated in spreadsheet; compiler gas_constant_used_j_mol_k=8.314,supplement,"Holycross, M.",2026-08-31,draft,Perez1996GCA 60; 1387,Perez,1996,,Geochimica et Cosmochimica Acta,60,1387,10.1016/0016-7037(96)00016-6,"Zhang 2010 Table 1 xls, Entry# 699; Run# 84"
DDB000694,1.0.0,isothermal_d,,Sr,,,,tracer,none,unspecified,melt,Wet Rhyolite8,,,,melt_rhyolite,,,false,false,wet Rhyolite8; SiO2=73.68;TiO2=0.28;Al2O3=13.64;FeOt=1.815;MnO=0.1;MgO=0.22;CaO=0.99;Na2O=4.57;K2O=4.09,wt_pct_oxide,73.68,0.28,13.64,,1.815,,,0.1,0.22,0.99,4.57,4.09,,,,,,anhydrous_total=99.28,true,0.59,,,,,1673.15,1673.15,1673.15,1673.15,K,1000000000,1000000000,1000000000,1000,MPa,,,,,piston_cylinder,1800,,,,,,,,,,,,,,,,,,1.24e-11,-10.9065783148,,,1.24e-11,m2/s,,,,EPMA,diffusion_couple,Electron microprobe,true,,,false,use_with_caution,,,provenance=compilation_2010; v0_source=zhang_table1; Type_of_dif_as_printed=Tracer; Type_of_exp_as_printed=diffusion couple; Analytical_as_printed=Electron microprobe; Apparatus_as_printed=PCA; Capsule_as_printed=Gr; pres_medium_as_printed=NaCl/Pyrex/crushable-MgO; R unstated in spreadsheet; compiler gas_constant_used_j_mol_k=8.314,supplement,"Holycross, M.",2026-08-31,draft,Perez1996GCA 60; 1387,Perez,1996,,Geochimica et Cosmochimica Acta,60,1387,10.1016/0016-7037(96)00016-6,"Zhang 2010 Table 1 xls, Entry# 700; Run# 73"
DDB000695,1.0.0,isothermal_d,,Sr,,,,tracer,none,unspecified,melt,Rhyolite8,,,,melt_rhyolite,,,false,false,Rhyolite8; SiO2=73.68;TiO2=0.28;Al2O3=13.64;FeOt=1.815;MnO=0.1;MgO=0.22;CaO=0.99;Na2O=4.57;K2O=4.09,wt_pct_oxide,73.68,0.28,13.64,,1.815,,,0.1,0.22,0.99,4.57,4.09,,,,,,anhydrous_total=99.28,true,0.37,,,,,1673.15,1673.15,1673.15,1673.15,K,1000000000,1000000000,1000000000,1000,MPa,,,,,piston_cylinder,2700,,,,,,,,,,,,,,,,,,4.26e-12,-11.3705904009,,,4.26e-12,m2/s,,,,EPMA,diffusion_couple,Electron microprobe,true,,,false,use_with_caution,,,provenance=compilation_2010; v0_source=zhang_table1; Type_of_dif_as_printed=Tracer; Type_of_exp_as_printed=diffusion couple; Analytical_as_printed=Electron microprobe; Apparatus_as_printed=PCA; Capsule_as_printed=Pt-Gr; pres_medium_as_printed=NaCl/Pyrex/crushable-MgO; R unstated in spreadsheet; compiler gas_constant_used_j_mol_k=8.314,supplement,"Holycross, M.",2026-08-31,draft,Perez1996GCA 60; 1387,Perez,1996,,Geochimica et Cosmochimica Acta,60,1387,10.1016/0016-7037(96)00016-6,"Zhang 2010 Table 1 xls, Entry# 701; Run# 70"
DDB000696,1.0.0,isothermal_d,,Sr,,,,tracer,none,unspecified,melt,Wet Rhyolite8,,,,melt_rhyolite,,,false,false,wet rhyolite8; SiO2=73.68;TiO2=0.28;Al2O3=13.64;FeOt=1.815;MnO=0.1;MgO=0.22;CaO=0.99;Na2O=4.57;K2O=4.09,wt_pct_oxide,73.68,0.28,13.64,,1.815,,,0.1,0.22,0.99,4.57,4.09,,,,,,anhydrous_total=99.28,true,0.66,,,,,1673.15,1673.15,1673.15,1673.15,K,1000000000,1000000000,1000000000,1000,MPa,,,,,piston_cylinder,1200,,,,,,,,,,,,,,,,,,6.82e-12,-11.1662156253,,,6.82e-12,m2/s,,,,EPMA,diffusion_couple,Electron microprobe,true,,,false,use_with_caution,,,provenance=compilation_2010; v0_source=zhang_table1; Type_of_dif_as_printed=Tracer; Type_of_exp_as_printed=diffusion couple; Analytical_as_printed=Electron microprobe; Apparatus_as_printed=PCA; Capsule_as_printed=Gr; pres_medium_as_printed=NaCl/Pyrex/crushable-MgO; R unstated in spreadsheet; compiler gas_constant_used_j_mol_k=8.314,supplement,"Holycross, M.",2026-08-31,draft,Perez1996GCA 60; 1387,Perez,1996,,Geochimica et Cosmochimica Acta,60,1387,10.1016/0016-7037(96)00016-6,"Zhang 2010 Table 1 xls, Entry# 702; Run# 79"
DDB000697,1.0.0,isothermal_d,,Sr,,,,tracer,none,unspecified,melt,Jadeite melt,,,,melt_simple,,,false,false,Jadeite melt; SiO2=59.45;Al2O3=25.22;Na2O=15.33,wt_pct_oxide,59.45,,25.22,,,,,,,,15.33,,,,,,,anhydrous_total=100,,,,,,,1673.15,1673.15,1673.15,1673.15,K,1250000000,1250000000,1250000000,1250,MPa,,,,,piston_cylinder,14400,,,,,,,,,,,,,,,,,,1.5e-11,-10.8239087409,,,1.5e-11,m2/s,,,,SIMS,diffusion_couple,SIMS,true,,true,false,use_with_caution,,,provenance=compilation_2010; v0_source=zhang_table1; Type_of_dif_as_printed=Tracer; 1s_error_as_printed=8e-13 (on D or lnD unspecified; not converted); C_range_as_printed=0.496; Type_of_exp_as_printed=diffusion couple; Analytical_as_printed=SIMS; Apparatus_as_printed=PCA; Capsule_as_printed=Pt; pres_medium_as_printed=solid; R unstated in spreadsheet; compiler gas_constant_used_j_mol_k=8.314,supplement,"Holycross, M.",2026-08-31,draft,Nakamura1998GCA 62; 3151,Nakamura,1998,,Geochimica et Cosmochimica Acta,62,3151,10.1016/s0016-7037(98)00223-3,"Zhang 2010 Table 1 xls, Entry# 703"
