Repository: holycrossm/diffusion-coefficients

# Experimental diffusion coefficients (minerals and silicate melts)

**Pre-release / not published.** Schema v1.0.0. This folder is a GitHub-ready living table: canonical data is CSV, new rows arrive by pull request, and a static page searches the file in the browser. Nothing here is a citable compilation of record.

This is a QA build of 4630 experimental rows (minerals and silicate melts). Most numbers are staged from the 2010 RiMG 72 tables. Do not treat the repo as published, complete, or peer-reviewed.

File: site/data/diffusion_coefficients.csv (part 20 of 136)
DDB000698,1.0.0,isothermal_d,,Sr,,,,tracer,none,unspecified,melt,Jadeite melt,,,,melt_simple,,,false,false,Jadeite melt; SiO2=59.45;Al2O3=25.22;Na2O=15.33,wt_pct_oxide,59.45,,25.22,,,,,,,,15.33,,,,,,,anhydrous_total=100,,,,,,,1673.15,1673.15,1673.15,1673.15,K,1500000000,1500000000,1500000000,1500,MPa,,,,,piston_cylinder,14400,,,,,,,,,,,,,,,,,,1.67e-11,-10.7772835289,,,1.67e-11,m2/s,,,,SIMS,diffusion_couple,SIMS,true,,true,false,use_with_caution,,,provenance=compilation_2010; v0_source=zhang_table1; Type_of_dif_as_printed=Tracer; 1s_error_as_printed=4e-13 (on D or lnD unspecified; not converted); C_range_as_printed=0.496; Type_of_exp_as_printed=diffusion couple; Analytical_as_printed=SIMS; Apparatus_as_printed=PCA; Capsule_as_printed=Pt; pres_medium_as_printed=solid; R unstated in spreadsheet; compiler gas_constant_used_j_mol_k=8.314,supplement,"Holycross, M.",2026-08-31,draft,Nakamura1998GCA 62; 3151,Nakamura,1998,,Geochimica et Cosmochimica Acta,62,3151,10.1016/s0016-7037(98)00223-3,"Zhang 2010 Table 1 xls, Entry# 704"
DDB000699,1.0.0,isothermal_d,,Sr,,,,tracer,none,unspecified,melt,Jadeite melt,,,,melt_simple,,,false,false,Jadeite melt; SiO2=59.45;Al2O3=25.22;Na2O=15.33,wt_pct_oxide,59.45,,25.22,,,,,,,,15.33,,,,,,,anhydrous_total=100,,,,,,,1673.15,1673.15,1673.15,1673.15,K,2000000000,2000000000,2000000000,2000,MPa,,,,,piston_cylinder,14400,,,,,,,,,,,,,,,,,,1.66e-11,-10.779891912,,,1.66e-11,m2/s,,,,SIMS,diffusion_couple,SIMS,true,,true,false,use_with_caution,,,provenance=compilation_2010; v0_source=zhang_table1; Type_of_dif_as_printed=Tracer; 1s_error_as_printed=4e-13 (on D or lnD unspecified; not converted); C_range_as_printed=0.496; Type_of_exp_as_printed=diffusion couple; Analytical_as_printed=SIMS; Apparatus_as_printed=PCA; Capsule_as_printed=Pt; pres_medium_as_printed=solid; R unstated in spreadsheet; compiler gas_constant_used_j_mol_k=8.314,supplement,"Holycross, M.",2026-08-31,draft,Nakamura1998GCA 62; 3151,Nakamura,1998,,Geochimica et Cosmochimica Acta,62,3151,10.1016/s0016-7037(98)00223-3,"Zhang 2010 Table 1 xls, Entry# 705"
DDB000700,1.0.0,isothermal_d,,Sr,,,,tracer,none,unspecified,melt,Diopside melt,,,,melt_simple,,,false,false,Diopside melt; SiO2=55.49;MgO=18.61;CaO=25.9,wt_pct_oxide,55.49,,,,,,,,18.61,25.9,,,,,,,,anhydrous_total=100,,,,,,,1863.15,1863.15,1863.15,1863.15,K,1000000000,1000000000,1000000000,1000,MPa,,,,,piston_cylinder,900,,,,,,,,,,,,,,,,,,2.24e-10,-9.64975198167,,,2.24e-10,m2/s,,,,SIMS,diffusion_couple,SIMS,true,,true,false,use_with_caution,,,provenance=compilation_2010; v0_source=zhang_table1; Type_of_dif_as_printed=Tracer; 1s_error_as_printed=3e-11 (on D or lnD unspecified; not converted); C_range_as_printed=0.434; Type_of_exp_as_printed=diffusion couple; Analytical_as_printed=SIMS; Apparatus_as_printed=PCA; Capsule_as_printed=Pt; pres_medium_as_printed=solid; R unstated in spreadsheet; compiler gas_constant_used_j_mol_k=8.314,supplement,"Holycross, M.",2026-08-31,draft,Nakamura1998GCA 62; 3151,Nakamura,1998,,Geochimica et Cosmochimica Acta,62,3151,10.1016/s0016-7037(98)00223-3,"Zhang 2010 Table 1 xls, Entry# 706"
DDB000701,1.0.0,isothermal_d,,Sr,,,,tracer,none,unspecified,melt,Diopside melt,,,,melt_simple,,,false,false,Diopside melt; SiO2=55.49;MgO=18.61;CaO=25.9,wt_pct_oxide,55.49,,,,,,,,18.61,25.9,,,,,,,,anhydrous_total=100,,,,,,,1863.15,1863.15,1863.15,1863.15,K,1250000000,1250000000,1250000000,1250,MPa,,,,,piston_cylinder,1800,,,,,,,,,,,,,,,,,,2.09e-10,-9.67985371389,,,2.09e-10,m2/s,,,,SIMS,diffusion_couple,SIMS,true,,true,false,use_with_caution,,,provenance=compilation_2010; v0_source=zhang_table1; Type_of_dif_as_printed=Tracer; 1s_error_as_printed=1.6e-11 (on D or lnD unspecified; not converted); C_range_as_printed=0.434; Type_of_exp_as_printed=diffusion couple; Analytical_as_printed=SIMS; Apparatus_as_printed=PCA; Capsule_as_printed=Pt; pres_medium_as_printed=solid; R unstated in spreadsheet; compiler gas_constant_used_j_mol_k=8.314,supplement,"Holycross, M.",2026-08-31,draft,Nakamura1998GCA 62; 3151,Nakamura,1998,,Geochimica et Cosmochimica Acta,62,3151,10.1016/s0016-7037(98)00223-3,"Zhang 2010 Table 1 xls, Entry# 707"
DDB000702,1.0.0,isothermal_d,,Sr,,,,tracer,none,unspecified,melt,HR7 (HPG8),,,,melt_rhyolite,,,false,false,HR7 (HPG8); SiO2=79.425;Al2O3=11.64;Na2O=4.77;K2O=4.165,wt_pct_oxide,79.425,,11.64,,,,,,,,4.77,4.165,,,,,,anhydrous_total=100,true,0.02,,,,,1410.15,1410.15,1410.15,1410.15,K,100000,100000,100000,0.1,MPa,,,,,one_atm_furnace,1140240,,,,,,,,,,,,,,,,,,6.60693448008e-14,-13.18,,,6.60693448007595e-14,m2/s,,,,EPMA,diffusion_couple,Electron microprobe,true,,true,false,use_with_caution,,,provenance=compilation_2010; v0_source=zhang_table1; Type_of_dif_as_printed=Tracer; 1s_error_as_printed=1.58215499979797e-13 (on D or lnD unspecified; not converted); C_range_as_printed=0.07603; Type_of_exp_as_printed=diffusion couple; Analytical_as_printed=Electron microprobe; Apparatus_as_printed=furnace; Capsule_as_printed=Pt; pres_medium_as_printed=air; R unstated in spreadsheet; compiler gas_constant_used_j_mol_k=8.314,supplement,"Holycross, M.",2026-08-31,draft,Mungall1999GCA 63; 2599,Mungall,1999,,Geochimica et Cosmochimica Acta,63,2599,10.1016/s0016-7037(99)00209-4,"Zhang 2010 Table 1 xls, Entry# 708; Run# P1"
DDB000703,1.0.0,isothermal_d,,Sr,,,,tracer,none,unspecified,melt,HR7 (HPG8),,,,melt_rhyolite,,,false,false,HR7 (HPG8); SiO2=79.425;Al2O3=11.64;Na2O=4.77;K2O=4.165,wt_pct_oxide,79.425,,11.64,,,,,,,,4.77,4.165,,,,,,anhydrous_total=100,true,0.02,,,,,1673.15,1673.15,1673.15,1673.15,K,100000,100000,100000,0.1,MPa,,,,,one_atm_furnace,198120,,,,,,,,,,,,,,,,,,7.24435960075e-13,-12.14,,,7.24435960074987e-13,m2/s,,,,EPMA,diffusion_couple,Electron microprobe,true,,true,false,use_with_caution,,,provenance=compilation_2010; v0_source=zhang_table1; Type_of_dif_as_printed=Tracer; 1s_error_as_printed=5.50464896024173e-13 (on D or lnD unspecified; not converted); C_range_as_printed=0.07603; Type_of_exp_as_printed=diffusion couple; Analytical_as_printed=Electron microprobe; Apparatus_as_printed=furnace; Capsule_as_printed=Pt; pres_medium_as_printed=air; R unstated in spreadsheet; compiler gas_constant_used_j_mol_k=8.314,supplement,"Holycross, M.",2026-08-31,draft,Mungall1999GCA 63; 2599,Mungall,1999,,Geochimica et Cosmochimica Acta,63,2599,10.1016/s0016-7037(99)00209-4,"Zhang 2010 Table 1 xls, Entry# 709; Run# P13"
DDB000704,1.0.0,isothermal_d,,Sr,,,,tracer,none,unspecified,melt,HR7 (HPG8),,,,melt_rhyolite,,,false,false,HR7 (HPG8); SiO2=79.425;Al2O3=11.64;Na2O=4.77;K2O=4.165,wt_pct_oxide,79.425,,11.64,,,,,,,,4.77,4.165,,,,,,anhydrous_total=100,true,0.02,,,,,1773.15,1773.15,1773.15,1773.15,K,100000,100000,100000,0.1,MPa,,,,,one_atm_furnace,79980,,,,,,,,,,,,,,,,,,2.6302679919e-12,-11.58,,,2.63026799189537e-12,m2/s,,,,EPMA,diffusion_couple,Electron microprobe,true,,true,false,use_with_caution,,,provenance=compilation_2010; v0_source=zhang_table1; Type_of_dif_as_printed=Tracer; 1s_error_as_printed=1.69579644324095e-12 (on D or lnD unspecified; not converted); C_range_as_printed=0.07603; Type_of_exp_as_printed=diffusion couple; Analytical_as_printed=Electron microprobe; Apparatus_as_printed=furnace; Capsule_as_printed=Pt; pres_medium_as_printed=air; R unstated in spreadsheet; compiler gas_constant_used_j_mol_k=8.314,supplement,"Holycross, M.",2026-08-31,draft,Mungall1999GCA 63; 2599,Mungall,1999,,Geochimica et Cosmochimica Acta,63,2599,10.1016/s0016-7037(99)00209-4,"Zhang 2010 Table 1 xls, Entry# 710; Run# P14"
DDB000705,1.0.0,isothermal_d,,Sr,,,,tracer,none,unspecified,melt,HR7 (HPG8),,,,melt_rhyolite,,,false,false,HR7 (HPG8); SiO2=79.425;Al2O3=11.64;Na2O=4.77;K2O=4.165,wt_pct_oxide,79.425,,11.64,,,,,,,,4.77,4.165,,,,,,anhydrous_total=100,true,0.02,,,,,1873.15,1873.15,1873.15,1873.15,K,100000,100000,100000,0.1,MPa,,,,,one_atm_furnace,21600,,,,,,,,,,,,,,,,,,7.58577575029e-12,-11.12,,,7.58577575029183e-12,m2/s,,,,EPMA,diffusion_couple,Electron microprobe,true,,true,false,use_with_caution,,,provenance=compilation_2010; v0_source=zhang_table1; Type_of_dif_as_printed=Tracer; 1s_error_as_printed=8.73344708070885e-12 (on D or lnD unspecified; not converted); C_range_as_printed=0.07603; Type_of_exp_as_printed=diffusion couple; Analytical_as_printed=Electron microprobe; Apparatus_as_printed=furnace; Capsule_as_printed=Pt; pres_medium_as_printed=air; R unstated in spreadsheet; compiler gas_constant_used_j_mol_k=8.314,supplement,"Holycross, M.",2026-08-31,draft,Mungall1999GCA 63; 2599,Mungall,1999,,Geochimica et Cosmochimica Acta,63,2599,10.1016/s0016-7037(99)00209-4,"Zhang 2010 Table 1 xls, Entry# 711; Run# P3"
DDB000706,1.0.0,isothermal_d,,Sr,,,,tracer,none,unspecified,melt,Wet HR7 (HPG8),,,,melt_rhyolite,,,false,false,wet HR7 (HPG8); SiO2=79.425;Al2O3=11.64;Na2O=4.77;K2O=4.165,wt_pct_oxide,79.425,,11.64,,,,,,,,4.77,4.165,,,,,,anhydrous_total=100,true,3.61,,,,,1573.15,1573.15,1573.15,1573.15,K,1000000000,1000000000,1000000000,1000,MPa,,,,,piston_cylinder,7200,,,,,,,,,,,,,,,,,,2.57039578277e-11,-10.59,,,2.57039578276886e-11,m2/s,,,,EPMA,diffusion_couple,Electron microprobe,true,,,false,use_with_caution,,,provenance=compilation_2010; v0_source=zhang_table1; Type_of_dif_as_printed=Tracer; 1s_error_as_printed=1.30208210274963e-11 (on D or lnD unspecified; not converted); Type_of_exp_as_printed=diffusion couple; Analytical_as_printed=Electron microprobe; Apparatus_as_printed=PCA; Capsule_as_printed=Pt; pres_medium_as_printed=talc+pyrex+alumina; R unstated in spreadsheet; compiler gas_constant_used_j_mol_k=8.314,supplement,"Holycross, M.",2026-08-31,draft,Mungall1999GCA 63; 2599,Mungall,1999,,Geochimica et Cosmochimica Acta,63,2599,10.1016/s0016-7037(99)00209-4,"Zhang 2010 Table 1 xls, Entry# 712; Run# JMPC88"
DDB000707,1.0.0,isothermal_d,,Sr,,,,tracer,none,unspecified,melt,Wet HR7 (HPG8),,,,melt_rhyolite,,,false,false,wet HR7 (HPG8); SiO2=79.425;Al2O3=11.64;Na2O=4.77;K2O=4.165,wt_pct_oxide,79.425,,11.64,,,,,,,,4.77,4.165,,,,,,anhydrous_total=100,true,3.665,,,,,1873.15,1873.15,1873.15,1873.15,K,1000000000,1000000000,1000000000,1000,MPa,,,,,piston_cylinder,1800,,,,,,,,,,,,,,,,,,1.47910838817e-10,-9.83,,,1.4791083881682e-10,m2/s,,,,EPMA,diffusion_couple,Electron microprobe,true,,,false,use_with_caution,,,provenance=compilation_2010; v0_source=zhang_table1; Type_of_dif_as_printed=Tracer; 1s_error_as_printed=1.15796279467631e-10 (on D or lnD unspecified; not converted); Type_of_exp_as_printed=diffusion couple; Analytical_as_printed=Electron microprobe; Apparatus_as_printed=PCA; Capsule_as_printed=Pt; pres_medium_as_printed=talc+pyrex+alumina; R unstated in spreadsheet; compiler gas_constant_used_j_mol_k=8.314,supplement,"Holycross, M.",2026-08-31,draft,Mungall1999GCA 63; 2599,Mungall,1999,,Geochimica et Cosmochimica Acta,63,2599,10.1016/s0016-7037(99)00209-4,"Zhang 2010 Table 1 xls, Entry# 713; Run# JMPC87"
DDB000708,1.0.0,isothermal_d,,Sr,,,,tracer,none,unspecified,melt,HR7+Na2O,,,,melt_rhyolite,,,false,false,HR7+Na2O; SiO2=66.15;Al2O3=9.62;Na2O=20.59;K2O=3.64,wt_pct_oxide,66.15,,9.62,,,,,,,,20.59,3.64,,,,,,anhydrous_total=100,,,,,,,1083.15,1083.15,1083.15,1083.15,K,100000,100000,100000,0.1,MPa,,,,,one_atm_furnace,157560,,,,,,,,,,,,,,,,,,6.91830970919e-13,-12.16,,,6.91830970918933e-13,m2/s,,,,EPMA,diffusion_couple,Electron microprobe,true,,true,false,use_with_caution,,,provenance=compilation_2010; v0_source=zhang_table1; Type_of_dif_as_printed=Tracer; 1s_error_as_printed=3.34529932907002e-13 (on D or lnD unspecified; not converted); C_range_as_printed=0.07202; Type_of_exp_as_printed=diffusion couple; Analytical_as_printed=Electron microprobe; Apparatus_as_printed=furnace; Capsule_as_printed=Pt; pres_medium_as_printed=air; R unstated in spreadsheet; compiler gas_constant_used_j_mol_k=8.314,supplement,"Holycross, M.",2026-08-31,draft,Mungall1999GCA 63; 2599,Mungall,1999,,Geochimica et Cosmochimica Acta,63,2599,10.1016/s0016-7037(99)00209-4,"Zhang 2010 Table 1 xls, Entry# 714; Run# P8"
DDB000709,1.0.0,isothermal_d,,Sr,,,,tracer,none,unspecified,melt,HR7+Na2O,,,,melt_rhyolite,,,false,false,HR7+Na2O; SiO2=66.15;Al2O3=9.62;Na2O=20.59;K2O=3.64,wt_pct_oxide,66.15,,9.62,,,,,,,,20.59,3.64,,,,,,anhydrous_total=100,,,,,,,1233.15,1233.15,1233.15,1233.15,K,100000,100000,100000,0.1,MPa,,,,,one_atm_furnace,3600,,,,,,,,,,,,,,,,,,5.6234132519e-12,-11.25,,,5.62341325190348e-12,m2/s,,,,EPMA,diffusion_couple,Electron microprobe,true,,true,false,use_with_caution,,,provenance=compilation_2010; v0_source=zhang_table1; Type_of_dif_as_printed=Tracer; 1s_error_as_printed=4.143484008185e-12 (on D or lnD unspecified; not converted); C_range_as_printed=0.07202; Type_of_exp_as_printed=diffusion couple; Analytical_as_printed=Electron microprobe; Apparatus_as_printed=furnace; Capsule_as_printed=Pt; pres_medium_as_printed=air; R unstated in spreadsheet; compiler gas_constant_used_j_mol_k=8.314,supplement,"Holycross, M.",2026-08-31,draft,Mungall1999GCA 63; 2599,Mungall,1999,,Geochimica et Cosmochimica Acta,63,2599,10.1016/s0016-7037(99)00209-4,"Zhang 2010 Table 1 xls, Entry# 715; Run# P9"
DDB000710,1.0.0,isothermal_d,,Sr,,,,tracer,none,unspecified,melt,HR7+Na2O,,,,melt_rhyolite,,,false,false,HR7+Na2O; SiO2=66.15;Al2O3=9.62;Na2O=20.59;K2O=3.64,wt_pct_oxide,66.15,,9.62,,,,,,,,20.59,3.64,,,,,,anhydrous_total=100,,,,,,,1473.15,1473.15,1473.15,1473.15,K,100000,100000,100000,0.1,MPa,,,,,one_atm_furnace,1800,,,,,,,,,,,,,,,,,,3.98107170553e-11,-10.4,,,3.98107170553496e-11,m2/s,,,,EPMA,diffusion_couple,Electron microprobe,true,,true,false,use_with_caution,,,provenance=compilation_2010; v0_source=zhang_table1; Type_of_dif_as_printed=Tracer; 1s_error_as_printed=2.38335665445935e-11 (on D or lnD unspecified; not converted); C_range_as_printed=0.07202; Type_of_exp_as_printed=diffusion couple; Analytical_as_printed=Electron microprobe; Apparatus_as_printed=furnace; Capsule_as_printed=Pt; pres_medium_as_printed=air; R unstated in spreadsheet; compiler gas_constant_used_j_mol_k=8.314,supplement,"Holycross, M.",2026-08-31,draft,Mungall1999GCA 63; 2599,Mungall,1999,,Geochimica et Cosmochimica Acta,63,2599,10.1016/s0016-7037(99)00209-4,"Zhang 2010 Table 1 xls, Entry# 716; Run# P15"
DDB000711,1.0.0,isothermal_d,,Sr,,,,tracer,none,unspecified,melt,Albite melt,,,,melt_simple,,,false,false,Albite melt; SiO2=69.1;Al2O3=19.33;Na2O=11.74;K2O=0.022,wt_pct_oxide,69.1,,19.33,,,,,,,,11.74,0.022,,,,,,anhydrous_total=100.19,,,,,,,918.15,918.15,918.15,918.15,K,100000,100000,100000,0.1,MPa,,,,,one_atm_furnace,331200,,,,,,,,,,,,,,,,,,2.75422870334e-15,-14.56,,,2.75422870333816e-15,m2/s,,,,EPMA,thin_film,Electron microprobe,true,,,false,use_with_caution,,,provenance=compilation_2010; v0_source=zhang_table1; Type_of_dif_as_printed=Tracer; Type_of_exp_as_printed=thin source; Analytical_as_printed=Electron microprobe; Apparatus_as_printed=furnace; R unstated in spreadsheet; compiler gas_constant_used_j_mol_k=8.314,supplement,"Holycross, M.",2026-08-31,draft,Roselieb2002GCA 66; 109,Roselieb,2002,,Geochimica et Cosmochimica Acta,66,109,10.1016/s0016-7037(01)00754-2,"Zhang 2010 Table 1 xls, Entry# 717; Run# 9.021296"
DDB000712,1.0.0,isothermal_d,,Sr,,,,tracer,none,unspecified,melt,Albite melt,,,,melt_simple,,,false,false,Albite melt; SiO2=69.1;Al2O3=19.33;Na2O=11.74;K2O=0.022,wt_pct_oxide,69.1,,19.33,,,,,,,,11.74,0.022,,,,,,anhydrous_total=100.19,,,,,,,1073.15,1073.15,1073.15,1073.15,K,100000,100000,100000,0.1,MPa,,,,,one_atm_furnace,32580,,,,,,,,,,,,,,,,,,4.78630092323e-14,-13.32,,,4.78630092322636e-14,m2/s,,,,EPMA,thin_film,Electron microprobe,true,,,false,use_with_caution,,,provenance=compilation_2010; v0_source=zhang_table1; Type_of_dif_as_printed=Tracer; Type_of_exp_as_printed=thin source; Analytical_as_printed=Electron microprobe; Apparatus_as_printed=furnace; R unstated in spreadsheet; compiler gas_constant_used_j_mol_k=8.314,supplement,"Holycross, M.",2026-08-31,draft,Roselieb2002GCA 66; 109,Roselieb,2002,,Geochimica et Cosmochimica Acta,66,109,10.1016/s0016-7037(01)00754-2,"Zhang 2010 Table 1 xls, Entry# 718; Run# 12.130596"
DDB000713,1.0.0,isothermal_d,,Sr,,,,tracer,none,unspecified,melt,Albite melt,,,,melt_simple,,,false,false,Albite melt; SiO2=69.1;Al2O3=19.33;Na2O=11.74;K2O=0.022,wt_pct_oxide,69.1,,19.33,,,,,,,,11.74,0.022,,,,,,anhydrous_total=100.19,,,,,,,1073.15,1073.15,1073.15,1073.15,K,100000,100000,100000,0.1,MPa,,,,,one_atm_furnace,55860,,,,,,,,,,,,,,,,,,6.91830970919e-14,-13.16,,,6.91830970918935e-14,m2/s,,,,EPMA,thin_film,Electron microprobe,true,,,false,use_with_caution,,,provenance=compilation_2010; v0_source=zhang_table1; Type_of_dif_as_printed=Tracer; Type_of_exp_as_printed=thin source; Analytical_as_printed=Electron microprobe; Apparatus_as_printed=furnace; R unstated in spreadsheet; compiler gas_constant_used_j_mol_k=8.314,supplement,"Holycross, M.",2026-08-31,draft,Roselieb2002GCA 66; 109,Roselieb,2002,,Geochimica et Cosmochimica Acta,66,109,10.1016/s0016-7037(01)00754-2,"Zhang 2010 Table 1 xls, Entry# 719; Run# 8.021296"
DDB000714,1.0.0,isothermal_d,,Sr,,,,tracer,none,unspecified,melt,Albite melt,,,,melt_simple,,,false,false,Albite melt; SiO2=69.1;Al2O3=19.33;Na2O=11.74;K2O=0.022,wt_pct_oxide,69.1,,19.33,,,,,,,,11.74,0.022,,,,,,anhydrous_total=100.19,,,,,,,1173.15,1173.15,1173.15,1173.15,K,100000,100000,100000,0.1,MPa,,,,,one_atm_furnace,7200,,,,,,,,,,,,,,,,,,3.38844156139e-13,-12.47,,,3.38844156139201e-13,m2/s,,,,EPMA,thin_film,Electron microprobe,true,,,false,use_with_caution,,,provenance=compilation_2010; v0_source=zhang_table1; Type_of_dif_as_printed=Tracer; Type_of_exp_as_printed=thin source; Analytical_as_printed=Electron microprobe; Apparatus_as_printed=furnace; R unstated in spreadsheet; compiler gas_constant_used_j_mol_k=8.314,supplement,"Holycross, M.",2026-08-31,draft,Roselieb2002GCA 66; 109,Roselieb,2002,,Geochimica et Cosmochimica Acta,66,109,10.1016/s0016-7037(01)00754-2,"Zhang 2010 Table 1 xls, Entry# 720; Run# 7.021296"
DDB000715,1.0.0,isothermal_d,,Sr,,,,tracer,none,unspecified,melt,Albite melt,,,,melt_simple,,,false,false,Albite melt; SiO2=69.1;Al2O3=19.33;Na2O=11.74;K2O=0.022,wt_pct_oxide,69.1,,19.33,,,,,,,,11.74,0.022,,,,,,anhydrous_total=100.19,,,,,,,1293.15,1293.15,1293.15,1293.15,K,100000,100000,100000,0.1,MPa,,,,,one_atm_furnace,1800,,,,,,,,,,,,,,,,,,1.04712854805e-12,-11.98,,,1.0471285480509e-12,m2/s,,,,EPMA,thin_film,Electron microprobe,true,,,false,use_with_caution,,,provenance=compilation_2010; v0_source=zhang_table1; Type_of_dif_as_printed=Tracer; Type_of_exp_as_printed=thin source; Analytical_as_printed=Electron microprobe; Apparatus_as_printed=furnace; R unstated in spreadsheet; compiler gas_constant_used_j_mol_k=8.314,supplement,"Holycross, M.",2026-08-31,draft,Roselieb2002GCA 66; 109,Roselieb,2002,,Geochimica et Cosmochimica Acta,66,109,10.1016/s0016-7037(01)00754-2,"Zhang 2010 Table 1 xls, Entry# 721; Run# 13.130596"
DDB000716,1.0.0,isothermal_d,,Sr,,,,tracer,none,unspecified,melt,Albite melt,,,,melt_simple,,,false,false,Albite melt; SiO2=69.1;Al2O3=19.33;Na2O=11.74;K2O=0.022,wt_pct_oxide,69.1,,19.33,,,,,,,,11.74,0.022,,,,,,anhydrous_total=100.19,,,,,,,1293.15,1293.15,1293.15,1293.15,K,100000,100000,100000,0.1,MPa,,,,,one_atm_furnace,2700,,,,,,,,,,,,,,,,,,1.25892541179e-12,-11.9,,,1.25892541179416e-12,m2/s,,,,EPMA,thin_film,Electron microprobe,true,,,false,use_with_caution,,,provenance=compilation_2010; v0_source=zhang_table1; Type_of_dif_as_printed=Tracer; Type_of_exp_as_printed=thin source; Analytical_as_printed=Electron microprobe; Apparatus_as_printed=furnace; R unstated in spreadsheet; compiler gas_constant_used_j_mol_k=8.314,supplement,"Holycross, M.",2026-08-31,draft,Roselieb2002GCA 66; 109,Roselieb,2002,,Geochimica et Cosmochimica Acta,66,109,10.1016/s0016-7037(01)00754-2,"Zhang 2010 Table 1 xls, Entry# 722; Run# 6.021296"
DDB000717,1.0.0,isothermal_d,,Sr,,,,tracer,none,unspecified,melt,Jadeite melt,,,,melt_simple,,,false,false,Jadeite melt; SiO2=59.86;Al2O3=25.52;FeOt=0.023;MgO=0.004;CaO=0.018;Na2O=14.58;K2O=0.022,wt_pct_oxide,59.86,,25.52,,0.023,,,,0.004,0.018,14.58,0.022,,,,,,anhydrous_total=100.03,,,,,,,1073.15,1073.15,1073.15,1073.15,K,100000,100000,100000,0.1,MPa,,,,,one_atm_furnace,3600,,,,,,,,,,,,,,,,,,1.41253754462e-13,-12.85,,,1.41253754462275e-13,m2/s,,,,EPMA,thin_film,Electron microprobe,true,,,false,use_with_caution,,,provenance=compilation_2010; v0_source=zhang_table1; Type_of_dif_as_printed=Tracer; Type_of_exp_as_printed=thin source; Analytical_as_printed=Electron microprobe; Apparatus_as_printed=furnace; R unstated in spreadsheet; compiler gas_constant_used_j_mol_k=8.314,supplement,"Holycross, M.",2026-08-31,draft,Roselieb2002GCA 66; 109,Roselieb,2002,,Geochimica et Cosmochimica Acta,66,109,10.1016/s0016-7037(01)00754-2,"Zhang 2010 Table 1 xls, Entry# 723; Run# 4.130596"
DDB000718,1.0.0,isothermal_d,,Sr,,,,tracer,none,unspecified,melt,Jadeite melt,,,,melt_simple,,,false,false,Jadeite melt; SiO2=59.86;Al2O3=25.52;FeOt=0.023;MgO=0.004;CaO=0.018;Na2O=14.58;K2O=0.022,wt_pct_oxide,59.86,,25.52,,0.023,,,,0.004,0.018,14.58,0.022,,,,,,anhydrous_total=100.03,,,,,,,1073.15,1073.15,1073.15,1073.15,K,100000,100000,100000,0.1,MPa,,,,,one_atm_furnace,7200,,,,,,,,,,,,,,,,,,1.20226443462e-13,-12.92,,,1.20226443461741e-13,m2/s,,,,EPMA,thin_film,Electron microprobe,true,,,false,use_with_caution,,,provenance=compilation_2010; v0_source=zhang_table1; Type_of_dif_as_printed=Tracer; Type_of_exp_as_printed=thin source; Analytical_as_printed=Electron microprobe; Apparatus_as_printed=furnace; R unstated in spreadsheet; compiler gas_constant_used_j_mol_k=8.314,supplement,"Holycross, M.",2026-08-31,draft,Roselieb2002GCA 66; 109,Roselieb,2002,,Geochimica et Cosmochimica Acta,66,109,10.1016/s0016-7037(01)00754-2,"Zhang 2010 Table 1 xls, Entry# 724; Run# 3.130596"
DDB000719,1.0.0,isothermal_d,,Sr,,,,tracer,none,unspecified,melt,Jadeite melt,,,,melt_simple,,,false,false,Jadeite melt; SiO2=59.86;Al2O3=25.52;FeOt=0.023;MgO=0.004;CaO=0.018;Na2O=14.58;K2O=0.022,wt_pct_oxide,59.86,,25.52,,0.023,,,,0.004,0.018,14.58,0.022,,,,,,anhydrous_total=100.03,,,,,,,1073.15,1073.15,1073.15,1073.15,K,100000,100000,100000,0.1,MPa,,,,,one_atm_furnace,32580,,,,,,,,,,,,,,,,,,9.77237220956e-14,-13.01,,,9.77237220955807e-14,m2/s,,,,EPMA,thin_film,Electron microprobe,true,,,false,use_with_caution,,,provenance=compilation_2010; v0_source=zhang_table1; Type_of_dif_as_printed=Tracer; Type_of_exp_as_printed=thin source; Analytical_as_printed=Electron microprobe; Apparatus_as_printed=furnace; R unstated in spreadsheet; compiler gas_constant_used_j_mol_k=8.314,supplement,"Holycross, M.",2026-08-31,draft,Roselieb2002GCA 66; 109,Roselieb,2002,,Geochimica et Cosmochimica Acta,66,109,10.1016/s0016-7037(01)00754-2,"Zhang 2010 Table 1 xls, Entry# 725; Run# 1.130596"
DDB000720,1.0.0,isothermal_d,,Sr,,,,tracer,none,unspecified,melt,Jadeite melt,,,,melt_simple,,,false,false,Jadeite melt; SiO2=59.86;Al2O3=25.52;FeOt=0.023;MgO=0.004;CaO=0.018;Na2O=14.58;K2O=0.022,wt_pct_oxide,59.86,,25.52,,0.023,,,,0.004,0.018,14.58,0.022,,,,,,anhydrous_total=100.03,,,,,,,1073.15,1073.15,1073.15,1073.15,K,100000,100000,100000,0.1,MPa,,,,,one_atm_furnace,32580,,,,,,,,,,,,,,,,,,1.09647819614e-13,-12.96,,,1.09647819614318e-13,m2/s,,,,EPMA,thin_film,Electron microprobe,true,,,false,use_with_caution,,,provenance=compilation_2010; v0_source=zhang_table1; Type_of_dif_as_printed=Tracer; Type_of_exp_as_printed=thin source; Analytical_as_printed=Electron microprobe; Apparatus_as_printed=furnace; R unstated in spreadsheet; compiler gas_constant_used_j_mol_k=8.314,supplement,"Holycross, M.",2026-08-31,draft,Roselieb2002GCA 66; 109,Roselieb,2002,,Geochimica et Cosmochimica Acta,66,109,10.1016/s0016-7037(01)00754-2,"Zhang 2010 Table 1 xls, Entry# 726; Run# 2.130596"
DDB000721,1.0.0,isothermal_d,,Sr,,,,tracer,none,unspecified,melt,Jadeite melt,,,,melt_simple,,,false,false,Jadeite melt; SiO2=59.86;Al2O3=25.52;FeOt=0.023;MgO=0.004;CaO=0.018;Na2O=14.58;K2O=0.022,wt_pct_oxide,59.86,,25.52,,0.023,,,,0.004,0.018,14.58,0.022,,,,,,anhydrous_total=100.03,,,,,,,1173.15,1173.15,1173.15,1173.15,K,100000,100000,100000,0.1,MPa,,,,,one_atm_furnace,3600,,,,,,,,,,,,,,,,,,5.49540873858e-13,-12.26,,,5.49540873857622e-13,m2/s,,,,EPMA,thin_film,Electron microprobe,true,,,false,use_with_caution,,,provenance=compilation_2010; v0_source=zhang_table1; Type_of_dif_as_printed=Tracer; Type_of_exp_as_printed=thin source; Analytical_as_printed=Electron microprobe; Apparatus_as_printed=furnace; R unstated in spreadsheet; compiler gas_constant_used_j_mol_k=8.314,supplement,"Holycross, M.",2026-08-31,draft,Roselieb2002GCA 66; 109,Roselieb,2002,,Geochimica et Cosmochimica Acta,66,109,10.1016/s0016-7037(01)00754-2,"Zhang 2010 Table 1 xls, Entry# 727; Run# 6.130596"
DDB000722,1.0.0,isothermal_d,,Sr,,,,tracer,none,unspecified,melt,Jadeite melt,,,,melt_simple,,,false,false,Jadeite melt; SiO2=59.86;Al2O3=25.52;FeOt=0.023;MgO=0.004;CaO=0.018;Na2O=14.58;K2O=0.022,wt_pct_oxide,59.86,,25.52,,0.023,,,,0.004,0.018,14.58,0.022,,,,,,anhydrous_total=100.03,,,,,,,1173.15,1173.15,1173.15,1173.15,K,100000,100000,100000,0.1,MPa,,,,,one_atm_furnace,3600,,,,,,,,,,,,,,,,,,5.6234132519e-13,-12.25,,,5.62341325190347e-13,m2/s,,,,EPMA,thin_film,Electron microprobe,true,,,false,use_with_caution,,,provenance=compilation_2010; v0_source=zhang_table1; Type_of_dif_as_printed=Tracer; Type_of_exp_as_printed=thin source; Analytical_as_printed=Electron microprobe; Apparatus_as_printed=furnace; R unstated in spreadsheet; compiler gas_constant_used_j_mol_k=8.314,supplement,"Holycross, M.",2026-08-31,draft,Roselieb2002GCA 66; 109,Roselieb,2002,,Geochimica et Cosmochimica Acta,66,109,10.1016/s0016-7037(01)00754-2,"Zhang 2010 Table 1 xls, Entry# 728; Run# 7.130596"
DDB000723,1.0.0,isothermal_d,,Sr,,,,tracer,none,unspecified,melt,Jadeite melt,,,,melt_simple,,,false,false,Jadeite melt; SiO2=59.86;Al2O3=25.52;FeOt=0.023;MgO=0.004;CaO=0.018;Na2O=14.58;K2O=0.022,wt_pct_oxide,59.86,,25.52,,0.023,,,,0.004,0.018,14.58,0.022,,,,,,anhydrous_total=100.03,,,,,,,1173.15,1173.15,1173.15,1173.15,K,100000,100000,100000,0.1,MPa,,,,,one_atm_furnace,3600,,,,,,,,,,,,,,,,,,5.75439937337e-13,-12.24,,,5.75439937337155e-13,m2/s,,,,EPMA,thin_film,Electron microprobe,true,,,false,use_with_caution,,,provenance=compilation_2010; v0_source=zhang_table1; Type_of_dif_as_printed=Tracer; Type_of_exp_as_printed=thin source; Analytical_as_printed=Electron microprobe; Apparatus_as_printed=furnace; R unstated in spreadsheet; compiler gas_constant_used_j_mol_k=8.314,supplement,"Holycross, M.",2026-08-31,draft,Roselieb2002GCA 66; 109,Roselieb,2002,,Geochimica et Cosmochimica Acta,66,109,10.1016/s0016-7037(01)00754-2,"Zhang 2010 Table 1 xls, Entry# 729; Run# 8.130596"
DDB000724,1.0.0,isothermal_d,,Sr,,,,tracer,none,unspecified,melt,Jadeite melt,,,,melt_simple,,,false,false,Jadeite melt; SiO2=59.86;Al2O3=25.52;FeOt=0.023;MgO=0.004;CaO=0.018;Na2O=14.58;K2O=0.022,wt_pct_oxide,59.86,,25.52,,0.023,,,,0.004,0.018,14.58,0.022,,,,,,anhydrous_total=100.03,,,,,,,1173.15,1173.15,1173.15,1173.15,K,100000,100000,100000,0.1,MPa,,,,,one_atm_furnace,14400,,,,,,,,,,,,,,,,,,5.12861383991e-13,-12.29,,,5.12861383991365e-13,m2/s,,,,EPMA,thin_film,Electron microprobe,true,,,false,use_with_caution,,,provenance=compilation_2010; v0_source=zhang_table1; Type_of_dif_as_printed=Tracer; Type_of_exp_as_printed=thin source; Analytical_as_printed=Electron microprobe; Apparatus_as_printed=furnace; R unstated in spreadsheet; compiler gas_constant_used_j_mol_k=8.314,supplement,"Holycross, M.",2026-08-31,draft,Roselieb2002GCA 66; 109,Roselieb,2002,,Geochimica et Cosmochimica Acta,66,109,10.1016/s0016-7037(01)00754-2,"Zhang 2010 Table 1 xls, Entry# 730; Run# 5.130596"
DDB000725,1.0.0,isothermal_d,,Sr,,,,tracer,none,unspecified,melt,Jadeite melt,,,,melt_simple,,,false,false,Jadeite melt; SiO2=59.86;Al2O3=25.52;FeOt=0.023;MgO=0.004;CaO=0.018;Na2O=14.58;K2O=0.022,wt_pct_oxide,59.86,,25.52,,0.023,,,,0.004,0.018,14.58,0.022,,,,,,anhydrous_total=100.03,,,,,,,1293.15,1293.15,1293.15,1293.15,K,100000,100000,100000,0.1,MPa,,,,,one_atm_furnace,1800,,,,,,,,,,,,,,,,,,1.99526231497e-12,-11.7,,,1.99526231496888e-12,m2/s,,,,EPMA,thin_film,Electron microprobe,true,,,false,use_with_caution,,,provenance=compilation_2010; v0_source=zhang_table1; Type_of_dif_as_printed=Tracer; Type_of_exp_as_printed=thin source; Analytical_as_printed=Electron microprobe; Apparatus_as_printed=furnace; R unstated in spreadsheet; compiler gas_constant_used_j_mol_k=8.314,supplement,"Holycross, M.",2026-08-31,draft,Roselieb2002GCA 66; 109,Roselieb,2002,,Geochimica et Cosmochimica Acta,66,109,10.1016/s0016-7037(01)00754-2,"Zhang 2010 Table 1 xls, Entry# 731; Run# 9.130596"
DDB000726,1.0.0,isothermal_d,,Sr,,,,tracer,none,unspecified,melt,Jadeite melt,,,,melt_simple,,,false,false,Jadeite melt; SiO2=59.86;Al2O3=25.52;FeOt=0.023;MgO=0.004;CaO=0.018;Na2O=14.58;K2O=0.022,wt_pct_oxide,59.86,,25.52,,0.023,,,,0.004,0.018,14.58,0.022,,,,,,anhydrous_total=100.03,,,,,,,1293.15,1293.15,1293.15,1293.15,K,100000,100000,100000,0.1,MPa,,,,,one_atm_furnace,1800,,,,,,,,,,,,,,,,,,2.23872113857e-12,-11.65,,,2.23872113856833e-12,m2/s,,,,EPMA,thin_film,Electron microprobe,true,,,false,use_with_caution,,,provenance=compilation_2010; v0_source=zhang_table1; Type_of_dif_as_printed=Tracer; Type_of_exp_as_printed=thin source; Analytical_as_printed=Electron microprobe; Apparatus_as_printed=furnace; R unstated in spreadsheet; compiler gas_constant_used_j_mol_k=8.314,supplement,"Holycross, M.",2026-08-31,draft,Roselieb2002GCA 66; 109,Roselieb,2002,,Geochimica et Cosmochimica Acta,66,109,10.1016/s0016-7037(01)00754-2,"Zhang 2010 Table 1 xls, Entry# 732; Run# 10.130596"
DDB000727,1.0.0,isothermal_d,,Sr,,,,tracer,none,unspecified,melt,Jadeite melt,,,,melt_simple,,,false,false,Jadeite melt; SiO2=59.86;Al2O3=25.52;FeOt=0.023;MgO=0.004;CaO=0.018;Na2O=14.58;K2O=0.022,wt_pct_oxide,59.86,,25.52,,0.023,,,,0.004,0.018,14.58,0.022,,,,,,anhydrous_total=100.03,,,,,,,1293.15,1293.15,1293.15,1293.15,K,100000,100000,100000,0.1,MPa,,,,,one_atm_furnace,3300,,,,,,,,,,,,,,,,,,1.86208713666e-12,-11.73,,,1.86208713666286e-12,m2/s,,,,EPMA,thin_film,Electron microprobe,true,,,false,use_with_caution,,,provenance=compilation_2010; v0_source=zhang_table1; Type_of_dif_as_printed=Tracer; Type_of_exp_as_printed=thin source; Analytical_as_printed=Electron microprobe; Apparatus_as_printed=furnace; R unstated in spreadsheet; compiler gas_constant_used_j_mol_k=8.314,supplement,"Holycross, M.",2026-08-31,draft,Roselieb2002GCA 66; 109,Roselieb,2002,,Geochimica et Cosmochimica Acta,66,109,10.1016/s0016-7037(01)00754-2,"Zhang 2010 Table 1 xls, Entry# 733; Run# 3.090196"
DDB000728,1.0.0,isothermal_d,,Sr,,,,tracer,none,unspecified,melt,Jadeite melt,,,,melt_simple,,,false,false,Jadeite melt; SiO2=59.86;Al2O3=25.52;FeOt=0.023;MgO=0.004;CaO=0.018;Na2O=14.58;K2O=0.022,wt_pct_oxide,59.86,,25.52,,0.023,,,,0.004,0.018,14.58,0.022,,,,,,anhydrous_total=100.03,,,,,,,1293.15,1293.15,1293.15,1293.15,K,100000,100000,100000,0.1,MPa,,,,,one_atm_furnace,3300,,,,,,,,,,,,,,,,,,1.81970085861e-12,-11.74,,,1.81970085860998e-12,m2/s,,,,EPMA,thin_film,Electron microprobe,true,,,false,use_with_caution,,,provenance=compilation_2010; v0_source=zhang_table1; Type_of_dif_as_printed=Tracer; Type_of_exp_as_printed=thin source; Analytical_as_printed=Electron microprobe; Apparatus_as_printed=furnace; R unstated in spreadsheet; compiler gas_constant_used_j_mol_k=8.314,supplement,"Holycross, M.",2026-08-31,draft,Roselieb2002GCA 66; 109,Roselieb,2002,,Geochimica et Cosmochimica Acta,66,109,10.1016/s0016-7037(01)00754-2,"Zhang 2010 Table 1 xls, Entry# 734; Run# 4.090196"
DDB000729,1.0.0,isothermal_d,,Sr,,,,tracer,none,unspecified,melt,Jadeite melt,,,,melt_simple,,,false,false,Jadeite melt; SiO2=59.86;Al2O3=25.52;FeOt=0.023;MgO=0.004;CaO=0.018;Na2O=14.58;K2O=0.022,wt_pct_oxide,59.86,,25.52,,0.023,,,,0.004,0.018,14.58,0.022,,,,,,anhydrous_total=100.03,,,,,,,1293.15,1293.15,1293.15,1293.15,K,100000,100000,100000,0.1,MPa,,,,,one_atm_furnace,7200,,,,,,,,,,,,,,,,,,2.23872113857e-12,-11.65,,,2.23872113856833e-12,m2/s,,,,EPMA,thin_film,Electron microprobe,true,,,false,use_with_caution,,,provenance=compilation_2010; v0_source=zhang_table1; Type_of_dif_as_printed=Tracer; Type_of_exp_as_printed=thin source; Analytical_as_printed=Electron microprobe; Apparatus_as_printed=furnace; R unstated in spreadsheet; compiler gas_constant_used_j_mol_k=8.314,supplement,"Holycross, M.",2026-08-31,draft,Roselieb2002GCA 66; 109,Roselieb,2002,,Geochimica et Cosmochimica Acta,66,109,10.1016/s0016-7037(01)00754-2,"Zhang 2010 Table 1 xls, Entry# 735; Run# 11.130596"
DDB000730,1.0.0,isothermal_d,,Sr,,,,tracer,none,unspecified,melt,Basalt7-basanite,,,,melt_basalt,,,false,false,Basalt7-basanite; SiO2=45.87;TiO2=1.95;Al2O3=14.55;FeOt=9.795;MnO=0.18;MgO=11.92;CaO=11.145;Na2O=3.04;K2O=0.755;P2O5=0.52,wt_pct_oxide,45.87,1.95,14.55,,9.795,,,0.18,11.92,11.145,3.04,0.755,0.52,,,,,anhydrous_total=99.725,,,,,,,1723.15,1723.15,1723.15,1723.15,K,900000000,900000000,900000000,900,MPa,,,,,piston_cylinder,420,,,,,,,,,,,,,,,,,,1.7e-10,-9.76955107862,,,1.7e-10,m2/s,,,,SIMS,diffusion_couple,SIMS,true,,,false,use_with_caution,,,provenance=compilation_2010; v0_source=zhang_table1; Type_of_dif_as_printed=Tracer; 1s_error_as_printed=1e-11 (on D or lnD unspecified; not converted); Type_of_exp_as_printed=diffusion couple; Analytical_as_printed=SIMS; Apparatus_as_printed=PCA; Capsule_as_printed=graphite and Mo-Pt; pres_medium_as_printed=Salt-pyrex-MgO; R unstated in spreadsheet; compiler gas_constant_used_j_mol_k=8.314,supplement,"Holycross, M.",2026-08-31,draft,Lundstrom2003G3 10.1029/2001GC000224,Lundstrom,2003,,G,,,,"Zhang 2010 Table 1 xls, Entry# 736; Run# MMD-30"
DDB000731,1.0.0,isothermal_d,,Sr,,,,tracer,none,unspecified,melt,Trachyte1,,,,melt_alkaline,,,false,false,Trachyte1; SiO2=62.37;TiO2=0.48;Al2O3=18.61;FeOt=3.68;MgO=0.24;CaO=1.73;Na2O=5.43;K2O=7.25,wt_pct_oxide,62.37,0.48,18.61,,3.68,,,,0.24,1.73,5.43,7.25,,,,,,anhydrous_total=99.79,true,0.1,,,,,1323.15,1323.15,1323.15,1323.15,K,500000000,500000000,500000000,500,MPa,,,,,internally_heated_pressure_vessel,72000,,,,,,,,,,,,,,,,,,1.69824365246e-13,-12.77,,,1.69824365246174e-13,m2/s,,,,other,diffusion_couple,Synchotron XRF,true,,,false,use_with_caution,,,provenance=compilation_2010; v0_source=zhang_table1; Type_of_dif_as_printed=Tracer; 1s_error_as_printed=2.3462103110581e-14 (on D or lnD unspecified; not converted); Type_of_exp_as_printed=diffusion triple; Analytical_as_printed=Synchotron XRF; Apparatus_as_printed=IHPV; Capsule_as_printed=Au80Pd20; pres_medium_as_printed=Ar; R unstated in spreadsheet; compiler gas_constant_used_j_mol_k=8.314,supplement,"Holycross, M.",2026-08-31,draft,Behrens2009CG 259; 63,Behrens,2009,,Chemical Geology,259,63,10.1016/j.chemgeo.2008.10.014,"Zhang 2010 Table 1 xls, Entry# 737; Run# T6"
DDB000732,1.0.0,isothermal_d,,Sr,,,,tracer,none,unspecified,melt,Trachyte1,,,,melt_alkaline,,,false,false,Trachyte1; SiO2=62.37;TiO2=0.48;Al2O3=18.61;FeOt=3.68;MgO=0.24;CaO=1.73;Na2O=5.43;K2O=7.25,wt_pct_oxide,62.37,0.48,18.61,,3.68,,,,0.24,1.73,5.43,7.25,,,,,,anhydrous_total=99.79,true,0.04,,,,,1423.15,1423.15,1423.15,1423.15,K,500000000,500000000,500000000,500,MPa,,,,,internally_heated_pressure_vessel,18000,,,,,,,,,,,,,,,,,,4.07380277804e-13,-12.39,,,4.07380277804112e-13,m2/s,,,,other,diffusion_couple,Synchotron XRF,true,,,false,use_with_caution,,,provenance=compilation_2010; v0_source=zhang_table1; Type_of_dif_as_printed=Tracer; 1s_error_as_printed=4.69013877425761e-14 (on D or lnD unspecified; not converted); Type_of_exp_as_printed=diffusion triple; Analytical_as_printed=Synchotron XRF; Apparatus_as_printed=IHPV; Capsule_as_printed=Au80Pd20; pres_medium_as_printed=Ar; R unstated in spreadsheet; compiler gas_constant_used_j_mol_k=8.314,supplement,"Holycross, M.",2026-08-31,draft,Behrens2009CG 259; 63,Behrens,2009,,Chemical Geology,259,63,10.1016/j.chemgeo.2008.10.014,"Zhang 2010 Table 1 xls, Entry# 738; Run# T10"
DDB000733,1.0.0,isothermal_d,,Sr,,,,tracer,none,unspecified,melt,Trachyte1,,,,melt_alkaline,,,false,false,Trachyte1; SiO2=62.37;TiO2=0.48;Al2O3=18.61;FeOt=3.68;MgO=0.24;CaO=1.73;Na2O=5.43;K2O=7.25,wt_pct_oxide,62.37,0.48,18.61,,3.68,,,,0.24,1.73,5.43,7.25,,,,,,anhydrous_total=99.79,true,0.08,,,,,1423.15,1423.15,1423.15,1423.15,K,500000000,500000000,500000000,500,MPa,,,,,internally_heated_pressure_vessel,18000,,,,,,,,,,,,,,,,,,4.67735141287e-13,-12.33,,,4.67735141287197e-13,m2/s,,,,other,diffusion_couple,Synchotron XRF,true,,,false,use_with_caution,,,provenance=compilation_2010; v0_source=zhang_table1; Type_of_dif_as_printed=Tracer; 1s_error_as_printed=5.38499981898682e-14 (on D or lnD unspecified; not converted); Type_of_exp_as_printed=diffusion triple; Analytical_as_printed=Synchotron XRF; Apparatus_as_printed=IHPV; Capsule_as_printed=Au80Pd20; pres_medium_as_printed=Ar; R unstated in spreadsheet; compiler gas_constant_used_j_mol_k=8.314,supplement,"Holycross, M.",2026-08-31,draft,Behrens2009CG 259; 63,Behrens,2009,,Chemical Geology,259,63,10.1016/j.chemgeo.2008.10.014,"Zhang 2010 Table 1 xls, Entry# 739; Run# TR2"
DDB000734,1.0.0,isothermal_d,,Sr,,,,tracer,none,unspecified,melt,Trachyte1,,,,melt_alkaline,,,false,false,Trachyte1; SiO2=62.37;TiO2=0.48;Al2O3=18.61;FeOt=3.68;MgO=0.24;CaO=1.73;Na2O=5.43;K2O=7.25,wt_pct_oxide,62.37,0.48,18.61,,3.68,,,,0.24,1.73,5.43,7.25,,,,,,anhydrous_total=99.79,true,0.07,,,,,1468.15,1468.15,1468.15,1468.15,K,500000000,500000000,500000000,500,MPa,,,,,internally_heated_pressure_vessel,10800,,,,,,,,,,,,,,,,,,7.41310241301e-13,-12.13,,,7.41310241300914e-13,m2/s,,,,other,diffusion_couple,Synchotron XRF,true,,,false,use_with_caution,,,provenance=compilation_2010; v0_source=zhang_table1; Type_of_dif_as_printed=Tracer; 1s_error_as_printed=8.53464955451652e-14 (on D or lnD unspecified; not converted); Type_of_exp_as_printed=diffusion triple; Analytical_as_printed=Synchotron XRF; Apparatus_as_printed=IHPV; Capsule_as_printed=Au80Pd20; pres_medium_as_printed=Ar; R unstated in spreadsheet; compiler gas_constant_used_j_mol_k=8.314,supplement,"Holycross, M.",2026-08-31,draft,Behrens2009CG 259; 63,Behrens,2009,,Chemical Geology,259,63,10.1016/j.chemgeo.2008.10.014,"Zhang 2010 Table 1 xls, Entry# 740; Run# T1"
DDB000735,1.0.0,isothermal_d,,Sr,,,,tracer,none,unspecified,melt,Trachyte1,,,,melt_alkaline,,,false,false,Trachyte1; SiO2=62.37;TiO2=0.48;Al2O3=18.61;FeOt=3.68;MgO=0.24;CaO=1.73;Na2O=5.43;K2O=7.25,wt_pct_oxide,62.37,0.48,18.61,,3.68,,,,0.24,1.73,5.43,7.25,,,,,,anhydrous_total=99.79,true,0.06,,,,,1523.15,1523.15,1523.15,1523.15,K,500000000,500000000,500000000,500,MPa,,,,,internally_heated_pressure_vessel,18000,,,,,,,,,,,,,,,,,,1.41253754462e-12,-11.85,,,1.41253754462275e-12,m2/s,,,,other,diffusion_couple,Synchotron XRF,true,,,false,use_with_caution,,,provenance=compilation_2010; v0_source=zhang_table1; Type_of_dif_as_printed=Tracer; 1s_error_as_printed=1.30099515741711e-13 (on D or lnD unspecified; not converted); Type_of_exp_as_printed=diffusion triple; Analytical_as_printed=Synchotron XRF; Apparatus_as_printed=IHPV; Capsule_as_printed=Au80Pd20; pres_medium_as_printed=Ar; R unstated in spreadsheet; compiler gas_constant_used_j_mol_k=8.314,supplement,"Holycross, M.",2026-08-31,draft,Behrens2009CG 259; 63,Behrens,2009,,Chemical Geology,259,63,10.1016/j.chemgeo.2008.10.014,"Zhang 2010 Table 1 xls, Entry# 741; Run# TR1"
