Repository: holycrossm/diffusion-coefficients

# Experimental diffusion coefficients (minerals and silicate melts)

**Pre-release / not published.** Schema v1.0.0. This folder is a GitHub-ready living table: canonical data is CSV, new rows arrive by pull request, and a static page searches the file in the browser. Nothing here is a citable compilation of record.

This is a QA build of 4630 experimental rows (minerals and silicate melts). Most numbers are staged from the 2010 RiMG 72 tables. Do not treat the repo as published, complete, or peer-reviewed.

File: site/data/diffusion_coefficients.csv (part 21 of 136)
DDB000736,1.0.0,isothermal_d,,Sr,,,,tracer,none,unspecified,melt,Trachyte1,,,,melt_alkaline,,,false,false,Trachyte1; SiO2=62.37;TiO2=0.48;Al2O3=18.61;FeOt=3.68;MgO=0.24;CaO=1.73;Na2O=5.43;K2O=7.25,wt_pct_oxide,62.37,0.48,18.61,,3.68,,,,0.24,1.73,5.43,7.25,,,,,,anhydrous_total=99.79,true,0.06,,,,,1527.15,1527.15,1527.15,1527.15,K,500000000,500000000,500000000,500,MPa,,,,,internally_heated_pressure_vessel,72000,,,,,,,,,,,,,,,,,,1.23026877081e-12,-11.91,,,1.23026877081238e-12,m2/s,,,,other,diffusion_couple,Synchotron XRF,true,,,false,use_with_caution,,,provenance=compilation_2010; v0_source=zhang_table1; Type_of_dif_as_printed=Tracer; 1s_error_as_printed=1.13311941281948e-13 (on D or lnD unspecified; not converted); Type_of_exp_as_printed=diffusion triple; Analytical_as_printed=Synchotron XRF; Apparatus_as_printed=IHPV; Capsule_as_printed=Au80Pd20; pres_medium_as_printed=Ar; R unstated in spreadsheet; compiler gas_constant_used_j_mol_k=8.314,supplement,"Holycross, M.",2026-08-31,draft,Behrens2009CG 259; 63,Behrens,2009,,Chemical Geology,259,63,10.1016/j.chemgeo.2008.10.014,"Zhang 2010 Table 1 xls, Entry# 742; Run# T3"
DDB000737,1.0.0,isothermal_d,,Sr,,,,tracer,none,unspecified,melt,Wet Trachyte1,,,,melt_alkaline,,,false,false,wet trachyte1; SiO2=62.37;TiO2=0.48;Al2O3=18.61;FeOt=3.68;MgO=0.24;CaO=1.73;Na2O=5.43;K2O=7.25,wt_pct_oxide,62.37,0.48,18.61,,3.68,,,,0.24,1.73,5.43,7.25,,,,,,anhydrous_total=99.79,true,1.71,,,,,1323.15,1323.15,1323.15,1323.15,K,500000000,500000000,500000000,500,MPa,,,,,internally_heated_pressure_vessel,72000,,,,,,,,,,,,,,,,,,6.3095734448e-12,-11.2,,,6.30957344480193e-12,m2/s,,,,other,diffusion_couple,Synchotron XRF,true,,,false,use_with_caution,,,provenance=compilation_2010; v0_source=zhang_table1; Type_of_dif_as_printed=Tracer; 1s_error_as_printed=2.03396616600128e-12 (on D or lnD unspecified; not converted); Type_of_exp_as_printed=diffusion triple; Analytical_as_printed=Synchotron XRF; Apparatus_as_printed=IHPV; Capsule_as_printed=Au80Pd20; pres_medium_as_printed=Ar; R unstated in spreadsheet; compiler gas_constant_used_j_mol_k=8.314,supplement,"Holycross, M.",2026-08-31,draft,Behrens2009CG 259; 63,Behrens,2009,,Chemical Geology,259,63,10.1016/j.chemgeo.2008.10.014,"Zhang 2010 Table 1 xls, Entry# 743; Run# T7"
DDB000738,1.0.0,isothermal_d,,Sr,,,,tracer,none,unspecified,melt,Wet Trachyte1,,,,melt_alkaline,,,false,false,wet trachyte1; SiO2=62.37;TiO2=0.48;Al2O3=18.61;FeOt=3.68;MgO=0.24;CaO=1.73;Na2O=5.43;K2O=7.25,wt_pct_oxide,62.37,0.48,18.61,,3.68,,,,0.24,1.73,5.43,7.25,,,,,,anhydrous_total=99.79,true,1.15,,,,,1373.15,1373.15,1373.15,1373.15,K,500000000,500000000,500000000,500,MPa,,,,,internally_heated_pressure_vessel,18000,,,,,,,,,,,,,,,,,,7.94328234724e-12,-11.1,,,7.94328234724281e-12,m2/s,,,,other,diffusion_couple,Synchotron XRF,true,,,false,use_with_caution,,,provenance=compilation_2010; v0_source=zhang_table1; Type_of_dif_as_printed=Tracer; 1s_error_as_printed=9.14504176110203e-13 (on D or lnD unspecified; not converted); Type_of_exp_as_printed=diffusion triple; Analytical_as_printed=Synchotron XRF; Apparatus_as_printed=IHPV; Capsule_as_printed=Au80Pd20; pres_medium_as_printed=Ar; R unstated in spreadsheet; compiler gas_constant_used_j_mol_k=8.314,supplement,"Holycross, M.",2026-08-31,draft,Behrens2009CG 259; 63,Behrens,2009,,Chemical Geology,259,63,10.1016/j.chemgeo.2008.10.014,"Zhang 2010 Table 1 xls, Entry# 744; Run# T9"
DDB000739,1.0.0,isothermal_d,,Sr,,,,tracer,none,unspecified,melt,Wet Trachyte1,,,,melt_alkaline,,,false,false,wet trachyte1; SiO2=62.37;TiO2=0.48;Al2O3=18.61;FeOt=3.68;MgO=0.24;CaO=1.73;Na2O=5.43;K2O=7.25,wt_pct_oxide,62.37,0.48,18.61,,3.68,,,,0.24,1.73,5.43,7.25,,,,,,anhydrous_total=99.79,true,1.13,,,,,1423.15,1423.15,1423.15,1423.15,K,500000000,500000000,500000000,500,MPa,,,,,internally_heated_pressure_vessel,72000,,,,,,,,,,,,,,,,,,1.3803842646e-11,-10.86,,,1.38038426460289e-11,m2/s,,,,other,diffusion_couple,Synchotron XRF,true,,,false,use_with_caution,,,provenance=compilation_2010; v0_source=zhang_table1; Type_of_dif_as_printed=Tracer; 1s_error_as_printed=1.27138089211126e-12 (on D or lnD unspecified; not converted); Type_of_exp_as_printed=diffusion triple; Analytical_as_printed=Synchotron XRF; Apparatus_as_printed=IHPV; Capsule_as_printed=Au80Pd20; pres_medium_as_printed=Ar; R unstated in spreadsheet; compiler gas_constant_used_j_mol_k=8.314,supplement,"Holycross, M.",2026-08-31,draft,Behrens2009CG 259; 63,Behrens,2009,,Chemical Geology,259,63,10.1016/j.chemgeo.2008.10.014,"Zhang 2010 Table 1 xls, Entry# 745; Run# T5"
DDB000740,1.0.0,isothermal_d,,Sr,,,,tracer,none,unspecified,melt,Wet Trachyte1,,,,melt_alkaline,,,false,false,wet trachyte1; SiO2=62.37;TiO2=0.48;Al2O3=18.61;FeOt=3.68;MgO=0.24;CaO=1.73;Na2O=5.43;K2O=7.25,wt_pct_oxide,62.37,0.48,18.61,,3.68,,,,0.24,1.73,5.43,7.25,,,,,,anhydrous_total=99.79,true,1.66,,,,,1464.15,1464.15,1464.15,1464.15,K,500000000,500000000,500000000,500,MPa,,,,,internally_heated_pressure_vessel,72000,,,,,,,,,,,,,,,,,,2.23872113857e-11,-10.65,,,2.23872113856833e-11,m2/s,,,,other,diffusion_couple,Synchotron XRF,true,,,false,use_with_caution,,,provenance=compilation_2010; v0_source=zhang_table1; Type_of_dif_as_printed=Tracer; 1s_error_as_printed=2.06193836841524e-12 (on D or lnD unspecified; not converted); Type_of_exp_as_printed=diffusion triple; Analytical_as_printed=Synchotron XRF; Apparatus_as_printed=IHPV; Capsule_as_printed=Au80Pd20; pres_medium_as_printed=Ar; R unstated in spreadsheet; compiler gas_constant_used_j_mol_k=8.314,supplement,"Holycross, M.",2026-08-31,draft,Behrens2009CG 259; 63,Behrens,2009,,Chemical Geology,259,63,10.1016/j.chemgeo.2008.10.014,"Zhang 2010 Table 1 xls, Entry# 746; Run# T2"
DDB000741,1.0.0,isothermal_d,,Sr,,,,tracer,none,unspecified,melt,Wet Trachyte1,,,,melt_alkaline,,,false,false,wet trachyte1; SiO2=62.37;TiO2=0.48;Al2O3=18.61;FeOt=3.68;MgO=0.24;CaO=1.73;Na2O=5.43;K2O=7.25,wt_pct_oxide,62.37,0.48,18.61,,3.68,,,,0.24,1.73,5.43,7.25,,,,,,anhydrous_total=99.79,true,1.4,,,,,1527.15,1527.15,1527.15,1527.15,K,500000000,500000000,500000000,500,MPa,,,,,internally_heated_pressure_vessel,10800,,,,,,,,,,,,,,,,,,3.09029543251e-11,-10.51,,,3.09029543251358e-11,m2/s,,,,other,diffusion_couple,Synchotron XRF,true,,,false,use_with_caution,,,provenance=compilation_2010; v0_source=zhang_table1; Type_of_dif_as_printed=Tracer; 1s_error_as_printed=3.55783409792668e-12 (on D or lnD unspecified; not converted); Type_of_exp_as_printed=diffusion triple; Analytical_as_printed=Synchotron XRF; Apparatus_as_printed=IHPV; Capsule_as_printed=Au80Pd20; pres_medium_as_printed=Ar; R unstated in spreadsheet; compiler gas_constant_used_j_mol_k=8.314,supplement,"Holycross, M.",2026-08-31,draft,Behrens2009CG 259; 63,Behrens,2009,,Chemical Geology,259,63,10.1016/j.chemgeo.2008.10.014,"Zhang 2010 Table 1 xls, Entry# 747; Run# T4"
DDB000742,1.0.0,isothermal_d,,Sr,,,,tracer,none,unspecified,melt,Phonolite1,,,,melt_alkaline,,,false,false,phonolite1; SiO2=59.8;TiO2=0.78;Al2O3=19.52;FeOt=2.95;MgO=0.66;CaO=3.86;Na2O=5.5;K2O=7.31,wt_pct_oxide,59.8,0.78,19.52,,2.95,,,,0.66,3.86,5.5,7.31,,,,,,anhydrous_total=100.38,true,0.07,,,,,1373.15,1373.15,1373.15,1373.15,K,500000000,500000000,500000000,500,MPa,,,,,internally_heated_pressure_vessel,10800,,,,,,,,,,,,,,,,,,2.18776162395e-12,-11.66,,,2.18776162394955e-12,m2/s,,,,other,diffusion_couple,Synchotron XRF,true,,,false,use_with_caution,,,provenance=compilation_2010; v0_source=zhang_table1; Type_of_dif_as_printed=Tracer; 1s_error_as_printed=3.0225043813984e-13 (on D or lnD unspecified; not converted); Type_of_exp_as_printed=diffusion triple; Analytical_as_printed=Synchotron XRF; Apparatus_as_printed=IHPV; Capsule_as_printed=Au80Pd20; pres_medium_as_printed=Ar; R unstated in spreadsheet; compiler gas_constant_used_j_mol_k=8.314,supplement,"Holycross, M.",2026-08-31,draft,Behrens2009CG 259; 63,Behrens,2009,,Chemical Geology,259,63,10.1016/j.chemgeo.2008.10.014,"Zhang 2010 Table 1 xls, Entry# 748; Run# P10"
DDB000743,1.0.0,isothermal_d,,Sr,,,,tracer,none,unspecified,melt,Phonolite1,,,,melt_alkaline,,,false,false,phonolite1; SiO2=59.8;TiO2=0.78;Al2O3=19.52;FeOt=2.95;MgO=0.66;CaO=3.86;Na2O=5.5;K2O=7.31,wt_pct_oxide,59.8,0.78,19.52,,2.95,,,,0.66,3.86,5.5,7.31,,,,,,anhydrous_total=100.38,true,0.03,,,,,1423.15,1423.15,1423.15,1423.15,K,500000000,500000000,500000000,500,MPa,,,,,internally_heated_pressure_vessel,18000,,,,,,,,,,,,,,,,,,4.07380277804e-12,-11.39,,,4.07380277804111e-12,m2/s,,,,other,diffusion_couple,Synchotron XRF,true,,,false,use_with_caution,,,provenance=compilation_2010; v0_source=zhang_table1; Type_of_dif_as_printed=Tracer; 1s_error_as_printed=5.62816652910911e-13 (on D or lnD unspecified; not converted); Type_of_exp_as_printed=diffusion triple; Analytical_as_printed=Synchotron XRF; Apparatus_as_printed=IHPV; Capsule_as_printed=Au80Pd20; pres_medium_as_printed=Ar; R unstated in spreadsheet; compiler gas_constant_used_j_mol_k=8.314,supplement,"Holycross, M.",2026-08-31,draft,Behrens2009CG 259; 63,Behrens,2009,,Chemical Geology,259,63,10.1016/j.chemgeo.2008.10.014,"Zhang 2010 Table 1 xls, Entry# 749; Run# P14"
DDB000744,1.0.0,isothermal_d,,Sr,,,,tracer,none,unspecified,melt,Phonolite1,,,,melt_alkaline,,,false,false,phonolite1; SiO2=59.8;TiO2=0.78;Al2O3=19.52;FeOt=2.95;MgO=0.66;CaO=3.86;Na2O=5.5;K2O=7.31,wt_pct_oxide,59.8,0.78,19.52,,2.95,,,,0.66,3.86,5.5,7.31,,,,,,anhydrous_total=100.38,true,0.06,,,,,1423.15,1423.15,1423.15,1423.15,K,500000000,500000000,500000000,500,MPa,,,,,internally_heated_pressure_vessel,18000,,,,,,,,,,,,,,,,,,2.51188643151e-12,-11.6,,,2.51188643150957e-12,m2/s,,,,other,diffusion_couple,Synchotron XRF,true,,,false,use_with_caution,,,provenance=compilation_2010; v0_source=zhang_table1; Type_of_dif_as_printed=Tracer; 1s_error_as_printed=3.47029935149277e-13 (on D or lnD unspecified; not converted); Type_of_exp_as_printed=diffusion triple; Analytical_as_printed=Synchotron XRF; Apparatus_as_printed=IHPV; Capsule_as_printed=Au80Pd20; pres_medium_as_printed=Ar; R unstated in spreadsheet; compiler gas_constant_used_j_mol_k=8.314,supplement,"Holycross, M.",2026-08-31,draft,Behrens2009CG 259; 63,Behrens,2009,,Chemical Geology,259,63,10.1016/j.chemgeo.2008.10.014,"Zhang 2010 Table 1 xls, Entry# 750; Run# PR2"
DDB000745,1.0.0,isothermal_d,,Sr,,,,tracer,none,unspecified,melt,Phonolite1,,,,melt_alkaline,,,false,false,phonolite1; SiO2=59.8;TiO2=0.78;Al2O3=19.52;FeOt=2.95;MgO=0.66;CaO=3.86;Na2O=5.5;K2O=7.31,wt_pct_oxide,59.8,0.78,19.52,,2.95,,,,0.66,3.86,5.5,7.31,,,,,,anhydrous_total=100.38,true,0.03,,,,,1473.15,1473.15,1473.15,1473.15,K,500000000,500000000,500000000,500,MPa,,,,,internally_heated_pressure_vessel,18000,,,,,,,,,,,,,,,,,,7.58577575029e-12,-11.12,,,7.58577575029183e-12,m2/s,,,,other,diffusion_couple,Synchotron XRF,true,,,false,use_with_caution,,,provenance=compilation_2010; v0_source=zhang_table1; Type_of_dif_as_printed=Tracer; 1s_error_as_printed=8.73344708070885e-13 (on D or lnD unspecified; not converted); Type_of_exp_as_printed=diffusion triple; Analytical_as_printed=Synchotron XRF; Apparatus_as_printed=IHPV; Capsule_as_printed=Au80Pd20; pres_medium_as_printed=Ar; R unstated in spreadsheet; compiler gas_constant_used_j_mol_k=8.314,supplement,"Holycross, M.",2026-08-31,draft,Behrens2009CG 259; 63,Behrens,2009,,Chemical Geology,259,63,10.1016/j.chemgeo.2008.10.014,"Zhang 2010 Table 1 xls, Entry# 751; Run# P11"
DDB000746,1.0.0,isothermal_d,,Sr,,,,tracer,none,unspecified,melt,Phonolite1,,,,melt_alkaline,,,false,false,phonolite1; SiO2=59.8;TiO2=0.78;Al2O3=19.52;FeOt=2.95;MgO=0.66;CaO=3.86;Na2O=5.5;K2O=7.31,wt_pct_oxide,59.8,0.78,19.52,,2.95,,,,0.66,3.86,5.5,7.31,,,,,,anhydrous_total=100.38,true,0.04,,,,,1523.15,1523.15,1523.15,1523.15,K,500000000,500000000,500000000,500,MPa,,,,,internally_heated_pressure_vessel,18000,,,,,,,,,,,,,,,,,,1.44543977075e-11,-10.84,,,1.44543977074592e-11,m2/s,,,,other,diffusion_couple,Synchotron XRF,true,,,false,use_with_caution,,,provenance=compilation_2010; v0_source=zhang_table1; Type_of_dif_as_printed=Tracer; 1s_error_as_printed=1.66412403447015e-12 (on D or lnD unspecified; not converted); Type_of_exp_as_printed=diffusion triple; Analytical_as_printed=Synchotron XRF; Apparatus_as_printed=IHPV; Capsule_as_printed=Au80Pd20; pres_medium_as_printed=Ar; R unstated in spreadsheet; compiler gas_constant_used_j_mol_k=8.314,supplement,"Holycross, M.",2026-08-31,draft,Behrens2009CG 259; 63,Behrens,2009,,Chemical Geology,259,63,10.1016/j.chemgeo.2008.10.014,"Zhang 2010 Table 1 xls, Entry# 752; Run# P12"
DDB000747,1.0.0,isothermal_d,,Sr,,,,tracer,none,unspecified,melt,Phonolite1,,,,melt_alkaline,,,false,false,phonolite1; SiO2=59.8;TiO2=0.78;Al2O3=19.52;FeOt=2.95;MgO=0.66;CaO=3.86;Na2O=5.5;K2O=7.31,wt_pct_oxide,59.8,0.78,19.52,,2.95,,,,0.66,3.86,5.5,7.31,,,,,,anhydrous_total=100.38,true,0.07,,,,,1523.15,1523.15,1523.15,1523.15,K,500000000,500000000,500000000,500,MPa,,,,,internally_heated_pressure_vessel,18000,,,,,,,,,,,,,,,,,,1.17489755494e-11,-10.93,,,1.17489755493953e-11,m2/s,,,,other,diffusion_couple,Synchotron XRF,true,,,false,use_with_caution,,,provenance=compilation_2010; v0_source=zhang_table1; Type_of_dif_as_printed=Tracer; 1s_error_as_printed=1.35265079789945e-12 (on D or lnD unspecified; not converted); Type_of_exp_as_printed=diffusion triple; Analytical_as_printed=Synchotron XRF; Apparatus_as_printed=IHPV; Capsule_as_printed=Au80Pd20; pres_medium_as_printed=Ar; R unstated in spreadsheet; compiler gas_constant_used_j_mol_k=8.314,supplement,"Holycross, M.",2026-08-31,draft,Behrens2009CG 259; 63,Behrens,2009,,Chemical Geology,259,63,10.1016/j.chemgeo.2008.10.014,"Zhang 2010 Table 1 xls, Entry# 753; Run# PR1"
DDB000748,1.0.0,isothermal_d,,Sr,,,,tracer,none,unspecified,melt,Wet Phonolite1,,,,melt_alkaline,,,false,false,wet phonolite1; SiO2=59.8;TiO2=0.78;Al2O3=19.52;FeOt=2.95;MgO=0.66;CaO=3.86;Na2O=5.5;K2O=7.31,wt_pct_oxide,59.8,0.78,19.52,,2.95,,,,0.66,3.86,5.5,7.31,,,,,,anhydrous_total=100.38,true,1.68,,,,,1423.15,1423.15,1423.15,1423.15,K,500000000,500000000,500000000,500,MPa,,,,,internally_heated_pressure_vessel,18000,,,,,,,,,,,,,,,,,,2.95120922667e-11,-10.53,,,2.95120922666638e-11,m2/s,,,,other,diffusion_couple,Synchotron XRF,true,,,false,use_with_caution,,,provenance=compilation_2010; v0_source=zhang_table1; Type_of_dif_as_printed=Tracer; 1s_error_as_printed=2.03862311148855e-12 (on D or lnD unspecified; not converted); Type_of_exp_as_printed=diffusion triple; Analytical_as_printed=Synchotron XRF; Apparatus_as_printed=IHPV; Capsule_as_printed=Au80Pd20; pres_medium_as_printed=Ar; R unstated in spreadsheet; compiler gas_constant_used_j_mol_k=8.314,supplement,"Holycross, M.",2026-08-31,draft,Behrens2009CG 259; 63,Behrens,2009,,Chemical Geology,259,63,10.1016/j.chemgeo.2008.10.014,"Zhang 2010 Table 1 xls, Entry# 754; Run# P13"
DDB000749,1.0.0,isothermal_d,,Sr,,,,tracer,none,unspecified,melt,Wet Phonolite1,,,,melt_alkaline,,,false,false,wet phonolite1; SiO2=59.8;TiO2=0.78;Al2O3=19.52;FeOt=2.95;MgO=0.66;CaO=3.86;Na2O=5.5;K2O=7.31,wt_pct_oxide,59.8,0.78,19.52,,2.95,,,,0.66,3.86,5.5,7.31,,,,,,anhydrous_total=100.38,true,1.72,,,,,1473.15,1473.15,1473.15,1473.15,K,500000000,500000000,500000000,500,MPa,,,,,internally_heated_pressure_vessel,72000,,,,,,,,,,,,,,,,,,4.89778819368e-11,-10.31,,,4.89778819368444e-11,m2/s,,,,other,diffusion_couple,Synchotron XRF,true,,,false,use_with_caution,,,provenance=compilation_2010; v0_source=zhang_table1; Type_of_dif_as_printed=Tracer; 1s_error_as_printed=5.63878704171001e-12 (on D or lnD unspecified; not converted); Type_of_exp_as_printed=diffusion triple; Analytical_as_printed=Synchotron XRF; Apparatus_as_printed=IHPV; Capsule_as_printed=Au80Pd20; pres_medium_as_printed=Ar; R unstated in spreadsheet; compiler gas_constant_used_j_mol_k=8.314,supplement,"Holycross, M.",2026-08-31,draft,Behrens2009CG 259; 63,Behrens,2009,,Chemical Geology,259,63,10.1016/j.chemgeo.2008.10.014,"Zhang 2010 Table 1 xls, Entry# 755; Run# P5"
DDB000750,1.0.0,isothermal_d,,Sr,,,,tracer,none,unspecified,melt,Wet Phonolite1,,,,melt_alkaline,,,false,false,wet phonolite1; SiO2=59.8;TiO2=0.78;Al2O3=19.52;FeOt=2.95;MgO=0.66;CaO=3.86;Na2O=5.5;K2O=7.31,wt_pct_oxide,59.8,0.78,19.52,,2.95,,,,0.66,3.86,5.5,7.31,,,,,,anhydrous_total=100.38,true,1.86,,,,,1528.15,1528.15,1528.15,1528.15,K,500000000,500000000,500000000,500,MPa,,,,,internally_heated_pressure_vessel,10800,,,,,,,,,,,,,,,,,,6.91830970919e-11,-10.16,,,6.91830970918935e-11,m2/s,,,,other,diffusion_couple,Synchotron XRF,true,,,false,use_with_caution,,,provenance=compilation_2010; v0_source=zhang_table1; Type_of_dif_as_printed=Tracer; 1s_error_as_printed=4.77899904152861e-12 (on D or lnD unspecified; not converted); Type_of_exp_as_printed=diffusion triple; Analytical_as_printed=Synchotron XRF; Apparatus_as_printed=IHPV; Capsule_as_printed=Au80Pd20; pres_medium_as_printed=Ar; R unstated in spreadsheet; compiler gas_constant_used_j_mol_k=8.314,supplement,"Holycross, M.",2026-08-31,draft,Behrens2009CG 259; 63,Behrens,2009,,Chemical Geology,259,63,10.1016/j.chemgeo.2008.10.014,"Zhang 2010 Table 1 xls, Entry# 756; Run# P7"
DDB000751,1.0.0,isothermal_d,,Ba,,133-,,tracer,none,unspecified,melt,Basalt10,,,,melt_basalt,,,false,false,Basalt10; SiO2=49.68;TiO2=2.59;Al2O3=12.7;FeOt=11.05;MnO=0.17;MgO=9.46;CaO=10.79;Na2O=2.31;K2O=0.48,wt_pct_oxide,49.68,2.59,12.7,,11.05,,,0.17,9.46,10.79,2.31,0.48,,,,,,anhydrous_total=99.23,,,,,,,1533.69020308,1533.69020308,1533.69020308,1533.69020307588,K,100000,100000,100000,0.1,MPa,,,,,one_atm_furnace,,,,,,,,,,,,,,,,,,,1.54723517868e-11,-10.8104436688,,,1.54723517868303e-11,m2/s,,,,radiotracer,thin_film,Residual activity,true,,,false,use_with_caution,,read from figure,provenance=compilation_2010; v0_source=zhang_table1; Type_of_dif_as_printed=Tracer; Type_of_exp_as_printed=thin source; Analytical_as_printed=Residual activity; Apparatus_as_printed=MoSi2 furnace; Capsule_as_printed=Pt; pres_medium_as_printed=air; R unstated in spreadsheet; compiler gas_constant_used_j_mol_k=8.314,supplement,"Holycross, M.",2026-08-31,draft,Hofmann1977JGR 82; 5432,Hofmann,1977,,Journal of Geophysical Research,82,5432,10.1029/jb082i033p05432,"Zhang 2010 Table 1 xls, Entry# 758"
DDB000752,1.0.0,isothermal_d,,Ba,,133-,,tracer,none,unspecified,melt,Basalt10,,,,melt_basalt,,,false,false,Basalt10; SiO2=49.68;TiO2=2.59;Al2O3=12.7;FeOt=11.05;MnO=0.17;MgO=9.46;CaO=10.79;Na2O=2.31;K2O=0.48,wt_pct_oxide,49.68,2.59,12.7,,11.05,,,0.17,9.46,10.79,2.31,0.48,,,,,,anhydrous_total=99.23,,,,,,,1533.69020308,1533.69020308,1533.69020308,1533.69020307588,K,100000,100000,100000,0.1,MPa,,,,,one_atm_furnace,,,,,,,,,,,,,,,,,,,1.82752603651e-11,-10.738136427,,,1.82752603650997e-11,m2/s,,,,radiotracer,thin_film,Residual activity,true,,,false,use_with_caution,,read from figure,provenance=compilation_2010; v0_source=zhang_table1; Type_of_dif_as_printed=Tracer; Type_of_exp_as_printed=thin source; Analytical_as_printed=Residual activity; Apparatus_as_printed=MoSi2 furnace; Capsule_as_printed=Pt; pres_medium_as_printed=air; R unstated in spreadsheet; compiler gas_constant_used_j_mol_k=8.314,supplement,"Holycross, M.",2026-08-31,draft,Hofmann1977JGR 82; 5432,Hofmann,1977,,Journal of Geophysical Research,82,5432,10.1029/jb082i033p05432,"Zhang 2010 Table 1 xls, Entry# 759"
DDB000753,1.0.0,isothermal_d,,Ba,,133-,,tracer,none,unspecified,melt,Basalt10,,,,melt_basalt,,,false,false,Basalt10; SiO2=49.68;TiO2=2.59;Al2O3=12.7;FeOt=11.05;MnO=0.17;MgO=9.46;CaO=10.79;Na2O=2.31;K2O=0.48,wt_pct_oxide,49.68,2.59,12.7,,11.05,,,0.17,9.46,10.79,2.31,0.48,,,,,,anhydrous_total=99.23,,,,,,,1623.20143885,1623.20143885,1623.20143885,1623.20143884892,K,100000,100000,100000,0.1,MPa,,,,,one_atm_furnace,,,,,,,,,,,,,,,,,,,2.02794232368e-11,-10.6929444009,,,2.02794232367553e-11,m2/s,,,,radiotracer,thin_film,Residual activity,true,,,false,use_with_caution,,read from figure,provenance=compilation_2010; v0_source=zhang_table1; Type_of_dif_as_printed=Tracer; Type_of_exp_as_printed=thin source; Analytical_as_printed=Residual activity; Apparatus_as_printed=MoSi2 furnace; Capsule_as_printed=Pt; pres_medium_as_printed=air; R unstated in spreadsheet; compiler gas_constant_used_j_mol_k=8.314,supplement,"Holycross, M.",2026-08-31,draft,Hofmann1977JGR 82; 5432,Hofmann,1977,,Journal of Geophysical Research,82,5432,10.1029/jb082i033p05432,"Zhang 2010 Table 1 xls, Entry# 760"
DDB000754,1.0.0,isothermal_d,,Ba,,133-,,tracer,none,unspecified,melt,Basalt10,,,,melt_basalt,,,false,false,Basalt10; SiO2=49.68;TiO2=2.59;Al2O3=12.7;FeOt=11.05;MnO=0.17;MgO=9.46;CaO=10.79;Na2O=2.31;K2O=0.48,wt_pct_oxide,49.68,2.59,12.7,,11.05,,,0.17,9.46,10.79,2.31,0.48,,,,,,anhydrous_total=99.23,,,,,,,1623.20143885,1623.20143885,1623.20143885,1623.20143884892,K,100000,100000,100000,0.1,MPa,,,,,one_atm_furnace,,,,,,,,,,,,,,,,,,,2.60325350558e-11,-10.5844835381,,,2.60325350558299e-11,m2/s,,,,radiotracer,thin_film,Residual activity,true,,,false,use_with_caution,,read from figure,provenance=compilation_2010; v0_source=zhang_table1; Type_of_dif_as_printed=Tracer; Type_of_exp_as_printed=thin source; Analytical_as_printed=Residual activity; Apparatus_as_printed=MoSi2 furnace; Capsule_as_printed=Pt; pres_medium_as_printed=air; R unstated in spreadsheet; compiler gas_constant_used_j_mol_k=8.314,supplement,"Holycross, M.",2026-08-31,draft,Hofmann1977JGR 82; 5432,Hofmann,1977,,Journal of Geophysical Research,82,5432,10.1029/jb082i033p05432,"Zhang 2010 Table 1 xls, Entry# 761"
DDB000755,1.0.0,isothermal_d,,Ba,,133-,,tracer,none,unspecified,melt,Basalt10,,,,melt_basalt,,,false,false,Basalt10; SiO2=49.68;TiO2=2.59;Al2O3=12.7;FeOt=11.05;MnO=0.17;MgO=9.46;CaO=10.79;Na2O=2.31;K2O=0.48,wt_pct_oxide,49.68,2.59,12.7,,11.05,,,0.17,9.46,10.79,2.31,0.48,,,,,,anhydrous_total=99.23,,,,,,,1624.00467857,1624.00467857,1624.00467857,1624.00467857304,K,100000,100000,100000,0.1,MPa,,,,,one_atm_furnace,,,,,,,,,,,,,,,,,,,3.07484836606e-11,-10.5121762963,,,3.07484836606305e-11,m2/s,,,,radiotracer,thin_film,Residual activity,true,,,false,use_with_caution,,read from figure,provenance=compilation_2010; v0_source=zhang_table1; Type_of_dif_as_printed=Tracer; Type_of_exp_as_printed=thin source; Analytical_as_printed=Residual activity; Apparatus_as_printed=MoSi2 furnace; Capsule_as_printed=Pt; pres_medium_as_printed=air; R unstated in spreadsheet; compiler gas_constant_used_j_mol_k=8.314,supplement,"Holycross, M.",2026-08-31,draft,Hofmann1977JGR 82; 5432,Hofmann,1977,,Journal of Geophysical Research,82,5432,10.1029/jb082i033p05432,"Zhang 2010 Table 1 xls, Entry# 762"
DDB000756,1.0.0,isothermal_d,,Ba,,133-,,tracer,none,unspecified,melt,Basalt10,,,,melt_basalt,,,false,false,Basalt10; SiO2=49.68;TiO2=2.59;Al2O3=12.7;FeOt=11.05;MnO=0.17;MgO=9.46;CaO=10.79;Na2O=2.31;K2O=0.48,wt_pct_oxide,49.68,2.59,12.7,,11.05,,,0.17,9.46,10.79,2.31,0.48,,,,,,anhydrous_total=99.23,,,,,,,1673.69836339,1673.69836339,1673.69836339,1673.69836339191,K,100000,100000,100000,0.1,MPa,,,,,one_atm_furnace,,,,,,,,,,,,,,,,,,,4.6622097502e-11,-10.3314081917,,,4.66220975019866e-11,m2/s,,,,radiotracer,thin_film,Residual activity,true,,,false,use_with_caution,,read from figure,provenance=compilation_2010; v0_source=zhang_table1; Type_of_dif_as_printed=Tracer; Type_of_exp_as_printed=thin source; Analytical_as_printed=Residual activity; Apparatus_as_printed=MoSi2 furnace; Capsule_as_printed=Pt; pres_medium_as_printed=air; R unstated in spreadsheet; compiler gas_constant_used_j_mol_k=8.314,supplement,"Holycross, M.",2026-08-31,draft,Hofmann1977JGR 82; 5432,Hofmann,1977,,Journal of Geophysical Research,82,5432,10.1029/jb082i033p05432,"Zhang 2010 Table 1 xls, Entry# 763"
DDB000757,1.0.0,isothermal_d,,Ba,,133-,,tracer,none,unspecified,melt,Basalt10,,,,melt_basalt,,,false,false,Basalt10; SiO2=49.68;TiO2=2.59;Al2O3=12.7;FeOt=11.05;MnO=0.17;MgO=9.46;CaO=10.79;Na2O=2.31;K2O=0.48,wt_pct_oxide,49.68,2.59,12.7,,11.05,,,0.17,9.46,10.79,2.31,0.48,,,,,,anhydrous_total=99.23,,,,,,,1713.01129354,1713.01129354,1713.01129354,1713.01129353706,K,100000,100000,100000,0.1,MPa,,,,,one_atm_furnace,,,,,,,,,,,,,,,,,,,5.74084551931e-11,-10.2410241394,,,5.74084551931228e-11,m2/s,,,,radiotracer,thin_film,Residual activity,true,,,false,use_with_caution,,read from figure,provenance=compilation_2010; v0_source=zhang_table1; Type_of_dif_as_printed=Tracer; Type_of_exp_as_printed=thin source; Analytical_as_printed=Residual activity; Apparatus_as_printed=MoSi2 furnace; Capsule_as_printed=Pt; pres_medium_as_printed=air; R unstated in spreadsheet; compiler gas_constant_used_j_mol_k=8.314,supplement,"Holycross, M.",2026-08-31,draft,Hofmann1977JGR 82; 5432,Hofmann,1977,,Journal of Geophysical Research,82,5432,10.1029/jb082i033p05432,"Zhang 2010 Table 1 xls, Entry# 764"
DDB000758,1.0.0,isothermal_d,,Ba,133,,,tracer,none,unspecified,melt,Rhyolite15,,,,melt_rhyolite,,,false,false,Rhyolite15; SiO2=76.87;TiO2=0.07;Al2O3=12.2;FeOt=0.94;MnO=0.05;MgO=0.05;CaO=0.3;Na2O=4.38;K2O=4.4,wt_pct_oxide,76.87,0.07,12.2,,0.94,,,0.05,0.05,0.3,4.38,4.4,,,,,,anhydrous_total=99.26,true,0.11,,,,,973.280859923,973.280859923,973.280859923,973.280859922534,K,100000,100000,100000,0.1,MPa,,,,,one_atm_furnace,,,,,,,,,,,,,,,,,,,2.7848942808e-16,-15.5551912867,,,2.78489428080261e-16,m2/s,,,,radiotracer,thin_film,Residual activity,true,,,false,use_with_caution,,read from figure,provenance=compilation_2010; v0_source=zhang_table1; Type_of_dif_as_printed=Tracer; Type_of_exp_as_printed=thin source; Analytical_as_printed=Residual activity; Apparatus_as_printed=MoSi2 furnace; Capsule_as_printed=Pt; pres_medium_as_printed=air; R unstated in spreadsheet; compiler gas_constant_used_j_mol_k=8.314,supplement,"Holycross, M.",2026-08-31,draft,Magaritz1978GCA 42; 595,Magaritz,1978,,Geochimica et Cosmochimica Acta,42,595,10.1016/0016-7037(78)90004-2,"Zhang 2010 Table 1 xls, Entry# 765"
DDB000759,1.0.0,isothermal_d,,Ba,133,,,tracer,none,unspecified,melt,Rhyolite15,,,,melt_rhyolite,,,false,false,Rhyolite15; SiO2=76.87;TiO2=0.07;Al2O3=12.2;FeOt=0.94;MnO=0.05;MgO=0.05;CaO=0.3;Na2O=4.38;K2O=4.4,wt_pct_oxide,76.87,0.07,12.2,,0.94,,,0.05,0.05,0.3,4.38,4.4,,,,,,anhydrous_total=99.26,true,0.11,,,,,973.941226146,973.941226146,973.941226146,973.941226146335,K,100000,100000,100000,0.1,MPa,,,,,one_atm_furnace,,,,,,,,,,,,,,,,,,,3.05132630646e-16,-15.5155113468,,,3.05132630646172e-16,m2/s,,,,radiotracer,thin_film,Residual activity,true,,,false,use_with_caution,,read from figure,provenance=compilation_2010; v0_source=zhang_table1; Type_of_dif_as_printed=Tracer; Type_of_exp_as_printed=thin source; Analytical_as_printed=Residual activity; Apparatus_as_printed=MoSi2 furnace; Capsule_as_printed=Pt; pres_medium_as_printed=air; R unstated in spreadsheet; compiler gas_constant_used_j_mol_k=8.314,supplement,"Holycross, M.",2026-08-31,draft,Magaritz1978GCA 42; 595,Magaritz,1978,,Geochimica et Cosmochimica Acta,42,595,10.1016/0016-7037(78)90004-2,"Zhang 2010 Table 1 xls, Entry# 766"
DDB000760,1.0.0,isothermal_d,,Ba,133,,,tracer,none,unspecified,melt,Rhyolite15,,,,melt_rhyolite,,,false,false,Rhyolite15; SiO2=76.87;TiO2=0.07;Al2O3=12.2;FeOt=0.94;MnO=0.05;MgO=0.05;CaO=0.3;Na2O=4.38;K2O=4.4,wt_pct_oxide,76.87,0.07,12.2,,0.94,,,0.05,0.05,0.3,4.38,4.4,,,,,,anhydrous_total=99.26,true,0.11,,,,,1023.07749312,1023.07749312,1023.07749312,1023.0774931234,K,100000,100000,100000,0.1,MPa,,,,,one_atm_furnace,,,,,,,,,,,,,,,,,,,9.5881200116e-16,-15.0182665387,,,9.58812001159955e-16,m2/s,,,,radiotracer,thin_film,Residual activity,true,,,false,use_with_caution,,read from figure,provenance=compilation_2010; v0_source=zhang_table1; Type_of_dif_as_printed=Tracer; Type_of_exp_as_printed=thin source; Analytical_as_printed=Residual activity; Apparatus_as_printed=MoSi2 furnace; Capsule_as_printed=Pt; pres_medium_as_printed=air; R unstated in spreadsheet; compiler gas_constant_used_j_mol_k=8.314,supplement,"Holycross, M.",2026-08-31,draft,Magaritz1978GCA 42; 595,Magaritz,1978,,Geochimica et Cosmochimica Acta,42,595,10.1016/0016-7037(78)90004-2,"Zhang 2010 Table 1 xls, Entry# 767"
DDB000761,1.0.0,isothermal_d,,Ba,133,,,tracer,none,unspecified,melt,Rhyolite15,,,,melt_rhyolite,,,false,false,Rhyolite15; SiO2=76.87;TiO2=0.07;Al2O3=12.2;FeOt=0.94;MnO=0.05;MgO=0.05;CaO=0.3;Na2O=4.38;K2O=4.4,wt_pct_oxide,76.87,0.07,12.2,,0.94,,,0.05,0.05,0.3,4.38,4.4,,,,,,anhydrous_total=99.26,true,0.11,,,,,1043.14915973,1043.14915973,1043.14915973,1043.14915972923,K,100000,100000,100000,0.1,MPa,,,,,one_atm_furnace,,,,,,,,,,,,,,,,,,,1.01333944832e-15,-14.9942450504,,,1.01333944831804e-15,m2/s,,,,radiotracer,thin_film,Residual activity,true,,,false,use_with_caution,,read from figure,provenance=compilation_2010; v0_source=zhang_table1; Type_of_dif_as_printed=Tracer; Type_of_exp_as_printed=thin source; Analytical_as_printed=Residual activity; Apparatus_as_printed=MoSi2 furnace; Capsule_as_printed=Pt; pres_medium_as_printed=air; R unstated in spreadsheet; compiler gas_constant_used_j_mol_k=8.314,supplement,"Holycross, M.",2026-08-31,draft,Magaritz1978GCA 42; 595,Magaritz,1978,,Geochimica et Cosmochimica Acta,42,595,10.1016/0016-7037(78)90004-2,"Zhang 2010 Table 1 xls, Entry# 768"
DDB000762,1.0.0,isothermal_d,,Ba,133,,,tracer,none,unspecified,melt,Rhyolite15,,,,melt_rhyolite,,,false,false,Rhyolite15; SiO2=76.87;TiO2=0.07;Al2O3=12.2;FeOt=0.94;MnO=0.05;MgO=0.05;CaO=0.3;Na2O=4.38;K2O=4.4,wt_pct_oxide,76.87,0.07,12.2,,0.94,,,0.05,0.05,0.3,4.38,4.4,,,,,,anhydrous_total=99.26,true,0.11,,,,,1043.19552665,1043.19552665,1043.19552665,1043.19552665384,K,100000,100000,100000,0.1,MPa,,,,,one_atm_furnace,,,,,,,,,,,,,,,,,,,1.18041974042e-15,-14.9279635363,,,1.18041974042195e-15,m2/s,,,,radiotracer,thin_film,Residual activity,true,,,false,use_with_caution,,read from figure,provenance=compilation_2010; v0_source=zhang_table1; Type_of_dif_as_printed=Tracer; Type_of_exp_as_printed=thin source; Analytical_as_printed=Residual activity; Apparatus_as_printed=MoSi2 furnace; Capsule_as_printed=Pt; pres_medium_as_printed=air; R unstated in spreadsheet; compiler gas_constant_used_j_mol_k=8.314,supplement,"Holycross, M.",2026-08-31,draft,Magaritz1978GCA 42; 595,Magaritz,1978,,Geochimica et Cosmochimica Acta,42,595,10.1016/0016-7037(78)90004-2,"Zhang 2010 Table 1 xls, Entry# 769"
DDB000763,1.0.0,isothermal_d,,Ba,133,,,tracer,none,unspecified,melt,Rhyolite15,,,,melt_rhyolite,,,false,false,Rhyolite15; SiO2=76.87;TiO2=0.07;Al2O3=12.2;FeOt=0.94;MnO=0.05;MgO=0.05;CaO=0.3;Na2O=4.38;K2O=4.4,wt_pct_oxide,76.87,0.07,12.2,,0.94,,,0.05,0.05,0.3,4.38,4.4,,,,,,anhydrous_total=99.26,true,0.11,,,,,1124.76966172,1124.76966172,1124.76966172,1124.76966172323,K,100000,100000,100000,0.1,MPa,,,,,one_atm_furnace,,,,,,,,,,,,,,,,,,,4.85197933849e-15,-14.3140810572,,,4.85197933849373e-15,m2/s,,,,radiotracer,thin_film,Residual activity,true,,,false,use_with_caution,,read from figure,provenance=compilation_2010; v0_source=zhang_table1; Type_of_dif_as_printed=Tracer; Type_of_exp_as_printed=thin source; Analytical_as_printed=Residual activity; Apparatus_as_printed=MoSi2 furnace; Capsule_as_printed=Pt; pres_medium_as_printed=air; R unstated in spreadsheet; compiler gas_constant_used_j_mol_k=8.314,supplement,"Holycross, M.",2026-08-31,draft,Magaritz1978GCA 42; 595,Magaritz,1978,,Geochimica et Cosmochimica Acta,42,595,10.1016/0016-7037(78)90004-2,"Zhang 2010 Table 1 xls, Entry# 770"
DDB000764,1.0.0,isothermal_d,,Ba,133,,,tracer,none,unspecified,melt,Rhyolite15,,,,melt_rhyolite,,,false,false,Rhyolite15; SiO2=76.87;TiO2=0.07;Al2O3=12.2;FeOt=0.94;MnO=0.05;MgO=0.05;CaO=0.3;Na2O=4.38;K2O=4.4,wt_pct_oxide,76.87,0.07,12.2,,0.94,,,0.05,0.05,0.3,4.38,4.4,,,,,,anhydrous_total=99.26,true,0.11,,,,,1124.80200523,1124.80200523,1124.80200523,1124.80200522874,K,100000,100000,100000,0.1,MPa,,,,,one_atm_furnace,,,,,,,,,,,,,,,,,,,5.31725944359e-15,-14.2743121488,,,5.31725944359073e-15,m2/s,,,,radiotracer,thin_film,Residual activity,true,,,false,use_with_caution,,read from figure,provenance=compilation_2010; v0_source=zhang_table1; Type_of_dif_as_printed=Tracer; Type_of_exp_as_printed=thin source; Analytical_as_printed=Residual activity; Apparatus_as_printed=MoSi2 furnace; Capsule_as_printed=Pt; pres_medium_as_printed=air; R unstated in spreadsheet; compiler gas_constant_used_j_mol_k=8.314,supplement,"Holycross, M.",2026-08-31,draft,Magaritz1978GCA 42; 595,Magaritz,1978,,Geochimica et Cosmochimica Acta,42,595,10.1016/0016-7037(78)90004-2,"Zhang 2010 Table 1 xls, Entry# 771"
DDB000765,1.0.0,isothermal_d,,Ba,133,,,tracer,none,unspecified,melt,Rhyolite15,,,,melt_rhyolite,,,false,false,Rhyolite15; SiO2=76.87;TiO2=0.07;Al2O3=12.2;FeOt=0.94;MnO=0.05;MgO=0.05;CaO=0.3;Na2O=4.38;K2O=4.4,wt_pct_oxide,76.87,0.07,12.2,,0.94,,,0.05,0.05,0.3,4.38,4.4,,,,,,anhydrous_total=99.26,true,0.11,,,,,1124.8451328,1124.8451328,1124.8451328,1124.84513279638,K,100000,100000,100000,0.1,MPa,,,,,one_atm_furnace,,,,,,,,,,,,,,,,,,,6.00776674352e-15,-14.2212869375,,,6.00776674352216e-15,m2/s,,,,radiotracer,thin_film,Residual activity,true,,,false,use_with_caution,,read from figure,provenance=compilation_2010; v0_source=zhang_table1; Type_of_dif_as_printed=Tracer; Type_of_exp_as_printed=thin source; Analytical_as_printed=Residual activity; Apparatus_as_printed=MoSi2 furnace; Capsule_as_printed=Pt; pres_medium_as_printed=air; R unstated in spreadsheet; compiler gas_constant_used_j_mol_k=8.314,supplement,"Holycross, M.",2026-08-31,draft,Magaritz1978GCA 42; 595,Magaritz,1978,,Geochimica et Cosmochimica Acta,42,595,10.1016/0016-7037(78)90004-2,"Zhang 2010 Table 1 xls, Entry# 772"
DDB000766,1.0.0,isothermal_d,,Ba,133,,,tracer,none,unspecified,melt,Rhyolite15,,,,melt_rhyolite,,,false,false,Rhyolite15; SiO2=76.87;TiO2=0.07;Al2O3=12.2;FeOt=0.94;MnO=0.05;MgO=0.05;CaO=0.3;Na2O=4.38;K2O=4.4,wt_pct_oxide,76.87,0.07,12.2,,0.94,,,0.05,0.05,0.3,4.38,4.4,,,,,,anhydrous_total=99.26,true,0.11,,,,,1163.82398957,1163.82398957,1163.82398957,1163.82398956652,K,100000,100000,100000,0.1,MPa,,,,,one_atm_furnace,,,,,,,,,,,,,,,,,,,1.44288338029e-14,-13.8407687689,,,1.44288338029024e-14,m2/s,,,,radiotracer,thin_film,Residual activity,true,,,false,use_with_caution,,read from figure,provenance=compilation_2010; v0_source=zhang_table1; Type_of_dif_as_printed=Tracer; Type_of_exp_as_printed=thin source; Analytical_as_printed=Residual activity; Apparatus_as_printed=MoSi2 furnace; Capsule_as_printed=Pt; pres_medium_as_printed=air; R unstated in spreadsheet; compiler gas_constant_used_j_mol_k=8.314,supplement,"Holycross, M.",2026-08-31,draft,Magaritz1978GCA 42; 595,Magaritz,1978,,Geochimica et Cosmochimica Acta,42,595,10.1016/0016-7037(78)90004-2,"Zhang 2010 Table 1 xls, Entry# 773"
DDB000767,1.0.0,isothermal_d,,Ba,133,,,tracer,none,unspecified,melt,Rhyolite15,,,,melt_rhyolite,,,false,false,Rhyolite15; SiO2=76.87;TiO2=0.07;Al2O3=12.2;FeOt=0.94;MnO=0.05;MgO=0.05;CaO=0.3;Na2O=4.38;K2O=4.4,wt_pct_oxide,76.87,0.07,12.2,,0.94,,,0.05,0.05,0.3,4.38,4.4,,,,,,anhydrous_total=99.26,true,0.11,,,,,1163.92788155,1163.92788155,1163.92788155,1163.92788155157,K,100000,100000,100000,0.1,MPa,,,,,one_atm_furnace,,,,,,,,,,,,,,,,,,,1.89905680811e-14,-13.7214620436,,,1.89905680811107e-14,m2/s,,,,radiotracer,thin_film,Residual activity,true,,,false,use_with_caution,,read from figure,provenance=compilation_2010; v0_source=zhang_table1; Type_of_dif_as_printed=Tracer; Type_of_exp_as_printed=thin source; Analytical_as_printed=Residual activity; Apparatus_as_printed=MoSi2 furnace; Capsule_as_printed=Pt; pres_medium_as_printed=air; R unstated in spreadsheet; compiler gas_constant_used_j_mol_k=8.314,supplement,"Holycross, M.",2026-08-31,draft,Magaritz1978GCA 42; 595,Magaritz,1978,,Geochimica et Cosmochimica Acta,42,595,10.1016/0016-7037(78)90004-2,"Zhang 2010 Table 1 xls, Entry# 774"
DDB000768,1.0.0,isothermal_d,,Ba,133,,,tracer,none,unspecified,melt,Rhyolite15,,,,melt_rhyolite,,,false,false,Rhyolite15; SiO2=76.87;TiO2=0.07;Al2O3=12.2;FeOt=0.94;MnO=0.05;MgO=0.05;CaO=0.3;Na2O=4.38;K2O=4.4,wt_pct_oxide,76.87,0.07,12.2,,0.94,,,0.05,0.05,0.3,4.38,4.4,,,,,,anhydrous_total=99.26,true,0.11,,,,,1204.44118281,1204.44118281,1204.44118281,1204.44118281005,K,100000,100000,100000,0.1,MPa,,,,,one_atm_furnace,,,,,,,,,,,,,,,,,,,2.19277376215e-14,-13.659006174,,,2.19277376214743e-14,m2/s,,,,radiotracer,thin_film,Residual activity,true,,,false,use_with_caution,,read from figure,provenance=compilation_2010; v0_source=zhang_table1; Type_of_dif_as_printed=Tracer; Type_of_exp_as_printed=thin source; Analytical_as_printed=Residual activity; Apparatus_as_printed=MoSi2 furnace; Capsule_as_printed=Pt; pres_medium_as_printed=air; R unstated in spreadsheet; compiler gas_constant_used_j_mol_k=8.314,supplement,"Holycross, M.",2026-08-31,draft,Magaritz1978GCA 42; 595,Magaritz,1978,,Geochimica et Cosmochimica Acta,42,595,10.1016/0016-7037(78)90004-2,"Zhang 2010 Table 1 xls, Entry# 775"
DDB000769,1.0.0,isothermal_d,,Ba,133,,,tracer,none,unspecified,melt,Rhyolite15,,,,melt_rhyolite,,,false,false,Rhyolite15; SiO2=76.87;TiO2=0.07;Al2O3=12.2;FeOt=0.94;MnO=0.05;MgO=0.05;CaO=0.3;Na2O=4.38;K2O=4.4,wt_pct_oxide,76.87,0.07,12.2,,0.94,,,0.05,0.05,0.3,4.38,4.4,,,,,,anhydrous_total=99.26,true,0.11,,,,,1226.45157582,1226.45157582,1226.45157582,1226.45157581743,K,100000,100000,100000,0.1,MPa,,,,,one_atm_furnace,,,,,,,,,,,,,,,,,,,3.55743820195e-14,-13.4488626355,,,3.55743820195016e-14,m2/s,,,,radiotracer,thin_film,Residual activity,true,,,false,use_with_caution,,read from figure,provenance=compilation_2010; v0_source=zhang_table1; Type_of_dif_as_printed=Tracer; Type_of_exp_as_printed=thin source; Analytical_as_printed=Residual activity; Apparatus_as_printed=MoSi2 furnace; Capsule_as_printed=Pt; pres_medium_as_printed=air; R unstated in spreadsheet; compiler gas_constant_used_j_mol_k=8.314,supplement,"Holycross, M.",2026-08-31,draft,Magaritz1978GCA 42; 595,Magaritz,1978,,Geochimica et Cosmochimica Acta,42,595,10.1016/0016-7037(78)90004-2,"Zhang 2010 Table 1 xls, Entry# 776"
DDB000770,1.0.0,isothermal_d,,Ba,,,,tracer,none,unspecified,melt,Rhyolite5,,,,melt_rhyolite,,,false,false,Rhyolite5; SiO2=73.01;TiO2=0.2;Al2O3=12.57;FeOt=2.71;MnO=0.05;MgO=0.54;CaO=0.41;Na2O=5.05;K2O=4.6,wt_pct_oxide,73.01,0.2,12.57,,2.71,,,0.05,0.54,0.41,5.05,4.6,,,,,,anhydrous_total=99.14,true,0.52,,,,,905.15,905.15,905.15,905.15,K,100000,100000,100000,0.1,MPa,,,,,one_atm_furnace,181000,,,,,,,,,,,,,,,,,,1.67e-17,-16.7772835289,,,1.67e-17,m2/s,,,,radiotracer,thin_film,Residual activity,true,,,false,use_with_caution,,,provenance=compilation_2010; v0_source=zhang_table1; Type_of_dif_as_printed=Tracer; Type_of_exp_as_printed=thin source; Analytical_as_printed=Residual activity; Apparatus_as_printed=furnace; Capsule_as_printed=Pt; R unstated in spreadsheet; compiler gas_constant_used_j_mol_k=8.314,supplement,"Holycross, M.",2026-08-31,draft,Jambon1982JGR 87; 10797,Jambon,1982,,Journal of Geophysical Research,87,10797,10.1029/jb087ib13p10797,"Zhang 2010 Table 1 xls, Entry# 777"
DDB000771,1.0.0,isothermal_d,,Ba,,,,tracer,none,unspecified,melt,Rhyolite5,,,,melt_rhyolite,,,false,false,Rhyolite5; SiO2=73.01;TiO2=0.2;Al2O3=12.57;FeOt=2.71;MnO=0.05;MgO=0.54;CaO=0.41;Na2O=5.05;K2O=4.6,wt_pct_oxide,73.01,0.2,12.57,,2.71,,,0.05,0.54,0.41,5.05,4.6,,,,,,anhydrous_total=99.14,true,0.52,,,,,1083.15,1083.15,1083.15,1083.15,K,100000,100000,100000,0.1,MPa,,,,,one_atm_furnace,181000,,,,,,,,,,,,,,,,,,6.05e-15,-14.2182446253,,,6.05e-15,m2/s,,,,radiotracer,thin_film,Residual activity,true,,,false,use_with_caution,,,provenance=compilation_2010; v0_source=zhang_table1; Type_of_dif_as_printed=Tracer; Type_of_exp_as_printed=thin source; Analytical_as_printed=Residual activity; Apparatus_as_printed=furnace; Capsule_as_printed=Pt; R unstated in spreadsheet; compiler gas_constant_used_j_mol_k=8.314,supplement,"Holycross, M.",2026-08-31,draft,Jambon1982JGR 87; 10797,Jambon,1982,,Journal of Geophysical Research,87,10797,10.1029/jb087ib13p10797,"Zhang 2010 Table 1 xls, Entry# 778"
