Repository: holycrossm/diffusion-coefficients

# Experimental diffusion coefficients (minerals and silicate melts)

**Pre-release / not published.** Schema v1.0.0. This folder is a GitHub-ready living table: canonical data is CSV, new rows arrive by pull request, and a static page searches the file in the browser. Nothing here is a citable compilation of record.

This is a QA build of 4630 experimental rows (minerals and silicate melts). Most numbers are staged from the 2010 RiMG 72 tables. Do not treat the repo as published, complete, or peer-reviewed.

File: site/data/diffusion_coefficients.csv (part 22 of 136)
DDB000772,1.0.0,isothermal_d,,Ba,,133-,,tracer,none,unspecified,melt,Basalt1,,,,melt_basalt,,,false,false,Basalt1; SiO2=45.89;TiO2=3.72;Al2O3=16.55;FeOt=11.759;MnO=0.18;MgO=6.3;CaO=9.62;Na2O=3.72;K2O=1.66;P2O5=0.52,wt_pct_oxide,45.89,3.72,16.55,,11.759,,,0.18,6.3,9.62,3.72,1.66,0.52,,,,,anhydrous_total=99.919,,,,,,,1572.15,1572.15,1572.15,1572.15,K,100000,100000,100000,0.1,MPa,,,,,one_atm_furnace,172800,,,,,,,,,,,,,,,,,,2e-11,-10.6989700043,,,2e-11,m2/s,,,,radiotracer,thin_film,Residual activity,true,,,false,use_with_caution,,,provenance=compilation_2010; v0_source=zhang_table1; Type_of_dif_as_printed=Tracer; Type_of_exp_as_printed=thin source; Analytical_as_printed=Residual activity; Apparatus_as_printed=furnace; Capsule_as_printed=Pt; R unstated in spreadsheet; compiler gas_constant_used_j_mol_k=8.314,supplement,"Holycross, M.",2026-08-31,draft,Lowry1982CMP 80; 254,Lowry,1982,,Contributions to Mineralogy and Petrology,80,254,10.1007/bf00371355,"Zhang 2010 Table 1 xls, Entry# 779; Run# D155"
DDB000773,1.0.0,isothermal_d,,Ba,,133-,,tracer,none,unspecified,melt,Basalt1,,,,melt_basalt,,,false,false,Basalt1; SiO2=45.89;TiO2=3.72;Al2O3=16.55;FeOt=11.759;MnO=0.18;MgO=6.3;CaO=9.62;Na2O=3.72;K2O=1.66;P2O5=0.52,wt_pct_oxide,45.89,3.72,16.55,,11.759,,,0.18,6.3,9.62,3.72,1.66,0.52,,,,,anhydrous_total=99.919,,,,,,,1575.15,1575.15,1575.15,1575.15,K,100000,100000,100000,0.1,MPa,,,,,one_atm_furnace,518400,,,,,,,,,,,,,,,,,,1.9e-11,-10.721246399,,,1.9e-11,m2/s,,,,radiotracer,thin_film,Residual activity,true,,,false,use_with_caution,,,provenance=compilation_2010; v0_source=zhang_table1; Type_of_dif_as_printed=Tracer; Type_of_exp_as_printed=thin source; Analytical_as_printed=Residual activity; Apparatus_as_printed=furnace; Capsule_as_printed=Pt; R unstated in spreadsheet; compiler gas_constant_used_j_mol_k=8.314,supplement,"Holycross, M.",2026-08-31,draft,Lowry1982CMP 80; 254,Lowry,1982,,Contributions to Mineralogy and Petrology,80,254,10.1007/bf00371355,"Zhang 2010 Table 1 xls, Entry# 780; Run# D135"
DDB000774,1.0.0,isothermal_d,,Ba,,133-,,tracer,none,unspecified,melt,Basalt1,,,,melt_basalt,,,false,false,Basalt1; SiO2=45.89;TiO2=3.72;Al2O3=16.55;FeOt=11.759;MnO=0.18;MgO=6.3;CaO=9.62;Na2O=3.72;K2O=1.66;P2O5=0.52,wt_pct_oxide,45.89,3.72,16.55,,11.759,,,0.18,6.3,9.62,3.72,1.66,0.52,,,,,anhydrous_total=99.919,,,,,,,1623.15,1623.15,1623.15,1623.15,K,100000,100000,100000,0.1,MPa,,,,,one_atm_furnace,172800,,,,,,,,,,,,,,,,,,2.9e-11,-10.5376020021,,,2.9e-11,m2/s,,,,radiotracer,thin_film,Residual activity,true,,,false,use_with_caution,,,provenance=compilation_2010; v0_source=zhang_table1; Type_of_dif_as_printed=Tracer; Type_of_exp_as_printed=thin source; Analytical_as_printed=Residual activity; Apparatus_as_printed=furnace; Capsule_as_printed=Pt; R unstated in spreadsheet; compiler gas_constant_used_j_mol_k=8.314,supplement,"Holycross, M.",2026-08-31,draft,Lowry1982CMP 80; 254,Lowry,1982,,Contributions to Mineralogy and Petrology,80,254,10.1007/bf00371355,"Zhang 2010 Table 1 xls, Entry# 781; Run# D157"
DDB000775,1.0.0,isothermal_d,,Ba,,133-,,tracer,none,unspecified,melt,Basalt1,,,,melt_basalt,,,false,false,Basalt1; SiO2=45.89;TiO2=3.72;Al2O3=16.55;FeOt=11.759;MnO=0.18;MgO=6.3;CaO=9.62;Na2O=3.72;K2O=1.66;P2O5=0.52,wt_pct_oxide,45.89,3.72,16.55,,11.759,,,0.18,6.3,9.62,3.72,1.66,0.52,,,,,anhydrous_total=99.919,,,,,,,1626.15,1626.15,1626.15,1626.15,K,100000,100000,100000,0.1,MPa,,,,,one_atm_furnace,338760,,,,,,,,,,,,,,,,,,2.6e-11,-10.585026652,,,2.6e-11,m2/s,,,,radiotracer,thin_film,Residual activity,true,,,false,use_with_caution,,,provenance=compilation_2010; v0_source=zhang_table1; Type_of_dif_as_printed=Tracer; Type_of_exp_as_printed=thin source; Analytical_as_printed=Residual activity; Apparatus_as_printed=furnace; Capsule_as_printed=Pt; R unstated in spreadsheet; compiler gas_constant_used_j_mol_k=8.314,supplement,"Holycross, M.",2026-08-31,draft,Lowry1982CMP 80; 254,Lowry,1982,,Contributions to Mineralogy and Petrology,80,254,10.1007/bf00371355,"Zhang 2010 Table 1 xls, Entry# 782; Run# D133"
DDB000776,1.0.0,isothermal_d,,Ba,,133-,,tracer,none,unspecified,melt,Basalt1,,,,melt_basalt,,,false,false,Basalt1; SiO2=45.89;TiO2=3.72;Al2O3=16.55;FeOt=11.759;MnO=0.18;MgO=6.3;CaO=9.62;Na2O=3.72;K2O=1.66;P2O5=0.52,wt_pct_oxide,45.89,3.72,16.55,,11.759,,,0.18,6.3,9.62,3.72,1.66,0.52,,,,,anhydrous_total=99.919,,,,,,,1671.15,1671.15,1671.15,1671.15,K,100000,100000,100000,0.1,MPa,,,,,one_atm_furnace,180000,,,,,,,,,,,,,,,,,,4e-11,-10.3979400087,,,4e-11,m2/s,,,,radiotracer,thin_film,Residual activity,true,,,false,use_with_caution,,,provenance=compilation_2010; v0_source=zhang_table1; Type_of_dif_as_printed=Tracer; Type_of_exp_as_printed=thin source; Analytical_as_printed=Residual activity; Apparatus_as_printed=furnace; Capsule_as_printed=Pt; R unstated in spreadsheet; compiler gas_constant_used_j_mol_k=8.314,supplement,"Holycross, M.",2026-08-31,draft,Lowry1982CMP 80; 254,Lowry,1982,,Contributions to Mineralogy and Petrology,80,254,10.1007/bf00371355,"Zhang 2010 Table 1 xls, Entry# 783; Run# D142"
DDB000777,1.0.0,isothermal_d,,Ba,,133-,,tracer,none,unspecified,melt,Basalt1,,,,melt_basalt,,,false,false,Basalt1; SiO2=45.89;TiO2=3.72;Al2O3=16.55;FeOt=11.759;MnO=0.18;MgO=6.3;CaO=9.62;Na2O=3.72;K2O=1.66;P2O5=0.52,wt_pct_oxide,45.89,3.72,16.55,,11.759,,,0.18,6.3,9.62,3.72,1.66,0.52,,,,,anhydrous_total=99.919,,,,,,,1672.15,1672.15,1672.15,1672.15,K,100000,100000,100000,0.1,MPa,,,,,one_atm_furnace,248580,,,,,,,,,,,,,,,,,,4.4e-11,-10.3565473235,,,4.4e-11,m2/s,,,,radiotracer,thin_film,Residual activity,true,,,false,use_with_caution,,,provenance=compilation_2010; v0_source=zhang_table1; Type_of_dif_as_printed=Tracer; Type_of_exp_as_printed=thin source; Analytical_as_printed=Residual activity; Apparatus_as_printed=furnace; Capsule_as_printed=Pt; R unstated in spreadsheet; compiler gas_constant_used_j_mol_k=8.314,supplement,"Holycross, M.",2026-08-31,draft,Lowry1982CMP 80; 254,Lowry,1982,,Contributions to Mineralogy and Petrology,80,254,10.1007/bf00371355,"Zhang 2010 Table 1 xls, Entry# 784; Run# D148"
DDB000778,1.0.0,isothermal_d,,Ba,,133-,,tracer,none,unspecified,melt,Andesite2,,,,melt_andesite,,,false,false,Andesite2; SiO2=57.76;TiO2=0.85;Al2O3=19.14;FeOt=6.281;MnO=0.11;MgO=3.45;CaO=6.27;Na2O=4.31;K2O=1.79;P2O5=0.2,wt_pct_oxide,57.76,0.85,19.14,,6.281,,,0.11,3.45,6.27,4.31,1.79,0.2,,,,,anhydrous_total=100.161,,,,,,,1572.15,1572.15,1572.15,1572.15,K,100000,100000,100000,0.1,MPa,,,,,one_atm_furnace,172800,,,,,,,,,,,,,,,,,,5.1e-12,-11.2924298239,,,5.1e-12,m2/s,,,,radiotracer,thin_film,Residual activity,true,,,false,use_with_caution,,,provenance=compilation_2010; v0_source=zhang_table1; Type_of_dif_as_printed=Tracer; Type_of_exp_as_printed=thin source; Analytical_as_printed=Residual activity; Apparatus_as_printed=furnace; Capsule_as_printed=Pt; R unstated in spreadsheet; compiler gas_constant_used_j_mol_k=8.314,supplement,"Holycross, M.",2026-08-31,draft,Lowry1982CMP 80; 254,Lowry,1982,,Contributions to Mineralogy and Petrology,80,254,10.1007/bf00371355,"Zhang 2010 Table 1 xls, Entry# 785; Run# D154"
DDB000779,1.0.0,isothermal_d,,Ba,,133-,,tracer,none,unspecified,melt,Andesite2,,,,melt_andesite,,,false,false,Andesite2; SiO2=57.76;TiO2=0.85;Al2O3=19.14;FeOt=6.281;MnO=0.11;MgO=3.45;CaO=6.27;Na2O=4.31;K2O=1.79;P2O5=0.2,wt_pct_oxide,57.76,0.85,19.14,,6.281,,,0.11,3.45,6.27,4.31,1.79,0.2,,,,,anhydrous_total=100.161,,,,,,,1577.15,1577.15,1577.15,1577.15,K,100000,100000,100000,0.1,MPa,,,,,one_atm_furnace,259200,,,,,,,,,,,,,,,,,,4.8e-12,-11.3187587626,,,4.8e-12,m2/s,,,,radiotracer,thin_film,Residual activity,true,,,false,use_with_caution,,,provenance=compilation_2010; v0_source=zhang_table1; Type_of_dif_as_printed=Tracer; Type_of_exp_as_printed=thin source; Analytical_as_printed=Residual activity; Apparatus_as_printed=furnace; Capsule_as_printed=Pt; R unstated in spreadsheet; compiler gas_constant_used_j_mol_k=8.314,supplement,"Holycross, M.",2026-08-31,draft,Lowry1982CMP 80; 254,Lowry,1982,,Contributions to Mineralogy and Petrology,80,254,10.1007/bf00371355,"Zhang 2010 Table 1 xls, Entry# 786; Run# D140"
DDB000780,1.0.0,isothermal_d,,Ba,,133-,,tracer,none,unspecified,melt,Andesite2,,,,melt_andesite,,,false,false,Andesite2; SiO2=57.76;TiO2=0.85;Al2O3=19.14;FeOt=6.281;MnO=0.11;MgO=3.45;CaO=6.27;Na2O=4.31;K2O=1.79;P2O5=0.2,wt_pct_oxide,57.76,0.85,19.14,,6.281,,,0.11,3.45,6.27,4.31,1.79,0.2,,,,,anhydrous_total=100.161,,,,,,,1622.15,1622.15,1622.15,1622.15,K,100000,100000,100000,0.1,MPa,,,,,one_atm_furnace,514800,,,,,,,,,,,,,,,,,,7.6e-12,-11.1191864077,,,7.6e-12,m2/s,,,,radiotracer,thin_film,Residual activity,true,,,false,use_with_caution,,,provenance=compilation_2010; v0_source=zhang_table1; Type_of_dif_as_printed=Tracer; Type_of_exp_as_printed=thin source; Analytical_as_printed=Residual activity; Apparatus_as_printed=furnace; Capsule_as_printed=Pt; R unstated in spreadsheet; compiler gas_constant_used_j_mol_k=8.314,supplement,"Holycross, M.",2026-08-31,draft,Lowry1982CMP 80; 254,Lowry,1982,,Contributions to Mineralogy and Petrology,80,254,10.1007/bf00371355,"Zhang 2010 Table 1 xls, Entry# 787; Run# D149"
DDB000781,1.0.0,isothermal_d,,Ba,,133-,,tracer,none,unspecified,melt,Andesite2,,,,melt_andesite,,,false,false,Andesite2; SiO2=57.76;TiO2=0.85;Al2O3=19.14;FeOt=6.281;MnO=0.11;MgO=3.45;CaO=6.27;Na2O=4.31;K2O=1.79;P2O5=0.2,wt_pct_oxide,57.76,0.85,19.14,,6.281,,,0.11,3.45,6.27,4.31,1.79,0.2,,,,,anhydrous_total=100.161,,,,,,,1623.15,1623.15,1623.15,1623.15,K,100000,100000,100000,0.1,MPa,,,,,one_atm_furnace,172800,,,,,,,,,,,,,,,,,,7.6e-12,-11.1191864077,,,7.6e-12,m2/s,,,,radiotracer,thin_film,Residual activity,true,,,false,use_with_caution,,,provenance=compilation_2010; v0_source=zhang_table1; Type_of_dif_as_printed=Tracer; Type_of_exp_as_printed=thin source; Analytical_as_printed=Residual activity; Apparatus_as_printed=furnace; Capsule_as_printed=Pt; R unstated in spreadsheet; compiler gas_constant_used_j_mol_k=8.314,supplement,"Holycross, M.",2026-08-31,draft,Lowry1982CMP 80; 254,Lowry,1982,,Contributions to Mineralogy and Petrology,80,254,10.1007/bf00371355,"Zhang 2010 Table 1 xls, Entry# 788; Run# D151"
DDB000782,1.0.0,isothermal_d,,Ba,,133-,,tracer,none,unspecified,melt,Andesite2,,,,melt_andesite,,,false,false,Andesite2; SiO2=57.76;TiO2=0.85;Al2O3=19.14;FeOt=6.281;MnO=0.11;MgO=3.45;CaO=6.27;Na2O=4.31;K2O=1.79;P2O5=0.2,wt_pct_oxide,57.76,0.85,19.14,,6.281,,,0.11,3.45,6.27,4.31,1.79,0.2,,,,,anhydrous_total=100.161,,,,,,,1671.15,1671.15,1671.15,1671.15,K,100000,100000,100000,0.1,MPa,,,,,one_atm_furnace,180000,,,,,,,,,,,,,,,,,,1.2e-11,-10.920818754,,,1.2e-11,m2/s,,,,radiotracer,thin_film,Residual activity,true,,,false,use_with_caution,,,provenance=compilation_2010; v0_source=zhang_table1; Type_of_dif_as_printed=Tracer; Type_of_exp_as_printed=thin source; Analytical_as_printed=Residual activity; Apparatus_as_printed=furnace; Capsule_as_printed=Pt; R unstated in spreadsheet; compiler gas_constant_used_j_mol_k=8.314,supplement,"Holycross, M.",2026-08-31,draft,Lowry1982CMP 80; 254,Lowry,1982,,Contributions to Mineralogy and Petrology,80,254,10.1007/bf00371355,"Zhang 2010 Table 1 xls, Entry# 789; Run# D143"
DDB000783,1.0.0,isothermal_d,,Ba,,133-,,tracer,none,unspecified,melt,Andesite2,,,,melt_andesite,,,false,false,Andesite2; SiO2=57.76;TiO2=0.85;Al2O3=19.14;FeOt=6.281;MnO=0.11;MgO=3.45;CaO=6.27;Na2O=4.31;K2O=1.79;P2O5=0.2,wt_pct_oxide,57.76,0.85,19.14,,6.281,,,0.11,3.45,6.27,4.31,1.79,0.2,,,,,anhydrous_total=100.161,,,,,,,1671.15,1671.15,1671.15,1671.15,K,100000,100000,100000,0.1,MPa,,,,,one_atm_furnace,588600,,,,,,,,,,,,,,,,,,1.2e-11,-10.920818754,,,1.2e-11,m2/s,,,,radiotracer,thin_film,Residual activity,true,,,false,use_with_caution,,,provenance=compilation_2010; v0_source=zhang_table1; Type_of_dif_as_printed=Tracer; Type_of_exp_as_printed=thin source; Analytical_as_printed=Residual activity; Apparatus_as_printed=furnace; Capsule_as_printed=Pt; R unstated in spreadsheet; compiler gas_constant_used_j_mol_k=8.314,supplement,"Holycross, M.",2026-08-31,draft,Lowry1982CMP 80; 254,Lowry,1982,,Contributions to Mineralogy and Petrology,80,254,10.1007/bf00371355,"Zhang 2010 Table 1 xls, Entry# 790; Run# D150"
DDB000784,1.0.0,isothermal_d,,Ba,,133-,,tracer,none,unspecified,melt,Dacite5(pitchstone),,,,melt_dacite,,,false,false,Dacite5(pitchstone); SiO2=69;TiO2=1.02;Al2O3=13.11;FeOt=5.3;MnO=0.13;MgO=1;CaO=2.7;Na2O=4.21;K2O=2.72;P2O5=0.24,wt_pct_oxide,69,1.02,13.11,,5.3,,,0.13,1,2.7,4.21,2.72,0.24,,,,,anhydrous_total=99.43,,,,,,,1573.15,1573.15,1573.15,1573.15,K,100000,100000,100000,0.1,MPa,,,,,one_atm_furnace,317880,,,,,,,,,,,,,,,,,,3.34e-12,-11.4762535332,,,3.34e-12,m2/s,,,,radiotracer,thin_film,Residual activity,true,,,false,use_with_caution,,,provenance=compilation_2010; v0_source=zhang_table1; Type_of_dif_as_printed=Tracer; Type_of_exp_as_printed=thin source; Analytical_as_printed=Residual activity; Apparatus_as_printed=furnace; Capsule_as_printed=Pt; pres_medium_as_printed=air; R unstated in spreadsheet; compiler gas_constant_used_j_mol_k=8.314,supplement,"Holycross, M.",2026-08-31,draft,Henderson1985CMP 89; 263,Henderson,1985,,Contributions to Mineralogy and Petrology,89,263,10.1007/bf00379459,"Zhang 2010 Table 1 xls, Entry# 791; Run# D193"
DDB000785,1.0.0,isothermal_d,,Ba,,133-,,tracer,none,unspecified,melt,Dacite5(pitchstone),,,,melt_dacite,,,false,false,Dacite5(pitchstone); SiO2=69;TiO2=1.02;Al2O3=13.11;FeOt=5.3;MnO=0.13;MgO=1;CaO=2.7;Na2O=4.21;K2O=2.72;P2O5=0.24,wt_pct_oxide,69,1.02,13.11,,5.3,,,0.13,1,2.7,4.21,2.72,0.24,,,,,anhydrous_total=99.43,,,,,,,1574.15,1574.15,1574.15,1574.15,K,100000,100000,100000,0.1,MPa,,,,,one_atm_furnace,90000,,,,,,,,,,,,,,,,,,3.38e-12,-11.4710832997,,,3.38e-12,m2/s,,,,radiotracer,thin_film,Residual activity,true,,,false,use_with_caution,,,provenance=compilation_2010; v0_source=zhang_table1; Type_of_dif_as_printed=Tracer; Type_of_exp_as_printed=thin source; Analytical_as_printed=Residual activity; Apparatus_as_printed=furnace; Capsule_as_printed=Pt; pres_medium_as_printed=air; R unstated in spreadsheet; compiler gas_constant_used_j_mol_k=8.314,supplement,"Holycross, M.",2026-08-31,draft,Henderson1985CMP 89; 263,Henderson,1985,,Contributions to Mineralogy and Petrology,89,263,10.1007/bf00379459,"Zhang 2010 Table 1 xls, Entry# 792; Run# D158"
DDB000786,1.0.0,isothermal_d,,Ba,,133-,,tracer,none,unspecified,melt,Dacite5(pitchstone),,,,melt_dacite,,,false,false,Dacite5(pitchstone); SiO2=69;TiO2=1.02;Al2O3=13.11;FeOt=5.3;MnO=0.13;MgO=1;CaO=2.7;Na2O=4.21;K2O=2.72;P2O5=0.24,wt_pct_oxide,69,1.02,13.11,,5.3,,,0.13,1,2.7,4.21,2.72,0.24,,,,,anhydrous_total=99.43,,,,,,,1627.15,1627.15,1627.15,1627.15,K,100000,100000,100000,0.1,MPa,,,,,one_atm_furnace,691200,,,,,,,,,,,,,,,,,,3.47e-12,-11.4596705252,,,3.47e-12,m2/s,,,,radiotracer,thin_film,Residual activity,true,,,false,use_with_caution,,,provenance=compilation_2010; v0_source=zhang_table1; Type_of_dif_as_printed=Tracer; Type_of_exp_as_printed=thin source; Analytical_as_printed=Residual activity; Apparatus_as_printed=furnace; Capsule_as_printed=Pt; pres_medium_as_printed=air; R unstated in spreadsheet; compiler gas_constant_used_j_mol_k=8.314,supplement,"Holycross, M.",2026-08-31,draft,Henderson1985CMP 89; 263,Henderson,1985,,Contributions to Mineralogy and Petrology,89,263,10.1007/bf00379459,"Zhang 2010 Table 1 xls, Entry# 793; Run# D152"
DDB000787,1.0.0,isothermal_d,,Ba,,133-,,tracer,none,unspecified,melt,Dacite5(pitchstone),,,,melt_dacite,,,false,false,Dacite5(pitchstone); SiO2=69;TiO2=1.02;Al2O3=13.11;FeOt=5.3;MnO=0.13;MgO=1;CaO=2.7;Na2O=4.21;K2O=2.72;P2O5=0.24,wt_pct_oxide,69,1.02,13.11,,5.3,,,0.13,1,2.7,4.21,2.72,0.24,,,,,anhydrous_total=99.43,,,,,,,1620.15,1620.15,1620.15,1620.15,K,100000,100000,100000,0.1,MPa,,,,,one_atm_furnace,172800,,,,,,,,,,,,,,,,,,4.11e-12,-11.3861581781,,,4.11e-12,m2/s,,,,radiotracer,thin_film,Residual activity,true,,,false,use_with_caution,,,provenance=compilation_2010; v0_source=zhang_table1; Type_of_dif_as_printed=Tracer; Type_of_exp_as_printed=thin source; Analytical_as_printed=Residual activity; Apparatus_as_printed=furnace; Capsule_as_printed=Pt; pres_medium_as_printed=air; R unstated in spreadsheet; compiler gas_constant_used_j_mol_k=8.314,supplement,"Holycross, M.",2026-08-31,draft,Henderson1985CMP 89; 263,Henderson,1985,,Contributions to Mineralogy and Petrology,89,263,10.1007/bf00379459,"Zhang 2010 Table 1 xls, Entry# 794; Run# D161"
DDB000788,1.0.0,isothermal_d,,Ba,,133-,,tracer,none,unspecified,melt,Dacite5(pitchstone),,,,melt_dacite,,,false,false,Dacite5(pitchstone); SiO2=69;TiO2=1.02;Al2O3=13.11;FeOt=5.3;MnO=0.13;MgO=1;CaO=2.7;Na2O=4.21;K2O=2.72;P2O5=0.24,wt_pct_oxide,69,1.02,13.11,,5.3,,,0.13,1,2.7,4.21,2.72,0.24,,,,,anhydrous_total=99.43,,,,,,,1672.15,1672.15,1672.15,1672.15,K,100000,100000,100000,0.1,MPa,,,,,one_atm_furnace,496800,,,,,,,,,,,,,,,,,,5.65e-12,-11.2479515522,,,5.65e-12,m2/s,,,,radiotracer,thin_film,Residual activity,true,,,false,use_with_caution,,,provenance=compilation_2010; v0_source=zhang_table1; Type_of_dif_as_printed=Tracer; Type_of_exp_as_printed=thin source; Analytical_as_printed=Residual activity; Apparatus_as_printed=furnace; Capsule_as_printed=Pt; pres_medium_as_printed=air; R unstated in spreadsheet; compiler gas_constant_used_j_mol_k=8.314,supplement,"Holycross, M.",2026-08-31,draft,Henderson1985CMP 89; 263,Henderson,1985,,Contributions to Mineralogy and Petrology,89,263,10.1007/bf00379459,"Zhang 2010 Table 1 xls, Entry# 795; Run# D153"
DDB000789,1.0.0,isothermal_d,,Ba,,133-,,tracer,none,unspecified,melt,Dacite5(pitchstone),,,,melt_dacite,,,false,false,Dacite5(pitchstone); SiO2=69;TiO2=1.02;Al2O3=13.11;FeOt=5.3;MnO=0.13;MgO=1;CaO=2.7;Na2O=4.21;K2O=2.72;P2O5=0.24,wt_pct_oxide,69,1.02,13.11,,5.3,,,0.13,1,2.7,4.21,2.72,0.24,,,,,anhydrous_total=99.43,,,,,,,1670.15,1670.15,1670.15,1670.15,K,100000,100000,100000,0.1,MPa,,,,,one_atm_furnace,680400,,,,,,,,,,,,,,,,,,6.42e-12,-11.1924649719,,,6.42e-12,m2/s,,,,radiotracer,thin_film,Residual activity,true,,,false,use_with_caution,,,provenance=compilation_2010; v0_source=zhang_table1; Type_of_dif_as_printed=Tracer; Type_of_exp_as_printed=thin source; Analytical_as_printed=Residual activity; Apparatus_as_printed=furnace; Capsule_as_printed=Pt; pres_medium_as_printed=air; R unstated in spreadsheet; compiler gas_constant_used_j_mol_k=8.314,supplement,"Holycross, M.",2026-08-31,draft,Henderson1985CMP 89; 263,Henderson,1985,,Contributions to Mineralogy and Petrology,89,263,10.1007/bf00379459,"Zhang 2010 Table 1 xls, Entry# 796; Run# D145"
DDB000790,1.0.0,isothermal_d,,Ba,,133-,,tracer,none,unspecified,melt,Pantellerite1,,,,melt_alkaline,,,false,false,Pantellerite1; SiO2=69.2;TiO2=0.44;Al2O3=10.75;FeOt=8.5;MnO=0.3;MgO=0.11;CaO=0.56;Na2O=6.32;K2O=4.14;P2O5=0.02,wt_pct_oxide,69.2,0.44,10.75,,8.5,,,0.3,0.11,0.56,6.32,4.14,0.02,,,,,anhydrous_total=100.34,,,,,,,1473.15,1473.15,1473.15,1473.15,K,100000,100000,100000,0.1,MPa,,,,,one_atm_furnace,603720,,,,,,,,,,,,,,,,,,1.49e-12,-11.8268137316,,,1.49e-12,m2/s,,,,radiotracer,thin_film,Residual activity,true,,,false,use_with_caution,,,provenance=compilation_2010; v0_source=zhang_table1; Type_of_dif_as_printed=Tracer; Type_of_exp_as_printed=thin source; Analytical_as_printed=Residual activity; Apparatus_as_printed=furnace; Capsule_as_printed=Pt; pres_medium_as_printed=air; R unstated in spreadsheet; compiler gas_constant_used_j_mol_k=8.314,supplement,"Holycross, M.",2026-08-31,draft,Henderson1985CMP 89; 263,Henderson,1985,,Contributions to Mineralogy and Petrology,89,263,10.1007/bf00379459,"Zhang 2010 Table 1 xls, Entry# 797; Run# D209"
DDB000791,1.0.0,isothermal_d,,Ba,,133-,,tracer,none,unspecified,melt,Pantellerite1,,,,melt_alkaline,,,false,false,Pantellerite1; SiO2=69.2;TiO2=0.44;Al2O3=10.75;FeOt=8.5;MnO=0.3;MgO=0.11;CaO=0.56;Na2O=6.32;K2O=4.14;P2O5=0.02,wt_pct_oxide,69.2,0.44,10.75,,8.5,,,0.3,0.11,0.56,6.32,4.14,0.02,,,,,anhydrous_total=100.34,,,,,,,1470.15,1470.15,1470.15,1470.15,K,100000,100000,100000,0.1,MPa,,,,,one_atm_furnace,502920,,,,,,,,,,,,,,,,,,1.06e-12,-11.9746941347,,,1.06e-12,m2/s,,,,radiotracer,thin_film,Residual activity,true,,,false,use_with_caution,,,provenance=compilation_2010; v0_source=zhang_table1; Type_of_dif_as_printed=Tracer; Type_of_exp_as_printed=thin source; Analytical_as_printed=Residual activity; Apparatus_as_printed=furnace; Capsule_as_printed=Pt; pres_medium_as_printed=air; R unstated in spreadsheet; compiler gas_constant_used_j_mol_k=8.314,supplement,"Holycross, M.",2026-08-31,draft,Henderson1985CMP 89; 263,Henderson,1985,,Contributions to Mineralogy and Petrology,89,263,10.1007/bf00379459,"Zhang 2010 Table 1 xls, Entry# 798; Run# D268"
DDB000792,1.0.0,isothermal_d,,Ba,,133-,,tracer,none,unspecified,melt,Pantellerite1,,,,melt_alkaline,,,false,false,Pantellerite1; SiO2=69.2;TiO2=0.44;Al2O3=10.75;FeOt=8.5;MnO=0.3;MgO=0.11;CaO=0.56;Na2O=6.32;K2O=4.14;P2O5=0.02,wt_pct_oxide,69.2,0.44,10.75,,8.5,,,0.3,0.11,0.56,6.32,4.14,0.02,,,,,anhydrous_total=100.34,,,,,,,1531.15,1531.15,1531.15,1531.15,K,100000,100000,100000,0.1,MPa,,,,,one_atm_furnace,598320,,,,,,,,,,,,,,,,,,1.95e-12,-11.7099653886,,,1.95e-12,m2/s,,,,radiotracer,thin_film,Residual activity,true,,,false,use_with_caution,,,provenance=compilation_2010; v0_source=zhang_table1; Type_of_dif_as_printed=Tracer; Type_of_exp_as_printed=thin source; Analytical_as_printed=Residual activity; Apparatus_as_printed=furnace; Capsule_as_printed=Pt; pres_medium_as_printed=air; R unstated in spreadsheet; compiler gas_constant_used_j_mol_k=8.314,supplement,"Holycross, M.",2026-08-31,draft,Henderson1985CMP 89; 263,Henderson,1985,,Contributions to Mineralogy and Petrology,89,263,10.1007/bf00379459,"Zhang 2010 Table 1 xls, Entry# 799; Run# D230"
DDB000793,1.0.0,isothermal_d,,Ba,,133-,,tracer,none,unspecified,melt,Pantellerite1,,,,melt_alkaline,,,false,false,Pantellerite1; SiO2=69.2;TiO2=0.44;Al2O3=10.75;FeOt=8.5;MnO=0.3;MgO=0.11;CaO=0.56;Na2O=6.32;K2O=4.14;P2O5=0.02,wt_pct_oxide,69.2,0.44,10.75,,8.5,,,0.3,0.11,0.56,6.32,4.14,0.02,,,,,anhydrous_total=100.34,,,,,,,1571.15,1571.15,1571.15,1571.15,K,100000,100000,100000,0.1,MPa,,,,,one_atm_furnace,337680,,,,,,,,,,,,,,,,,,3.41e-12,-11.467245621,,,3.41e-12,m2/s,,,,radiotracer,thin_film,Residual activity,true,,,false,use_with_caution,,,provenance=compilation_2010; v0_source=zhang_table1; Type_of_dif_as_printed=Tracer; Type_of_exp_as_printed=thin source; Analytical_as_printed=Residual activity; Apparatus_as_printed=furnace; Capsule_as_printed=Pt; pres_medium_as_printed=air; R unstated in spreadsheet; compiler gas_constant_used_j_mol_k=8.314,supplement,"Holycross, M.",2026-08-31,draft,Henderson1985CMP 89; 263,Henderson,1985,,Contributions to Mineralogy and Petrology,89,263,10.1007/bf00379459,"Zhang 2010 Table 1 xls, Entry# 800; Run# D239"
DDB000794,1.0.0,isothermal_d,,Ba,,133-,,tracer,none,unspecified,melt,Pantellerite1,,,,melt_alkaline,,,false,false,Pantellerite1; SiO2=69.2;TiO2=0.44;Al2O3=10.75;FeOt=8.5;MnO=0.3;MgO=0.11;CaO=0.56;Na2O=6.32;K2O=4.14;P2O5=0.02,wt_pct_oxide,69.2,0.44,10.75,,8.5,,,0.3,0.11,0.56,6.32,4.14,0.02,,,,,anhydrous_total=100.34,,,,,,,1575.15,1575.15,1575.15,1575.15,K,100000,100000,100000,0.1,MPa,,,,,one_atm_furnace,604080,,,,,,,,,,,,,,,,,,3.83e-12,-11.416801226,,,3.83e-12,m2/s,,,,radiotracer,thin_film,Residual activity,true,,,false,use_with_caution,,,provenance=compilation_2010; v0_source=zhang_table1; Type_of_dif_as_printed=Tracer; Type_of_exp_as_printed=thin source; Analytical_as_printed=Residual activity; Apparatus_as_printed=furnace; Capsule_as_printed=Pt; pres_medium_as_printed=air; R unstated in spreadsheet; compiler gas_constant_used_j_mol_k=8.314,supplement,"Holycross, M.",2026-08-31,draft,Henderson1985CMP 89; 263,Henderson,1985,,Contributions to Mineralogy and Petrology,89,263,10.1007/bf00379459,"Zhang 2010 Table 1 xls, Entry# 801; Run# D206"
DDB000795,1.0.0,isothermal_d,,Ba,,136-,,self,none,unspecified,melt,HB1 (haplobasalt),,,,melt_basalt,,,false,false,HB1 (haplobasalt); SiO2=47.7;Al2O3=16;MgO=16.4;CaO=19.2,wt_pct_oxide,47.7,,16,,,,,,16.4,19.2,,,,,,,,anhydrous_total=99.3,,,,,,,1623.15,1623.15,1623.15,1623.15,K,100000,100000,100000,0.1,MPa,air,,,unconstrained,one_atm_furnace,6000,,,,,,,,,,,,,,,,,,1.52e-11,-10.8181564121,,,1.52e-11,m2/s,,,,SIMS,diffusion_couple,SIMS,true,,,false,use_with_caution,,D is average of 2 pts,provenance=compilation_2010; v0_source=zhang_table1; Type_of_dif_as_printed=Self; logfO2_as_printed=AIR; 1s_error_as_printed=3e-13 (on D or lnD unspecified; not converted); Type_of_exp_as_printed=diffusion couple; Analytical_as_printed=SIMS; Apparatus_as_printed=furnace; Capsule_as_printed=Pt; pres_medium_as_printed=Air; R unstated in spreadsheet; compiler gas_constant_used_j_mol_k=8.314,supplement,"Holycross, M.",2026-08-31,draft,LaTourrette1996GCA 60; 1329,LaTourrette,1996,,Geochimica et Cosmochimica Acta,60,1329,10.1016/0016-7037(96)00015-4,"Zhang 2010 Table 1 xls, Entry# 802; Run# TL46"
DDB000796,1.0.0,isothermal_d,,Ba,,136-,,self,none,unspecified,melt,HB1 (haplobasalt),,,,melt_basalt,,,false,false,HB1 (haplobasalt); SiO2=47.7;Al2O3=16;MgO=16.4;CaO=19.2,wt_pct_oxide,47.7,,16,,,,,,16.4,19.2,,,,,,,,anhydrous_total=99.3,,,,,,,1673.15,1673.15,1673.15,1673.15,K,100000,100000,100000,0.1,MPa,air,,,unconstrained,one_atm_furnace,600,,,,,,,,,,,,,,,,,,3.8e-11,-10.4202164034,,,3.8e-11,m2/s,,,,SIMS,diffusion_couple,SIMS,true,,,false,use_with_caution,,,provenance=compilation_2010; v0_source=zhang_table1; Type_of_dif_as_printed=Self; logfO2_as_printed=AIR; 1s_error_as_printed=2e-12 (on D or lnD unspecified; not converted); Type_of_exp_as_printed=diffusion couple; Analytical_as_printed=SIMS; Apparatus_as_printed=furnace; Capsule_as_printed=Pt; pres_medium_as_printed=Air; R unstated in spreadsheet; compiler gas_constant_used_j_mol_k=8.314,supplement,"Holycross, M.",2026-08-31,draft,LaTourrette1996GCA 60; 1329,LaTourrette,1996,,Geochimica et Cosmochimica Acta,60,1329,10.1016/0016-7037(96)00015-4,"Zhang 2010 Table 1 xls, Entry# 803; Run# TL41"
DDB000797,1.0.0,isothermal_d,,Ba,,136-,,self,none,unspecified,melt,HB1 (haplobasalt),,,,melt_basalt,,,false,false,HB1 (haplobasalt); SiO2=47.7;Al2O3=16;MgO=16.4;CaO=19.2,wt_pct_oxide,47.7,,16,,,,,,16.4,19.2,,,,,,,,anhydrous_total=99.3,,,,,,,1673.15,1673.15,1673.15,1673.15,K,100000,100000,100000,0.1,MPa,air,,,unconstrained,one_atm_furnace,6000,,,,,,,,,,,,,,,,,,3.2e-11,-10.4948500217,,,3.2e-11,m2/s,,,,SIMS,diffusion_couple,SIMS,true,,,false,use_with_caution,,D is average of 2 pts,provenance=compilation_2010; v0_source=zhang_table1; Type_of_dif_as_printed=Self; logfO2_as_printed=AIR; 1s_error_as_printed=4e-12 (on D or lnD unspecified; not converted); Type_of_exp_as_printed=diffusion couple; Analytical_as_printed=SIMS; Apparatus_as_printed=furnace; Capsule_as_printed=Pt; pres_medium_as_printed=Air; R unstated in spreadsheet; compiler gas_constant_used_j_mol_k=8.314,supplement,"Holycross, M.",2026-08-31,draft,LaTourrette1996GCA 60; 1329,LaTourrette,1996,,Geochimica et Cosmochimica Acta,60,1329,10.1016/0016-7037(96)00015-4,"Zhang 2010 Table 1 xls, Entry# 804; Run# TL45"
DDB000798,1.0.0,isothermal_d,,Ba,,136-,,self,none,unspecified,melt,HB1 (haplobasalt),,,,melt_basalt,,,false,false,HB1 (haplobasalt); SiO2=47.7;Al2O3=16;MgO=16.4;CaO=19.2,wt_pct_oxide,47.7,,16,,,,,,16.4,19.2,,,,,,,,anhydrous_total=99.3,,,,,,,1723.15,1723.15,1723.15,1723.15,K,100000,100000,100000,0.1,MPa,air,,,unconstrained,one_atm_furnace,3600,,,,,,,,,,,,,,,,,,4.15e-11,-10.3819519033,,,4.15e-11,m2/s,,,,SIMS,diffusion_couple,SIMS,true,,,false,use_with_caution,,D is average of 2 pts,provenance=compilation_2010; v0_source=zhang_table1; Type_of_dif_as_printed=Self; logfO2_as_printed=AIR; 1s_error_as_printed=1.6e-12 (on D or lnD unspecified; not converted); Type_of_exp_as_printed=diffusion couple; Analytical_as_printed=SIMS; Apparatus_as_printed=furnace; Capsule_as_printed=Pt; pres_medium_as_printed=Air; R unstated in spreadsheet; compiler gas_constant_used_j_mol_k=8.314,supplement,"Holycross, M.",2026-08-31,draft,LaTourrette1996GCA 60; 1329,LaTourrette,1996,,Geochimica et Cosmochimica Acta,60,1329,10.1016/0016-7037(96)00015-4,"Zhang 2010 Table 1 xls, Entry# 805; Run# TL48"
DDB000799,1.0.0,isothermal_d,,Ba,,136-,,self,none,unspecified,melt,HB1 (haplobasalt),,,,melt_basalt,,,false,false,HB1 (haplobasalt); SiO2=47.7;Al2O3=16;MgO=16.4;CaO=19.2,wt_pct_oxide,47.7,,16,,,,,,16.4,19.2,,,,,,,,anhydrous_total=99.3,,,,,,,1773.15,1773.15,1773.15,1773.15,K,100000,100000,100000,0.1,MPa,air,,,unconstrained,one_atm_furnace,600,,,,,,,,,,,,,,,,,,5.3e-11,-10.2757241304,,,5.3e-11,m2/s,,,,SIMS,diffusion_couple,SIMS,true,,,false,use_with_caution,,D is average of 3 pts,provenance=compilation_2010; v0_source=zhang_table1; Type_of_dif_as_printed=Self; logfO2_as_printed=AIR; 1s_error_as_printed=3e-12 (on D or lnD unspecified; not converted); Type_of_exp_as_printed=diffusion couple; Analytical_as_printed=SIMS; Apparatus_as_printed=furnace; Capsule_as_printed=Pt; pres_medium_as_printed=Air; R unstated in spreadsheet; compiler gas_constant_used_j_mol_k=8.314,supplement,"Holycross, M.",2026-08-31,draft,LaTourrette1996GCA 60; 1329,LaTourrette,1996,,Geochimica et Cosmochimica Acta,60,1329,10.1016/0016-7037(96)00015-4,"Zhang 2010 Table 1 xls, Entry# 806; Run# TL42"
DDB000800,1.0.0,isothermal_d,,Ba,,136-,,self,none,unspecified,melt,HB1 (haplobasalt),,,,melt_basalt,,,false,false,HB1 (haplobasalt); SiO2=47.7;Al2O3=16;MgO=16.4;CaO=19.2,wt_pct_oxide,47.7,,16,,,,,,16.4,19.2,,,,,,,,anhydrous_total=99.3,,,,,,,1773.15,1773.15,1773.15,1773.15,K,100000,100000,100000,0.1,MPa,air,,,unconstrained,one_atm_furnace,3600,,,,,,,,,,,,,,,,,,6.05e-11,-10.2182446253,,,6.05e-11,m2/s,,,,SIMS,diffusion_couple,SIMS,true,,,false,use_with_caution,,,provenance=compilation_2010; v0_source=zhang_table1; Type_of_dif_as_printed=Self; logfO2_as_printed=AIR; 1s_error_as_printed=1.1e-12 (on D or lnD unspecified; not converted); Type_of_exp_as_printed=diffusion couple; Analytical_as_printed=SIMS; Apparatus_as_printed=furnace; Capsule_as_printed=Pt; pres_medium_as_printed=Air; R unstated in spreadsheet; compiler gas_constant_used_j_mol_k=8.314,supplement,"Holycross, M.",2026-08-31,draft,LaTourrette1996GCA 60; 1329,LaTourrette,1996,,Geochimica et Cosmochimica Acta,60,1329,10.1016/0016-7037(96)00015-4,"Zhang 2010 Table 1 xls, Entry# 807; Run# TL49"
DDB000801,1.0.0,isothermal_d,,Ba,,,,tracer,none,unspecified,melt,Jadeite melt,,,,melt_simple,,,false,false,Jadeite melt; SiO2=59.45;Al2O3=25.22;Na2O=15.33,wt_pct_oxide,59.45,,25.22,,,,,,,,15.33,,,,,,,anhydrous_total=100,,,,,,,1673.15,1673.15,1673.15,1673.15,K,750000000,750000000,750000000,750,MPa,,,,,piston_cylinder,14400,,,,,,,,,,,,,,,,,,1.03e-11,-10.9871627753,,,1.03e-11,m2/s,,,,SIMS,diffusion_couple,SIMS,true,,true,false,use_with_caution,,,provenance=compilation_2010; v0_source=zhang_table1; Type_of_dif_as_printed=Tracer; 1s_error_as_printed=4e-13 (on D or lnD unspecified; not converted); C_range_as_printed=0.131; Type_of_exp_as_printed=diffusion couple; Analytical_as_printed=SIMS; Apparatus_as_printed=PCA; Capsule_as_printed=Pt; pres_medium_as_printed=solid; R unstated in spreadsheet; compiler gas_constant_used_j_mol_k=8.314,supplement,"Holycross, M.",2026-08-31,draft,Nakamura1998GCA 62; 3151,Nakamura,1998,,Geochimica et Cosmochimica Acta,62,3151,10.1016/s0016-7037(98)00223-3,"Zhang 2010 Table 1 xls, Entry# 808"
DDB000802,1.0.0,isothermal_d,,Ba,,,,tracer,none,unspecified,melt,Jadeite melt,,,,melt_simple,,,false,false,Jadeite melt; SiO2=59.45;Al2O3=25.22;Na2O=15.33,wt_pct_oxide,59.45,,25.22,,,,,,,,15.33,,,,,,,anhydrous_total=100,,,,,,,1673.15,1673.15,1673.15,1673.15,K,1250000000,1250000000,1250000000,1250,MPa,,,,,piston_cylinder,14400,,,,,,,,,,,,,,,,,,7.85e-12,-11.1051303433,,,7.85e-12,m2/s,,,,SIMS,diffusion_couple,SIMS,true,,true,false,use_with_caution,,,provenance=compilation_2010; v0_source=zhang_table1; Type_of_dif_as_printed=Tracer; 1s_error_as_printed=2.4e-13 (on D or lnD unspecified; not converted); C_range_as_printed=0.131; Type_of_exp_as_printed=diffusion couple; Analytical_as_printed=SIMS; Apparatus_as_printed=PCA; Capsule_as_printed=Pt; pres_medium_as_printed=solid; R unstated in spreadsheet; compiler gas_constant_used_j_mol_k=8.314,supplement,"Holycross, M.",2026-08-31,draft,Nakamura1998GCA 62; 3151,Nakamura,1998,,Geochimica et Cosmochimica Acta,62,3151,10.1016/s0016-7037(98)00223-3,"Zhang 2010 Table 1 xls, Entry# 809"
DDB000803,1.0.0,isothermal_d,,Ba,,,,tracer,none,unspecified,melt,Jadeite melt,,,,melt_simple,,,false,false,Jadeite melt; SiO2=59.45;Al2O3=25.22;Na2O=15.33,wt_pct_oxide,59.45,,25.22,,,,,,,,15.33,,,,,,,anhydrous_total=100,,,,,,,1573.15,1573.15,1573.15,1573.15,K,1500000000,1500000000,1500000000,1500,MPa,,,,,piston_cylinder,28800,,,,,,,,,,,,,,,,,,2.66e-12,-11.5751183634,,,2.66e-12,m2/s,,,,SIMS,diffusion_couple,SIMS,true,,true,false,use_with_caution,,,provenance=compilation_2010; v0_source=zhang_table1; Type_of_dif_as_printed=Tracer; 1s_error_as_printed=9e-14 (on D or lnD unspecified; not converted); C_range_as_printed=0.131; Type_of_exp_as_printed=diffusion couple; Analytical_as_printed=SIMS; Apparatus_as_printed=PCA; Capsule_as_printed=Pt; pres_medium_as_printed=solid; R unstated in spreadsheet; compiler gas_constant_used_j_mol_k=8.314,supplement,"Holycross, M.",2026-08-31,draft,Nakamura1998GCA 62; 3151,Nakamura,1998,,Geochimica et Cosmochimica Acta,62,3151,10.1016/s0016-7037(98)00223-3,"Zhang 2010 Table 1 xls, Entry# 810"
DDB000804,1.0.0,isothermal_d,,Ba,,,,tracer,none,unspecified,melt,Jadeite melt,,,,melt_simple,,,false,false,Jadeite melt; SiO2=59.45;Al2O3=25.22;Na2O=15.33,wt_pct_oxide,59.45,,25.22,,,,,,,,15.33,,,,,,,anhydrous_total=100,,,,,,,1673.15,1673.15,1673.15,1673.15,K,1500000000,1500000000,1500000000,1500,MPa,,,,,piston_cylinder,14400,,,,,,,,,,,,,,,,,,6.33e-12,-11.19859629,,,6.33e-12,m2/s,,,,SIMS,diffusion_couple,SIMS,true,,true,false,use_with_caution,,,provenance=compilation_2010; v0_source=zhang_table1; Type_of_dif_as_printed=Tracer; 1s_error_as_printed=2e-13 (on D or lnD unspecified; not converted); C_range_as_printed=0.131; Type_of_exp_as_printed=diffusion couple; Analytical_as_printed=SIMS; Apparatus_as_printed=PCA; Capsule_as_printed=Pt; pres_medium_as_printed=solid; R unstated in spreadsheet; compiler gas_constant_used_j_mol_k=8.314,supplement,"Holycross, M.",2026-08-31,draft,Nakamura1998GCA 62; 3151,Nakamura,1998,,Geochimica et Cosmochimica Acta,62,3151,10.1016/s0016-7037(98)00223-3,"Zhang 2010 Table 1 xls, Entry# 811"
DDB000805,1.0.0,isothermal_d,,Ba,,,,tracer,none,unspecified,melt,Jadeite melt,,,,melt_simple,,,false,false,Jadeite melt; SiO2=59.45;Al2O3=25.22;Na2O=15.33,wt_pct_oxide,59.45,,25.22,,,,,,,,15.33,,,,,,,anhydrous_total=100,,,,,,,1723.15,1723.15,1723.15,1723.15,K,1500000000,1500000000,1500000000,1500,MPa,,,,,piston_cylinder,14400,,,,,,,,,,,,,,,,,,1.07e-11,-10.9706162223,,,1.07e-11,m2/s,,,,SIMS,diffusion_couple,SIMS,true,,true,false,use_with_caution,,,provenance=compilation_2010; v0_source=zhang_table1; Type_of_dif_as_printed=Tracer; 1s_error_as_printed=7e-13 (on D or lnD unspecified; not converted); C_range_as_printed=0.131; Type_of_exp_as_printed=diffusion couple; Analytical_as_printed=SIMS; Apparatus_as_printed=PCA; Capsule_as_printed=Pt; pres_medium_as_printed=solid; R unstated in spreadsheet; compiler gas_constant_used_j_mol_k=8.314,supplement,"Holycross, M.",2026-08-31,draft,Nakamura1998GCA 62; 3151,Nakamura,1998,,Geochimica et Cosmochimica Acta,62,3151,10.1016/s0016-7037(98)00223-3,"Zhang 2010 Table 1 xls, Entry# 812"
DDB000806,1.0.0,isothermal_d,,Ba,,,,tracer,none,unspecified,melt,Jadeite melt,,,,melt_simple,,,false,false,Jadeite melt; SiO2=59.45;Al2O3=25.22;Na2O=15.33,wt_pct_oxide,59.45,,25.22,,,,,,,,15.33,,,,,,,anhydrous_total=100,,,,,,,1673.15,1673.15,1673.15,1673.15,K,2000000000,2000000000,2000000000,2000,MPa,,,,,piston_cylinder,14400,,,,,,,,,,,,,,,,,,8.74e-12,-11.0584885674,,,8.74e-12,m2/s,,,,SIMS,diffusion_couple,SIMS,true,,true,false,use_with_caution,,,provenance=compilation_2010; v0_source=zhang_table1; Type_of_dif_as_printed=Tracer; 1s_error_as_printed=4.6e-13 (on D or lnD unspecified; not converted); C_range_as_printed=0.131; Type_of_exp_as_printed=diffusion couple; Analytical_as_printed=SIMS; Apparatus_as_printed=PCA; Capsule_as_printed=Pt; pres_medium_as_printed=solid; R unstated in spreadsheet; compiler gas_constant_used_j_mol_k=8.314,supplement,"Holycross, M.",2026-08-31,draft,Nakamura1998GCA 62; 3151,Nakamura,1998,,Geochimica et Cosmochimica Acta,62,3151,10.1016/s0016-7037(98)00223-3,"Zhang 2010 Table 1 xls, Entry# 813"
DDB000807,1.0.0,isothermal_d,,Ba,,,,tracer,none,unspecified,melt,Diopside melt,,,,melt_simple,,,false,false,Diopside melt; SiO2=55.49;MgO=18.61;CaO=25.9,wt_pct_oxide,55.49,,,,,,,,18.61,25.9,,,,,,,,anhydrous_total=100,,,,,,,1863.15,1863.15,1863.15,1863.15,K,1000000000,1000000000,1000000000,1000,MPa,,,,,piston_cylinder,900,,,,,,,,,,,,,,,,,,1.21e-10,-9.91721462968,,,1.21e-10,m2/s,,,,SIMS,diffusion_couple,SIMS,true,,true,false,use_with_caution,,,provenance=compilation_2010; v0_source=zhang_table1; Type_of_dif_as_printed=Tracer; 1s_error_as_printed=8e-12 (on D or lnD unspecified; not converted); C_range_as_printed=0.114; Type_of_exp_as_printed=diffusion couple; Analytical_as_printed=SIMS; Apparatus_as_printed=PCA; Capsule_as_printed=Pt; pres_medium_as_printed=solid; R unstated in spreadsheet; compiler gas_constant_used_j_mol_k=8.314,supplement,"Holycross, M.",2026-08-31,draft,Nakamura1998GCA 62; 3151,Nakamura,1998,,Geochimica et Cosmochimica Acta,62,3151,10.1016/s0016-7037(98)00223-3,"Zhang 2010 Table 1 xls, Entry# 814"
DDB000808,1.0.0,isothermal_d,,Ba,,,,tracer,none,unspecified,melt,Diopside melt,,,,melt_simple,,,false,false,Diopside melt; SiO2=55.49;MgO=18.61;CaO=25.9,wt_pct_oxide,55.49,,,,,,,,18.61,25.9,,,,,,,,anhydrous_total=100,,,,,,,1863.15,1863.15,1863.15,1863.15,K,1250000000,1250000000,1250000000,1250,MPa,,,,,piston_cylinder,1800,,,,,,,,,,,,,,,,,,1.11e-10,-9.95467702121,,,1.11e-10,m2/s,,,,SIMS,diffusion_couple,SIMS,true,,true,false,use_with_caution,,,provenance=compilation_2010; v0_source=zhang_table1; Type_of_dif_as_printed=Tracer; 1s_error_as_printed=8e-12 (on D or lnD unspecified; not converted); C_range_as_printed=0.114; Type_of_exp_as_printed=diffusion couple; Analytical_as_printed=SIMS; Apparatus_as_printed=PCA; Capsule_as_printed=Pt; pres_medium_as_printed=solid; R unstated in spreadsheet; compiler gas_constant_used_j_mol_k=8.314,supplement,"Holycross, M.",2026-08-31,draft,Nakamura1998GCA 62; 3151,Nakamura,1998,,Geochimica et Cosmochimica Acta,62,3151,10.1016/s0016-7037(98)00223-3,"Zhang 2010 Table 1 xls, Entry# 815"
DDB000809,1.0.0,isothermal_d,,Ba,,,,tracer,none,unspecified,melt,HR7 (HPG8),,,,melt_rhyolite,,,false,false,HR7 (HPG8); SiO2=79.425;Al2O3=11.64;Na2O=4.77;K2O=4.165,wt_pct_oxide,79.425,,11.64,,,,,,,,4.77,4.165,,,,,,anhydrous_total=100,,,,,,,1410.15,1410.15,1410.15,1410.15,K,100000,100000,100000,0.1,MPa,,,,,one_atm_furnace,1140240,,,,,,,,,,,,,,,,,,9.12010839356e-14,-13.04,,,9.1201083935591e-14,m2/s,,,,EPMA,diffusion_couple,Electron microprobe,true,,true,false,use_with_caution,,,provenance=compilation_2010; v0_source=zhang_table1; Type_of_dif_as_printed=Tracer; 1s_error_as_printed=2.35198047095189e-13 (on D or lnD unspecified; not converted); C_range_as_printed=0.07625; Type_of_exp_as_printed=diffusion couple; Analytical_as_printed=Electron microprobe; Apparatus_as_printed=furnace; Capsule_as_printed=Pt; pres_medium_as_printed=air; R unstated in spreadsheet; compiler gas_constant_used_j_mol_k=8.314,supplement,"Holycross, M.",2026-08-31,draft,Mungall1999GCA 63; 2599,Mungall,1999,,Geochimica et Cosmochimica Acta,63,2599,10.1016/s0016-7037(99)00209-4,"Zhang 2010 Table 1 xls, Entry# 816; Run# P1"
