Repository: holycrossm/diffusion-coefficients

# Experimental diffusion coefficients (minerals and silicate melts)

**Pre-release / not published.** Schema v1.0.0. This folder is a GitHub-ready living table: canonical data is CSV, new rows arrive by pull request, and a static page searches the file in the browser. Nothing here is a citable compilation of record.

This is a QA build of 4630 experimental rows (minerals and silicate melts). Most numbers are staged from the 2010 RiMG 72 tables. Do not treat the repo as published, complete, or peer-reviewed.

File: site/data/diffusion_coefficients.csv (part 23 of 136)
DDB000810,1.0.0,isothermal_d,,Ba,,,,tracer,none,unspecified,melt,HR7 (HPG8),,,,melt_rhyolite,,,false,false,HR7 (HPG8); SiO2=79.425;Al2O3=11.64;Na2O=4.77;K2O=4.165,wt_pct_oxide,79.425,,11.64,,,,,,,,4.77,4.165,,,,,,anhydrous_total=100,,,,,,,1673.15,1673.15,1673.15,1673.15,K,100000,100000,100000,0.1,MPa,,,,,one_atm_furnace,198120,,,,,,,,,,,,,,,,,,1.1220184543e-12,-11.95,,,1.12201845430196e-12,m2/s,,,,EPMA,diffusion_couple,Electron microprobe,true,,true,false,use_with_caution,,,provenance=compilation_2010; v0_source=zhang_table1; Type_of_dif_as_printed=Tracer; 1s_error_as_printed=8.52569179090175e-13 (on D or lnD unspecified; not converted); C_range_as_printed=0.07625; Type_of_exp_as_printed=diffusion couple; Analytical_as_printed=Electron microprobe; Apparatus_as_printed=furnace; Capsule_as_printed=Pt; pres_medium_as_printed=air; R unstated in spreadsheet; compiler gas_constant_used_j_mol_k=8.314,supplement,"Holycross, M.",2026-08-31,draft,Mungall1999GCA 63; 2599,Mungall,1999,,Geochimica et Cosmochimica Acta,63,2599,10.1016/s0016-7037(99)00209-4,"Zhang 2010 Table 1 xls, Entry# 817; Run# P13"
DDB000811,1.0.0,isothermal_d,,Ba,,,,tracer,none,unspecified,melt,HR7 (HPG8),,,,melt_rhyolite,,,false,false,HR7 (HPG8); SiO2=79.425;Al2O3=11.64;Na2O=4.77;K2O=4.165,wt_pct_oxide,79.425,,11.64,,,,,,,,4.77,4.165,,,,,,anhydrous_total=100,,,,,,,1773.15,1773.15,1773.15,1773.15,K,100000,100000,100000,0.1,MPa,,,,,one_atm_furnace,79980,,,,,,,,,,,,,,,,,,2.51188643151e-12,-11.6,,,2.51188643150957e-12,m2/s,,,,EPMA,diffusion_couple,Electron microprobe,true,,true,false,use_with_caution,,,provenance=compilation_2010; v0_source=zhang_table1; Type_of_dif_as_printed=Tracer; 1s_error_as_printed=1.27244309554735e-12 (on D or lnD unspecified; not converted); C_range_as_printed=0.07625; Type_of_exp_as_printed=diffusion couple; Analytical_as_printed=Electron microprobe; Apparatus_as_printed=furnace; Capsule_as_printed=Pt; pres_medium_as_printed=air; R unstated in spreadsheet; compiler gas_constant_used_j_mol_k=8.314,supplement,"Holycross, M.",2026-08-31,draft,Mungall1999GCA 63; 2599,Mungall,1999,,Geochimica et Cosmochimica Acta,63,2599,10.1016/s0016-7037(99)00209-4,"Zhang 2010 Table 1 xls, Entry# 818; Run# P14"
DDB000812,1.0.0,isothermal_d,,Ba,,,,tracer,none,unspecified,melt,HR7 (HPG8),,,,melt_rhyolite,,,false,false,HR7 (HPG8); SiO2=79.425;Al2O3=11.64;Na2O=4.77;K2O=4.165,wt_pct_oxide,79.425,,11.64,,,,,,,,4.77,4.165,,,,,,anhydrous_total=100,,,,,,,1873.15,1873.15,1873.15,1873.15,K,100000,100000,100000,0.1,MPa,,,,,one_atm_furnace,21600,,,,,,,,,,,,,,,,,,5.2480746025e-12,-11.28,,,5.24807460249771e-12,m2/s,,,,EPMA,diffusion_couple,Electron microprobe,true,,true,false,use_with_caution,,,provenance=compilation_2010; v0_source=zhang_table1; Type_of_dif_as_printed=Tracer; 1s_error_as_printed=5.19617948905171e-12 (on D or lnD unspecified; not converted); C_range_as_printed=0.07625; Type_of_exp_as_printed=diffusion couple; Analytical_as_printed=Electron microprobe; Apparatus_as_printed=furnace; Capsule_as_printed=Pt; pres_medium_as_printed=air; R unstated in spreadsheet; compiler gas_constant_used_j_mol_k=8.314,supplement,"Holycross, M.",2026-08-31,draft,Mungall1999GCA 63; 2599,Mungall,1999,,Geochimica et Cosmochimica Acta,63,2599,10.1016/s0016-7037(99)00209-4,"Zhang 2010 Table 1 xls, Entry# 819; Run# P3"
DDB000813,1.0.0,isothermal_d,,Ba,,,,tracer,none,unspecified,melt,Wet HR7 (HPG8),,,,melt_rhyolite,,,false,false,wet HR7 (HPG8); SiO2=79.425;Al2O3=11.64;Na2O=4.77;K2O=4.165,wt_pct_oxide,79.425,,11.64,,,,,,,,4.77,4.165,,,,,,anhydrous_total=100,true,3.61,,,,,1573.15,1573.15,1573.15,1573.15,K,1000000000,1000000000,1000000000,1000,MPa,,,,,piston_cylinder,7200,,,,,,,,,,,,,,,,,,1.3803842646e-11,-10.86,,,1.38038426460289e-11,m2/s,,,,EPMA,diffusion_couple,Electron microprobe,true,,,false,use_with_caution,,,provenance=compilation_2010; v0_source=zhang_table1; Type_of_dif_as_printed=Tracer; 1s_error_as_printed=0 (on D or lnD unspecified; not converted); Type_of_exp_as_printed=diffusion couple; Analytical_as_printed=Electron microprobe; Apparatus_as_printed=PCA; Capsule_as_printed=Pt; pres_medium_as_printed=talc+pyrex+alumina; R unstated in spreadsheet; compiler gas_constant_used_j_mol_k=8.314,supplement,"Holycross, M.",2026-08-31,draft,Mungall1999GCA 63; 2599,Mungall,1999,,Geochimica et Cosmochimica Acta,63,2599,10.1016/s0016-7037(99)00209-4,"Zhang 2010 Table 1 xls, Entry# 820; Run# JMPC88"
DDB000814,1.0.0,isothermal_d,,Ba,,,,tracer,none,unspecified,melt,Wet HR7 (HPG8),,,,melt_rhyolite,,,false,false,wet HR7 (HPG8); SiO2=79.425;Al2O3=11.64;Na2O=4.77;K2O=4.165,wt_pct_oxide,79.425,,11.64,,,,,,,,4.77,4.165,,,,,,anhydrous_total=100,true,3.665,,,,,1873.15,1873.15,1873.15,1873.15,K,1000000000,1000000000,1000000000,1000,MPa,,,,,piston_cylinder,1800,,,,,,,,,,,,,,,,,,9.77237220956e-11,-10.01,,,9.7723722095581e-11,m2/s,,,,EPMA,diffusion_couple,Electron microprobe,true,,,false,use_with_caution,,,provenance=compilation_2010; v0_source=zhang_table1; Type_of_dif_as_printed=Tracer; 1s_error_as_printed=9.90075617208382e-11 (on D or lnD unspecified; not converted); Type_of_exp_as_printed=diffusion couple; Analytical_as_printed=Electron microprobe; Apparatus_as_printed=PCA; Capsule_as_printed=Pt; pres_medium_as_printed=talc+pyrex+alumina; R unstated in spreadsheet; compiler gas_constant_used_j_mol_k=8.314,supplement,"Holycross, M.",2026-08-31,draft,Mungall1999GCA 63; 2599,Mungall,1999,,Geochimica et Cosmochimica Acta,63,2599,10.1016/s0016-7037(99)00209-4,"Zhang 2010 Table 1 xls, Entry# 821; Run# JMPC87"
DDB000815,1.0.0,isothermal_d,,Ba,,,,tracer,none,unspecified,melt,HR7+Na2O,,,,melt_rhyolite,,,false,false,HR7+Na2O; SiO2=66.15;Al2O3=9.62;Na2O=20.59;K2O=3.64,wt_pct_oxide,66.15,,9.62,,,,,,,,20.59,3.64,,,,,,anhydrous_total=100,,,,,,,1083.15,1083.15,1083.15,1083.15,K,100000,100000,100000,0.1,MPa,,,,,one_atm_furnace,157560,,,,,,,,,,,,,,,,,,1.07151930524e-12,-11.97,,,1.0715193052376e-12,m2/s,,,,EPMA,diffusion_couple,Electron microprobe,true,,true,false,use_with_caution,,,provenance=compilation_2010; v0_source=zhang_table1; Type_of_dif_as_printed=Tracer; 1s_error_as_printed=2.46726437909544e-13 (on D or lnD unspecified; not converted); C_range_as_printed=0.07322; Type_of_exp_as_printed=diffusion couple; Analytical_as_printed=Electron microprobe; Apparatus_as_printed=furnace; Capsule_as_printed=Pt; pres_medium_as_printed=air; R unstated in spreadsheet; compiler gas_constant_used_j_mol_k=8.314,supplement,"Holycross, M.",2026-08-31,draft,Mungall1999GCA 63; 2599,Mungall,1999,,Geochimica et Cosmochimica Acta,63,2599,10.1016/s0016-7037(99)00209-4,"Zhang 2010 Table 1 xls, Entry# 822; Run# P8"
DDB000816,1.0.0,isothermal_d,,Ba,,,,tracer,none,unspecified,melt,HR7+Na2O,,,,melt_rhyolite,,,false,false,HR7+Na2O; SiO2=66.15;Al2O3=9.62;Na2O=20.59;K2O=3.64,wt_pct_oxide,66.15,,9.62,,,,,,,,20.59,3.64,,,,,,anhydrous_total=100,,,,,,,1233.15,1233.15,1233.15,1233.15,K,100000,100000,100000,0.1,MPa,,,,,one_atm_furnace,3600,,,,,,,,,,,,,,,,,,1.1481536215e-11,-10.94,,,1.14815362149688e-11,m2/s,,,,EPMA,diffusion_couple,Electron microprobe,true,,true,false,use_with_caution,,,provenance=compilation_2010; v0_source=zhang_table1; Type_of_dif_as_printed=Tracer; 1s_error_as_printed=5.55181496798427e-12 (on D or lnD unspecified; not converted); C_range_as_printed=0.07322; Type_of_exp_as_printed=diffusion couple; Analytical_as_printed=Electron microprobe; Apparatus_as_printed=furnace; Capsule_as_printed=Pt; pres_medium_as_printed=air; R unstated in spreadsheet; compiler gas_constant_used_j_mol_k=8.314,supplement,"Holycross, M.",2026-08-31,draft,Mungall1999GCA 63; 2599,Mungall,1999,,Geochimica et Cosmochimica Acta,63,2599,10.1016/s0016-7037(99)00209-4,"Zhang 2010 Table 1 xls, Entry# 823; Run# P9"
DDB000817,1.0.0,isothermal_d,,Ba,,,,tracer,none,unspecified,melt,HR7+Na2O,,,,melt_rhyolite,,,false,false,HR7+Na2O; SiO2=66.15;Al2O3=9.62;Na2O=20.59;K2O=3.64,wt_pct_oxide,66.15,,9.62,,,,,,,,20.59,3.64,,,,,,anhydrous_total=100,,,,,,,1473.15,1473.15,1473.15,1473.15,K,100000,100000,100000,0.1,MPa,,,,,one_atm_furnace,1800,,,,,,,,,,,,,,,,,,4.89778819368e-11,-10.31,,,4.89778819368444e-11,m2/s,,,,EPMA,diffusion_couple,Electron microprobe,true,,true,false,use_with_caution,,,provenance=compilation_2010; v0_source=zhang_table1; Type_of_dif_as_printed=Tracer; 1s_error_as_printed=2.14273907584981e-11 (on D or lnD unspecified; not converted); C_range_as_printed=0.07322; Type_of_exp_as_printed=diffusion couple; Analytical_as_printed=Electron microprobe; Apparatus_as_printed=furnace; Capsule_as_printed=Pt; pres_medium_as_printed=air; R unstated in spreadsheet; compiler gas_constant_used_j_mol_k=8.314,supplement,"Holycross, M.",2026-08-31,draft,Mungall1999GCA 63; 2599,Mungall,1999,,Geochimica et Cosmochimica Acta,63,2599,10.1016/s0016-7037(99)00209-4,"Zhang 2010 Table 1 xls, Entry# 824; Run# P15"
DDB000818,1.0.0,isothermal_d,,Ba,,,,tracer,none,unspecified,melt,Wet HA1,,,,melt_andesite,,,false,false,wet HA1; SiO2=62.09;Al2O3=19.47;MgO=2.53;CaO=10.64;Na2O=4.25;K2O=1.02,wt_pct_oxide,62.09,,19.47,,,,,,2.53,10.64,4.25,1.02,,,,,,anhydrous_total=100,true,4.9,,,,,1373.15,1373.15,1373.15,1373.15,K,500000000,500000000,500000000,500,MPa,,,,,internally_heated_pressure_vessel,10800,,,,,,,,,,,,,,,,,,1.515e-11,-10.8195873672,,,1.515e-11,m2/s,,,,other,diffusion_couple,Synchotron XRF,true,,,false,use_with_caution,,,provenance=compilation_2010; v0_source=zhang_table1; Type_of_dif_as_printed=Tracer; 1s_error_as_printed=4.6e-12 (on D or lnD unspecified; not converted); Type_of_exp_as_printed=diffusion couple; Analytical_as_printed=Synchotron XRF; Apparatus_as_printed=IHPV; Capsule_as_printed=Pt; pres_medium_as_printed=Ar; R unstated in spreadsheet; compiler gas_constant_used_j_mol_k=8.314,supplement,"Holycross, M.",2026-08-31,draft,Koepke2001GCA 65; 1481,Koepke,2001,,Geochimica et Cosmochimica Acta,65,1481,10.1016/s0016-7037(01)00550-6,"Zhang 2010 Table 1 xls, Entry# 825; Run# JK60"
DDB000819,1.0.0,isothermal_d,,Ba,,,,tracer,none,unspecified,melt,Wet HA1,,,,melt_andesite,,,false,false,wet HA1; SiO2=62.09;Al2O3=19.47;MgO=2.53;CaO=10.64;Na2O=4.25;K2O=1.02,wt_pct_oxide,62.09,,19.47,,,,,,2.53,10.64,4.25,1.02,,,,,,anhydrous_total=100,true,5.2,,,,,1473.15,1473.15,1473.15,1473.15,K,500000000,500000000,500000000,500,MPa,,,,,internally_heated_pressure_vessel,7200,,,,,,,,,,,,,,,,,,3.39e-11,-10.4698003018,,,3.39e-11,m2/s,,,,other,diffusion_couple,Synchotron XRF,true,,,false,use_with_caution,,,provenance=compilation_2010; v0_source=zhang_table1; Type_of_dif_as_printed=Tracer; 1s_error_as_printed=9.85e-12 (on D or lnD unspecified; not converted); Type_of_exp_as_printed=diffusion couple; Analytical_as_printed=Synchotron XRF; Apparatus_as_printed=IHPV; Capsule_as_printed=Pt; pres_medium_as_printed=Ar; R unstated in spreadsheet; compiler gas_constant_used_j_mol_k=8.314,supplement,"Holycross, M.",2026-08-31,draft,Koepke2001GCA 65; 1481,Koepke,2001,,Geochimica et Cosmochimica Acta,65,1481,10.1016/s0016-7037(01)00550-6,"Zhang 2010 Table 1 xls, Entry# 826; Run# JK61"
DDB000820,1.0.0,isothermal_d,,Ba,,,,tracer,none,unspecified,melt,Wet HA1,,,,melt_andesite,,,false,false,wet HA1; SiO2=62.09;Al2O3=19.47;MgO=2.53;CaO=10.64;Na2O=4.25;K2O=1.02,wt_pct_oxide,62.09,,19.47,,,,,,2.53,10.64,4.25,1.02,,,,,,anhydrous_total=100,true,5.1,,,,,1583.15,1583.15,1583.15,1583.15,K,500000000,500000000,500000000,500,MPa,,,,,internally_heated_pressure_vessel,3600,,,,,,,,,,,,,,,,,,8e-11,-10.096910013,,,8e-11,m2/s,,,,other,diffusion_couple,Synchotron XRF,true,,,false,use_with_caution,,,provenance=compilation_2010; v0_source=zhang_table1; Type_of_dif_as_printed=Tracer; 1s_error_as_printed=2.24e-11 (on D or lnD unspecified; not converted); Type_of_exp_as_printed=diffusion couple; Analytical_as_printed=Synchotron XRF; Apparatus_as_printed=IHPV; Capsule_as_printed=Pt; pres_medium_as_printed=Ar; R unstated in spreadsheet; compiler gas_constant_used_j_mol_k=8.314,supplement,"Holycross, M.",2026-08-31,draft,Koepke2001GCA 65; 1481,Koepke,2001,,Geochimica et Cosmochimica Acta,65,1481,10.1016/s0016-7037(01)00550-6,"Zhang 2010 Table 1 xls, Entry# 827; Run# HB72"
DDB000821,1.0.0,isothermal_d,,Ba,,,,tracer,none,unspecified,melt,Wet HA1,,,,melt_andesite,,,false,false,wet HA1; SiO2=62.09;Al2O3=19.47;MgO=2.53;CaO=10.64;Na2O=4.25;K2O=1.02,wt_pct_oxide,62.09,,19.47,,,,,,2.53,10.64,4.25,1.02,,,,,,anhydrous_total=100,true,4.5,,,,,1673.15,1673.15,1673.15,1673.15,K,500000000,500000000,500000000,500,MPa,,,,,internally_heated_pressure_vessel,1800,,,,,,,,,,,,,,,,,,1.33e-10,-9.87614835903,,,1.33e-10,m2/s,,,,other,diffusion_couple,Synchotron XRF,true,,,false,use_with_caution,,,provenance=compilation_2010; v0_source=zhang_table1; Type_of_dif_as_printed=Tracer; 1s_error_as_printed=3.6e-11 (on D or lnD unspecified; not converted); Type_of_exp_as_printed=diffusion couple; Analytical_as_printed=Synchotron XRF; Apparatus_as_printed=IHPV; Capsule_as_printed=Pt; pres_medium_as_printed=Ar; R unstated in spreadsheet; compiler gas_constant_used_j_mol_k=8.314,supplement,"Holycross, M.",2026-08-31,draft,Koepke2001GCA 65; 1481,Koepke,2001,,Geochimica et Cosmochimica Acta,65,1481,10.1016/s0016-7037(01)00550-6,"Zhang 2010 Table 1 xls, Entry# 828; Run# JK63"
DDB000822,1.0.0,isothermal_d,,Ba,,,,tracer,none,unspecified,melt,HA1 (haploandesite),,,,melt_andesite,,,false,false,HA1 (haploandesite); SiO2=61.81;Al2O3=19.48;MgO=2.51;CaO=10.82;Na2O=4.3;K2O=1.03,wt_pct_oxide,61.81,,19.48,,,,,,2.51,10.82,4.3,1.03,,,,,,anhydrous_total=99.95,true,0.06,,,,,1673.15,1673.15,1673.15,1673.15,K,500000000,500000000,500000000,500,MPa,,,,,internally_heated_pressure_vessel,10800,,,,,,,,,,,,,,,,,,5.45e-12,-11.2636034977,,,5.45e-12,m2/s,,,,other,diffusion_couple,Synchotron XRF,true,,,false,use_with_caution,,,provenance=compilation_2010; v0_source=zhang_table1; Type_of_dif_as_printed=Tracer; 1s_error_as_printed=1.5e-12 (on D or lnD unspecified; not converted); Type_of_exp_as_printed=diffusion couple; Analytical_as_printed=Synchotron XRF; Apparatus_as_printed=IHPV; Capsule_as_printed=Pt; pres_medium_as_printed=Ar; R unstated in spreadsheet; compiler gas_constant_used_j_mol_k=8.314,supplement,"Holycross, M.",2026-08-31,draft,Koepke2001GCA 65; 1481,Koepke,2001,,Geochimica et Cosmochimica Acta,65,1481,10.1016/s0016-7037(01)00550-6,"Zhang 2010 Table 1 xls, Entry# 829; Run# JK67"
DDB000823,1.0.0,isothermal_d,,Ba,,,,tracer,none,unspecified,melt,Albite melt,,,,melt_simple,,,false,false,Albite melt; SiO2=69.1;Al2O3=19.33;Na2O=11.74;K2O=0.022,wt_pct_oxide,69.1,,19.33,,,,,,,,11.74,0.022,,,,,,anhydrous_total=100.19,,,,,,,1073.15,1073.15,1073.15,1073.15,K,100000,100000,100000,0.1?,MPa,,,,,one_atm_furnace,442800,,,,,,,,,,,,,,,,,,3.38844156139e-15,-14.47,,,3.38844156139201e-15,m2/s,,,,EPMA,thin_film,Electron microprobe,true,,,false,use_with_caution,,,provenance=compilation_2010; v0_source=zhang_table1; Type_of_dif_as_printed=Tracer; Type_of_exp_as_printed=thin source; Analytical_as_printed=Electron microprobe; Apparatus_as_printed=furnace; R unstated in spreadsheet; compiler gas_constant_used_j_mol_k=8.314,supplement,"Holycross, M.",2026-08-31,draft,Roselieb2002GCA 66; 109,Roselieb,2002,,Geochimica et Cosmochimica Acta,66,109,10.1016/s0016-7037(01)00754-2,"Zhang 2010 Table 1 xls, Entry# 830; Run# 12.130596"
DDB000824,1.0.0,isothermal_d,,Ba,,,,tracer,none,unspecified,melt,Albite melt,,,,melt_simple,,,false,false,Albite melt; SiO2=69.1;Al2O3=19.33;Na2O=11.74;K2O=0.022,wt_pct_oxide,69.1,,19.33,,,,,,,,11.74,0.022,,,,,,anhydrous_total=100.19,,,,,,,1073.15,1073.15,1073.15,1073.15,K,100000,100000,100000,0.1?,MPa,,,,,one_atm_furnace,442800,,,,,,,,,,,,,,,,,,3.80189396321e-15,-14.42,,,3.8018939632056e-15,m2/s,,,,EPMA,thin_film,Electron microprobe,true,,,false,use_with_caution,,,provenance=compilation_2010; v0_source=zhang_table1; Type_of_dif_as_printed=Tracer; Type_of_exp_as_printed=thin source; Analytical_as_printed=Electron microprobe; Apparatus_as_printed=furnace; R unstated in spreadsheet; compiler gas_constant_used_j_mol_k=8.314,supplement,"Holycross, M.",2026-08-31,draft,Roselieb2002GCA 66; 109,Roselieb,2002,,Geochimica et Cosmochimica Acta,66,109,10.1016/s0016-7037(01)00754-2,"Zhang 2010 Table 1 xls, Entry# 831; Run# 14.130596"
DDB000825,1.0.0,isothermal_d,,Ba,,,,tracer,none,unspecified,melt,Albite melt,,,,melt_simple,,,false,false,Albite melt; SiO2=69.1;Al2O3=19.33;Na2O=11.74;K2O=0.022,wt_pct_oxide,69.1,,19.33,,,,,,,,11.74,0.022,,,,,,anhydrous_total=100.19,,,,,,,1073.15,1073.15,1073.15,1073.15,K,100000,100000,100000,0.1?,MPa,,,,,one_atm_furnace,450000,,,,,,,,,,,,,,,,,,5.12861383991e-15,-14.29,,,5.12861383991366e-15,m2/s,,,,EPMA,thin_film,Electron microprobe,true,,,false,use_with_caution,,,provenance=compilation_2010; v0_source=zhang_table1; Type_of_dif_as_printed=Tracer; Type_of_exp_as_printed=thin source; Analytical_as_printed=Electron microprobe; Apparatus_as_printed=furnace; R unstated in spreadsheet; compiler gas_constant_used_j_mol_k=8.314,supplement,"Holycross, M.",2026-08-31,draft,Roselieb2002GCA 66; 109,Roselieb,2002,,Geochimica et Cosmochimica Acta,66,109,10.1016/s0016-7037(01)00754-2,"Zhang 2010 Table 1 xls, Entry# 832; Run# 12.021296"
DDB000826,1.0.0,isothermal_d,,Ba,,,,tracer,none,unspecified,melt,Albite melt,,,,melt_simple,,,false,false,Albite melt; SiO2=69.1;Al2O3=19.33;Na2O=11.74;K2O=0.022,wt_pct_oxide,69.1,,19.33,,,,,,,,11.74,0.022,,,,,,anhydrous_total=100.19,,,,,,,1173.15,1173.15,1173.15,1173.15,K,100000,100000,100000,0.1?,MPa,,,,,one_atm_furnace,90300,,,,,,,,,,,,,,,,,,3.46736850453e-14,-13.46,,,3.46736850452529e-14,m2/s,,,,EPMA,thin_film,Electron microprobe,true,,,false,use_with_caution,,,provenance=compilation_2010; v0_source=zhang_table1; Type_of_dif_as_printed=Tracer; Type_of_exp_as_printed=thin source; Analytical_as_printed=Electron microprobe; Apparatus_as_printed=furnace; R unstated in spreadsheet; compiler gas_constant_used_j_mol_k=8.314,supplement,"Holycross, M.",2026-08-31,draft,Roselieb2002GCA 66; 109,Roselieb,2002,,Geochimica et Cosmochimica Acta,66,109,10.1016/s0016-7037(01)00754-2,"Zhang 2010 Table 1 xls, Entry# 833; Run# 11.021296"
DDB000827,1.0.0,isothermal_d,,Ba,,,,tracer,none,unspecified,melt,Albite melt,,,,melt_simple,,,false,false,Albite melt; SiO2=69.1;Al2O3=19.33;Na2O=11.74;K2O=0.022,wt_pct_oxide,69.1,,19.33,,,,,,,,11.74,0.022,,,,,,anhydrous_total=100.19,,,,,,,1293.15,1293.15,1293.15,1293.15,K,100000,100000,100000,0.1?,MPa,,,,,one_atm_furnace,7200,,,,,,,,,,,,,,,,,,1.02329299228e-13,-12.99,,,1.02329299228075e-13,m2/s,,,,EPMA,thin_film,Electron microprobe,true,,,false,use_with_caution,,,provenance=compilation_2010; v0_source=zhang_table1; Type_of_dif_as_printed=Tracer; Type_of_exp_as_printed=thin source; Analytical_as_printed=Electron microprobe; Apparatus_as_printed=furnace; R unstated in spreadsheet; compiler gas_constant_used_j_mol_k=8.314,supplement,"Holycross, M.",2026-08-31,draft,Roselieb2002GCA 66; 109,Roselieb,2002,,Geochimica et Cosmochimica Acta,66,109,10.1016/s0016-7037(01)00754-2,"Zhang 2010 Table 1 xls, Entry# 834; Run# 13.130596"
DDB000828,1.0.0,isothermal_d,,Ba,,,,tracer,none,unspecified,melt,Albite melt,,,,melt_simple,,,false,false,Albite melt; SiO2=69.1;Al2O3=19.33;Na2O=11.74;K2O=0.022,wt_pct_oxide,69.1,,19.33,,,,,,,,11.74,0.022,,,,,,anhydrous_total=100.19,,,,,,,1293.15,1293.15,1293.15,1293.15,K,100000,100000,100000,0.1?,MPa,,,,,one_atm_furnace,7200,,,,,,,,,,,,,,,,,,1.65958690744e-13,-12.78,,,1.65958690743756e-13,m2/s,,,,EPMA,thin_film,Electron microprobe,true,,,false,use_with_caution,,,provenance=compilation_2010; v0_source=zhang_table1; Type_of_dif_as_printed=Tracer; Type_of_exp_as_printed=thin source; Analytical_as_printed=Electron microprobe; Apparatus_as_printed=furnace; R unstated in spreadsheet; compiler gas_constant_used_j_mol_k=8.314,supplement,"Holycross, M.",2026-08-31,draft,Roselieb2002GCA 66; 109,Roselieb,2002,,Geochimica et Cosmochimica Acta,66,109,10.1016/s0016-7037(01)00754-2,"Zhang 2010 Table 1 xls, Entry# 835; Run# 10.021296"
DDB000829,1.0.0,isothermal_d,,Ba,,,,tracer,none,unspecified,melt,Albite melt,,,,melt_simple,,,false,false,Albite melt; SiO2=69.1;Al2O3=19.33;Na2O=11.74;K2O=0.022,wt_pct_oxide,69.1,,19.33,,,,,,,,11.74,0.022,,,,,,anhydrous_total=100.19,,,,,,,1293.15,1293.15,1293.15,1293.15,K,100000,100000,100000,0.1?,MPa,,,,,one_atm_furnace,7200,,,,,,,,,,,,,,,,,,1.86208713666e-13,-12.73,,,1.86208713666286e-13,m2/s,,,,EPMA,thin_film,Electron microprobe,true,,,false,use_with_caution,,,provenance=compilation_2010; v0_source=zhang_table1; Type_of_dif_as_printed=Tracer; Type_of_exp_as_printed=thin source; Analytical_as_printed=Electron microprobe; Apparatus_as_printed=furnace; R unstated in spreadsheet; compiler gas_constant_used_j_mol_k=8.314,supplement,"Holycross, M.",2026-08-31,draft,Roselieb2002GCA 66; 109,Roselieb,2002,,Geochimica et Cosmochimica Acta,66,109,10.1016/s0016-7037(01)00754-2,"Zhang 2010 Table 1 xls, Entry# 836; Run# 10.021296"
DDB000830,1.0.0,isothermal_d,,Ba,,,,tracer,none,unspecified,melt,Jadeite melt,,,,melt_simple,,,false,false,Jadeite melt; SiO2=59.86;Al2O3=25.52;FeOt=0.023;MgO=0.004;CaO=0.018;Na2O=14.58;K2O=0.022,wt_pct_oxide,59.86,,25.52,,0.023,,,,0.004,0.018,14.58,0.022,,,,,,anhydrous_total=100.03,,,,,,,1073.15,1073.15,1073.15,1073.15,K,100000,100000,100000,0.1,MPa,,,,,one_atm_furnace,223200,,,,,,,,,,,,,,,,,,7.94328234724e-15,-14.1,,,7.94328234724281e-15,m2/s,,,,EPMA,thin_film,Electron microprobe,true,,,false,use_with_caution,,,provenance=compilation_2010; v0_source=zhang_table1; Type_of_dif_as_printed=Tracer; Type_of_exp_as_printed=thin source; Analytical_as_printed=Electron microprobe; Apparatus_as_printed=furnace; R unstated in spreadsheet; compiler gas_constant_used_j_mol_k=8.314,supplement,"Holycross, M.",2026-08-31,draft,Roselieb2002GCA 66; 109,Roselieb,2002,,Geochimica et Cosmochimica Acta,66,109,10.1016/s0016-7037(01)00754-2,"Zhang 2010 Table 1 xls, Entry# 837; Run# 3.130596"
DDB000831,1.0.0,isothermal_d,,Ba,,,,tracer,none,unspecified,melt,Jadeite melt,,,,melt_simple,,,false,false,Jadeite melt; SiO2=59.86;Al2O3=25.52;FeOt=0.023;MgO=0.004;CaO=0.018;Na2O=14.58;K2O=0.022,wt_pct_oxide,59.86,,25.52,,0.023,,,,0.004,0.018,14.58,0.022,,,,,,anhydrous_total=100.03,,,,,,,1073.15,1073.15,1073.15,1073.15,K,100000,100000,100000,0.1,MPa,,,,,one_atm_furnace,223200,,,,,,,,,,,,,,,,,,7.41310241301e-15,-14.13,,,7.41310241300912e-15,m2/s,,,,EPMA,thin_film,Electron microprobe,true,,,false,use_with_caution,,,provenance=compilation_2010; v0_source=zhang_table1; Type_of_dif_as_printed=Tracer; Type_of_exp_as_printed=thin source; Analytical_as_printed=Electron microprobe; Apparatus_as_printed=furnace; R unstated in spreadsheet; compiler gas_constant_used_j_mol_k=8.314,supplement,"Holycross, M.",2026-08-31,draft,Roselieb2002GCA 66; 109,Roselieb,2002,,Geochimica et Cosmochimica Acta,66,109,10.1016/s0016-7037(01)00754-2,"Zhang 2010 Table 1 xls, Entry# 838; Run# 4.130596"
DDB000832,1.0.0,isothermal_d,,Ba,,,,tracer,none,unspecified,melt,Jadeite melt,,,,melt_simple,,,false,false,Jadeite melt; SiO2=59.86;Al2O3=25.52;FeOt=0.023;MgO=0.004;CaO=0.018;Na2O=14.58;K2O=0.022,wt_pct_oxide,59.86,,25.52,,0.023,,,,0.004,0.018,14.58,0.022,,,,,,anhydrous_total=100.03,,,,,,,1073.15,1073.15,1073.15,1073.15,K,100000,100000,100000,0.1,MPa,,,,,one_atm_furnace,223200,,,,,,,,,,,,,,,,,,8.12830516164e-15,-14.09,,,8.12830516164099e-15,m2/s,,,,EPMA,thin_film,Electron microprobe,true,,,false,use_with_caution,,,provenance=compilation_2010; v0_source=zhang_table1; Type_of_dif_as_printed=Tracer; Type_of_exp_as_printed=thin source; Analytical_as_printed=Electron microprobe; Apparatus_as_printed=furnace; R unstated in spreadsheet; compiler gas_constant_used_j_mol_k=8.314,supplement,"Holycross, M.",2026-08-31,draft,Roselieb2002GCA 66; 109,Roselieb,2002,,Geochimica et Cosmochimica Acta,66,109,10.1016/s0016-7037(01)00754-2,"Zhang 2010 Table 1 xls, Entry# 839; Run# 10.130596"
DDB000833,1.0.0,isothermal_d,,Ba,,,,tracer,none,unspecified,melt,Jadeite melt,,,,melt_simple,,,false,false,Jadeite melt; SiO2=59.86;Al2O3=25.52;FeOt=0.023;MgO=0.004;CaO=0.018;Na2O=14.58;K2O=0.022,wt_pct_oxide,59.86,,25.52,,0.023,,,,0.004,0.018,14.58,0.022,,,,,,anhydrous_total=100.03,,,,,,,1073.15,1073.15,1073.15,1073.15,K,100000,100000,100000,0.1,MPa,,,,,one_atm_furnace,442800,,,,,,,,,,,,,,,,,,8.70963589956e-15,-14.06,,,8.7096358995608e-15,m2/s,,,,EPMA,thin_film,Electron microprobe,true,,,false,use_with_caution,,,provenance=compilation_2010; v0_source=zhang_table1; Type_of_dif_as_printed=Tracer; Type_of_exp_as_printed=thin source; Analytical_as_printed=Electron microprobe; Apparatus_as_printed=furnace; R unstated in spreadsheet; compiler gas_constant_used_j_mol_k=8.314,supplement,"Holycross, M.",2026-08-31,draft,Roselieb2002GCA 66; 109,Roselieb,2002,,Geochimica et Cosmochimica Acta,66,109,10.1016/s0016-7037(01)00754-2,"Zhang 2010 Table 1 xls, Entry# 840; Run# 1.130596"
DDB000834,1.0.0,isothermal_d,,Ba,,,,tracer,none,unspecified,melt,Jadeite melt,,,,melt_simple,,,false,false,Jadeite melt; SiO2=59.86;Al2O3=25.52;FeOt=0.023;MgO=0.004;CaO=0.018;Na2O=14.58;K2O=0.022,wt_pct_oxide,59.86,,25.52,,0.023,,,,0.004,0.018,14.58,0.022,,,,,,anhydrous_total=100.03,,,,,,,1073.15,1073.15,1073.15,1073.15,K,100000,100000,100000,0.1,MPa,,,,,one_atm_furnace,442800,,,,,,,,,,,,,,,,,,7.41310241301e-15,-14.13,,,7.41310241300912e-15,m2/s,,,,EPMA,thin_film,Electron microprobe,true,,,false,use_with_caution,,,provenance=compilation_2010; v0_source=zhang_table1; Type_of_dif_as_printed=Tracer; Type_of_exp_as_printed=thin source; Analytical_as_printed=Electron microprobe; Apparatus_as_printed=furnace; R unstated in spreadsheet; compiler gas_constant_used_j_mol_k=8.314,supplement,"Holycross, M.",2026-08-31,draft,Roselieb2002GCA 66; 109,Roselieb,2002,,Geochimica et Cosmochimica Acta,66,109,10.1016/s0016-7037(01)00754-2,"Zhang 2010 Table 1 xls, Entry# 841; Run# 2.130596"
DDB000835,1.0.0,isothermal_d,,Ba,,,,tracer,none,unspecified,melt,Jadeite melt,,,,melt_simple,,,false,false,Jadeite melt; SiO2=59.86;Al2O3=25.52;FeOt=0.023;MgO=0.004;CaO=0.018;Na2O=14.58;K2O=0.022,wt_pct_oxide,59.86,,25.52,,0.023,,,,0.004,0.018,14.58,0.022,,,,,,anhydrous_total=100.03,,,,,,,1173.15,1173.15,1173.15,1173.15,K,100000,100000,100000,0.1,MPa,,,,,one_atm_furnace,28800,,,,,,,,,,,,,,,,,,5.75439937337e-14,-13.24,,,5.75439937337154e-14,m2/s,,,,EPMA,thin_film,Electron microprobe,true,,,false,use_with_caution,,,provenance=compilation_2010; v0_source=zhang_table1; Type_of_dif_as_printed=Tracer; Type_of_exp_as_printed=thin source; Analytical_as_printed=Electron microprobe; Apparatus_as_printed=furnace; R unstated in spreadsheet; compiler gas_constant_used_j_mol_k=8.314,supplement,"Holycross, M.",2026-08-31,draft,Roselieb2002GCA 66; 109,Roselieb,2002,,Geochimica et Cosmochimica Acta,66,109,10.1016/s0016-7037(01)00754-2,"Zhang 2010 Table 1 xls, Entry# 842; Run# 7.130596"
DDB000836,1.0.0,isothermal_d,,Ba,,,,tracer,none,unspecified,melt,Jadeite melt,,,,melt_simple,,,false,false,Jadeite melt; SiO2=59.86;Al2O3=25.52;FeOt=0.023;MgO=0.004;CaO=0.018;Na2O=14.58;K2O=0.022,wt_pct_oxide,59.86,,25.52,,0.023,,,,0.004,0.018,14.58,0.022,,,,,,anhydrous_total=100.03,,,,,,,1173.15,1173.15,1173.15,1173.15,K,100000,100000,100000,0.1,MPa,,,,,one_atm_furnace,79200,,,,,,,,,,,,,,,,,,5.88843655356e-14,-13.23,,,5.88843655355586e-14,m2/s,,,,EPMA,thin_film,Electron microprobe,true,,,false,use_with_caution,,,provenance=compilation_2010; v0_source=zhang_table1; Type_of_dif_as_printed=Tracer; Type_of_exp_as_printed=thin source; Analytical_as_printed=Electron microprobe; Apparatus_as_printed=furnace; R unstated in spreadsheet; compiler gas_constant_used_j_mol_k=8.314,supplement,"Holycross, M.",2026-08-31,draft,Roselieb2002GCA 66; 109,Roselieb,2002,,Geochimica et Cosmochimica Acta,66,109,10.1016/s0016-7037(01)00754-2,"Zhang 2010 Table 1 xls, Entry# 843; Run# 15.090196"
DDB000837,1.0.0,isothermal_d,,Ba,,,,tracer,none,unspecified,melt,Jadeite melt,,,,melt_simple,,,false,false,Jadeite melt; SiO2=59.86;Al2O3=25.52;FeOt=0.023;MgO=0.004;CaO=0.018;Na2O=14.58;K2O=0.022,wt_pct_oxide,59.86,,25.52,,0.023,,,,0.004,0.018,14.58,0.022,,,,,,anhydrous_total=100.03,,,,,,,1173.15,1173.15,1173.15,1173.15,K,100000,100000,100000,0.1,MPa,,,,,one_atm_furnace,79200,,,,,,,,,,,,,,,,,,5.88843655356e-14,-13.23,,,5.88843655355586e-14,m2/s,,,,EPMA,thin_film,Electron microprobe,true,,,false,use_with_caution,,,provenance=compilation_2010; v0_source=zhang_table1; Type_of_dif_as_printed=Tracer; Type_of_exp_as_printed=thin source; Analytical_as_printed=Electron microprobe; Apparatus_as_printed=furnace; R unstated in spreadsheet; compiler gas_constant_used_j_mol_k=8.314,supplement,"Holycross, M.",2026-08-31,draft,Roselieb2002GCA 66; 109,Roselieb,2002,,Geochimica et Cosmochimica Acta,66,109,10.1016/s0016-7037(01)00754-2,"Zhang 2010 Table 1 xls, Entry# 844; Run# 16.090196"
DDB000838,1.0.0,isothermal_d,,Ba,,,,tracer,none,unspecified,melt,Jadeite melt,,,,melt_simple,,,false,false,Jadeite melt; SiO2=59.86;Al2O3=25.52;FeOt=0.023;MgO=0.004;CaO=0.018;Na2O=14.58;K2O=0.022,wt_pct_oxide,59.86,,25.52,,0.023,,,,0.004,0.018,14.58,0.022,,,,,,anhydrous_total=100.03,,,,,,,1174.15,1174.15,1174.15,1174.15,K,100000,100000,100000,0.1,MPa,,,,,one_atm_furnace,232980,,,,,,,,,,,,,,,,,,8.12830516164e-14,-13.09,,,8.12830516164097e-14,m2/s,,,,EPMA,thin_film,Electron microprobe,true,,,false,use_with_caution,,,provenance=compilation_2010; v0_source=zhang_table1; Type_of_dif_as_printed=Tracer; Type_of_exp_as_printed=thin source; Analytical_as_printed=Electron microprobe; Apparatus_as_printed=furnace; R unstated in spreadsheet; compiler gas_constant_used_j_mol_k=8.314,supplement,"Holycross, M.",2026-08-31,draft,Roselieb2002GCA 66; 109,Roselieb,2002,,Geochimica et Cosmochimica Acta,66,109,10.1016/s0016-7037(01)00754-2,"Zhang 2010 Table 1 xls, Entry# 845; Run# 13.090196"
DDB000839,1.0.0,isothermal_d,,Ba,,,,tracer,none,unspecified,melt,Jadeite melt,,,,melt_simple,,,false,false,Jadeite melt; SiO2=59.86;Al2O3=25.52;FeOt=0.023;MgO=0.004;CaO=0.018;Na2O=14.58;K2O=0.022,wt_pct_oxide,59.86,,25.52,,0.023,,,,0.004,0.018,14.58,0.022,,,,,,anhydrous_total=100.03,,,,,,,1293.15,1293.15,1293.15,1293.15,K,100000,100000,100000,0.1,MPa,,,,,one_atm_furnace,3300,,,,,,,,,,,,,,,,,,3.98107170553e-13,-12.4,,,3.98107170553496e-13,m2/s,,,,EPMA,thin_film,Electron microprobe,true,,,false,use_with_caution,,,provenance=compilation_2010; v0_source=zhang_table1; Type_of_dif_as_printed=Tracer; Type_of_exp_as_printed=thin source; Analytical_as_printed=Electron microprobe; Apparatus_as_printed=furnace; R unstated in spreadsheet; compiler gas_constant_used_j_mol_k=8.314,supplement,"Holycross, M.",2026-08-31,draft,Roselieb2002GCA 66; 109,Roselieb,2002,,Geochimica et Cosmochimica Acta,66,109,10.1016/s0016-7037(01)00754-2,"Zhang 2010 Table 1 xls, Entry# 846; Run# 11.090196"
DDB000840,1.0.0,isothermal_d,,Ba,,,,tracer,none,unspecified,melt,Jadeite melt,,,,melt_simple,,,false,false,Jadeite melt; SiO2=59.86;Al2O3=25.52;FeOt=0.023;MgO=0.004;CaO=0.018;Na2O=14.58;K2O=0.022,wt_pct_oxide,59.86,,25.52,,0.023,,,,0.004,0.018,14.58,0.022,,,,,,anhydrous_total=100.03,,,,,,,1293.15,1293.15,1293.15,1293.15,K,100000,100000,100000,0.1,MPa,,,,,one_atm_furnace,3300,,,,,,,,,,,,,,,,,,3.89045144994e-13,-12.41,,,3.8904514499428e-13,m2/s,,,,EPMA,thin_film,Electron microprobe,true,,,false,use_with_caution,,,provenance=compilation_2010; v0_source=zhang_table1; Type_of_dif_as_printed=Tracer; Type_of_exp_as_printed=thin source; Analytical_as_printed=Electron microprobe; Apparatus_as_printed=furnace; R unstated in spreadsheet; compiler gas_constant_used_j_mol_k=8.314,supplement,"Holycross, M.",2026-08-31,draft,Roselieb2002GCA 66; 109,Roselieb,2002,,Geochimica et Cosmochimica Acta,66,109,10.1016/s0016-7037(01)00754-2,"Zhang 2010 Table 1 xls, Entry# 847; Run# 12.090196"
DDB000841,1.0.0,isothermal_d,,Ba,,,,tracer,none,unspecified,melt,Jadeite melt,,,,melt_simple,,,false,false,Jadeite melt; SiO2=59.86;Al2O3=25.52;FeOt=0.023;MgO=0.004;CaO=0.018;Na2O=14.58;K2O=0.022,wt_pct_oxide,59.86,,25.52,,0.023,,,,0.004,0.018,14.58,0.022,,,,,,anhydrous_total=100.03,,,,,,,1293.15,1293.15,1293.15,1293.15,K,100000,100000,100000,0.1,MPa,,,,,one_atm_furnace,7200,,,,,,,,,,,,,,,,,,2.88403150313e-13,-12.54,,,2.8840315031266e-13,m2/s,,,,EPMA,thin_film,Electron microprobe,true,,,false,use_with_caution,,,provenance=compilation_2010; v0_source=zhang_table1; Type_of_dif_as_printed=Tracer; Type_of_exp_as_printed=thin source; Analytical_as_printed=Electron microprobe; Apparatus_as_printed=furnace; R unstated in spreadsheet; compiler gas_constant_used_j_mol_k=8.314,supplement,"Holycross, M.",2026-08-31,draft,Roselieb2002GCA 66; 109,Roselieb,2002,,Geochimica et Cosmochimica Acta,66,109,10.1016/s0016-7037(01)00754-2,"Zhang 2010 Table 1 xls, Entry# 848; Run# 8.130596"
DDB000842,1.0.0,isothermal_d,,Ba,,,,tracer,none,unspecified,melt,Jadeite melt,,,,melt_simple,,,false,false,Jadeite melt; SiO2=59.86;Al2O3=25.52;FeOt=0.023;MgO=0.004;CaO=0.018;Na2O=14.58;K2O=0.022,wt_pct_oxide,59.86,,25.52,,0.023,,,,0.004,0.018,14.58,0.022,,,,,,anhydrous_total=100.03,,,,,,,1293.15,1293.15,1293.15,1293.15,K,100000,100000,100000,0.1,MPa,,,,,one_atm_furnace,7200,,,,,,,,,,,,,,,,,,3.6307805477e-13,-12.44,,,3.63078054770101e-13,m2/s,,,,EPMA,thin_film,Electron microprobe,true,,,false,use_with_caution,,,provenance=compilation_2010; v0_source=zhang_table1; Type_of_dif_as_printed=Tracer; Type_of_exp_as_printed=thin source; Analytical_as_printed=Electron microprobe; Apparatus_as_printed=furnace; R unstated in spreadsheet; compiler gas_constant_used_j_mol_k=8.314,supplement,"Holycross, M.",2026-08-31,draft,Roselieb2002GCA 66; 109,Roselieb,2002,,Geochimica et Cosmochimica Acta,66,109,10.1016/s0016-7037(01)00754-2,"Zhang 2010 Table 1 xls, Entry# 849; Run# 9.130596"
DDB000843,1.0.0,isothermal_d,,Ba,,,,tracer,none,unspecified,melt,Jadeite melt,,,,melt_simple,,,false,false,Jadeite melt; SiO2=59.86;Al2O3=25.52;FeOt=0.023;MgO=0.004;CaO=0.018;Na2O=14.58;K2O=0.022,wt_pct_oxide,59.86,,25.52,,0.023,,,,0.004,0.018,14.58,0.022,,,,,,anhydrous_total=100.03,,,,,,,1293.15,1293.15,1293.15,1293.15,K,100000,100000,100000,0.1,MPa,,,,,one_atm_furnace,7200,,,,,,,,,,,,,,,,,,3.09029543251e-13,-12.51,,,3.09029543251359e-13,m2/s,,,,EPMA,thin_film,Electron microprobe,true,,,false,use_with_caution,,,provenance=compilation_2010; v0_source=zhang_table1; Type_of_dif_as_printed=Tracer; Type_of_exp_as_printed=thin source; Analytical_as_printed=Electron microprobe; Apparatus_as_printed=furnace; R unstated in spreadsheet; compiler gas_constant_used_j_mol_k=8.314,supplement,"Holycross, M.",2026-08-31,draft,Roselieb2002GCA 66; 109,Roselieb,2002,,Geochimica et Cosmochimica Acta,66,109,10.1016/s0016-7037(01)00754-2,"Zhang 2010 Table 1 xls, Entry# 850; Run# 11.130596"
DDB000844,1.0.0,isothermal_d,,Ba,,,,tracer,none,unspecified,melt,Jadeite melt,,,,melt_simple,,,false,false,Jadeite melt; SiO2=59.86;Al2O3=25.52;FeOt=0.023;MgO=0.004;CaO=0.018;Na2O=14.58;K2O=0.022,wt_pct_oxide,59.86,,25.52,,0.023,,,,0.004,0.018,14.58,0.022,,,,,,anhydrous_total=100.03,,,,,,,1293.15,1293.15,1293.15,1293.15,K,100000,100000,100000,0.1,MPa,,,,,one_atm_furnace,29340,,,,,,,,,,,,,,,,,,4.1686938347e-13,-12.38,,,4.16869383470333e-13,m2/s,,,,EPMA,thin_film,Electron microprobe,true,,,false,use_with_caution,,,provenance=compilation_2010; v0_source=zhang_table1; Type_of_dif_as_printed=Tracer; Type_of_exp_as_printed=thin source; Analytical_as_printed=Electron microprobe; Apparatus_as_printed=furnace; R unstated in spreadsheet; compiler gas_constant_used_j_mol_k=8.314,supplement,"Holycross, M.",2026-08-31,draft,Roselieb2002GCA 66; 109,Roselieb,2002,,Geochimica et Cosmochimica Acta,66,109,10.1016/s0016-7037(01)00754-2,"Zhang 2010 Table 1 xls, Entry# 851; Run# 9.090196"
DDB000845,1.0.0,isothermal_d,,Ba,,,,tracer,none,unspecified,melt,Jadeite melt,,,,melt_simple,,,false,false,Jadeite melt; SiO2=59.86;Al2O3=25.52;FeOt=0.023;MgO=0.004;CaO=0.018;Na2O=14.58;K2O=0.022,wt_pct_oxide,59.86,,25.52,,0.023,,,,0.004,0.018,14.58,0.022,,,,,,anhydrous_total=100.03,,,,,,,1293.15,1293.15,1293.15,1293.15,K,100000,100000,100000,0.1,MPa,,,,,one_atm_furnace,29340,,,,,,,,,,,,,,,,,,3.2359365693e-13,-12.49,,,3.23593656929628e-13,m2/s,,,,EPMA,thin_film,Electron microprobe,true,,,false,use_with_caution,,,provenance=compilation_2010; v0_source=zhang_table1; Type_of_dif_as_printed=Tracer; Type_of_exp_as_printed=thin source; Analytical_as_printed=Electron microprobe; Apparatus_as_printed=furnace; R unstated in spreadsheet; compiler gas_constant_used_j_mol_k=8.314,supplement,"Holycross, M.",2026-08-31,draft,Roselieb2002GCA 66; 109,Roselieb,2002,,Geochimica et Cosmochimica Acta,66,109,10.1016/s0016-7037(01)00754-2,"Zhang 2010 Table 1 xls, Entry# 852; Run# 10.090196"
DDB000846,1.0.0,isothermal_d,,Ba,,,,chemical,effective_binary,unspecified,melt,Basalt7-basanite,,,,melt_basalt,,,false,false,Basalt7-basanite; SiO2=45.87;TiO2=1.95;Al2O3=14.55;FeOt=9.795;MnO=0.18;MgO=11.92;CaO=11.145;Na2O=3.04;K2O=0.755;P2O5=0.52,wt_pct_oxide,45.87,1.95,14.55,,9.795,,,0.18,11.92,11.145,3.04,0.755,0.52,,,,,anhydrous_total=99.725,,,,,,,1723.15,1723.15,1723.15,1723.15,K,900000000,900000000,900000000,900,MPa,,,,,piston_cylinder,420,,,,,,,,,,,,,,,,,,1.4e-10,-9.85387196432,,,1.4e-10,m2/s,,,,SIMS,diffusion_couple,SIMS,true,,,false,use_with_caution,,,provenance=compilation_2010; v0_source=zhang_table1; Type_of_dif_as_printed=SEBD; 1s_error_as_printed=2e-11 (on D or lnD unspecified; not converted); Type_of_exp_as_printed=diffusion couple; Analytical_as_printed=SIMS; Apparatus_as_printed=PCA; Capsule_as_printed=graphite and Mo-Pt; pres_medium_as_printed=Salt-pyrex-MgO; R unstated in spreadsheet; compiler gas_constant_used_j_mol_k=8.314,supplement,"Holycross, M.",2026-08-31,draft,Lundstrom2003G3 10.1029/2001GC000224,Lundstrom,2003,,G,,,,"Zhang 2010 Table 1 xls, Entry# 853; Run# MMD-30"
DDB000847,1.0.0,isothermal_d,,Ba,,,,tracer,none,unspecified,melt,Trachyte1,,,,melt_alkaline,,,false,false,Trachyte1; SiO2=62.37;TiO2=0.48;Al2O3=18.61;FeOt=3.68;MgO=0.24;CaO=1.73;Na2O=5.43;K2O=7.25,wt_pct_oxide,62.37,0.48,18.61,,3.68,,,,0.24,1.73,5.43,7.25,,,,,,anhydrous_total=99.79,true,0.1,,,,,1323.15,1323.15,1323.15,1323.15,K,500000000,500000000,500000000,500,MPa,,,,,internally_heated_pressure_vessel,72000,,,,,,,,,,,,,,,,,,1.17489755494e-13,-12.93,,,1.17489755493953e-13,m2/s,,,,other,diffusion_couple,Synchotron XRF,true,,,false,use_with_caution,,,provenance=compilation_2010; v0_source=zhang_table1; Type_of_dif_as_printed=Tracer; 1s_error_as_printed=1.35265079789946e-14 (on D or lnD unspecified; not converted); Type_of_exp_as_printed=diffusion triple; Analytical_as_printed=Synchotron XRF; Apparatus_as_printed=IHPV; Capsule_as_printed=Au80Pd20; pres_medium_as_printed=Ar; R unstated in spreadsheet; compiler gas_constant_used_j_mol_k=8.314,supplement,"Holycross, M.",2026-08-31,draft,Behrens2009CG 259; 63,Behrens,2009,,Chemical Geology,259,63,10.1016/j.chemgeo.2008.10.014,"Zhang 2010 Table 1 xls, Entry# 854; Run# T6"
DDB000848,1.0.0,isothermal_d,,Ba,,,,tracer,none,unspecified,melt,Trachyte1,,,,melt_alkaline,,,false,false,Trachyte1; SiO2=62.37;TiO2=0.48;Al2O3=18.61;FeOt=3.68;MgO=0.24;CaO=1.73;Na2O=5.43;K2O=7.25,wt_pct_oxide,62.37,0.48,18.61,,3.68,,,,0.24,1.73,5.43,7.25,,,,,,anhydrous_total=99.79,true,0.04,,,,,1423.15,1423.15,1423.15,1423.15,K,500000000,500000000,500000000,500,MPa,,,,,internally_heated_pressure_vessel,18000,,,,,,,,,,,,,,,,,,2.39883291902e-13,-12.62,,,2.39883291901949e-13,m2/s,,,,other,diffusion_couple,Synchotron XRF,true,,,false,use_with_caution,,,provenance=compilation_2010; v0_source=zhang_table1; Type_of_dif_as_printed=Tracer; 1s_error_as_printed=2.20940676796707e-14 (on D or lnD unspecified; not converted); Type_of_exp_as_printed=diffusion triple; Analytical_as_printed=Synchotron XRF; Apparatus_as_printed=IHPV; Capsule_as_printed=Au80Pd20; pres_medium_as_printed=Ar; R unstated in spreadsheet; compiler gas_constant_used_j_mol_k=8.314,supplement,"Holycross, M.",2026-08-31,draft,Behrens2009CG 259; 63,Behrens,2009,,Chemical Geology,259,63,10.1016/j.chemgeo.2008.10.014,"Zhang 2010 Table 1 xls, Entry# 855; Run# T10"
