Repository: holycrossm/diffusion-coefficients

# Experimental diffusion coefficients (minerals and silicate melts)

**Pre-release / not published.** Schema v1.0.0. This folder is a GitHub-ready living table: canonical data is CSV, new rows arrive by pull request, and a static page searches the file in the browser. Nothing here is a citable compilation of record.

This is a QA build of 4630 experimental rows (minerals and silicate melts). Most numbers are staged from the 2010 RiMG 72 tables. Do not treat the repo as published, complete, or peer-reviewed.

File: site/data/diffusion_coefficients.csv (part 24 of 136)
DDB000849,1.0.0,isothermal_d,,Ba,,,,tracer,none,unspecified,melt,Trachyte1,,,,melt_alkaline,,,false,false,Trachyte1; SiO2=62.37;TiO2=0.48;Al2O3=18.61;FeOt=3.68;MgO=0.24;CaO=1.73;Na2O=5.43;K2O=7.25,wt_pct_oxide,62.37,0.48,18.61,,3.68,,,,0.24,1.73,5.43,7.25,,,,,,anhydrous_total=99.79,true,0.08,,,,,1423.15,1423.15,1423.15,1423.15,K,500000000,500000000,500000000,500,MPa,,,,,internally_heated_pressure_vessel,18000,,,,,,,,,,,,,,,,,,2.23872113857e-13,-12.65,,,2.23872113856833e-13,m2/s,,,,other,diffusion_couple,Synchotron XRF,true,,,false,use_with_caution,,,provenance=compilation_2010; v0_source=zhang_table1; Type_of_dif_as_printed=Tracer; 1s_error_as_printed=2.57742296051905e-14 (on D or lnD unspecified; not converted); Type_of_exp_as_printed=diffusion triple; Analytical_as_printed=Synchotron XRF; Apparatus_as_printed=IHPV; Capsule_as_printed=Au80Pd20; pres_medium_as_printed=Ar; R unstated in spreadsheet; compiler gas_constant_used_j_mol_k=8.314,supplement,"Holycross, M.",2026-08-31,draft,Behrens2009CG 259; 63,Behrens,2009,,Chemical Geology,259,63,10.1016/j.chemgeo.2008.10.014,"Zhang 2010 Table 1 xls, Entry# 856; Run# TR2"
DDB000850,1.0.0,isothermal_d,,Ba,,,,tracer,none,unspecified,melt,Trachyte1,,,,melt_alkaline,,,false,false,Trachyte1; SiO2=62.37;TiO2=0.48;Al2O3=18.61;FeOt=3.68;MgO=0.24;CaO=1.73;Na2O=5.43;K2O=7.25,wt_pct_oxide,62.37,0.48,18.61,,3.68,,,,0.24,1.73,5.43,7.25,,,,,,anhydrous_total=99.79,true,0.07,,,,,1468.15,1468.15,1468.15,1468.15,K,500000000,500000000,500000000,500,MPa,,,,,internally_heated_pressure_vessel,10800,,,,,,,,,,,,,,,,,,4.26579518802e-13,-12.37,,,4.26579518801592e-13,m2/s,,,,other,diffusion_couple,Synchotron XRF,true,,,false,use_with_caution,,,provenance=compilation_2010; v0_source=zhang_table1; Type_of_dif_as_printed=Tracer; 1s_error_as_printed=3.92894256387647e-14 (on D or lnD unspecified; not converted); Type_of_exp_as_printed=diffusion triple; Analytical_as_printed=Synchotron XRF; Apparatus_as_printed=IHPV; Capsule_as_printed=Au80Pd20; pres_medium_as_printed=Ar; R unstated in spreadsheet; compiler gas_constant_used_j_mol_k=8.314,supplement,"Holycross, M.",2026-08-31,draft,Behrens2009CG 259; 63,Behrens,2009,,Chemical Geology,259,63,10.1016/j.chemgeo.2008.10.014,"Zhang 2010 Table 1 xls, Entry# 857; Run# T1"
DDB000851,1.0.0,isothermal_d,,Ba,,,,tracer,none,unspecified,melt,Trachyte1,,,,melt_alkaline,,,false,false,Trachyte1; SiO2=62.37;TiO2=0.48;Al2O3=18.61;FeOt=3.68;MgO=0.24;CaO=1.73;Na2O=5.43;K2O=7.25,wt_pct_oxide,62.37,0.48,18.61,,3.68,,,,0.24,1.73,5.43,7.25,,,,,,anhydrous_total=99.79,true,0.06,,,,,1523.15,1523.15,1523.15,1523.15,K,500000000,500000000,500000000,500,MPa,,,,,internally_heated_pressure_vessel,18000,,,,,,,,,,,,,,,,,,7.41310241301e-13,-12.13,,,7.41310241300914e-13,m2/s,,,,other,diffusion_couple,Synchotron XRF,true,,,false,use_with_caution,,,provenance=compilation_2010; v0_source=zhang_table1; Type_of_dif_as_printed=Tracer; 1s_error_as_printed=6.82771964361321e-14 (on D or lnD unspecified; not converted); Type_of_exp_as_printed=diffusion triple; Analytical_as_printed=Synchotron XRF; Apparatus_as_printed=IHPV; Capsule_as_printed=Au80Pd20; pres_medium_as_printed=Ar; R unstated in spreadsheet; compiler gas_constant_used_j_mol_k=8.314,supplement,"Holycross, M.",2026-08-31,draft,Behrens2009CG 259; 63,Behrens,2009,,Chemical Geology,259,63,10.1016/j.chemgeo.2008.10.014,"Zhang 2010 Table 1 xls, Entry# 858; Run# TR1"
DDB000852,1.0.0,isothermal_d,,Ba,,,,tracer,none,unspecified,melt,Trachyte1,,,,melt_alkaline,,,false,false,Trachyte1; SiO2=62.37;TiO2=0.48;Al2O3=18.61;FeOt=3.68;MgO=0.24;CaO=1.73;Na2O=5.43;K2O=7.25,wt_pct_oxide,62.37,0.48,18.61,,3.68,,,,0.24,1.73,5.43,7.25,,,,,,anhydrous_total=99.79,true,0.06,,,,,1527.15,1527.15,1527.15,1527.15,K,500000000,500000000,500000000,500,MPa,,,,,internally_heated_pressure_vessel,72000,,,,,,,,,,,,,,,,,,7.07945784384e-13,-12.15,,,7.07945784384135e-13,m2/s,,,,other,diffusion_couple,Synchotron XRF,true,,,false,use_with_caution,,,provenance=compilation_2010; v0_source=zhang_table1; Type_of_dif_as_printed=Tracer; 1s_error_as_printed=6.52042163908354e-14 (on D or lnD unspecified; not converted); Type_of_exp_as_printed=diffusion triple; Analytical_as_printed=Synchotron XRF; Apparatus_as_printed=IHPV; Capsule_as_printed=Au80Pd20; pres_medium_as_printed=Ar; R unstated in spreadsheet; compiler gas_constant_used_j_mol_k=8.314,supplement,"Holycross, M.",2026-08-31,draft,Behrens2009CG 259; 63,Behrens,2009,,Chemical Geology,259,63,10.1016/j.chemgeo.2008.10.014,"Zhang 2010 Table 1 xls, Entry# 859; Run# T3"
DDB000853,1.0.0,isothermal_d,,Ba,,,,tracer,none,unspecified,melt,Wet Trachyte1,,,,melt_alkaline,,,false,false,wet trachyte1; SiO2=62.37;TiO2=0.48;Al2O3=18.61;FeOt=3.68;MgO=0.24;CaO=1.73;Na2O=5.43;K2O=7.25,wt_pct_oxide,62.37,0.48,18.61,,3.68,,,,0.24,1.73,5.43,7.25,,,,,,anhydrous_total=99.79,true,1.71,,,,,1323.15,1323.15,1323.15,1323.15,K,500000000,500000000,500000000,500,MPa,,,,,internally_heated_pressure_vessel,72000,,,,,,,,,,,,,,,,,,2.57039578277e-12,-11.59,,,2.57039578276886e-12,m2/s,,,,other,diffusion_couple,Synchotron XRF,true,,,false,use_with_caution,,,provenance=compilation_2010; v0_source=zhang_table1; Type_of_dif_as_printed=Tracer; 1s_error_as_printed=7.102266014998e-13 (on D or lnD unspecified; not converted); Type_of_exp_as_printed=diffusion triple; Analytical_as_printed=Synchotron XRF; Apparatus_as_printed=IHPV; Capsule_as_printed=Au80Pd20; pres_medium_as_printed=Ar; R unstated in spreadsheet; compiler gas_constant_used_j_mol_k=8.314,supplement,"Holycross, M.",2026-08-31,draft,Behrens2009CG 259; 63,Behrens,2009,,Chemical Geology,259,63,10.1016/j.chemgeo.2008.10.014,"Zhang 2010 Table 1 xls, Entry# 860; Run# T7"
DDB000854,1.0.0,isothermal_d,,Ba,,,,tracer,none,unspecified,melt,Wet Trachyte1,,,,melt_alkaline,,,false,false,wet trachyte1; SiO2=62.37;TiO2=0.48;Al2O3=18.61;FeOt=3.68;MgO=0.24;CaO=1.73;Na2O=5.43;K2O=7.25,wt_pct_oxide,62.37,0.48,18.61,,3.68,,,,0.24,1.73,5.43,7.25,,,,,,anhydrous_total=99.79,true,1.15,,,,,1373.15,1373.15,1373.15,1373.15,K,500000000,500000000,500000000,500,MPa,,,,,internally_heated_pressure_vessel,18000,,,,,,,,,,,,,,,,,,3.46736850453e-12,-11.46,,,3.4673685045253e-12,m2/s,,,,other,diffusion_couple,Synchotron XRF,true,,,false,use_with_caution,,,provenance=compilation_2010; v0_source=zhang_table1; Type_of_dif_as_printed=Tracer; 1s_error_as_printed=3.99195551521851e-13 (on D or lnD unspecified; not converted); Type_of_exp_as_printed=diffusion triple; Analytical_as_printed=Synchotron XRF; Apparatus_as_printed=IHPV; Capsule_as_printed=Au80Pd20; pres_medium_as_printed=Ar; R unstated in spreadsheet; compiler gas_constant_used_j_mol_k=8.314,supplement,"Holycross, M.",2026-08-31,draft,Behrens2009CG 259; 63,Behrens,2009,,Chemical Geology,259,63,10.1016/j.chemgeo.2008.10.014,"Zhang 2010 Table 1 xls, Entry# 861; Run# T9"
DDB000855,1.0.0,isothermal_d,,Ba,,,,tracer,none,unspecified,melt,Wet Trachyte1,,,,melt_alkaline,,,false,false,wet trachyte1; SiO2=62.37;TiO2=0.48;Al2O3=18.61;FeOt=3.68;MgO=0.24;CaO=1.73;Na2O=5.43;K2O=7.25,wt_pct_oxide,62.37,0.48,18.61,,3.68,,,,0.24,1.73,5.43,7.25,,,,,,anhydrous_total=99.79,true,1.13,,,,,1423.15,1423.15,1423.15,1423.15,K,500000000,500000000,500000000,500,MPa,,,,,internally_heated_pressure_vessel,72000,,,,,,,,,,,,,,,,,,5.01187233627e-12,-11.3,,,5.01187233627269e-12,m2/s,,,,other,diffusion_couple,Synchotron XRF,true,,,false,use_with_caution,,,provenance=compilation_2010; v0_source=zhang_table1; Type_of_dif_as_printed=Tracer; 1s_error_as_printed=5.77013126474537e-13 (on D or lnD unspecified; not converted); Type_of_exp_as_printed=diffusion triple; Analytical_as_printed=Synchotron XRF; Apparatus_as_printed=IHPV; Capsule_as_printed=Au80Pd20; pres_medium_as_printed=Ar; R unstated in spreadsheet; compiler gas_constant_used_j_mol_k=8.314,supplement,"Holycross, M.",2026-08-31,draft,Behrens2009CG 259; 63,Behrens,2009,,Chemical Geology,259,63,10.1016/j.chemgeo.2008.10.014,"Zhang 2010 Table 1 xls, Entry# 862; Run# T5"
DDB000856,1.0.0,isothermal_d,,Ba,,,,tracer,none,unspecified,melt,Wet Trachyte1,,,,melt_alkaline,,,false,false,wet trachyte1; SiO2=62.37;TiO2=0.48;Al2O3=18.61;FeOt=3.68;MgO=0.24;CaO=1.73;Na2O=5.43;K2O=7.25,wt_pct_oxide,62.37,0.48,18.61,,3.68,,,,0.24,1.73,5.43,7.25,,,,,,anhydrous_total=99.79,true,1.66,,,,,1464.15,1464.15,1464.15,1464.15,K,500000000,500000000,500000000,500,MPa,,,,,internally_heated_pressure_vessel,72000,,,,,,,,,,,,,,,,,,8.91250938134e-12,-11.05,,,8.91250938133742e-12,m2/s,,,,other,diffusion_couple,Synchotron XRF,true,,,false,use_with_caution,,,provenance=compilation_2010; v0_source=zhang_table1; Type_of_dif_as_printed=Tracer; 1s_error_as_printed=8.20872449705485e-13 (on D or lnD unspecified; not converted); Type_of_exp_as_printed=diffusion triple; Analytical_as_printed=Synchotron XRF; Apparatus_as_printed=IHPV; Capsule_as_printed=Au80Pd20; pres_medium_as_printed=Ar; R unstated in spreadsheet; compiler gas_constant_used_j_mol_k=8.314,supplement,"Holycross, M.",2026-08-31,draft,Behrens2009CG 259; 63,Behrens,2009,,Chemical Geology,259,63,10.1016/j.chemgeo.2008.10.014,"Zhang 2010 Table 1 xls, Entry# 863; Run# T2"
DDB000857,1.0.0,isothermal_d,,Ba,,,,tracer,none,unspecified,melt,Wet Trachyte1,,,,melt_alkaline,,,false,false,wet trachyte1; SiO2=62.37;TiO2=0.48;Al2O3=18.61;FeOt=3.68;MgO=0.24;CaO=1.73;Na2O=5.43;K2O=7.25,wt_pct_oxide,62.37,0.48,18.61,,3.68,,,,0.24,1.73,5.43,7.25,,,,,,anhydrous_total=99.79,true,1.4,,,,,1527.15,1527.15,1527.15,1527.15,K,500000000,500000000,500000000,500,MPa,,,,,internally_heated_pressure_vessel,10800,,,,,,,,,,,,,,,,,,1.25892541179e-11,-10.9,,,1.25892541179416e-11,m2/s,,,,other,diffusion_couple,Synchotron XRF,true,,,false,use_with_caution,,,provenance=compilation_2010; v0_source=zhang_table1; Type_of_dif_as_printed=Tracer; 1s_error_as_printed=2.02914802047204e-12 (on D or lnD unspecified; not converted); Type_of_exp_as_printed=diffusion triple; Analytical_as_printed=Synchotron XRF; Apparatus_as_printed=IHPV; Capsule_as_printed=Au80Pd20; pres_medium_as_printed=Ar; R unstated in spreadsheet; compiler gas_constant_used_j_mol_k=8.314,supplement,"Holycross, M.",2026-08-31,draft,Behrens2009CG 259; 63,Behrens,2009,,Chemical Geology,259,63,10.1016/j.chemgeo.2008.10.014,"Zhang 2010 Table 1 xls, Entry# 864; Run# T4"
DDB000858,1.0.0,isothermal_d,,Ba,,,,tracer,none,unspecified,melt,Phonolite1,,,,melt_alkaline,,,false,false,phonolite1; SiO2=59.8;TiO2=0.78;Al2O3=19.52;FeOt=2.95;MgO=0.66;CaO=3.86;Na2O=5.5;K2O=7.31,wt_pct_oxide,59.8,0.78,19.52,,2.95,,,,0.66,3.86,5.5,7.31,,,,,,anhydrous_total=100.38,true,0.07,,,,,1373.15,1373.15,1373.15,1373.15,K,500000000,500000000,500000000,500,MPa,,,,,internally_heated_pressure_vessel,10800,,,,,,,,,,,,,,,,,,1.04712854805e-12,-11.98,,,1.0471285480509e-12,m2/s,,,,other,diffusion_couple,Synchotron XRF,true,,,false,use_with_caution,,,provenance=compilation_2010; v0_source=zhang_table1; Type_of_dif_as_printed=Tracer; 1s_error_as_printed=1.68777180963335e-13 (on D or lnD unspecified; not converted); Type_of_exp_as_printed=diffusion triple; Analytical_as_printed=Synchotron XRF; Apparatus_as_printed=IHPV; Capsule_as_printed=Au80Pd20; pres_medium_as_printed=Ar; R unstated in spreadsheet; compiler gas_constant_used_j_mol_k=8.314,supplement,"Holycross, M.",2026-08-31,draft,Behrens2009CG 259; 63,Behrens,2009,,Chemical Geology,259,63,10.1016/j.chemgeo.2008.10.014,"Zhang 2010 Table 1 xls, Entry# 865; Run# P10"
DDB000859,1.0.0,isothermal_d,,Ba,,,,tracer,none,unspecified,melt,Phonolite1,,,,melt_alkaline,,,false,false,phonolite1; SiO2=59.8;TiO2=0.78;Al2O3=19.52;FeOt=2.95;MgO=0.66;CaO=3.86;Na2O=5.5;K2O=7.31,wt_pct_oxide,59.8,0.78,19.52,,2.95,,,,0.66,3.86,5.5,7.31,,,,,,anhydrous_total=100.38,true,0.03,,,,,1423.15,1423.15,1423.15,1423.15,K,500000000,500000000,500000000,500,MPa,,,,,internally_heated_pressure_vessel,18000,,,,,,,,,,,,,,,,,,2.39883291902e-12,-11.62,,,2.39883291901949e-12,m2/s,,,,other,diffusion_couple,Synchotron XRF,true,,,false,use_with_caution,,,provenance=compilation_2010; v0_source=zhang_table1; Type_of_dif_as_printed=Tracer; 1s_error_as_printed=3.31411015195061e-13 (on D or lnD unspecified; not converted); Type_of_exp_as_printed=diffusion triple; Analytical_as_printed=Synchotron XRF; Apparatus_as_printed=IHPV; Capsule_as_printed=Au80Pd20; pres_medium_as_printed=Ar; R unstated in spreadsheet; compiler gas_constant_used_j_mol_k=8.314,supplement,"Holycross, M.",2026-08-31,draft,Behrens2009CG 259; 63,Behrens,2009,,Chemical Geology,259,63,10.1016/j.chemgeo.2008.10.014,"Zhang 2010 Table 1 xls, Entry# 866; Run# P14"
DDB000860,1.0.0,isothermal_d,,Ba,,,,tracer,none,unspecified,melt,Phonolite1,,,,melt_alkaline,,,false,false,phonolite1; SiO2=59.8;TiO2=0.78;Al2O3=19.52;FeOt=2.95;MgO=0.66;CaO=3.86;Na2O=5.5;K2O=7.31,wt_pct_oxide,59.8,0.78,19.52,,2.95,,,,0.66,3.86,5.5,7.31,,,,,,anhydrous_total=100.38,true,0.06,,,,,1423.15,1423.15,1423.15,1423.15,K,500000000,500000000,500000000,500,MPa,,,,,internally_heated_pressure_vessel,18000,,,,,,,,,,,,,,,,,,1.77827941004e-12,-11.75,,,1.77827941003892e-12,m2/s,,,,other,diffusion_couple,Synchotron XRF,true,,,false,use_with_caution,,,provenance=compilation_2010; v0_source=zhang_table1; Type_of_dif_as_printed=Tracer; 1s_error_as_printed=2.45678379644032e-13 (on D or lnD unspecified; not converted); Type_of_exp_as_printed=diffusion triple; Analytical_as_printed=Synchotron XRF; Apparatus_as_printed=IHPV; Capsule_as_printed=Au80Pd20; pres_medium_as_printed=Ar; R unstated in spreadsheet; compiler gas_constant_used_j_mol_k=8.314,supplement,"Holycross, M.",2026-08-31,draft,Behrens2009CG 259; 63,Behrens,2009,,Chemical Geology,259,63,10.1016/j.chemgeo.2008.10.014,"Zhang 2010 Table 1 xls, Entry# 867; Run# PR2"
DDB000861,1.0.0,isothermal_d,,Ba,,,,tracer,none,unspecified,melt,Phonolite1,,,,melt_alkaline,,,false,false,phonolite1; SiO2=59.8;TiO2=0.78;Al2O3=19.52;FeOt=2.95;MgO=0.66;CaO=3.86;Na2O=5.5;K2O=7.31,wt_pct_oxide,59.8,0.78,19.52,,2.95,,,,0.66,3.86,5.5,7.31,,,,,,anhydrous_total=100.38,true,0.03,,,,,1473.15,1473.15,1473.15,1473.15,K,500000000,500000000,500000000,500,MPa,,,,,internally_heated_pressure_vessel,18000,,,,,,,,,,,,,,,,,,4.26579518802e-12,-11.37,,,4.26579518801592e-12,m2/s,,,,other,diffusion_couple,Synchotron XRF,true,,,false,use_with_caution,,,provenance=compilation_2010; v0_source=zhang_table1; Type_of_dif_as_printed=Tracer; 1s_error_as_printed=5.89341384581472e-13 (on D or lnD unspecified; not converted); Type_of_exp_as_printed=diffusion triple; Analytical_as_printed=Synchotron XRF; Apparatus_as_printed=IHPV; Capsule_as_printed=Au80Pd20; pres_medium_as_printed=Ar; R unstated in spreadsheet; compiler gas_constant_used_j_mol_k=8.314,supplement,"Holycross, M.",2026-08-31,draft,Behrens2009CG 259; 63,Behrens,2009,,Chemical Geology,259,63,10.1016/j.chemgeo.2008.10.014,"Zhang 2010 Table 1 xls, Entry# 868; Run# P11"
DDB000862,1.0.0,isothermal_d,,Ba,,,,tracer,none,unspecified,melt,Phonolite1,,,,melt_alkaline,,,false,false,phonolite1; SiO2=59.8;TiO2=0.78;Al2O3=19.52;FeOt=2.95;MgO=0.66;CaO=3.86;Na2O=5.5;K2O=7.31,wt_pct_oxide,59.8,0.78,19.52,,2.95,,,,0.66,3.86,5.5,7.31,,,,,,anhydrous_total=100.38,true,0.04,,,,,1523.15,1523.15,1523.15,1523.15,K,500000000,500000000,500000000,500,MPa,,,,,internally_heated_pressure_vessel,18000,,,,,,,,,,,,,,,,,,9.12010839356e-12,-11.04,,,9.12010839355909e-12,m2/s,,,,other,diffusion_couple,Synchotron XRF,true,,,false,use_with_caution,,,provenance=compilation_2010; v0_source=zhang_table1; Type_of_dif_as_printed=Tracer; 1s_error_as_printed=1.25998953800994e-12 (on D or lnD unspecified; not converted); Type_of_exp_as_printed=diffusion triple; Analytical_as_printed=Synchotron XRF; Apparatus_as_printed=IHPV; Capsule_as_printed=Au80Pd20; pres_medium_as_printed=Ar; R unstated in spreadsheet; compiler gas_constant_used_j_mol_k=8.314,supplement,"Holycross, M.",2026-08-31,draft,Behrens2009CG 259; 63,Behrens,2009,,Chemical Geology,259,63,10.1016/j.chemgeo.2008.10.014,"Zhang 2010 Table 1 xls, Entry# 869; Run# P12"
DDB000863,1.0.0,isothermal_d,,Ba,,,,tracer,none,unspecified,melt,Phonolite1,,,,melt_alkaline,,,false,false,phonolite1; SiO2=59.8;TiO2=0.78;Al2O3=19.52;FeOt=2.95;MgO=0.66;CaO=3.86;Na2O=5.5;K2O=7.31,wt_pct_oxide,59.8,0.78,19.52,,2.95,,,,0.66,3.86,5.5,7.31,,,,,,anhydrous_total=100.38,true,0.07,,,,,1523.15,1523.15,1523.15,1523.15,K,500000000,500000000,500000000,500,MPa,,,,,internally_heated_pressure_vessel,18000,,,,,,,,,,,,,,,,,,6.91830970919e-12,-11.16,,,6.91830970918934e-12,m2/s,,,,other,diffusion_couple,Synchotron XRF,true,,,false,use_with_caution,,,provenance=compilation_2010; v0_source=zhang_table1; Type_of_dif_as_printed=Tracer; 1s_error_as_printed=9.55799808305721e-13 (on D or lnD unspecified; not converted); Type_of_exp_as_printed=diffusion triple; Analytical_as_printed=Synchotron XRF; Apparatus_as_printed=IHPV; Capsule_as_printed=Au80Pd20; pres_medium_as_printed=Ar; R unstated in spreadsheet; compiler gas_constant_used_j_mol_k=8.314,supplement,"Holycross, M.",2026-08-31,draft,Behrens2009CG 259; 63,Behrens,2009,,Chemical Geology,259,63,10.1016/j.chemgeo.2008.10.014,"Zhang 2010 Table 1 xls, Entry# 870; Run# PR1"
DDB000864,1.0.0,isothermal_d,,Ba,,,,tracer,none,unspecified,melt,Wet Phonolite1,,,,melt_alkaline,,,false,false,wet phonolite1; SiO2=59.8;TiO2=0.78;Al2O3=19.52;FeOt=2.95;MgO=0.66;CaO=3.86;Na2O=5.5;K2O=7.31,wt_pct_oxide,59.8,0.78,19.52,,2.95,,,,0.66,3.86,5.5,7.31,,,,,,anhydrous_total=100.38,true,1.6,,,,,1323.15,1323.15,1323.15,1323.15,K,500000000,500000000,500000000,500,MPa,,,,,internally_heated_pressure_vessel,72000,,,,,,,,,,,,,,,,,,4.89778819368e-12,-11.31,,,4.89778819368445e-12,m2/s,,,,other,diffusion_couple,Synchotron XRF,true,,,false,use_with_caution,,,provenance=compilation_2010; v0_source=zhang_table1; Type_of_dif_as_printed=Tracer; 1s_error_as_printed=7.89430185839404e-13 (on D or lnD unspecified; not converted); Type_of_exp_as_printed=diffusion triple; Analytical_as_printed=Synchotron XRF; Apparatus_as_printed=IHPV; Capsule_as_printed=Au80Pd20; pres_medium_as_printed=Ar; R unstated in spreadsheet; compiler gas_constant_used_j_mol_k=8.314,supplement,"Holycross, M.",2026-08-31,draft,Behrens2009CG 259; 64,Behrens,2009,,Chemical Geology,259,64,,"Zhang 2010 Table 1 xls, Entry# 871; Run# P9"
DDB000865,1.0.0,isothermal_d,,Ba,,,,tracer,none,unspecified,melt,Wet Phonolite1,,,,melt_alkaline,,,false,false,wet phonolite1; SiO2=59.8;TiO2=0.78;Al2O3=19.52;FeOt=2.95;MgO=0.66;CaO=3.86;Na2O=5.5;K2O=7.31,wt_pct_oxide,59.8,0.78,19.52,,2.95,,,,0.66,3.86,5.5,7.31,,,,,,anhydrous_total=100.38,true,1.68,,,,,1423.15,1423.15,1423.15,1423.15,K,500000000,500000000,500000000,500,MPa,,,,,internally_heated_pressure_vessel,18000,,,,,,,,,,,,,,,,,,1.94984459976e-11,-10.71,,,1.94984459975804e-11,m2/s,,,,other,diffusion_couple,Synchotron XRF,true,,,false,use_with_caution,,,provenance=compilation_2010; v0_source=zhang_table1; Type_of_dif_as_printed=Tracer; 1s_error_as_printed=1.79587324362312e-12 (on D or lnD unspecified; not converted); Type_of_exp_as_printed=diffusion triple; Analytical_as_printed=Synchotron XRF; Apparatus_as_printed=IHPV; Capsule_as_printed=Au80Pd20; pres_medium_as_printed=Ar; R unstated in spreadsheet; compiler gas_constant_used_j_mol_k=8.314,supplement,"Holycross, M.",2026-08-31,draft,Behrens2009CG 259; 63,Behrens,2009,,Chemical Geology,259,63,10.1016/j.chemgeo.2008.10.014,"Zhang 2010 Table 1 xls, Entry# 872; Run# P13"
DDB000866,1.0.0,isothermal_d,,Ba,,,,tracer,none,unspecified,melt,Wet Phonolite1,,,,melt_alkaline,,,false,false,wet phonolite1; SiO2=59.8;TiO2=0.78;Al2O3=19.52;FeOt=2.95;MgO=0.66;CaO=3.86;Na2O=5.5;K2O=7.31,wt_pct_oxide,59.8,0.78,19.52,,2.95,,,,0.66,3.86,5.5,7.31,,,,,,anhydrous_total=100.38,true,1.72,,,,,1473.15,1473.15,1473.15,1473.15,K,500000000,500000000,500000000,500,MPa,,,,,internally_heated_pressure_vessel,72000,,,,,,,,,,,,,,,,,,3.31131121483e-11,-10.48,,,3.3113112148259e-11,m2/s,,,,other,diffusion_couple,Synchotron XRF,true,,,false,use_with_caution,,,provenance=compilation_2010; v0_source=zhang_table1; Type_of_dif_as_printed=Tracer; 1s_error_as_printed=3.81228792076106e-12 (on D or lnD unspecified; not converted); Type_of_exp_as_printed=diffusion triple; Analytical_as_printed=Synchotron XRF; Apparatus_as_printed=IHPV; Capsule_as_printed=Au80Pd20; pres_medium_as_printed=Ar; R unstated in spreadsheet; compiler gas_constant_used_j_mol_k=8.314,supplement,"Holycross, M.",2026-08-31,draft,Behrens2009CG 259; 63,Behrens,2009,,Chemical Geology,259,63,10.1016/j.chemgeo.2008.10.014,"Zhang 2010 Table 1 xls, Entry# 873; Run# P5"
DDB000867,1.0.0,isothermal_d,,Ba,,,,tracer,none,unspecified,melt,Wet Phonolite1,,,,melt_alkaline,,,false,false,wet phonolite1; SiO2=59.8;TiO2=0.78;Al2O3=19.52;FeOt=2.95;MgO=0.66;CaO=3.86;Na2O=5.5;K2O=7.31,wt_pct_oxide,59.8,0.78,19.52,,2.95,,,,0.66,3.86,5.5,7.31,,,,,,anhydrous_total=100.38,true,1.86,,,,,1528.15,1528.15,1528.15,1528.15,K,500000000,500000000,500000000,500,MPa,,,,,internally_heated_pressure_vessel,10800,,,,,,,,,,,,,,,,,,5.3703179637e-11,-10.27,,,5.37031796370252e-11,m2/s,,,,other,diffusion_couple,Synchotron XRF,true,,,false,use_with_caution,,,provenance=compilation_2010; v0_source=zhang_table1; Type_of_dif_as_printed=Tracer; 1s_error_as_printed=4.94624563514382e-12 (on D or lnD unspecified; not converted); Type_of_exp_as_printed=diffusion triple; Analytical_as_printed=Synchotron XRF; Apparatus_as_printed=IHPV; Capsule_as_printed=Au80Pd20; pres_medium_as_printed=Ar; R unstated in spreadsheet; compiler gas_constant_used_j_mol_k=8.314,supplement,"Holycross, M.",2026-08-31,draft,Behrens2009CG 259; 63,Behrens,2009,,Chemical Geology,259,63,10.1016/j.chemgeo.2008.10.014,"Zhang 2010 Table 1 xls, Entry# 874; Run# P7"
DDB000868,1.0.0,isothermal_d,,B,,,,tracer,none,unspecified,melt,Dacite1,,,,melt_dacite,,,false,false,Dacite1; SiO2=63.51;TiO2=0.56;Al2O3=17.61;FeOt=4.91;MgO=1.68;CaO=5.24;Na2O=4.67;K2O=1.77,wt_pct_oxide,63.51,0.56,17.61,,4.91,,,,1.68,5.24,4.67,1.77,,,,,,anhydrous_total=99.95,,,,,,,1873.15,1873.15,1873.15,1873.15,K,1000000000,1000000000,1000000000,1000,MPa,,,,,piston_cylinder,7200,,,,,,,,,,,,,,,,,,1.75e-11,-10.7569619513,,,1.75e-11,m2/s,,,,SIMS,thin_film,SIMS,true,,,false,use_with_caution,,,provenance=compilation_2010; v0_source=zhang_table1; Type_of_dif_as_printed=Tracer; 1s_error_as_printed=1.1e-12 (on D or lnD unspecified; not converted); Type_of_exp_as_printed=thin source; Analytical_as_printed=SIMS; Apparatus_as_printed=PCA; Capsule_as_printed=graphite; R unstated in spreadsheet; compiler gas_constant_used_j_mol_k=8.314,supplement,"Holycross, M.",2026-08-31,draft,Baker1992GCA 56; 617,Baker,1992,,Geochimica et Cosmochimica Acta,56,617,10.1016/0016-7037(92)90086-x,"Zhang 2010 Table 1 xls, Entry# 877; Run# D-115"
DDB000869,1.0.0,isothermal_d,,B,,,,tracer,none,unspecified,melt,Dacite1,,,,melt_dacite,,,false,false,Dacite1; SiO2=63.51;TiO2=0.56;Al2O3=17.61;FeOt=4.91;MgO=1.68;CaO=5.24;Na2O=4.67;K2O=1.77,wt_pct_oxide,63.51,0.56,17.61,,4.91,,,,1.68,5.24,4.67,1.77,,,,,,anhydrous_total=99.95,,,,,,,1773.15,1773.15,1773.15,1773.15,K,1000000000,1000000000,1000000000,1000,MPa,,,,,piston_cylinder,14400,,,,,,,,,,,,,,,,,,4.51e-12,-11.3458234581,,,4.51e-12,m2/s,,,,SIMS,thin_film,SIMS,true,,,false,use_with_caution,,,provenance=compilation_2010; v0_source=zhang_table1; Type_of_dif_as_printed=Tracer; 1s_error_as_printed=1e-13 (on D or lnD unspecified; not converted); Type_of_exp_as_printed=thin source; Analytical_as_printed=SIMS; Apparatus_as_printed=PCA; Capsule_as_printed=graphite; R unstated in spreadsheet; compiler gas_constant_used_j_mol_k=8.314,supplement,"Holycross, M.",2026-08-31,draft,Baker1992GCA 56; 617,Baker,1992,,Geochimica et Cosmochimica Acta,56,617,10.1016/0016-7037(92)90086-x,"Zhang 2010 Table 1 xls, Entry# 878; Run# D-121"
DDB000870,1.0.0,isothermal_d,,B,,,,tracer,none,unspecified,melt,Dacite1,,,,melt_dacite,,,false,false,Dacite1; SiO2=63.51;TiO2=0.56;Al2O3=17.61;FeOt=4.91;MgO=1.68;CaO=5.24;Na2O=4.67;K2O=1.77,wt_pct_oxide,63.51,0.56,17.61,,4.91,,,,1.68,5.24,4.67,1.77,,,,,,anhydrous_total=99.95,,,,,,,1673.15,1673.15,1673.15,1673.15,K,1000000000,1000000000,1000000000,1000,MPa,,,,,piston_cylinder,36000,,,,,,,,,,,,,,,,,,9.98e-13,-12.0008694587,,,9.98e-13,m2/s,,,,SIMS,thin_film,SIMS,true,,,false,use_with_caution,,,provenance=compilation_2010; v0_source=zhang_table1; Type_of_dif_as_printed=Tracer; 1s_error_as_printed=3.2e-14 (on D or lnD unspecified; not converted); Type_of_exp_as_printed=thin source; Analytical_as_printed=SIMS; Apparatus_as_printed=PCA; Capsule_as_printed=graphite; R unstated in spreadsheet; compiler gas_constant_used_j_mol_k=8.314,supplement,"Holycross, M.",2026-08-31,draft,Baker1992GCA 56; 617,Baker,1992,,Geochimica et Cosmochimica Acta,56,617,10.1016/0016-7037(92)90086-x,"Zhang 2010 Table 1 xls, Entry# 879; Run# D-123"
DDB000871,1.0.0,isothermal_d,,B,,,,tracer,none,unspecified,melt,Dacite1,,,,melt_dacite,,,false,false,Dacite1; SiO2=63.51;TiO2=0.56;Al2O3=17.61;FeOt=4.91;MgO=1.68;CaO=5.24;Na2O=4.67;K2O=1.77,wt_pct_oxide,63.51,0.56,17.61,,4.91,,,,1.68,5.24,4.67,1.77,,,,,,anhydrous_total=99.95,,,,,,,1573.15,1573.15,1573.15,1573.15,K,1000000000,1000000000,1000000000,1000,MPa,,,,,piston_cylinder,72000,,,,,,,,,,,,,,,,,,3.68e-13,-12.4341521813,,,3.68e-13,m2/s,,,,SIMS,thin_film,SIMS,true,,,false,use_with_caution,,,provenance=compilation_2010; v0_source=zhang_table1; Type_of_dif_as_printed=Tracer; 1s_error_as_printed=9e-15 (on D or lnD unspecified; not converted); Type_of_exp_as_printed=thin source; Analytical_as_printed=SIMS; Apparatus_as_printed=PCA; Capsule_as_printed=graphite; R unstated in spreadsheet; compiler gas_constant_used_j_mol_k=8.314,supplement,"Holycross, M.",2026-08-31,draft,Baker1992GCA 56; 617,Baker,1992,,Geochimica et Cosmochimica Acta,56,617,10.1016/0016-7037(92)90086-x,"Zhang 2010 Table 1 xls, Entry# 880; Run# D-119"
DDB000872,1.0.0,isothermal_d,,B,,,,tracer,none,unspecified,melt,Rhyolite14,,,,melt_rhyolite,,,false,false,Rhyolite14; SiO2=76.37;TiO2=0.11;Al2O3=13.35;FeOt=0.79;MnO=0.06;MgO=0.07;CaO=0.51;Na2O=4.31;K2O=4.67,wt_pct_oxide,76.37,0.11,13.35,,0.79,,,0.06,0.07,0.51,4.31,4.67,,,,,,anhydrous_total=100.24,,,,,,,1773.15,1773.15,1773.15,1773.15,K,1000000000,1000000000,1000000000,1000,MPa,,,,,piston_cylinder,14400,,,,,,,,,,,,,,,,,,2.23e-13,-12.651695137,,,2.23e-13,m2/s,,,,SIMS,thin_film,SIMS,true,,,false,use_with_caution,,,provenance=compilation_2010; v0_source=zhang_table1; Type_of_dif_as_printed=Tracer; 1s_error_as_printed=7e-15 (on D or lnD unspecified; not converted); Type_of_exp_as_printed=thin source; Analytical_as_printed=SIMS; Apparatus_as_printed=PCA; Capsule_as_printed=graphite; R unstated in spreadsheet; compiler gas_constant_used_j_mol_k=8.314,supplement,"Holycross, M.",2026-08-31,draft,Baker1992GCA 56; 617,Baker,1992,,Geochimica et Cosmochimica Acta,56,617,10.1016/0016-7037(92)90086-x,"Zhang 2010 Table 1 xls, Entry# 881; Run# D-122"
DDB000873,1.0.0,isothermal_d,,B,,,,tracer,none,unspecified,melt,Rhyolite14,,,,melt_rhyolite,,,false,false,Rhyolite14; SiO2=76.37;TiO2=0.11;Al2O3=13.35;FeOt=0.79;MnO=0.06;MgO=0.07;CaO=0.51;Na2O=4.31;K2O=4.67,wt_pct_oxide,76.37,0.11,13.35,,0.79,,,0.06,0.07,0.51,4.31,4.67,,,,,,anhydrous_total=100.24,,,,,,,1673.15,1673.15,1673.15,1673.15,K,1000000000,1000000000,1000000000,1000,MPa,,,,,piston_cylinder,36000,,,,,,,,,,,,,,,,,,1.06e-13,-12.9746941347,,,1.06e-13,m2/s,,,,SIMS,thin_film,SIMS,true,,,false,use_with_caution,,,provenance=compilation_2010; v0_source=zhang_table1; Type_of_dif_as_printed=Tracer; 1s_error_as_printed=1e-15 (on D or lnD unspecified; not converted); Type_of_exp_as_printed=thin source; Analytical_as_printed=SIMS; Apparatus_as_printed=PCA; Capsule_as_printed=graphite; R unstated in spreadsheet; compiler gas_constant_used_j_mol_k=8.314,supplement,"Holycross, M.",2026-08-31,draft,Baker1992GCA 56; 617,Baker,1992,,Geochimica et Cosmochimica Acta,56,617,10.1016/0016-7037(92)90086-x,"Zhang 2010 Table 1 xls, Entry# 882; Run# D-124"
DDB000874,1.0.0,isothermal_d,,B,,,,tracer,none,unspecified,melt,Rhyolite14,,,,melt_rhyolite,,,false,false,Rhyolite14; SiO2=76.37;TiO2=0.11;Al2O3=13.35;FeOt=0.79;MnO=0.06;MgO=0.07;CaO=0.51;Na2O=4.31;K2O=4.67,wt_pct_oxide,76.37,0.11,13.35,,0.79,,,0.06,0.07,0.51,4.31,4.67,,,,,,anhydrous_total=100.24,,,,,,,1573.15,1573.15,1573.15,1573.15,K,1000000000,1000000000,1000000000,1000,MPa,,,,,piston_cylinder,72000,,,,,,,,,,,,,,,,,,7.36e-15,-14.1331221857,,,7.36e-15,m2/s,,,,SIMS,thin_film,SIMS,true,,,false,use_with_caution,,,provenance=compilation_2010; v0_source=zhang_table1; Type_of_dif_as_printed=Tracer; 1s_error_as_printed=2.2e-16 (on D or lnD unspecified; not converted); Type_of_exp_as_printed=thin source; Analytical_as_printed=SIMS; Apparatus_as_printed=PCA; Capsule_as_printed=graphite; R unstated in spreadsheet; compiler gas_constant_used_j_mol_k=8.314,supplement,"Holycross, M.",2026-08-31,draft,Baker1992GCA 56; 617,Baker,1992,,Geochimica et Cosmochimica Acta,56,617,10.1016/0016-7037(92)90086-x,"Zhang 2010 Table 1 xls, Entry# 883; Run# D-120"
DDB000875,1.0.0,isothermal_d,,B,,,,chemical,effective_binary,unspecified,melt,HR7 (HPG8),,,,melt_rhyolite,,,false,false,HR7 (HPG8); SiO2=75.5936521347302;Al2O3=11.8739653035936;Na2O=4.43960797566745;K2O=4.11416131575983,wt_pct_oxide,75.5936521347302,,11.8739653035936,,,,,,,,4.43960797566745,4.11416131575983,,,,,,anhydrous_total=96.0213867297511,,,,,,,1673.15,1673.15,1673.15,1673.15,K,100000,100000,100000,0.1,MPa,unknown,,,unknown,,14400,,,,,,,,,,,,,,,,,,1.78e-14,-13.7495799977,,,1.78e-14,m2/s,,,,SIMS,diffusion_couple,SIMS,true,,,false,use_with_caution,,B2O3=3.98; SiO2/(SiO2+B2O3)=0.95,"provenance=compilation_2010; v0_source=zhang_table1; Type_of_dif_as_printed=FEBD; logfO2_as_printed=0.95; not converted to log10_fo2_bar (looks like XO2/mole fraction, not log10 Pa); Type_of_exp_as_printed=Diffusion couple; Analytical_as_printed=SIMS; apparatus_cell_numeric_skipped=3.97861327024894; R unstated in spreadsheet; compiler gas_constant_used_j_mol_k=8.314",supplement,"Holycross, M.",2026-08-31,draft,Chakraborty1993GCA 57; 1741,Chakraborty,1993,,Geochimica et Cosmochimica Acta,57,1741,10.1016/0016-7037(93)90110-i,"Zhang 2010 Table 1 xls, Entry# 884; Run# HPGBD-1"
DDB000876,1.0.0,isothermal_d,,B,,,,chemical,effective_binary,unspecified,melt,HR7 (HPG8),,,,melt_rhyolite,,,false,false,HR7 (HPG8); SiO2=76.4389886295631;Al2O3=11.9212268102932;Na2O=4.47827648114901;K2O=4.14208856971873,wt_pct_oxide,76.4389886295631,,11.9212268102932,,,,,,,,4.47827648114901,4.14208856971873,,,,,,anhydrous_total=96.9805804907241,,,,,,,1673.15,1673.15,1673.15,1673.15,K,100000,100000,100000,0.1,MPa,unknown,,,unknown,,14400,,,,,,,,,,,,,,,,,,1.47e-14,-13.8326826653,,,1.47e-14,m2/s,,,,SIMS,diffusion_couple,SIMS,true,,,false,use_with_caution,,B2O3=3.02; SiO2/(SiO2+B2O3)=0.962,"provenance=compilation_2010; v0_source=zhang_table1; Type_of_dif_as_printed=FEBD; logfO2_as_printed=0.962; not converted to log10_fo2_bar (looks like XO2/mole fraction, not log10 Pa); Type_of_exp_as_printed=Diffusion couple; Analytical_as_printed=SIMS; apparatus_cell_numeric_skipped=3.01941950927589; R unstated in spreadsheet; compiler gas_constant_used_j_mol_k=8.314",supplement,"Holycross, M.",2026-08-31,draft,Chakraborty1993GCA 57; 1741,Chakraborty,1993,,Geochimica et Cosmochimica Acta,57,1741,10.1016/0016-7037(93)90110-i,"Zhang 2010 Table 1 xls, Entry# 885; Run# HPGBD-1"
DDB000877,1.0.0,isothermal_d,,B,,,,chemical,effective_binary,unspecified,melt,HR7 (HPG8),,,,melt_rhyolite,,,false,false,HR7 (HPG8); SiO2=77.352044139945;Al2O3=11.9722743864772;Na2O=4.520042679845;K2O=4.17225304655473,wt_pct_oxide,77.352044139945,,11.9722743864772,,,,,,,,4.520042679845,4.17225304655473,,,,,,anhydrous_total=98.0166142528219,,,,,,,1673.15,1673.15,1673.15,1673.15,K,100000,100000,100000,0.1,MPa,unknown,,,unknown,,14400,,,,,,,,,,,,,,,,,,1.33e-14,-13.876148359,,,1.33e-14,m2/s,,,,SIMS,diffusion_couple,SIMS,true,,,false,use_with_caution,,B2O3=1.98; SiO2/(SiO2+B2O3)=0.975,"provenance=compilation_2010; v0_source=zhang_table1; Type_of_dif_as_printed=FEBD; logfO2_as_printed=0.975; not converted to log10_fo2_bar (looks like XO2/mole fraction, not log10 Pa); Type_of_exp_as_printed=Diffusion couple; Analytical_as_printed=SIMS; apparatus_cell_numeric_skipped=1.98338574717808; R unstated in spreadsheet; compiler gas_constant_used_j_mol_k=8.314",supplement,"Holycross, M.",2026-08-31,draft,Chakraborty1993GCA 57; 1741,Chakraborty,1993,,Geochimica et Cosmochimica Acta,57,1741,10.1016/0016-7037(93)90110-i,"Zhang 2010 Table 1 xls, Entry# 886; Run# HPGBD-1"
DDB000878,1.0.0,isothermal_d,,B,,,,chemical,effective_binary,unspecified,melt,HR7 (HPG8),,,,melt_rhyolite,,,false,false,HR7 (HPG8); SiO2=72.3306289815411;Al2O3=11.6915345300989;Na2O=4.29034643371725;K2O=4.00636131324024,wt_pct_oxide,72.3306289815411,,11.6915345300989,,,,,,,,4.29034643371725,4.00636131324024,,,,,,anhydrous_total=92.3188712585974,true,0.02,,,,,1573.15,1573.15,1573.15,1573.15,K,100000,100000,100000,0.1,MPa,unknown,,,unknown,,356400,,,,,,,,,,,,,,,,,,1.86e-14,-13.7304870558,,,1.86e-14,m2/s,,,,SIMS,diffusion_couple,SIMS,true,,,false,use_with_caution,,B2O3=7.68; SiO2/(SiO2+B2O3)=0.904,"provenance=compilation_2010; v0_source=zhang_table1; Type_of_dif_as_printed=FEBD; logfO2_as_printed=0.904; not converted to log10_fo2_bar (looks like XO2/mole fraction, not log10 Pa); Type_of_exp_as_printed=Diffusion couple; Analytical_as_printed=SIMS; apparatus_cell_numeric_skipped=7.6811287414026; R unstated in spreadsheet; compiler gas_constant_used_j_mol_k=8.314",supplement,"Holycross, M.",2026-08-31,draft,Chakraborty1993GCA 57; 1741,Chakraborty,1993,,Geochimica et Cosmochimica Acta,57,1741,10.1016/0016-7037(93)90110-i,"Zhang 2010 Table 1 xls, Entry# 887; Run# HPGBD-2"
DDB000879,1.0.0,isothermal_d,,B,,,,chemical,effective_binary,unspecified,melt,HR7 (HPG8),,,,melt_rhyolite,,,false,false,HR7 (HPG8); SiO2=72.4732488822653;Al2O3=11.6995081967213;Na2O=4.29687034277198;K2O=4.01107302533532,wt_pct_oxide,72.4732488822653,,11.6995081967213,,,,,,,,4.29687034277198,4.01107302533532,,,,,,anhydrous_total=92.4807004470939,true,0.02,,,,,1573.15,1573.15,1573.15,1573.15,K,100000,100000,100000,0.1,MPa,unknown,,,unknown,,356400,,,,,,,,,,,,,,,,,,1.41e-14,-13.8507808873,,,1.41e-14,m2/s,,,,SIMS,diffusion_couple,SIMS,true,,,false,use_with_caution,,B2O3=7.52; SiO2/(SiO2+B2O3)=0.906,"provenance=compilation_2010; v0_source=zhang_table1; Type_of_dif_as_printed=FEBD; logfO2_as_printed=0.906; not converted to log10_fo2_bar (looks like XO2/mole fraction, not log10 Pa); Type_of_exp_as_printed=Diffusion couple; Analytical_as_printed=SIMS; apparatus_cell_numeric_skipped=7.51929955290611; R unstated in spreadsheet; compiler gas_constant_used_j_mol_k=8.314",supplement,"Holycross, M.",2026-08-31,draft,Chakraborty1993GCA 57; 1741,Chakraborty,1993,,Geochimica et Cosmochimica Acta,57,1741,10.1016/0016-7037(93)90110-i,"Zhang 2010 Table 1 xls, Entry# 888; Run# HPGBD-2"
DDB000880,1.0.0,isothermal_d,,B,,,,chemical,effective_binary,unspecified,melt,HR7 (HPG8),,,,melt_rhyolite,,,false,false,HR7 (HPG8); SiO2=72.6158003188233;Al2O3=11.707478035614;Na2O=4.30339112004782;K2O=4.0157824755901,wt_pct_oxide,72.6158003188233,,11.707478035614,,,,,,,,4.30339112004782,4.0157824755901,,,,,,anhydrous_total=92.6424519500752,,,,,,,1573.15,1573.15,1573.15,1573.15,K,100000,100000,100000,0.1,MPa,unknown,,,unknown,,356400,,,,,,,,,,,,,,,,,,1.28e-14,-13.8927900304,,,1.28e-14,m2/s,,,,SIMS,diffusion_couple,SIMS,true,,,false,use_with_caution,,B2O3=7.36; SiO2/(SiO2+B2O3)=0.908,"provenance=compilation_2010; v0_source=zhang_table1; Type_of_dif_as_printed=FEBD; logfO2_as_printed=0.908; not converted to log10_fo2_bar (looks like XO2/mole fraction, not log10 Pa); Type_of_exp_as_printed=Diffusion couple; Analytical_as_printed=SIMS; apparatus_cell_numeric_skipped=7.35754804992482; R unstated in spreadsheet; compiler gas_constant_used_j_mol_k=8.314",supplement,"Holycross, M.",2026-08-31,draft,Chakraborty1993GCA 57; 1741,Chakraborty,1993,,Geochimica et Cosmochimica Acta,57,1741,10.1016/0016-7037(93)90110-i,"Zhang 2010 Table 1 xls, Entry# 889; Run# HPGBD-2"
DDB000881,1.0.0,isothermal_d,,B,,,,chemical,effective_binary,unspecified,melt,HR7 (HPG8),,,,melt_rhyolite,,,false,false,HR7 (HPG8); SiO2=73.7537530058399;Al2O3=11.7710992785984;Na2O=4.3554448643078;K2O=4.05337684644452,wt_pct_oxide,73.7537530058399,,11.7710992785984,,,,,,,,4.3554448643078,4.05337684644452,,,,,,anhydrous_total=93.9336739951907,,,,,,,1573.15,1573.15,1573.15,1573.15,K,100000,100000,100000,0.1,MPa,unknown,,,unknown,,356400,,,,,,,,,,,,,,,,,,1.24e-14,-13.9065783148,,,1.24e-14,m2/s,,,,SIMS,diffusion_couple,SIMS,true,,,false,use_with_caution,,B2O3=6.07; SiO2/(SiO2+B2O3)=0.924,"provenance=compilation_2010; v0_source=zhang_table1; Type_of_dif_as_printed=FEBD; logfO2_as_printed=0.924; not converted to log10_fo2_bar (looks like XO2/mole fraction, not log10 Pa); Type_of_exp_as_printed=Diffusion couple; Analytical_as_printed=SIMS; apparatus_cell_numeric_skipped=6.06632600480934; R unstated in spreadsheet; compiler gas_constant_used_j_mol_k=8.314",supplement,"Holycross, M.",2026-08-31,draft,Chakraborty1993GCA 57; 1741,Chakraborty,1993,,Geochimica et Cosmochimica Acta,57,1741,10.1016/0016-7037(93)90110-i,"Zhang 2010 Table 1 xls, Entry# 890; Run# HPGBD-2"
DDB000882,1.0.0,isothermal_d,,B,,,,chemical,effective_binary,unspecified,melt,HR7 (HPG8),,,,melt_rhyolite,,,false,false,HR7 (HPG8); SiO2=74.0375599750612;Al2O3=11.7869665043236;Na2O=4.36842713990115;K2O=4.06275293437305,wt_pct_oxide,74.0375599750612,,11.7869665043236,,,,,,,,4.36842713990115,4.06275293437305,,,,,,anhydrous_total=94.255706553659,,,,,,,1573.15,1573.15,1573.15,1573.15,K,100000,100000,100000,0.1,MPa,unknown,,,unknown,,356400,,,,,,,,,,,,,,,,,,1.22e-14,-13.9136401693,,,1.22e-14,m2/s,,,,SIMS,diffusion_couple,SIMS,true,,,false,use_with_caution,,B2O3=5.74; SiO2/(SiO2+B2O3)=0.928,"provenance=compilation_2010; v0_source=zhang_table1; Type_of_dif_as_printed=FEBD; logfO2_as_printed=0.928; not converted to log10_fo2_bar (looks like XO2/mole fraction, not log10 Pa); Type_of_exp_as_printed=Diffusion couple; Analytical_as_printed=SIMS; apparatus_cell_numeric_skipped=5.74429344634096; R unstated in spreadsheet; compiler gas_constant_used_j_mol_k=8.314",supplement,"Holycross, M.",2026-08-31,draft,Chakraborty1993GCA 57; 1741,Chakraborty,1993,,Geochimica et Cosmochimica Acta,57,1741,10.1016/0016-7037(93)90110-i,"Zhang 2010 Table 1 xls, Entry# 891; Run# HPGBD-2"
DDB000883,1.0.0,isothermal_d,,B,,,,chemical,effective_binary,unspecified,melt,HR7 (HPG8),,,,melt_rhyolite,,,false,false,HR7 (HPG8); SiO2=74.1793615483638;Al2O3=11.7948944194765;Na2O=4.37491361593532;K2O=4.06743761150884,wt_pct_oxide,74.1793615483638,,11.7948944194765,,,,,,,,4.37491361593532,4.06743761150884,,,,,,anhydrous_total=94.4166071952844,,,,,,,1573.15,1573.15,1573.15,1573.15,K,100000,100000,100000,0.1,MPa,unknown,,,unknown,,356400,,,,,,,,,,,,,,,,,,9.94e-15,-14.0026136156,,,9.94e-15,m2/s,,,,SIMS,diffusion_couple,SIMS,true,,,false,use_with_caution,,B2O3=5.58; SiO2/(SiO2+B2O3)=0.93,"provenance=compilation_2010; v0_source=zhang_table1; Type_of_dif_as_printed=FEBD; logfO2_as_printed=0.93; not converted to log10_fo2_bar (looks like XO2/mole fraction, not log10 Pa); Type_of_exp_as_printed=Diffusion couple; Analytical_as_printed=SIMS; apparatus_cell_numeric_skipped=5.58339280471556; R unstated in spreadsheet; compiler gas_constant_used_j_mol_k=8.314",supplement,"Holycross, M.",2026-08-31,draft,Chakraborty1993GCA 57; 1741,Chakraborty,1993,,Geochimica et Cosmochimica Acta,57,1741,10.1016/0016-7037(93)90110-i,"Zhang 2010 Table 1 xls, Entry# 892; Run# HPGBD-2"
