Repository: holycrossm/diffusion-coefficients

# Experimental diffusion coefficients (minerals and silicate melts)

**Pre-release / not published.** Schema v1.0.0. This folder is a GitHub-ready living table: canonical data is CSV, new rows arrive by pull request, and a static page searches the file in the browser. Nothing here is a citable compilation of record.

This is a QA build of 4630 experimental rows (minerals and silicate melts). Most numbers are staged from the 2010 RiMG 72 tables. Do not treat the repo as published, complete, or peer-reviewed.

File: site/data/diffusion_coefficients.csv (part 25 of 136)
DDB000884,1.0.0,isothermal_d,,B,,,,chemical,effective_binary,unspecified,melt,HR7 (HPG8),,,,melt_rhyolite,,,false,false,HR7 (HPG8); SiO2=74.3919366563645;Al2O3=11.8067791777383;Na2O=4.3846375090586;K2O=4.07446042320899,wt_pct_oxide,74.3919366563645,,11.8067791777383,,,,,,,,4.3846375090586,4.07446042320899,,,,,,anhydrous_total=94.6578137663704,,,,,,,1573.15,1573.15,1573.15,1573.15,K,100000,100000,100000,0.1,MPa,unknown,,,unknown,,356400,,,,,,,,,,,,,,,,,,9.16e-15,-14.0381045263,,,9.16e-15,m2/s,,,,SIMS,diffusion_couple,SIMS,true,,,false,use_with_caution,,B2O3=5.34; SiO2/(SiO2+B2O3)=0.933,"provenance=compilation_2010; v0_source=zhang_table1; Type_of_dif_as_printed=FEBD; logfO2_as_printed=0.933; not converted to log10_fo2_bar (looks like XO2/mole fraction, not log10 Pa); Type_of_exp_as_printed=Diffusion couple; Analytical_as_printed=SIMS; apparatus_cell_numeric_skipped=5.3421862336296; R unstated in spreadsheet; compiler gas_constant_used_j_mol_k=8.314",supplement,"Holycross, M.",2026-08-31,draft,Chakraborty1993GCA 57; 1741,Chakraborty,1993,,Geochimica et Cosmochimica Acta,57,1741,10.1016/0016-7037(93)90110-i,"Zhang 2010 Table 1 xls, Entry# 893; Run# HPGBD-2"
DDB000885,1.0.0,isothermal_d,,B,,,,chemical,effective_binary,unspecified,melt,HR7 (HPG8),,,,melt_rhyolite,,,false,false,HR7 (HPG8); SiO2=75.2407131665859;Al2O3=11.8542330105842;Na2O=4.42346337229618;K2O=4.10250132443613,wt_pct_oxide,75.2407131665859,,11.8542330105842,,,,,,,,4.42346337229618,4.10250132443613,,,,,,anhydrous_total=95.6209108739024,,,,,,,1573.15,1573.15,1573.15,1573.15,K,100000,100000,100000,0.1,MPa,unknown,,,unknown,,356400,,,,,,,,,,,,,,,,,,7.39e-15,-14.1313555616,,,7.39e-15,m2/s,,,,SIMS,diffusion_couple,SIMS,true,,,false,use_with_caution,,B2O3=4.38; SiO2/(SiO2+B2O3)=0.945,"provenance=compilation_2010; v0_source=zhang_table1; Type_of_dif_as_printed=FEBD; logfO2_as_printed=0.945; not converted to log10_fo2_bar (looks like XO2/mole fraction, not log10 Pa); Type_of_exp_as_printed=Diffusion couple; Analytical_as_printed=SIMS; apparatus_cell_numeric_skipped=4.37908912609758; R unstated in spreadsheet; compiler gas_constant_used_j_mol_k=8.314",supplement,"Holycross, M.",2026-08-31,draft,Chakraborty1993GCA 57; 1741,Chakraborty,1993,,Geochimica et Cosmochimica Acta,57,1741,10.1016/0016-7037(93)90110-i,"Zhang 2010 Table 1 xls, Entry# 894; Run# HPGBD-2"
DDB000886,1.0.0,isothermal_d,,B,,,,chemical,effective_binary,unspecified,melt,HR7 (HPG8),,,,melt_rhyolite,,,false,false,HR7 (HPG8); SiO2=76.3686363298855;Al2O3=11.9172935178081;Na2O=4.47505833275207;K2O=4.13976435143205,wt_pct_oxide,76.3686363298855,,11.9172935178081,,,,,,,,4.47505833275207,4.13976435143205,,,,,,anhydrous_total=96.9007525318777,,,,,,,1573.15,1573.15,1573.15,1573.15,K,100000,100000,100000,0.1,MPa,unknown,,,unknown,,356400,,,,,,,,,,,,,,,,,,6.59e-15,-14.1811145854,,,6.59e-15,m2/s,,,,SIMS,diffusion_couple,SIMS,true,,,false,use_with_caution,,B2O3=3.1; SiO2/(SiO2+B2O3)=0.961,"provenance=compilation_2010; v0_source=zhang_table1; Type_of_dif_as_printed=FEBD; logfO2_as_printed=0.961; not converted to log10_fo2_bar (looks like XO2/mole fraction, not log10 Pa); Type_of_exp_as_printed=Diffusion couple; Analytical_as_printed=SIMS; apparatus_cell_numeric_skipped=3.09924746812233; R unstated in spreadsheet; compiler gas_constant_used_j_mol_k=8.314",supplement,"Holycross, M.",2026-08-31,draft,Chakraborty1993GCA 57; 1741,Chakraborty,1993,,Geochimica et Cosmochimica Acta,57,1741,10.1016/0016-7037(93)90110-i,"Zhang 2010 Table 1 xls, Entry# 895; Run# HPGBD-2"
DDB000887,1.0.0,isothermal_d,,B,,,,chemical,effective_binary,unspecified,melt,HR7 (HPG8),,,,melt_rhyolite,,,false,false,HR7 (HPG8); SiO2=76.5093241537863;Al2O3=11.9251591648877;Na2O=4.48149386218082;K2O=4.14441223379726,wt_pct_oxide,76.5093241537863,,11.9251591648877,,,,,,,,4.48149386218082,4.14441223379726,,,,,,anhydrous_total=97.060389414652,,,,,,,1573.15,1573.15,1573.15,1573.15,K,100000,100000,100000,0.1,MPa,unknown,,,unknown,,356400,,,,,,,,,,,,,,,,,,6.02e-15,-14.2204035087,,,6.02e-15,m2/s,,,,SIMS,diffusion_couple,SIMS,true,,,false,use_with_caution,,B2O3=2.94; SiO2/(SiO2+B2O3)=0.963,"provenance=compilation_2010; v0_source=zhang_table1; Type_of_dif_as_printed=FEBD; logfO2_as_printed=0.963; not converted to log10_fo2_bar (looks like XO2/mole fraction, not log10 Pa); Type_of_exp_as_printed=Diffusion couple; Analytical_as_printed=SIMS; apparatus_cell_numeric_skipped=2.93961058534796; R unstated in spreadsheet; compiler gas_constant_used_j_mol_k=8.314",supplement,"Holycross, M.",2026-08-31,draft,Chakraborty1993GCA 57; 1741,Chakraborty,1993,,Geochimica et Cosmochimica Acta,57,1741,10.1016/0016-7037(93)90110-i,"Zhang 2010 Table 1 xls, Entry# 896; Run# HPGBD-2"
DDB000888,1.0.0,isothermal_d,,B,,,,chemical,effective_binary,unspecified,melt,HR7 (HPG8),,,,melt_rhyolite,,,false,false,HR7 (HPG8); SiO2=76.8607503529645;Al2O3=11.9448068812331;Na2O=4.49756926646343;K2O=4.15602224800137,wt_pct_oxide,76.8607503529645,,11.9448068812331,,,,,,,,4.49756926646343,4.15602224800137,,,,,,anhydrous_total=97.4591487486623,,,,,,,1573.15,1573.15,1573.15,1573.15,K,100000,100000,100000,0.1,MPa,unknown,,,unknown,,356400,,,,,,,,,,,,,,,,,,3.47e-15,-14.4596705252,,,3.47e-15,m2/s,,,,SIMS,diffusion_couple,SIMS,true,,,false,use_with_caution,,B2O3=2.54; SiO2/(SiO2+B2O3)=0.968,"provenance=compilation_2010; v0_source=zhang_table1; Type_of_dif_as_printed=FEBD; logfO2_as_printed=0.968; not converted to log10_fo2_bar (looks like XO2/mole fraction, not log10 Pa); Type_of_exp_as_printed=Diffusion couple; Analytical_as_printed=SIMS; apparatus_cell_numeric_skipped=2.54085125133767; R unstated in spreadsheet; compiler gas_constant_used_j_mol_k=8.314",supplement,"Holycross, M.",2026-08-31,draft,Chakraborty1993GCA 57; 1741,Chakraborty,1993,,Geochimica et Cosmochimica Acta,57,1741,10.1016/0016-7037(93)90110-i,"Zhang 2010 Table 1 xls, Entry# 897; Run# HPGBD-2"
DDB000889,1.0.0,isothermal_d,,B,,,,chemical,effective_binary,unspecified,melt,HR7 (HPG8),,,,melt_rhyolite,,,false,false,HR7 (HPG8); SiO2=77.352044139945;Al2O3=11.9722743864772;Na2O=4.520042679845;K2O=4.17225304655473,wt_pct_oxide,77.352044139945,,11.9722743864772,,,,,,,,4.520042679845,4.17225304655473,,,,,,anhydrous_total=98.0166142528219,,,,,,,1573.15,1573.15,1573.15,1573.15,K,100000,100000,100000,0.1,MPa,unknown,,,unknown,,356400,,,,,,,,,,,,,,,,,,2.91e-15,-14.536107011,,,2.91e-15,m2/s,,,,SIMS,diffusion_couple,SIMS,true,,,false,use_with_caution,,B2O3=1.98; SiO2/(SiO2+B2O3)=0.975,"provenance=compilation_2010; v0_source=zhang_table1; Type_of_dif_as_printed=FEBD; logfO2_as_printed=0.975; not converted to log10_fo2_bar (looks like XO2/mole fraction, not log10 Pa); Type_of_exp_as_printed=Diffusion couple; Analytical_as_printed=SIMS; apparatus_cell_numeric_skipped=1.98338574717809; R unstated in spreadsheet; compiler gas_constant_used_j_mol_k=8.314",supplement,"Holycross, M.",2026-08-31,draft,Chakraborty1993GCA 57; 1741,Chakraborty,1993,,Geochimica et Cosmochimica Acta,57,1741,10.1016/0016-7037(93)90110-i,"Zhang 2010 Table 1 xls, Entry# 898; Run# HPGBD-2"
DDB000890,1.0.0,isothermal_d,,B,,,,chemical,effective_binary,unspecified,melt,HR7 (HPG8),,,,melt_rhyolite,,,false,false,HR7 (HPG8); SiO2=77.7024672234195;Al2O3=11.9918660201149;Na2O=4.53607219827586;K2O=4.18382992097701,wt_pct_oxide,77.7024672234195,,11.9918660201149,,,,,,,,4.53607219827586,4.18382992097701,,,,,,anhydrous_total=98.4142353627874,,,,,,,1573.15,1573.15,1573.15,1573.15,K,100000,100000,100000,0.1,MPa,unknown,,,unknown,,356400,,,,,,,,,,,,,,,,,,3.2e-15,-14.4948500217,,,3.2e-15,m2/s,,,,SIMS,diffusion_couple,SIMS,true,,,false,use_with_caution,,B2O3=1.59; SiO2/(SiO2+B2O3)=0.98,"provenance=compilation_2010; v0_source=zhang_table1; Type_of_dif_as_printed=FEBD; logfO2_as_printed=0.98; not converted to log10_fo2_bar (looks like XO2/mole fraction, not log10 Pa); Type_of_exp_as_printed=Diffusion couple; Analytical_as_printed=SIMS; apparatus_cell_numeric_skipped=1.58576463721263; R unstated in spreadsheet; compiler gas_constant_used_j_mol_k=8.314",supplement,"Holycross, M.",2026-08-31,draft,Chakraborty1993GCA 57; 1741,Chakraborty,1993,,Geochimica et Cosmochimica Acta,57,1741,10.1016/0016-7037(93)90110-i,"Zhang 2010 Table 1 xls, Entry# 899; Run# HPGBD-2"
DDB000891,1.0.0,isothermal_d,,B,,,,chemical,effective_binary,unspecified,melt,HR7 (HPG8),,,,melt_rhyolite,,,false,false,HR7 (HPG8); SiO2=78.2622777349147;Al2O3=12.0231641935658;Na2O=4.56167979473561;K2O=4.20232429619794,wt_pct_oxide,78.2622777349147,,12.0231641935658,,,,,,,,4.56167979473561,4.20232429619794,,,,,,anhydrous_total=99.049446019414,,,,,,,1573.15,1573.15,1573.15,1573.15,K,100000,100000,100000,0.1,MPa,unknown,,,unknown,,356400,,,,,,,,,,,,,,,,,,2.52e-15,-14.5985994592,,,2.52e-15,m2/s,,,,SIMS,diffusion_couple,SIMS,true,,,false,use_with_caution,,B2O3=0.95; SiO2/(SiO2+B2O3)=0.988,"provenance=compilation_2010; v0_source=zhang_table1; Type_of_dif_as_printed=FEBD; logfO2_as_printed=0.988; not converted to log10_fo2_bar (looks like XO2/mole fraction, not log10 Pa); Type_of_exp_as_printed=Diffusion couple; Analytical_as_printed=SIMS; apparatus_cell_numeric_skipped=0.950553980586008; R unstated in spreadsheet; compiler gas_constant_used_j_mol_k=8.314",supplement,"Holycross, M.",2026-08-31,draft,Chakraborty1993GCA 57; 1741,Chakraborty,1993,,Geochimica et Cosmochimica Acta,57,1741,10.1016/0016-7037(93)90110-i,"Zhang 2010 Table 1 xls, Entry# 900; Run# HPGBD-2"
DDB000892,1.0.0,isothermal_d,,B,,,,chemical,effective_binary,unspecified,melt,HR7 (HPG8),,,,melt_rhyolite,,,false,false,HR7 (HPG8); SiO2=78.471932277035;Al2O3=12.0348856673311;Na2O=4.57127009145268;K2O=4.20925062160472,wt_pct_oxide,78.471932277035,,12.0348856673311,,,,,,,,4.57127009145268,4.20925062160472,,,,,,anhydrous_total=99.2873386574235,,,,,,,1573.15,1573.15,1573.15,1573.15,K,100000,100000,100000,0.1,MPa,unknown,,,unknown,,356400,,,,,,,,,,,,,,,,,,2.34e-15,-14.6307841426,,,2.34e-15,m2/s,,,,SIMS,diffusion_couple,SIMS,true,,,false,use_with_caution,,B2O3=0.71; SiO2/(SiO2+B2O3)=0.991,"provenance=compilation_2010; v0_source=zhang_table1; Type_of_dif_as_printed=FEBD; logfO2_as_printed=0.991; not converted to log10_fo2_bar (looks like XO2/mole fraction, not log10 Pa); Type_of_exp_as_printed=Diffusion couple; Analytical_as_printed=SIMS; apparatus_cell_numeric_skipped=0.71266134257651; R unstated in spreadsheet; compiler gas_constant_used_j_mol_k=8.314",supplement,"Holycross, M.",2026-08-31,draft,Chakraborty1993GCA 57; 1741,Chakraborty,1993,,Geochimica et Cosmochimica Acta,57,1741,10.1016/0016-7037(93)90110-i,"Zhang 2010 Table 1 xls, Entry# 901; Run# HPGBD-2"
DDB000893,1.0.0,isothermal_d,,B,,,,chemical,effective_binary,unspecified,melt,HR7 (HPG8),,,,melt_rhyolite,,,false,false,HR7 (HPG8); SiO2=78.8907932500039;Al2O3=12.0583035616266;Na2O=4.59043018678544;K2O=4.22308846823393,wt_pct_oxide,78.8907932500039,,12.0583035616266,,,,,,,,4.59043018678544,4.22308846823393,,,,,,anhydrous_total=99.7626154666499,,,,,,,1573.15,1573.15,1573.15,1573.15,K,100000,100000,100000,0.1,MPa,unknown,,,unknown,,356400,,,,,,,,,,,,,,,,,,2.88e-15,-14.5406075122,,,2.88e-15,m2/s,,,,SIMS,diffusion_couple,SIMS,true,,,false,use_with_caution,,B2O3=0.24; SiO2/(SiO2+B2O3)=0.997,"provenance=compilation_2010; v0_source=zhang_table1; Type_of_dif_as_printed=FEBD; logfO2_as_printed=0.997; not converted to log10_fo2_bar (looks like XO2/mole fraction, not log10 Pa); Type_of_exp_as_printed=Diffusion couple; Analytical_as_printed=SIMS; apparatus_cell_numeric_skipped=0.237384533350081; R unstated in spreadsheet; compiler gas_constant_used_j_mol_k=8.314",supplement,"Holycross, M.",2026-08-31,draft,Chakraborty1993GCA 57; 1741,Chakraborty,1993,,Geochimica et Cosmochimica Acta,57,1741,10.1016/0016-7037(93)90110-i,"Zhang 2010 Table 1 xls, Entry# 902; Run# HPGBD-2"
DDB000894,1.0.0,isothermal_d,,B,,,,chemical,effective_binary,unspecified,melt,HR7 (HPG8),,,,melt_rhyolite,,,false,false,HR7 (HPG8); SiO2=75.4558404426596;Al2O3=11.8131010233729;Na2O=4.65708866147269;K2O=3.93504191572441,wt_pct_oxide,75.4558404426596,,11.8131010233729,,,,,,,,4.65708866147269,3.93504191572441,,,,,,anhydrous_total=95.8610720432296,,,,,,,1673.15,1673.15,1673.15,1673.15,K,100000,100000,100000,0.1,MPa,unknown,,,unknown,,11700,,,,,,,,,,,,,,,,,,1.43e-14,-13.8446639625,,,1.43e-14,m2/s,,,,SIMS,diffusion_couple,SIMS,true,,,false,use_with_caution,,B2O3=4.14 wt%; SiO2/(B2O3+SiO2)=0.948,"provenance=compilation_2010; v0_source=zhang_table1; Type_of_dif_as_printed=FEBD; logfO2_as_printed=0.948; not converted to log10_fo2_bar (looks like XO2/mole fraction, not log10 Pa); Type_of_exp_as_printed=Diffusion couple; Analytical_as_printed=SIMS; apparatus_cell_numeric_skipped=4.13892795677036; R unstated in spreadsheet; compiler gas_constant_used_j_mol_k=8.314",supplement,"Holycross, M.",2026-08-31,draft,Chakraborty1993GCA 57; 1741,Chakraborty,1993,,Geochimica et Cosmochimica Acta,57,1741,10.1016/0016-7037(93)90110-i,"Zhang 2010 Table 1 xls, Entry# 903; Run# HPGBD-3"
DDB000895,1.0.0,isothermal_d,,B,,,,chemical,effective_binary,unspecified,melt,HR7 (HPG8),,,,melt_rhyolite,,,false,false,HR7 (HPG8); SiO2=75.6673191475586;Al2O3=11.8280094438227;Na2O=4.65377567915052;K2O=3.95215899105565,wt_pct_oxide,75.6673191475586,,11.8280094438227,,,,,,,,4.65377567915052,3.95215899105565,,,,,,anhydrous_total=96.1012632615874,,,,,,,1673.15,1673.15,1673.15,1673.15,K,100000,100000,100000,0.1,MPa,unknown,,,unknown,,11700,,,,,,,,,,,,,,,,,,1.43e-14,-13.8446639625,,,1.43e-14,m2/s,,,,SIMS,diffusion_couple,SIMS,true,,,false,use_with_caution,,B2O3=3.9 wt%; SiO2/(B2O3+SiO2)=0.951,"provenance=compilation_2010; v0_source=zhang_table1; Type_of_dif_as_printed=FEBD; logfO2_as_printed=0.951; not converted to log10_fo2_bar (looks like XO2/mole fraction, not log10 Pa); Type_of_exp_as_printed=Diffusion couple; Analytical_as_printed=SIMS; apparatus_cell_numeric_skipped=3.89873673841261; R unstated in spreadsheet; compiler gas_constant_used_j_mol_k=8.314",supplement,"Holycross, M.",2026-08-31,draft,Chakraborty1993GCA 57; 1741,Chakraborty,1993,,Geochimica et Cosmochimica Acta,57,1741,10.1016/0016-7037(93)90110-i,"Zhang 2010 Table 1 xls, Entry# 904; Run# HPGBD-3"
DDB000896,1.0.0,isothermal_d,,B,,,,chemical,effective_binary,unspecified,melt,HR7 (HPG8),,,,melt_rhyolite,,,false,false,HR7 (HPG8); SiO2=76.0194448039342;Al2O3=11.8528329235149;Na2O=4.64825935033001;K2O=3.98066002329494,wt_pct_oxide,76.0194448039342,,11.8528329235149,,,,,,,,4.64825935033001,3.98066002329494,,,,,,anhydrous_total=96.5011971010742,,,,,,,1673.15,1673.15,1673.15,1673.15,K,100000,100000,100000,0.1,MPa,unknown,,,unknown,,11700,,,,,,,,,,,,,,,,,,1.42e-14,-13.8477116556,,,1.42e-14,m2/s,,,,SIMS,diffusion_couple,SIMS,true,,,false,use_with_caution,,B2O3=3.5 wt%; SiO2/(B2O3+SiO2)=0.956,"provenance=compilation_2010; v0_source=zhang_table1; Type_of_dif_as_printed=FEBD; logfO2_as_printed=0.956; not converted to log10_fo2_bar (looks like XO2/mole fraction, not log10 Pa); Type_of_exp_as_printed=Diffusion couple; Analytical_as_printed=SIMS; apparatus_cell_numeric_skipped=3.49880289892585; R unstated in spreadsheet; compiler gas_constant_used_j_mol_k=8.314",supplement,"Holycross, M.",2026-08-31,draft,Chakraborty1993GCA 57; 1741,Chakraborty,1993,,Geochimica et Cosmochimica Acta,57,1741,10.1016/0016-7037(93)90110-i,"Zhang 2010 Table 1 xls, Entry# 905; Run# HPGBD-3"
DDB000897,1.0.0,isothermal_d,,B,,,,chemical,effective_binary,unspecified,melt,HR7 (HPG8),,,,melt_rhyolite,,,false,false,HR7 (HPG8); SiO2=76.3711475568859;Al2O3=11.8776265901721;Na2O=4.64274964662842;K2O=4.00912682575317,wt_pct_oxide,76.3711475568859,,11.8776265901721,,,,,,,,4.64274964662842,4.00912682575317,,,,,,anhydrous_total=96.9006506194396,,,,,,,1673.15,1673.15,1673.15,1673.15,K,100000,100000,100000,0.1,MPa,unknown,,,unknown,,11700,,,,,,,,,,,,,,,,,,1.33e-14,-13.876148359,,,1.33e-14,m2/s,,,,SIMS,diffusion_couple,SIMS,true,,,false,use_with_caution,,B2O3=3.1 wt%; SiO2/(B2O3+SiO2)=0.961,"provenance=compilation_2010; v0_source=zhang_table1; Type_of_dif_as_printed=FEBD; logfO2_as_printed=0.961; not converted to log10_fo2_bar (looks like XO2/mole fraction, not log10 Pa); Type_of_exp_as_printed=Diffusion couple; Analytical_as_printed=SIMS; apparatus_cell_numeric_skipped=3.09934938056041; R unstated in spreadsheet; compiler gas_constant_used_j_mol_k=8.314",supplement,"Holycross, M.",2026-08-31,draft,Chakraborty1993GCA 57; 1741,Chakraborty,1993,,Geochimica et Cosmochimica Acta,57,1741,10.1016/0016-7037(93)90110-i,"Zhang 2010 Table 1 xls, Entry# 906; Run# HPGBD-3"
DDB000898,1.0.0,isothermal_d,,B,,,,chemical,effective_binary,unspecified,melt,HR7 (HPG8),,,,melt_rhyolite,,,false,false,HR7 (HPG8); SiO2=76.7926336998366;Al2O3=11.9073397125211;Na2O=4.63614673055086;K2O=4.04324189215388,wt_pct_oxide,76.7926336998366,,11.9073397125211,,,,,,,,4.63614673055086,4.04324189215388,,,,,,anhydrous_total=97.3793620350624,,,,,,,1673.15,1673.15,1673.15,1673.15,K,100000,100000,100000,0.1,MPa,unknown,,,unknown,,11700,,,,,,,,,,,,,,,,,,1.16e-14,-13.9355420108,,,1.16e-14,m2/s,,,,SIMS,diffusion_couple,SIMS,true,,,false,use_with_caution,,B2O3=2.62 wt%; SiO2/(B2O3+SiO2)=0.967,"provenance=compilation_2010; v0_source=zhang_table1; Type_of_dif_as_printed=FEBD; logfO2_as_printed=0.967; not converted to log10_fo2_bar (looks like XO2/mole fraction, not log10 Pa); Type_of_exp_as_printed=Diffusion couple; Analytical_as_printed=SIMS; apparatus_cell_numeric_skipped=2.62063796493756; R unstated in spreadsheet; compiler gas_constant_used_j_mol_k=8.314",supplement,"Holycross, M.",2026-08-31,draft,Chakraborty1993GCA 57; 1741,Chakraborty,1993,,Geochimica et Cosmochimica Acta,57,1741,10.1016/0016-7037(93)90110-i,"Zhang 2010 Table 1 xls, Entry# 907; Run# HPGBD-3"
DDB000899,1.0.0,isothermal_d,,B,,,,chemical,effective_binary,unspecified,melt,HR7 (HPG8),,,,melt_rhyolite,,,false,false,HR7 (HPG8); SiO2=77.3536718930136;Al2O3=11.9468907078626;Na2O=4.62735762047498;K2O=4.08865229421259,wt_pct_oxide,77.3536718930136,,11.9468907078626,,,,,,,,4.62735762047498,4.08865229421259,,,,,,anhydrous_total=98.0165725155638,,,,,,,1673.15,1673.15,1673.15,1673.15,K,100000,100000,100000,0.1,MPa,unknown,,,unknown,,11700,,,,,,,,,,,,,,,,,,9.88e-15,-14.0052430554,,,9.88e-15,m2/s,,,,SIMS,diffusion_couple,SIMS,true,,,false,use_with_caution,,B2O3=1.98 wt%; SiO2/(B2O3+SiO2)=0.975,"provenance=compilation_2010; v0_source=zhang_table1; Type_of_dif_as_printed=FEBD; logfO2_as_printed=0.975; not converted to log10_fo2_bar (looks like XO2/mole fraction, not log10 Pa); Type_of_exp_as_printed=Diffusion couple; Analytical_as_printed=SIMS; apparatus_cell_numeric_skipped=1.98342748443625; R unstated in spreadsheet; compiler gas_constant_used_j_mol_k=8.314",supplement,"Holycross, M.",2026-08-31,draft,Chakraborty1993GCA 57; 1741,Chakraborty,1993,,Geochimica et Cosmochimica Acta,57,1741,10.1016/0016-7037(93)90110-i,"Zhang 2010 Table 1 xls, Entry# 908; Run# HPGBD-3"
DDB000900,1.0.0,isothermal_d,,B,,,,chemical,effective_binary,unspecified,melt,HR7 (HPG8),,,,melt_rhyolite,,,false,false,HR7 (HPG8); SiO2=77.9136348349289;Al2O3=11.9863659022013;Na2O=4.61858535506639;K2O=4.13397566549033,wt_pct_oxide,77.9136348349289,,11.9863659022013,,,,,,,,4.61858535506639,4.13397566549033,,,,,,anhydrous_total=98.6525617576869,,,,,,,1673.15,1673.15,1673.15,1673.15,K,100000,100000,100000,0.1,MPa,unknown,,,unknown,,11700,,,,,,,,,,,,,,,,,,8.83e-15,-14.0540392964,,,8.83e-15,m2/s,,,,SIMS,diffusion_couple,SIMS,true,,,false,use_with_caution,,B2O3=1.35 wt%; SiO2/(B2O3+SiO2)=0.983,"provenance=compilation_2010; v0_source=zhang_table1; Type_of_dif_as_printed=FEBD; logfO2_as_printed=0.983; not converted to log10_fo2_bar (looks like XO2/mole fraction, not log10 Pa); Type_of_exp_as_printed=Diffusion couple; Analytical_as_printed=SIMS; apparatus_cell_numeric_skipped=1.34743824231313; R unstated in spreadsheet; compiler gas_constant_used_j_mol_k=8.314",supplement,"Holycross, M.",2026-08-31,draft,Chakraborty1993GCA 57; 1741,Chakraborty,1993,,Geochimica et Cosmochimica Acta,57,1741,10.1016/0016-7037(93)90110-i,"Zhang 2010 Table 1 xls, Entry# 909; Run# HPGBD-3"
DDB000901,1.0.0,isothermal_d,,B,,,,chemical,effective_binary,unspecified,melt,HR7 (HPG8),,,,melt_rhyolite,,,false,false,HR7 (HPG8); SiO2=78.3329032659037;Al2O3=12.0159226845415;Na2O=4.612017181213;K2O=4.16791123039951,wt_pct_oxide,78.3329032659037,,12.0159226845415,,,,,,,,4.612017181213,4.16791123039951,,,,,,anhydrous_total=99.1287543620577,,,,,,,1673.15,1673.15,1673.15,1673.15,K,100000,100000,100000,0.1,MPa,unknown,,,unknown,,11700,,,,,,,,,,,,,,,,,,8.21e-15,-14.0856568429,,,8.21e-15,m2/s,,,,SIMS,diffusion_couple,SIMS,true,,,false,use_with_caution,,B2O3=0.87 wt%; SiO2/(B2O3+SiO2)=0.989,"provenance=compilation_2010; v0_source=zhang_table1; Type_of_dif_as_printed=FEBD; logfO2_as_printed=0.989; not converted to log10_fo2_bar (looks like XO2/mole fraction, not log10 Pa); Type_of_exp_as_printed=Diffusion couple; Analytical_as_printed=SIMS; apparatus_cell_numeric_skipped=0.871245637942323; R unstated in spreadsheet; compiler gas_constant_used_j_mol_k=8.314",supplement,"Holycross, M.",2026-08-31,draft,Chakraborty1993GCA 57; 1741,Chakraborty,1993,,Geochimica et Cosmochimica Acta,57,1741,10.1016/0016-7037(93)90110-i,"Zhang 2010 Table 1 xls, Entry# 910; Run# HPGBD-3"
DDB000902,1.0.0,isothermal_d,,B,,,,chemical,effective_binary,unspecified,melt,HR7 (HPG8),,,,melt_rhyolite,,,false,false,HR7 (HPG8); SiO2=78.8909919419378;Al2O3=12.055265750476;Na2O=4.60327427767199;K2O=4.2130828986947,wt_pct_oxide,78.8909919419378,,12.055265750476,,,,,,,,4.60327427767199,4.2130828986947,,,,,,anhydrous_total=99.7626148687805,,,,,,,1673.15,1673.15,1673.15,1673.15,K,100000,100000,100000,0.1,MPa,unknown,,,unknown,,11700,,,,,,,,,,,,,,,,,,6.09e-15,-14.2153827074,,,6.09e-15,m2/s,,,,SIMS,diffusion_couple,SIMS,true,,,false,use_with_caution,,B2O3=0.24 wt%; SiO2/(B2O3+SiO2)=0.997,"provenance=compilation_2010; v0_source=zhang_table1; Type_of_dif_as_printed=FEBD; logfO2_as_printed=0.997; not converted to log10_fo2_bar (looks like XO2/mole fraction, not log10 Pa); Type_of_exp_as_printed=Diffusion couple; Analytical_as_printed=SIMS; apparatus_cell_numeric_skipped=0.237385131219469; R unstated in spreadsheet; compiler gas_constant_used_j_mol_k=8.314",supplement,"Holycross, M.",2026-08-31,draft,Chakraborty1993GCA 57; 1741,Chakraborty,1993,,Geochimica et Cosmochimica Acta,57,1741,10.1016/0016-7037(93)90110-i,"Zhang 2010 Table 1 xls, Entry# 911; Run# HPGBD-3"
DDB000903,1.0.0,isothermal_d,,B,,,,chemical,effective_binary,unspecified,melt,HR7 (HPG8),,,,melt_rhyolite,,,false,false,HR7 (HPG8); SiO2=79.0303473058848;Al2O3=12.0650897578561;Na2O=4.60109116492086;K2O=4.22436231457554,wt_pct_oxide,79.0303473058848,,12.0650897578561,,,,,,,,4.60109116492086,4.22436231457554,,,,,,anhydrous_total=99.9208905432373,,,,,,,1673.15,1673.15,1673.15,1673.15,K,100000,100000,100000,0.1,MPa,unknown,,,unknown,,11700,,,,,,,,,,,,,,,,,,5.83e-15,-14.2343314452,,,5.83e-15,m2/s,,,,SIMS,diffusion_couple,SIMS,true,,,false,use_with_caution,,B2O3=0.08 wt%; SiO2/(B2O3+SiO2)=0.999,"provenance=compilation_2010; v0_source=zhang_table1; Type_of_dif_as_printed=FEBD; logfO2_as_printed=0.999; not converted to log10_fo2_bar (looks like XO2/mole fraction, not log10 Pa); Type_of_exp_as_printed=Diffusion couple; Analytical_as_printed=SIMS; apparatus_cell_numeric_skipped=0.0791094567626516; R unstated in spreadsheet; compiler gas_constant_used_j_mol_k=8.314",supplement,"Holycross, M.",2026-08-31,draft,Chakraborty1993GCA 57; 1741,Chakraborty,1993,,Geochimica et Cosmochimica Acta,57,1741,10.1016/0016-7037(93)90110-i,"Zhang 2010 Table 1 xls, Entry# 912; Run# HPGBD-3"
DDB000904,1.0.0,isothermal_d,,B,,,,chemical,effective_binary,unspecified,melt,HR7 (HPG8),,,,melt_rhyolite,,,false,false,HR7 (HPG8); SiO2=75.3853136191595;Al2O3=11.8081291585308;Na2O=4.65819352032648;K2O=3.92933347831317,wt_pct_oxide,75.3853136191595,,11.8081291585308,,,,,,,,4.65819352032648,3.92933347831317,,,,,,anhydrous_total=95.78096977633,,,,,,,1473.15,1473.15,1473.15,1473.15,K,100000,100000,100000,0.1,MPa,unknown,,,unknown,,83340,,,,,,,,,,,,,,,,,,1.42e-15,-14.8477116556,,,1.42e-15,m2/s,,,,SIMS,diffusion_couple,SIMS,true,,,false,use_with_caution,,B2O3=4.22 wt%; SiO2/(B2O3+SiO2)=0.947,"provenance=compilation_2010; v0_source=zhang_table1; Type_of_dif_as_printed=FEBD; logfO2_as_printed=0.947; not converted to log10_fo2_bar (looks like XO2/mole fraction, not log10 Pa); Type_of_exp_as_printed=Diffusion couple; Analytical_as_printed=SIMS; apparatus_cell_numeric_skipped=4.21903022366999; R unstated in spreadsheet; compiler gas_constant_used_j_mol_k=8.314",supplement,"Holycross, M.",2026-08-31,draft,Chakraborty1993GCA 57; 1741,Chakraborty,1993,,Geochimica et Cosmochimica Acta,57,1741,10.1016/0016-7037(93)90110-i,"Zhang 2010 Table 1 xls, Entry# 913; Run# HPGBD-4"
DDB000905,1.0.0,isothermal_d,,B,,,,chemical,effective_binary,unspecified,melt,HR7 (HPG8),,,,melt_rhyolite,,,false,false,HR7 (HPG8); SiO2=75.6673191475586;Al2O3=11.8280094438227;Na2O=4.65377567915052;K2O=3.95215899105565,wt_pct_oxide,75.6673191475586,,11.8280094438227,,,,,,,,4.65377567915052,3.95215899105565,,,,,,anhydrous_total=96.1012632615874,,,,,,,1473.15,1473.15,1473.15,1473.15,K,100000,100000,100000,0.1,MPa,unknown,,,unknown,,83340,,,,,,,,,,,,,,,,,,1.22e-15,-14.9136401693,,,1.22e-15,m2/s,,,,SIMS,diffusion_couple,SIMS,true,,,false,use_with_caution,,B2O3=3.9 wt%; SiO2/(B2O3+SiO2)=0.951,"provenance=compilation_2010; v0_source=zhang_table1; Type_of_dif_as_printed=FEBD; logfO2_as_printed=0.951; not converted to log10_fo2_bar (looks like XO2/mole fraction, not log10 Pa); Type_of_exp_as_printed=Diffusion couple; Analytical_as_printed=SIMS; apparatus_cell_numeric_skipped=3.89873673841261; R unstated in spreadsheet; compiler gas_constant_used_j_mol_k=8.314",supplement,"Holycross, M.",2026-08-31,draft,Chakraborty1993GCA 57; 1741,Chakraborty,1993,,Geochimica et Cosmochimica Acta,57,1741,10.1016/0016-7037(93)90110-i,"Zhang 2010 Table 1 xls, Entry# 914; Run# HPGBD-4"
DDB000906,1.0.0,isothermal_d,,B,,,,chemical,effective_binary,unspecified,melt,HR7 (HPG8),,,,melt_rhyolite,,,false,false,HR7 (HPG8); SiO2=75.9490535293302;Al2O3=11.8478706143392;Na2O=4.6493620857024;K2O=3.97496255720427,wt_pct_oxide,75.9490535293302,,11.8478706143392,,,,,,,,4.6493620857024,3.97496255720427,,,,,,anhydrous_total=96.4212487865761,,,,,,,1473.15,1473.15,1473.15,1473.15,K,100000,100000,100000,0.1,MPa,unknown,,,unknown,,83340,,,,,,,,,,,,,,,,,,1.21e-15,-14.9172146297,,,1.21e-15,m2/s,,,,SIMS,diffusion_couple,SIMS,true,,,false,use_with_caution,,B2O3=3.58 wt%; SiO2/(B2O3+SiO2)=0.955,"provenance=compilation_2010; v0_source=zhang_table1; Type_of_dif_as_printed=FEBD; logfO2_as_printed=0.955; not converted to log10_fo2_bar (looks like XO2/mole fraction, not log10 Pa); Type_of_exp_as_printed=Diffusion couple; Analytical_as_printed=SIMS; apparatus_cell_numeric_skipped=3.57875121342394; R unstated in spreadsheet; compiler gas_constant_used_j_mol_k=8.314",supplement,"Holycross, M.",2026-08-31,draft,Chakraborty1993GCA 57; 1741,Chakraborty,1993,,Geochimica et Cosmochimica Acta,57,1741,10.1016/0016-7037(93)90110-i,"Zhang 2010 Table 1 xls, Entry# 915; Run# HPGBD-4"
DDB000907,1.0.0,isothermal_d,,B,,,,chemical,effective_binary,unspecified,melt,HR7 (HPG8),,,,melt_rhyolite,,,false,false,HR7 (HPG8); SiO2=76.3711475568859;Al2O3=11.8776265901721;Na2O=4.64274964662842;K2O=4.00912682575317,wt_pct_oxide,76.3711475568859,,11.8776265901721,,,,,,,,4.64274964662842,4.00912682575317,,,,,,anhydrous_total=96.9006506194396,,,,,,,1473.15,1473.15,1473.15,1473.15,K,100000,100000,100000,0.1,MPa,unknown,,,unknown,,83340,,,,,,,,,,,,,,,,,,1.1e-15,-14.9586073148,,,1.1e-15,m2/s,,,,SIMS,diffusion_couple,SIMS,true,,,false,use_with_caution,,B2O3=3.1 wt%; SiO2/(B2O3+SiO2)=0.961,"provenance=compilation_2010; v0_source=zhang_table1; Type_of_dif_as_printed=FEBD; logfO2_as_printed=0.961; not converted to log10_fo2_bar (looks like XO2/mole fraction, not log10 Pa); Type_of_exp_as_printed=Diffusion couple; Analytical_as_printed=SIMS; apparatus_cell_numeric_skipped=3.09934938056041; R unstated in spreadsheet; compiler gas_constant_used_j_mol_k=8.314",supplement,"Holycross, M.",2026-08-31,draft,Chakraborty1993GCA 57; 1741,Chakraborty,1993,,Geochimica et Cosmochimica Acta,57,1741,10.1016/0016-7037(93)90110-i,"Zhang 2010 Table 1 xls, Entry# 916; Run# HPGBD-4"
DDB000908,1.0.0,isothermal_d,,B,,,,chemical,effective_binary,unspecified,melt,HR7 (HPG8),,,,melt_rhyolite,,,false,false,HR7 (HPG8); SiO2=76.7224281678177;Al2O3=11.9023904974702;Na2O=4.63724655611774;K2O=4.03755946005835,wt_pct_oxide,76.7224281678177,,11.9023904974702,,,,,,,,4.63724655611774,4.03755946005835,,,,,,anhydrous_total=97.299624681464,,,,,,,1473.15,1473.15,1473.15,1473.15,K,100000,100000,100000,0.1,MPa,unknown,,,unknown,,83340,,,,,,,,,,,,,,,,,,9.4e-16,-15.0268721464,,,9.4e-16,m2/s,,,,SIMS,diffusion_couple,SIMS,true,,,false,use_with_caution,,B2O3=2.7 wt%; SiO2/(B2O3+SiO2)=0.966,"provenance=compilation_2010; v0_source=zhang_table1; Type_of_dif_as_printed=FEBD; logfO2_as_printed=0.966; not converted to log10_fo2_bar (looks like XO2/mole fraction, not log10 Pa); Type_of_exp_as_printed=Diffusion couple; Analytical_as_printed=SIMS; apparatus_cell_numeric_skipped=2.70037531853605; R unstated in spreadsheet; compiler gas_constant_used_j_mol_k=8.314",supplement,"Holycross, M.",2026-08-31,draft,Chakraborty1993GCA 57; 1741,Chakraborty,1993,,Geochimica et Cosmochimica Acta,57,1741,10.1016/0016-7037(93)90110-i,"Zhang 2010 Table 1 xls, Entry# 917; Run# HPGBD-4"
DDB000909,1.0.0,isothermal_d,,B,,,,chemical,effective_binary,unspecified,melt,HR7 (HPG8),,,,melt_rhyolite,,,false,false,HR7 (HPG8); SiO2=77.5637838361115;Al2O3=11.9617027769583;Na2O=4.62406604956483;K2O=4.10565874391503,wt_pct_oxide,77.5637838361115,,11.9617027769583,,,,,,,,4.62406604956483,4.10565874391503,,,,,,anhydrous_total=98.2552114065496,,,,,,,1473.15,1473.15,1473.15,1473.15,K,100000,100000,100000,0.1,MPa,unknown,,,unknown,,83340,,,,,,,,,,,,,,,,,,7.89e-16,-15.1029229968,,,7.89e-16,m2/s,,,,SIMS,diffusion_couple,SIMS,true,,,false,use_with_caution,,B2O3=1.74 wt%; SiO2/(B2O3+SiO2)=0.978,"provenance=compilation_2010; v0_source=zhang_table1; Type_of_dif_as_printed=FEBD; logfO2_as_printed=0.978; not converted to log10_fo2_bar (looks like XO2/mole fraction, not log10 Pa); Type_of_exp_as_printed=Diffusion couple; Analytical_as_printed=SIMS; apparatus_cell_numeric_skipped=1.74478859345038; R unstated in spreadsheet; compiler gas_constant_used_j_mol_k=8.314",supplement,"Holycross, M.",2026-08-31,draft,Chakraborty1993GCA 57; 1741,Chakraborty,1993,,Geochimica et Cosmochimica Acta,57,1741,10.1016/0016-7037(93)90110-i,"Zhang 2010 Table 1 xls, Entry# 918; Run# HPGBD-4"
DDB000910,1.0.0,isothermal_d,,B,,,,chemical,effective_binary,unspecified,melt,HR7 (HPG8),,,,melt_rhyolite,,,false,false,HR7 (HPG8); SiO2=78.2630670202774;Al2O3=12.010999502735;Na2O=4.61311122161445;K2O=4.16225868832532,wt_pct_oxide,78.2630670202774,,12.010999502735,,,,,,,,4.61311122161445,4.16225868832532,,,,,,anhydrous_total=99.0494364329521,,,,,,,1473.15,1473.15,1473.15,1473.15,K,100000,100000,100000,0.1,MPa,unknown,,,unknown,,83340,,,,,,,,,,,,,,,,,,6.34e-16,-15.1979107421,,,6.34e-16,m2/s,,,,SIMS,diffusion_couple,SIMS,true,,,false,use_with_caution,,B2O3=0.95 wt%; SiO2/(B2O3+SiO2)=0.988,"provenance=compilation_2010; v0_source=zhang_table1; Type_of_dif_as_printed=FEBD; logfO2_as_printed=0.988; not converted to log10_fo2_bar (looks like XO2/mole fraction, not log10 Pa); Type_of_exp_as_printed=Diffusion couple; Analytical_as_printed=SIMS; apparatus_cell_numeric_skipped=0.950563567047908; R unstated in spreadsheet; compiler gas_constant_used_j_mol_k=8.314",supplement,"Holycross, M.",2026-08-31,draft,Chakraborty1993GCA 57; 1741,Chakraborty,1993,,Geochimica et Cosmochimica Acta,57,1741,10.1016/0016-7037(93)90110-i,"Zhang 2010 Table 1 xls, Entry# 919; Run# HPGBD-4"
DDB000911,1.0.0,isothermal_d,,B,,,,chemical,effective_binary,unspecified,melt,HR7 (HPG8),,,,melt_rhyolite,,,false,false,HR7 (HPG8); SiO2=78.7515699038506;Al2O3=12.0454370428302;Na2O=4.60545843492662;K2O=4.20179808621245,wt_pct_oxide,78.7515699038506,,12.0454370428302,,,,,,,,4.60545843492662,4.20179808621245,,,,,,anhydrous_total=99.6042634678198,,,,,,,1473.15,1473.15,1473.15,1473.15,K,100000,100000,100000,0.1,MPa,unknown,,,unknown,,83340,,,,,,,,,,,,,,,,,,4.83e-16,-15.3160528692,,,4.83e-16,m2/s,,,,SIMS,diffusion_couple,SIMS,true,,,false,use_with_caution,,B2O3=0.4 wt%; SiO2/(B2O3+SiO2)=0.995,"provenance=compilation_2010; v0_source=zhang_table1; Type_of_dif_as_printed=FEBD; logfO2_as_printed=0.995; not converted to log10_fo2_bar (looks like XO2/mole fraction, not log10 Pa); Type_of_exp_as_printed=Diffusion couple; Analytical_as_printed=SIMS; apparatus_cell_numeric_skipped=0.395736532180166; R unstated in spreadsheet; compiler gas_constant_used_j_mol_k=8.314",supplement,"Holycross, M.",2026-08-31,draft,Chakraborty1993GCA 57; 1741,Chakraborty,1993,,Geochimica et Cosmochimica Acta,57,1741,10.1016/0016-7037(93)90110-i,"Zhang 2010 Table 1 xls, Entry# 920; Run# HPGBD-4"
DDB000912,1.0.0,isothermal_d,,B,,,,chemical,effective_binary,unspecified,melt,HR7 (HPG8),,,,melt_rhyolite,,,false,false,HR7 (HPG8); SiO2=78.9606779551893;Al2O3=12.0601783414885;Na2O=4.60218259078032;K2O=4.21872328096832,wt_pct_oxide,78.9606779551893,,12.0601783414885,,,,,,,,4.60218259078032,4.21872328096832,,,,,,anhydrous_total=99.8417621684265,,,,,,,1473.15,1473.15,1473.15,1473.15,K,100000,100000,100000,0.1,MPa,unknown,,,unknown,,83340,,,,,,,,,,,,,,,,,,4.33e-16,-15.3635121036,,,4.33e-16,m2/s,,,,SIMS,diffusion_couple,SIMS,true,,,false,use_with_caution,,B2O3=0.16 wt%; SiO2/(B2O3+SiO2)=0.998,"provenance=compilation_2010; v0_source=zhang_table1; Type_of_dif_as_printed=FEBD; logfO2_as_printed=0.998; not converted to log10_fo2_bar (looks like XO2/mole fraction, not log10 Pa); Type_of_exp_as_printed=Diffusion couple; Analytical_as_printed=SIMS; apparatus_cell_numeric_skipped=0.15823783157353; R unstated in spreadsheet; compiler gas_constant_used_j_mol_k=8.314",supplement,"Holycross, M.",2026-08-31,draft,Chakraborty1993GCA 57; 1741,Chakraborty,1993,,Geochimica et Cosmochimica Acta,57,1741,10.1016/0016-7037(93)90110-i,"Zhang 2010 Table 1 xls, Entry# 921; Run# HPGBD-4"
DDB000913,1.0.0,isothermal_d,,B,,,,chemical,effective_binary,unspecified,melt,HR7 (HPG8),,,,melt_rhyolite,,,false,false,HR7 (HPG8); SiO2=75.6673191475586;Al2O3=11.8280094438227;Na2O=4.65377567915052;K2O=3.95215899105565,wt_pct_oxide,75.6673191475586,,11.8280094438227,,,,,,,,4.65377567915052,3.95215899105565,,,,,,anhydrous_total=96.1012632615874,,,,,,,1873.15,1873.15,1873.15,1873.15,K,100000,100000,100000,0.1,MPa,unknown,,,unknown,,7560,,,,,,,,,,,,,,,,,,2.37e-13,-12.625251654,,,2.37e-13,m2/s,,,,SIMS,diffusion_couple,SIMS,true,,,false,use_with_caution,,B2O3=3.9 wt%; SiO2/(B2O3+SiO2)=0.951,"provenance=compilation_2010; v0_source=zhang_table1; Type_of_dif_as_printed=FEBD; logfO2_as_printed=0.951; not converted to log10_fo2_bar (looks like XO2/mole fraction, not log10 Pa); Type_of_exp_as_printed=Diffusion couple; Analytical_as_printed=SIMS; apparatus_cell_numeric_skipped=3.89873673841261; R unstated in spreadsheet; compiler gas_constant_used_j_mol_k=8.314",supplement,"Holycross, M.",2026-08-31,draft,Chakraborty1993GCA 57; 1741,Chakraborty,1993,,Geochimica et Cosmochimica Acta,57,1741,10.1016/0016-7037(93)90110-i,"Zhang 2010 Table 1 xls, Entry# 922; Run# HPGBD-5"
DDB000914,1.0.0,isothermal_d,,B,,,,chemical,effective_binary,unspecified,melt,HR7 (HPG8),,,,melt_rhyolite,,,false,false,HR7 (HPG8); SiO2=75.9490535293302;Al2O3=11.8478706143392;Na2O=4.6493620857024;K2O=3.97496255720427,wt_pct_oxide,75.9490535293302,,11.8478706143392,,,,,,,,4.6493620857024,3.97496255720427,,,,,,anhydrous_total=96.4212487865761,,,,,,,1873.15,1873.15,1873.15,1873.15,K,100000,100000,100000,0.1,MPa,unknown,,,unknown,,7560,,,,,,,,,,,,,,,,,,2.69e-13,-12.57024772,,,2.69e-13,m2/s,,,,SIMS,diffusion_couple,SIMS,true,,,false,use_with_caution,,B2O3=3.58 wt%; SiO2/(B2O3+SiO2)=0.955,"provenance=compilation_2010; v0_source=zhang_table1; Type_of_dif_as_printed=FEBD; logfO2_as_printed=0.955; not converted to log10_fo2_bar (looks like XO2/mole fraction, not log10 Pa); Type_of_exp_as_printed=Diffusion couple; Analytical_as_printed=SIMS; apparatus_cell_numeric_skipped=3.57875121342394; R unstated in spreadsheet; compiler gas_constant_used_j_mol_k=8.314",supplement,"Holycross, M.",2026-08-31,draft,Chakraborty1993GCA 57; 1741,Chakraborty,1993,,Geochimica et Cosmochimica Acta,57,1741,10.1016/0016-7037(93)90110-i,"Zhang 2010 Table 1 xls, Entry# 923; Run# HPGBD-5"
DDB000915,1.0.0,isothermal_d,,B,,,,chemical,effective_binary,unspecified,melt,HR7 (HPG8),,,,melt_rhyolite,,,false,false,HR7 (HPG8); SiO2=76.0898191624072;Al2O3=11.8577940401697;Na2O=4.64715687996229;K2O=3.98635612019484,wt_pct_oxide,76.0898191624072,,11.8577940401697,,,,,,,,4.64715687996229,3.98635612019484,,,,,,anhydrous_total=96.5811262027341,,,,,,,1873.15,1873.15,1873.15,1873.15,K,100000,100000,100000,0.1,MPa,unknown,,,unknown,,7560,,,,,,,,,,,,,,,,,,2.52e-13,-12.5985994592,,,2.52e-13,m2/s,,,,SIMS,diffusion_couple,SIMS,true,,,false,use_with_caution,,B2O3=3.42 wt%; SiO2/(B2O3+SiO2)=0.957,"provenance=compilation_2010; v0_source=zhang_table1; Type_of_dif_as_printed=FEBD; logfO2_as_printed=0.957; not converted to log10_fo2_bar (looks like XO2/mole fraction, not log10 Pa); Type_of_exp_as_printed=Diffusion couple; Analytical_as_printed=SIMS; apparatus_cell_numeric_skipped=3.41887379726595; R unstated in spreadsheet; compiler gas_constant_used_j_mol_k=8.314",supplement,"Holycross, M.",2026-08-31,draft,Chakraborty1993GCA 57; 1741,Chakraborty,1993,,Geochimica et Cosmochimica Acta,57,1741,10.1016/0016-7037(93)90110-i,"Zhang 2010 Table 1 xls, Entry# 924; Run# HPGBD-5"
DDB000916,1.0.0,isothermal_d,,B,,,,chemical,effective_binary,unspecified,melt,HR7 (HPG8),,,,melt_rhyolite,,,false,false,HR7 (HPG8); SiO2=76.3711475568859;Al2O3=11.8776265901721;Na2O=4.64274964662842;K2O=4.00912682575317,wt_pct_oxide,76.3711475568859,,11.8776265901721,,,,,,,,4.64274964662842,4.00912682575317,,,,,,anhydrous_total=96.9006506194396,,,,,,,1873.15,1873.15,1873.15,1873.15,K,100000,100000,100000,0.1,MPa,unknown,,,unknown,,7560,,,,,,,,,,,,,,,,,,2.29e-13,-12.6401645177,,,2.29e-13,m2/s,,,,SIMS,diffusion_couple,SIMS,true,,,false,use_with_caution,,B2O3=3.1 wt%; SiO2/(B2O3+SiO2)=0.961,"provenance=compilation_2010; v0_source=zhang_table1; Type_of_dif_as_printed=FEBD; logfO2_as_printed=0.961; not converted to log10_fo2_bar (looks like XO2/mole fraction, not log10 Pa); Type_of_exp_as_printed=Diffusion couple; Analytical_as_printed=SIMS; apparatus_cell_numeric_skipped=3.09934938056041; R unstated in spreadsheet; compiler gas_constant_used_j_mol_k=8.314",supplement,"Holycross, M.",2026-08-31,draft,Chakraborty1993GCA 57; 1741,Chakraborty,1993,,Geochimica et Cosmochimica Acta,57,1741,10.1016/0016-7037(93)90110-i,"Zhang 2010 Table 1 xls, Entry# 925; Run# HPGBD-5"
