Repository: holycrossm/diffusion-coefficients

# Experimental diffusion coefficients (minerals and silicate melts)

**Pre-release / not published.** Schema v1.0.0. This folder is a GitHub-ready living table: canonical data is CSV, new rows arrive by pull request, and a static page searches the file in the browser. Nothing here is a citable compilation of record.

This is a QA build of 4630 experimental rows (minerals and silicate melts). Most numbers are staged from the 2010 RiMG 72 tables. Do not treat the repo as published, complete, or peer-reviewed.

File: site/data/diffusion_coefficients.csv (part 26 of 136)
DDB000917,1.0.0,isothermal_d,,B,,,,chemical,effective_binary,unspecified,melt,HR7 (HPG8),,,,melt_rhyolite,,,false,false,HR7 (HPG8); SiO2=76.5117104157238;Al2O3=11.8875357212129;Na2O=4.64054761750824;K2O=4.02050397620741,wt_pct_oxide,76.5117104157238,,11.8875357212129,,,,,,,,4.64054761750824,4.02050397620741,,,,,,anhydrous_total=97.0602977306524,,,,,,,1873.15,1873.15,1873.15,1873.15,K,100000,100000,100000,0.1,MPa,unknown,,,unknown,,7560,,,,,,,,,,,,,,,,,,2.57e-13,-12.5900668767,,,2.57e-13,m2/s,,,,SIMS,diffusion_couple,SIMS,true,,,false,use_with_caution,,B2O3=2.94 wt%; SiO2/(B2O3+SiO2)=0.963,"provenance=compilation_2010; v0_source=zhang_table1; Type_of_dif_as_printed=FEBD; logfO2_as_printed=0.963; not converted to log10_fo2_bar (looks like XO2/mole fraction, not log10 Pa); Type_of_exp_as_printed=Diffusion couple; Analytical_as_printed=SIMS; apparatus_cell_numeric_skipped=2.93970226934763; R unstated in spreadsheet; compiler gas_constant_used_j_mol_k=8.314",supplement,"Holycross, M.",2026-08-31,draft,Chakraborty1993GCA 57; 1741,Chakraborty,1993,,Geochimica et Cosmochimica Acta,57,1741,10.1016/0016-7037(93)90110-i,"Zhang 2010 Table 1 xls, Entry# 926; Run# HPGBD-5"
DDB000918,1.0.0,isothermal_d,,B,,,,chemical,effective_binary,unspecified,melt,HR7 (HPG8),,,,melt_rhyolite,,,false,false,HR7 (HPG8); SiO2=76.7926336998366;Al2O3=11.9073397125211;Na2O=4.63614673055086;K2O=4.04324189215388,wt_pct_oxide,76.7926336998366,,11.9073397125211,,,,,,,,4.63614673055086,4.04324189215388,,,,,,anhydrous_total=97.3793620350624,,,,,,,1873.15,1873.15,1873.15,1873.15,K,100000,100000,100000,0.1,MPa,unknown,,,unknown,,7560,,,,,,,,,,,,,,,,,,2.53e-13,-12.5968794788,,,2.53e-13,m2/s,,,,SIMS,diffusion_couple,SIMS,true,,,false,use_with_caution,,B2O3=2.62 wt%; SiO2/(B2O3+SiO2)=0.967,"provenance=compilation_2010; v0_source=zhang_table1; Type_of_dif_as_printed=FEBD; logfO2_as_printed=0.967; not converted to log10_fo2_bar (looks like XO2/mole fraction, not log10 Pa); Type_of_exp_as_printed=Diffusion couple; Analytical_as_printed=SIMS; apparatus_cell_numeric_skipped=2.62063796493756; R unstated in spreadsheet; compiler gas_constant_used_j_mol_k=8.314",supplement,"Holycross, M.",2026-08-31,draft,Chakraborty1993GCA 57; 1741,Chakraborty,1993,,Geochimica et Cosmochimica Acta,57,1741,10.1016/0016-7037(93)90110-i,"Zhang 2010 Table 1 xls, Entry# 927; Run# HPGBD-5"
DDB000919,1.0.0,isothermal_d,,B,,,,chemical,effective_binary,unspecified,melt,HR7 (HPG8),,,,melt_rhyolite,,,false,false,HR7 (HPG8); SiO2=77.0732873963072;Al2O3=11.9271246989564;Na2O=4.63175006689858;K2O=4.06595798769066,wt_pct_oxide,77.0732873963072,,11.9271246989564,,,,,,,,4.63175006689858,4.06595798769066,,,,,,anhydrous_total=97.6981201498528,,,,,,,1873.15,1873.15,1873.15,1873.15,K,100000,100000,100000,0.1,MPa,unknown,,,unknown,,7560,,,,,,,,,,,,,,,,,,3.01e-13,-12.5214335044,,,3.01e-13,m2/s,,,,SIMS,diffusion_couple,SIMS,true,,,false,use_with_caution,,B2O3=2.3 wt%; SiO2/(B2O3+SiO2)=0.971,"provenance=compilation_2010; v0_source=zhang_table1; Type_of_dif_as_printed=FEBD; logfO2_as_printed=0.971; not converted to log10_fo2_bar (looks like XO2/mole fraction, not log10 Pa); Type_of_exp_as_printed=Diffusion couple; Analytical_as_printed=SIMS; apparatus_cell_numeric_skipped=2.30187985014717; R unstated in spreadsheet; compiler gas_constant_used_j_mol_k=8.314",supplement,"Holycross, M.",2026-08-31,draft,Chakraborty1993GCA 57; 1741,Chakraborty,1993,,Geochimica et Cosmochimica Acta,57,1741,10.1016/0016-7037(93)90110-i,"Zhang 2010 Table 1 xls, Entry# 928; Run# HPGBD-5"
DDB000920,1.0.0,isothermal_d,,B,,,,chemical,effective_binary,unspecified,melt,HR7 (HPG8),,,,melt_rhyolite,,,false,false,HR7 (HPG8); SiO2=77.1434087428266;Al2O3=11.9320679792593;Na2O=4.6306515601646;K2O=4.07163360581625,wt_pct_oxide,77.1434087428266,,11.9320679792593,,,,,,,,4.6306515601646,4.07163360581625,,,,,,anhydrous_total=97.7777618880667,,,,,,,1873.15,1873.15,1873.15,1873.15,K,100000,100000,100000,0.1,MPa,unknown,,,unknown,,7560,,,,,,,,,,,,,,,,,,1.78e-13,-12.7495799977,,,1.78e-13,m2/s,,,,SIMS,diffusion_couple,SIMS,true,,,false,use_with_caution,,B2O3=2.22 wt%; SiO2/(B2O3+SiO2)=0.972,"provenance=compilation_2010; v0_source=zhang_table1; Type_of_dif_as_printed=FEBD; logfO2_as_printed=0.972; not converted to log10_fo2_bar (looks like XO2/mole fraction, not log10 Pa); Type_of_exp_as_printed=Diffusion couple; Analytical_as_printed=SIMS; apparatus_cell_numeric_skipped=2.22223811193329; R unstated in spreadsheet; compiler gas_constant_used_j_mol_k=8.314",supplement,"Holycross, M.",2026-08-31,draft,Chakraborty1993GCA 57; 1741,Chakraborty,1993,,Geochimica et Cosmochimica Acta,57,1741,10.1016/0016-7037(93)90110-i,"Zhang 2010 Table 1 xls, Entry# 929; Run# HPGBD-5"
DDB000921,1.0.0,isothermal_d,,B,,,,chemical,effective_binary,unspecified,melt,HR7 (HPG8),,,,melt_rhyolite,,,false,false,HR7 (HPG8); SiO2=77.4237260001107;Al2O3=11.9518292480496;Na2O=4.62626016710009;K2O=4.09432246998285,wt_pct_oxide,77.4237260001107,,11.9518292480496,,,,,,,,4.62626016710009,4.09432246998285,,,,,,anhydrous_total=98.0961378852432,,,,,,,1873.15,1873.15,1873.15,1873.15,K,100000,100000,100000,0.1,MPa,unknown,,,unknown,,7560,,,,,,,,,,,,,,,,,,1.86e-13,-12.7304870558,,,1.86e-13,m2/s,,,,SIMS,diffusion_couple,SIMS,true,,,false,use_with_caution,,B2O3=1.9 wt%; SiO2/(B2O3+SiO2)=0.976,"provenance=compilation_2010; v0_source=zhang_table1; Type_of_dif_as_printed=FEBD; logfO2_as_printed=0.976; not converted to log10_fo2_bar (looks like XO2/mole fraction, not log10 Pa); Type_of_exp_as_printed=Diffusion couple; Analytical_as_printed=SIMS; apparatus_cell_numeric_skipped=1.90386211475682; R unstated in spreadsheet; compiler gas_constant_used_j_mol_k=8.314",supplement,"Holycross, M.",2026-08-31,draft,Chakraborty1993GCA 57; 1741,Chakraborty,1993,,Geochimica et Cosmochimica Acta,57,1741,10.1016/0016-7037(93)90110-i,"Zhang 2010 Table 1 xls, Entry# 930; Run# HPGBD-5"
DDB000922,1.0.0,isothermal_d,,B,,,,chemical,effective_binary,unspecified,melt,HR7 (HPG8),,,,melt_rhyolite,,,false,false,HR7 (HPG8); SiO2=77.7037745414324;Al2O3=11.9715715734169;Na2O=4.62187298368513;K2O=4.11698958429348,wt_pct_oxide,77.7037745414324,,11.9715715734169,,,,,,,,4.62187298368513,4.11698958429348,,,,,,anhydrous_total=98.4142086828279,,,,,,,1873.15,1873.15,1873.15,1873.15,K,100000,100000,100000,0.1,MPa,unknown,,,unknown,,7560,,,,,,,,,,,,,,,,,,2e-13,-12.6989700043,,,2e-13,m2/s,,,,SIMS,diffusion_couple,SIMS,true,,,false,use_with_caution,,B2O3=1.59 wt%; SiO2/(B2O3+SiO2)=0.98,"provenance=compilation_2010; v0_source=zhang_table1; Type_of_dif_as_printed=FEBD; logfO2_as_printed=0.98; not converted to log10_fo2_bar (looks like XO2/mole fraction, not log10 Pa); Type_of_exp_as_printed=Diffusion couple; Analytical_as_printed=SIMS; apparatus_cell_numeric_skipped=1.5857913171721; R unstated in spreadsheet; compiler gas_constant_used_j_mol_k=8.314",supplement,"Holycross, M.",2026-08-31,draft,Chakraborty1993GCA 57; 1741,Chakraborty,1993,,Geochimica et Cosmochimica Acta,57,1741,10.1016/0016-7037(93)90110-i,"Zhang 2010 Table 1 xls, Entry# 931; Run# HPGBD-5"
DDB000923,1.0.0,isothermal_d,,B,,,,chemical,effective_binary,unspecified,melt,HR7 (HPG8),,,,melt_rhyolite,,,false,false,HR7 (HPG8); SiO2=78.0534579245544;Al2O3=11.9962228824098;Na2O=4.61639491502004;K2O=4.14529293906315,wt_pct_oxide,78.0534579245544,,11.9962228824098,,,,,,,,4.61639491502004,4.14529293906315,,,,,,anhydrous_total=98.8113686610474,,,,,,,1873.15,1873.15,1873.15,1873.15,K,100000,100000,100000,0.1,MPa,unknown,,,unknown,,7560,,,,,,,,,,,,,,,,,,1.31e-13,-12.8827287043,,,1.31e-13,m2/s,,,,SIMS,diffusion_couple,SIMS,true,,,false,use_with_caution,,B2O3=1.19 wt%; SiO2/(B2O3+SiO2)=0.985,"provenance=compilation_2010; v0_source=zhang_table1; Type_of_dif_as_printed=FEBD; logfO2_as_printed=0.985; not converted to log10_fo2_bar (looks like XO2/mole fraction, not log10 Pa); Type_of_exp_as_printed=Diffusion couple; Analytical_as_printed=SIMS; apparatus_cell_numeric_skipped=1.1886313389526; R unstated in spreadsheet; compiler gas_constant_used_j_mol_k=8.314",supplement,"Holycross, M.",2026-08-31,draft,Chakraborty1993GCA 57; 1741,Chakraborty,1993,,Geochimica et Cosmochimica Acta,57,1741,10.1016/0016-7037(93)90110-i,"Zhang 2010 Table 1 xls, Entry# 932; Run# HPGBD-5"
DDB000924,1.0.0,isothermal_d,,B,,,,chemical,effective_binary,unspecified,melt,HR7 (HPG8),,,,melt_rhyolite,,,false,false,HR7 (HPG8); SiO2=78.5423117279973;Al2O3=12.0306851609815;Na2O=4.60873663089299;K2O=4.18486074038621,wt_pct_oxide,78.5423117279973,,12.0306851609815,,,,,,,,4.60873663089299,4.18486074038621,,,,,,anhydrous_total=99.3665942602581,,,,,,,1873.15,1873.15,1873.15,1873.15,K,100000,100000,100000,0.1,MPa,unknown,,,unknown,,7560,,,,,,,,,,,,,,,,,,1.24e-13,-12.9065783148,,,1.24e-13,m2/s,,,,SIMS,diffusion_couple,SIMS,true,,,false,use_with_caution,,B2O3=0.63 wt%; SiO2/(B2O3+SiO2)=0.992,"provenance=compilation_2010; v0_source=zhang_table1; Type_of_dif_as_printed=FEBD; logfO2_as_printed=0.992; not converted to log10_fo2_bar (looks like XO2/mole fraction, not log10 Pa); Type_of_exp_as_printed=Diffusion couple; Analytical_as_printed=SIMS; apparatus_cell_numeric_skipped=0.633405739741917; R unstated in spreadsheet; compiler gas_constant_used_j_mol_k=8.314",supplement,"Holycross, M.",2026-08-31,draft,Chakraborty1993GCA 57; 1741,Chakraborty,1993,,Geochimica et Cosmochimica Acta,57,1741,10.1016/0016-7037(93)90110-i,"Zhang 2010 Table 1 xls, Entry# 933; Run# HPGBD-5"
DDB000925,1.0.0,isothermal_d,,B,,,,chemical,effective_binary,unspecified,melt,HR7 (HPG8),,,,melt_rhyolite,,,false,false,HR7 (HPG8); SiO2=78.7515699038506;Al2O3=12.0454370428302;Na2O=4.60545843492662;K2O=4.20179808621245,wt_pct_oxide,78.7515699038506,,12.0454370428302,,,,,,,,4.60545843492662,4.20179808621245,,,,,,anhydrous_total=99.6042634678198,,,,,,,1873.15,1873.15,1873.15,1873.15,K,100000,100000,100000,0.1,MPa,unknown,,,unknown,,7560,,,,,,,,,,,,,,,,,,1.77e-13,-12.7520267336,,,1.77e-13,m2/s,,,,SIMS,diffusion_couple,SIMS,true,,,false,use_with_caution,,B2O3=0.4 wt%; SiO2/(B2O3+SiO2)=0.995,"provenance=compilation_2010; v0_source=zhang_table1; Type_of_dif_as_printed=FEBD; logfO2_as_printed=0.995; not converted to log10_fo2_bar (looks like XO2/mole fraction, not log10 Pa); Type_of_exp_as_printed=Diffusion couple; Analytical_as_printed=SIMS; apparatus_cell_numeric_skipped=0.395736532180166; R unstated in spreadsheet; compiler gas_constant_used_j_mol_k=8.314",supplement,"Holycross, M.",2026-08-31,draft,Chakraborty1993GCA 57; 1741,Chakraborty,1993,,Geochimica et Cosmochimica Acta,57,1741,10.1016/0016-7037(93)90110-i,"Zhang 2010 Table 1 xls, Entry# 934; Run# HPGBD-5"
DDB000926,1.0.0,isothermal_d,,B,,,,chemical,effective_binary,unspecified,melt,HR7 (HPG8),,,,melt_rhyolite,,,false,false,HR7 (HPG8); SiO2=79.0303473058848;Al2O3=12.0650897578561;Na2O=4.60109116492086;K2O=4.22436231457554,wt_pct_oxide,79.0303473058848,,12.0650897578561,,,,,,,,4.60109116492086,4.22436231457554,,,,,,anhydrous_total=99.9208905432373,,,,,,,1873.15,1873.15,1873.15,1873.15,K,100000,100000,100000,0.1,MPa,unknown,,,unknown,,7560,,,,,,,,,,,,,,,,,,2.08e-13,-12.681936665,,,2.08e-13,m2/s,,,,SIMS,diffusion_couple,SIMS,true,,,false,use_with_caution,,B2O3=0.08 wt%; SiO2/(B2O3+SiO2)=0.999,"provenance=compilation_2010; v0_source=zhang_table1; Type_of_dif_as_printed=FEBD; logfO2_as_printed=0.999; not converted to log10_fo2_bar (looks like XO2/mole fraction, not log10 Pa); Type_of_exp_as_printed=Diffusion couple; Analytical_as_printed=SIMS; apparatus_cell_numeric_skipped=0.0791094567626516; R unstated in spreadsheet; compiler gas_constant_used_j_mol_k=8.314",supplement,"Holycross, M.",2026-08-31,draft,Chakraborty1993GCA 57; 1741,Chakraborty,1993,,Geochimica et Cosmochimica Acta,57,1741,10.1016/0016-7037(93)90110-i,"Zhang 2010 Table 1 xls, Entry# 935; Run# HPGBD-5"
DDB000927,1.0.0,isothermal_d,,B,,,,chemical,effective_binary,unspecified,melt,HR7 (HPG8),,,,melt_rhyolite,,,false,false,HR7 (HPG8); SiO2=75.9490535293302;Al2O3=11.8478706143392;Na2O=4.6493620857024;K2O=3.97496255720427,wt_pct_oxide,75.9490535293302,,11.8478706143392,,,,,,,,4.6493620857024,3.97496255720427,,,,,,anhydrous_total=96.4212487865761,,,,,,,1773.15,1773.15,1773.15,1773.15,K,100000,100000,100000,0.1,MPa,unknown,,,unknown,,10800,,,,,,,,,,,,,,,,,,5.68e-14,-13.2456516643,,,5.68e-14,m2/s,,,,SIMS,diffusion_couple,SIMS,true,,,false,use_with_caution,,B2O3=3.58 wt%; SiO2/(B2O3+SiO2)=0.955,"provenance=compilation_2010; v0_source=zhang_table1; Type_of_dif_as_printed=FEBD; logfO2_as_printed=0.955; not converted to log10_fo2_bar (looks like XO2/mole fraction, not log10 Pa); Type_of_exp_as_printed=Diffusion couple; Analytical_as_printed=SIMS; apparatus_cell_numeric_skipped=3.57875121342394; R unstated in spreadsheet; compiler gas_constant_used_j_mol_k=8.314",supplement,"Holycross, M.",2026-08-31,draft,Chakraborty1993GCA 57; 1741,Chakraborty,1993,,Geochimica et Cosmochimica Acta,57,1741,10.1016/0016-7037(93)90110-i,"Zhang 2010 Table 1 xls, Entry# 936; Run# HPGBD-6"
DDB000928,1.0.0,isothermal_d,,B,,,,chemical,effective_binary,unspecified,melt,HR7 (HPG8),,,,melt_rhyolite,,,false,false,HR7 (HPG8); SiO2=76.4414374261011;Al2O3=11.8825817506651;Na2O=4.6416484998522;K2O=4.01481608409695,wt_pct_oxide,76.4414374261011,,11.8825817506651,,,,,,,,4.6416484998522,4.01481608409695,,,,,,anhydrous_total=96.9804837607153,,,,,,,1773.15,1773.15,1773.15,1773.15,K,100000,100000,100000,0.1,MPa,unknown,,,unknown,,10800,,,,,,,,,,,,,,,,,,3.66e-14,-13.4365189146,,,3.66e-14,m2/s,,,,SIMS,diffusion_couple,SIMS,true,,,false,use_with_caution,,B2O3=3.02 wt%; SiO2/(B2O3+SiO2)=0.962,"provenance=compilation_2010; v0_source=zhang_table1; Type_of_dif_as_printed=FEBD; logfO2_as_printed=0.962; not converted to log10_fo2_bar (looks like XO2/mole fraction, not log10 Pa); Type_of_exp_as_printed=Diffusion couple; Analytical_as_printed=SIMS; apparatus_cell_numeric_skipped=3.01951623928467; R unstated in spreadsheet; compiler gas_constant_used_j_mol_k=8.314",supplement,"Holycross, M.",2026-08-31,draft,Chakraborty1993GCA 57; 1741,Chakraborty,1993,,Geochimica et Cosmochimica Acta,57,1741,10.1016/0016-7037(93)90110-i,"Zhang 2010 Table 1 xls, Entry# 937; Run# HPGBD-6"
DDB000929,1.0.0,isothermal_d,,B,,,,chemical,effective_binary,unspecified,melt,HR7 (HPG8),,,,melt_rhyolite,,,false,false,HR7 (HPG8); SiO2=77.0031492248062;Al2O3=11.9221802325581;Na2O=4.6328488372093;K2O=4.06028100775194,wt_pct_oxide,77.0031492248062,,11.9221802325581,,,,,,,,4.6328488372093,4.06028100775194,,,,,,anhydrous_total=97.6184593023256,,,,,,,1773.15,1773.15,1773.15,1773.15,K,100000,100000,100000,0.1,MPa,unknown,,,unknown,,10800,,,,,,,,,,,,,,,,,,3.01e-14,-13.5214335044,,,3.01e-14,m2/s,,,,SIMS,diffusion_couple,SIMS,true,,,false,use_with_caution,,B2O3=2.38 wt%; SiO2/(B2O3+SiO2)=0.97,"provenance=compilation_2010; v0_source=zhang_table1; Type_of_dif_as_printed=FEBD; logfO2_as_printed=0.97; not converted to log10_fo2_bar (looks like XO2/mole fraction, not log10 Pa); Type_of_exp_as_printed=Diffusion couple; Analytical_as_printed=SIMS; apparatus_cell_numeric_skipped=2.38154069767441; R unstated in spreadsheet; compiler gas_constant_used_j_mol_k=8.314",supplement,"Holycross, M.",2026-08-31,draft,Chakraborty1993GCA 57; 1741,Chakraborty,1993,,Geochimica et Cosmochimica Acta,57,1741,10.1016/0016-7037(93)90110-i,"Zhang 2010 Table 1 xls, Entry# 938; Run# HPGBD-6"
DDB000930,1.0.0,isothermal_d,,B,,,,chemical,effective_binary,unspecified,melt,HR7 (HPG8),,,,melt_rhyolite,,,false,false,HR7 (HPG8); SiO2=77.7037745414324;Al2O3=11.9715715734169;Na2O=4.62187298368513;K2O=4.11698958429348,wt_pct_oxide,77.7037745414324,,11.9715715734169,,,,,,,,4.62187298368513,4.11698958429348,,,,,,anhydrous_total=98.4142086828279,,,,,,,1773.15,1773.15,1773.15,1773.15,K,100000,100000,100000,0.1,MPa,unknown,,,unknown,,10800,,,,,,,,,,,,,,,,,,3.07e-14,-13.5128616245,,,3.07e-14,m2/s,,,,SIMS,diffusion_couple,SIMS,true,,,false,use_with_caution,,B2O3=1.59 wt%; SiO2/(B2O3+SiO2)=0.98,"provenance=compilation_2010; v0_source=zhang_table1; Type_of_dif_as_printed=FEBD; logfO2_as_printed=0.98; not converted to log10_fo2_bar (looks like XO2/mole fraction, not log10 Pa); Type_of_exp_as_printed=Diffusion couple; Analytical_as_printed=SIMS; apparatus_cell_numeric_skipped=1.5857913171721; R unstated in spreadsheet; compiler gas_constant_used_j_mol_k=8.314",supplement,"Holycross, M.",2026-08-31,draft,Chakraborty1993GCA 57; 1741,Chakraborty,1993,,Geochimica et Cosmochimica Acta,57,1741,10.1016/0016-7037(93)90110-i,"Zhang 2010 Table 1 xls, Entry# 939; Run# HPGBD-6"
DDB000931,1.0.0,isothermal_d,,B,,11-,,tracer,none,unspecified,melt,HR7 (HPG8),,,,melt_rhyolite,,,false,false,HR7 (HPG8); SiO2=79.425;Al2O3=11.64;Na2O=4.77;K2O=4.165,wt_pct_oxide,79.425,,11.64,,,,,,,,4.77,4.165,,,,,,anhydrous_total=100,true,0.03,,,,,1410.15,1410.15,1410.15,1410.15,K,100000,100000,100000,0.1,MPa,,,,,one_atm_furnace,1140240,,,,,,,,,,,,,,,,,,1.90546071796e-16,-15.72,,,1.90546071796324e-16,m2/s,,,,SIMS,diffusion_couple,SIMS,true,,,false,use_with_caution,,,provenance=compilation_2010; v0_source=zhang_table1; Type_of_dif_as_printed=Tracer; 1s_error_as_printed=5.70373107780824e-17 (on D or lnD unspecified; not converted); Type_of_exp_as_printed=diffusion couple; Analytical_as_printed=SIMS; Apparatus_as_printed=furnace; Capsule_as_printed=Pt; pres_medium_as_printed=air; R unstated in spreadsheet; compiler gas_constant_used_j_mol_k=8.314,supplement,"Holycross, M.",2026-08-31,draft,Mungall1999GCA 63; 2599,Mungall,1999,,Geochimica et Cosmochimica Acta,63,2599,10.1016/s0016-7037(99)00209-4,"Zhang 2010 Table 1 xls, Entry# 940; Run# P1"
DDB000932,1.0.0,isothermal_d,,B,,11-,,tracer,none,unspecified,melt,HR7 (HPG8),,,,melt_rhyolite,,,false,false,HR7 (HPG8); SiO2=79.425;Al2O3=11.64;Na2O=4.77;K2O=4.165,wt_pct_oxide,79.425,,11.64,,,,,,,,4.77,4.165,,,,,,anhydrous_total=100,true,0.02,,,,,1673.15,1673.15,1673.15,1673.15,K,100000,100000,100000,0.1,MPa,,,,,one_atm_furnace,345660,,,,,,,,,,,,,,,,,,1.81970085861e-14,-13.74,,,1.81970085860998e-14,m2/s,,,,SIMS,diffusion_couple,SIMS,true,,,false,use_with_caution,,,provenance=compilation_2010; v0_source=zhang_table1; Type_of_dif_as_printed=Tracer; 1s_error_as_printed=5.44702089196694e-15 (on D or lnD unspecified; not converted); Type_of_exp_as_printed=diffusion couple; Analytical_as_printed=SIMS; Apparatus_as_printed=furnace; Capsule_as_printed=Pt; pres_medium_as_printed=air; R unstated in spreadsheet; compiler gas_constant_used_j_mol_k=8.314,supplement,"Holycross, M.",2026-08-31,draft,Mungall1999GCA 63; 2599,Mungall,1999,,Geochimica et Cosmochimica Acta,63,2599,10.1016/s0016-7037(99)00209-4,"Zhang 2010 Table 1 xls, Entry# 941; Run# P2"
DDB000933,1.0.0,isothermal_d,,B,,11-,,tracer,none,unspecified,melt,Wet HR7 (HPG8),,,,melt_rhyolite,,,false,false,wet HR7 (HPG8); SiO2=79.425;Al2O3=11.64;Na2O=4.77;K2O=4.165,wt_pct_oxide,79.425,,11.64,,,,,,,,4.77,4.165,,,,,,anhydrous_total=100,true,3.61,,,,,1573.15,1573.15,1573.15,1573.15,K,1000000000,1000000000,1000000000,1000,MPa,,,,,piston_cylinder,7200,,,,,,,,,,,,,,,,,,1.81970085861e-12,-11.74,,,1.81970085860998e-12,m2/s,,,,SIMS,diffusion_couple,SIMS,true,,,false,use_with_caution,,,provenance=compilation_2010; v0_source=zhang_table1; Type_of_dif_as_printed=Tracer; 1s_error_as_printed=5.02801928489257e-13 (on D or lnD unspecified; not converted); Type_of_exp_as_printed=diffusion couple; Analytical_as_printed=SIMS; Apparatus_as_printed=PCA; Capsule_as_printed=Pt; pres_medium_as_printed=talc+pyrex+alumina; R unstated in spreadsheet; compiler gas_constant_used_j_mol_k=8.314,supplement,"Holycross, M.",2026-08-31,draft,Mungall1999GCA 63; 2599,Mungall,1999,,Geochimica et Cosmochimica Acta,63,2599,10.1016/s0016-7037(99)00209-4,"Zhang 2010 Table 1 xls, Entry# 942; Run# JMPC88"
DDB000934,1.0.0,isothermal_d,,B,,11-,,tracer,none,unspecified,melt,Wet HR7 (HPG8),,,,melt_rhyolite,,,false,false,wet HR7 (HPG8); SiO2=79.425;Al2O3=11.64;Na2O=4.77;K2O=4.165,wt_pct_oxide,79.425,,11.64,,,,,,,,4.77,4.165,,,,,,anhydrous_total=100,true,3.665,,,,,1873.15,1873.15,1873.15,1873.15,K,1000000000,1000000000,1000000000,1000,MPa,,,,,piston_cylinder,1800,,,,,,,,,,,,,,,,,,1.20226443462e-11,-10.92,,,1.20226443461741e-11,m2/s,,,,SIMS,diffusion_couple,SIMS,true,,,false,use_with_caution,,,provenance=compilation_2010; v0_source=zhang_table1; Type_of_dif_as_printed=Tracer; 1s_error_as_printed=4.15247424748045e-12 (on D or lnD unspecified; not converted); Type_of_exp_as_printed=diffusion couple; Analytical_as_printed=SIMS; Apparatus_as_printed=PCA; Capsule_as_printed=Pt; pres_medium_as_printed=talc+pyrex+alumina; R unstated in spreadsheet; compiler gas_constant_used_j_mol_k=8.314,supplement,"Holycross, M.",2026-08-31,draft,Mungall1999GCA 63; 2599,Mungall,1999,,Geochimica et Cosmochimica Acta,63,2599,10.1016/s0016-7037(99)00209-4,"Zhang 2010 Table 1 xls, Entry# 943; Run# JMPC87"
DDB000935,1.0.0,isothermal_d,,B,,11-,,tracer,none,unspecified,melt,HR7+Na2O,,,,melt_rhyolite,,,false,false,HR7+Na2O; SiO2=66.15;Al2O3=9.62;Na2O=20.59;K2O=3.64,wt_pct_oxide,66.15,,9.62,,,,,,,,20.59,3.64,,,,,,anhydrous_total=100,,,,,,,1083.15,1083.15,1083.15,1083.15,K,100000,100000,100000,0.1,MPa,,,,,one_atm_furnace,157560,,,,,,,,,,,,,,,,,,5.75439937337e-15,-14.24,,,5.75439937337153e-15,m2/s,,,,SIMS,diffusion_couple,SIMS,true,,,false,use_with_caution,,,provenance=compilation_2010; v0_source=zhang_table1; Type_of_dif_as_printed=Tracer; 1s_error_as_printed=1.72249924811374e-15 (on D or lnD unspecified; not converted); Type_of_exp_as_printed=diffusion couple; Analytical_as_printed=SIMS; Apparatus_as_printed=furnace; Capsule_as_printed=Pt; pres_medium_as_printed=air; R unstated in spreadsheet; compiler gas_constant_used_j_mol_k=8.314,supplement,"Holycross, M.",2026-08-31,draft,Mungall1999GCA 63; 2599,Mungall,1999,,Geochimica et Cosmochimica Acta,63,2599,10.1016/s0016-7037(99)00209-4,"Zhang 2010 Table 1 xls, Entry# 944; Run# P8"
DDB000936,1.0.0,isothermal_d,,B,,11-,,tracer,none,unspecified,melt,HR7+Na2O,,,,melt_rhyolite,,,false,false,HR7+Na2O; SiO2=66.15;Al2O3=9.62;Na2O=20.59;K2O=3.64,wt_pct_oxide,66.15,,9.62,,,,,,,,20.59,3.64,,,,,,anhydrous_total=100,,,,,,,1233.15,1233.15,1233.15,1233.15,K,100000,100000,100000,0.1,MPa,,,,,one_atm_furnace,3600,,,,,,,,,,,,,,,,,,5.12861383991e-14,-13.29,,,5.12861383991364e-14,m2/s,,,,SIMS,diffusion_couple,SIMS,true,,,false,use_with_caution,,,provenance=compilation_2010; v0_source=zhang_table1; Type_of_dif_as_printed=Tracer; 1s_error_as_printed=1.53517907081605e-14 (on D or lnD unspecified; not converted); Type_of_exp_as_printed=diffusion couple; Analytical_as_printed=SIMS; Apparatus_as_printed=furnace; Capsule_as_printed=Pt; pres_medium_as_printed=air; R unstated in spreadsheet; compiler gas_constant_used_j_mol_k=8.314,supplement,"Holycross, M.",2026-08-31,draft,Mungall1999GCA 63; 2599,Mungall,1999,,Geochimica et Cosmochimica Acta,63,2599,10.1016/s0016-7037(99)00209-4,"Zhang 2010 Table 1 xls, Entry# 945; Run# P9"
DDB000937,1.0.0,isothermal_d,,B,,11-,,tracer,none,unspecified,melt,HR7+Na2O,,,,melt_rhyolite,,,false,false,HR7+Na2O; SiO2=66.15;Al2O3=9.62;Na2O=20.59;K2O=3.64,wt_pct_oxide,66.15,,9.62,,,,,,,,20.59,3.64,,,,,,anhydrous_total=100,,,,,,,1473.15,1473.15,1473.15,1473.15,K,100000,100000,100000,0.1,MPa,,,,,one_atm_furnace,1800,,,,,,,,,,,,,,,,,,4.67735141287e-12,-11.33,,,4.67735141287197e-12,m2/s,,,,SIMS,diffusion_couple,SIMS,true,,,false,use_with_caution,,,provenance=compilation_2010; v0_source=zhang_table1; Type_of_dif_as_printed=Tracer; 1s_error_as_printed=1.40009995293657e-12 (on D or lnD unspecified; not converted); Type_of_exp_as_printed=diffusion couple; Analytical_as_printed=SIMS; Apparatus_as_printed=furnace; Capsule_as_printed=Pt; pres_medium_as_printed=air; R unstated in spreadsheet; compiler gas_constant_used_j_mol_k=8.314,supplement,"Holycross, M.",2026-08-31,draft,Mungall1999GCA 63; 2599,Mungall,1999,,Geochimica et Cosmochimica Acta,63,2599,10.1016/s0016-7037(99)00209-4,"Zhang 2010 Table 1 xls, Entry# 946; Run# P15"
DDB000938,1.0.0,isothermal_d,,Al,,,,chemical,effective_binary,unspecified,melt,CaSiO3-Al2O3,,,,melt_simple,,,false,false,CaSiO3-Al2O3; SiO2=34.1362025316456;Al2O3=34;CaO=31.8637974683544,wt_pct_oxide,34.1362025316456,,34,,,,,,,31.8637974683544,,,,,,,,anhydrous_total=100,,,,,,,1823.15,1823.15,1823.15,1823.15,K,100000,100000,100000,0.1,MPa,,,,,one_atm_furnace,60-900,,,,,,,,,,,,,,,,,,2e-11,-10.6989700043,,,2e-11,m2/s,,,,other,crystal_dissolution,inverted from the dissolution distance,true,,true,false,use_with_caution,,melt compsition is average of interface and initial melts,provenance=compilation_2010; v0_source=zhang_table1; Type_of_dif_as_printed=SEBD; C_range_as_printed=21 to 47; Type_of_exp_as_printed=dissolving sapphire; Analytical_as_printed=inverted from the dissolution distance; Apparatus_as_printed=furnace; Capsule_as_printed=alumina crucible; R unstated in spreadsheet; compiler gas_constant_used_j_mol_k=8.314,supplement,"Holycross, M.",2026-08-31,draft,Cooper1964JACS 47; 37,Cooper,1964,,Journal of the American Ceramic Society,47,37,10.1111/j.1151-2916.1964.tb14638.x,"Zhang 2010 Table 1 xls, Entry# 948"
DDB000939,1.0.0,isothermal_d,,Al,,,,chemical,effective_binary,unspecified,melt,CaSiO3-Al2O3,,,,melt_simple,,,false,false,CaSiO3-Al2O3; SiO2=35.1706329113924;Al2O3=32;CaO=32.8293670886076,wt_pct_oxide,35.1706329113924,,32,,,,,,,32.8293670886076,,,,,,,,anhydrous_total=100,,,,,,,1753.15,1753.15,1753.15,1753.15,K,100000,100000,100000,0.1,MPa,,,,,one_atm_furnace,324-1225,,,,,,,,,,,,,,,,,,9.1e-12,-11.0409586077,,,9.1e-12,m2/s,,,,other,crystal_dissolution,inverted from the dissolution distance,true,,true,false,use_with_caution,,melt compsition is average of interface and initial melts,provenance=compilation_2010; v0_source=zhang_table1; Type_of_dif_as_printed=SEBD; C_range_as_printed=21 to 43; Type_of_exp_as_printed=dissolving sapphire; Analytical_as_printed=inverted from the dissolution distance; Apparatus_as_printed=furnace; Capsule_as_printed=alumina crucible; R unstated in spreadsheet; compiler gas_constant_used_j_mol_k=8.314,supplement,"Holycross, M.",2026-08-31,draft,Cooper1964JACS 47; 37,Cooper,1964,,Journal of the American Ceramic Society,47,37,10.1111/j.1151-2916.1964.tb14638.x,"Zhang 2010 Table 1 xls, Entry# 949"
DDB000940,1.0.0,isothermal_d,,Al,,,,chemical,effective_binary,unspecified,melt,CaSiO3-Al2O3,,,,melt_simple,,,false,false,CaSiO3-Al2O3; SiO2=35.9464556962025;Al2O3=30.5;CaO=33.5535443037975,wt_pct_oxide,35.9464556962025,,30.5,,,,,,,33.5535443037975,,,,,,,,anhydrous_total=100,,,,,,,1683.15,1683.15,1683.15,1683.15,K,100000,100000,100000,0.1,MPa,,,,,one_atm_furnace,324-8100,,,,,,,,,,,,,,,,,,2.1e-12,-11.6777807053,,,2.1e-12,m2/s,,,,other,crystal_dissolution,inverted from the dissolution distance,true,,true,false,use_with_caution,,melt compsition is average of interface and initial melts,provenance=compilation_2010; v0_source=zhang_table1; Type_of_dif_as_printed=SEBD; C_range_as_printed=21 to 40; Type_of_exp_as_printed=dissolving sapphire; Analytical_as_printed=inverted from the dissolution distance; Apparatus_as_printed=furnace; Capsule_as_printed=alumina crucible; R unstated in spreadsheet; compiler gas_constant_used_j_mol_k=8.314,supplement,"Holycross, M.",2026-08-31,draft,Cooper1964JACS 47; 37,Cooper,1964,,Journal of the American Ceramic Society,47,37,10.1111/j.1151-2916.1964.tb14638.x,"Zhang 2010 Table 1 xls, Entry# 950"
DDB000941,1.0.0,isothermal_d,,Al,,,,chemical,effective_binary,unspecified,melt,CaSiO3-Al2O3,,,,melt_simple,,,false,false,CaSiO3-Al2O3; SiO2=36.4636708860759;Al2O3=29.5;CaO=34.0363291139241,wt_pct_oxide,36.4636708860759,,29.5,,,,,,,34.0363291139241,,,,,,,,anhydrous_total=100,,,,,,,1618.15,1618.15,1618.15,1618.15,K,100000,100000,100000,0.1,MPa,,,,,one_atm_furnace,100-8100,,,,,,,,,,,,,,,,,,2.6e-13,-12.585026652,,,2.6e-13,m2/s,,,,other,crystal_dissolution,inverted from the dissolution distance,true,,true,false,use_with_caution,,melt compsition is average of interface and initial melts,provenance=compilation_2010; v0_source=zhang_table1; Type_of_dif_as_printed=SEBD; C_range_as_printed=21 to 38; Type_of_exp_as_printed=dissolving sapphire; Analytical_as_printed=inverted from the dissolution distance; Apparatus_as_printed=furnace; Capsule_as_printed=alumina crucible; R unstated in spreadsheet; compiler gas_constant_used_j_mol_k=8.314,supplement,"Holycross, M.",2026-08-31,draft,Cooper1964JACS 47; 37,Cooper,1964,,Journal of the American Ceramic Society,47,37,10.1111/j.1151-2916.1964.tb14638.x,"Zhang 2010 Table 1 xls, Entry# 951"
DDB000942,1.0.0,isothermal_d,,Al,,,,chemical,effective_binary,unspecified,melt,CaSiO3-Al2O3,,,,melt_simple,,,false,false,CaSiO3-Al2O3; SiO2=35.6932941176471;Al2O3=31;CaO=33.3067058823529,wt_pct_oxide,35.6932941176471,,31,,,,,,,33.3067058823529,,,,,,,,anhydrous_total=100,,,,,,,1823.15,1823.15,1823.15,1823.15,K,100000,100000,100000,0.1,MPa,,,,,one_atm_furnace,,,,,,,,,,,,,,,,,,,2.5e-11,-10.6020599913,,,2.5e-11,m2/s,,,,other,crystal_dissolution,inverted from the dissolution distance,true,,true,false,use_with_caution,,melt compsition is average of interface and initial melts,provenance=compilation_2010; v0_source=zhang_table1; Type_of_dif_as_printed=SEBD; C_range_as_printed=15 to 47; Type_of_exp_as_printed=dissolving sapphire; Analytical_as_printed=inverted from the dissolution distance; Apparatus_as_printed=furnace; Capsule_as_printed=alumina crucible; R unstated in spreadsheet; compiler gas_constant_used_j_mol_k=8.314,supplement,"Holycross, M.",2026-08-31,draft,Cooper1964JACS 47; 37,Cooper,1964,,Journal of the American Ceramic Society,47,37,10.1111/j.1151-2916.1964.tb14638.x,"Zhang 2010 Table 1 xls, Entry# 952"
DDB000943,1.0.0,isothermal_d,,Al,,,,chemical,effective_binary,unspecified,melt,CaSiO3-Al2O3,,,,melt_simple,,,false,false,CaSiO3-Al2O3; SiO2=37.7559139784946;Al2O3=27;CaO=35.2440860215054,wt_pct_oxide,37.7559139784946,,27,,,,,,,35.2440860215054,,,,,,,,anhydrous_total=100,,,,,,,1823.15,1823.15,1823.15,1823.15,K,100000,100000,100000,0.1,MPa,,,,,one_atm_furnace,,,,,,,,,,,,,,,,,,,3.3e-11,-10.4814860601,,,3.3e-11,m2/s,,,,other,crystal_dissolution,inverted from the dissolution distance,true,,true,false,use_with_caution,,melt compsition is average of interface and initial melts,provenance=compilation_2010; v0_source=zhang_table1; Type_of_dif_as_printed=SEBD; C_range_as_printed=7 to 47; Type_of_exp_as_printed=dissolving sapphire; Analytical_as_printed=inverted from the dissolution distance; Apparatus_as_printed=furnace; Capsule_as_printed=alumina crucible; R unstated in spreadsheet; compiler gas_constant_used_j_mol_k=8.314,supplement,"Holycross, M.",2026-08-31,draft,Cooper1964JACS 47; 37,Cooper,1964,,Journal of the American Ceramic Society,47,37,10.1111/j.1151-2916.1964.tb14638.x,"Zhang 2010 Table 1 xls, Entry# 953"
DDB000944,1.0.0,isothermal_d,,Al,,,,chemical,effective_binary,unspecified,melt,CaSiO3-Al2O3,,,,melt_simple,,,false,false,CaSiO3-Al2O3; SiO2=38.2731182795699;Al2O3=26;CaO=35.7268817204301,wt_pct_oxide,38.2731182795699,,26,,,,,,,35.7268817204301,,,,,,,,anhydrous_total=100,,,,,,,1783.15,1783.15,1783.15,1783.15,K,100000,100000,100000,0.1,MPa,,,,,one_atm_furnace,,,,,,,,,,,,,,,,,,,2e-11,-10.6989700043,,,2e-11,m2/s,,,,,crystal_dissolution,,true,,true,false,use_with_caution,,melt compsition is average of interface and initial melts,provenance=compilation_2010; v0_source=zhang_table1; Type_of_dif_as_printed=SEBD; C_range_as_printed=7 to 45; Type_of_exp_as_printed=dissolving sapphire; Apparatus_as_printed=furnace; Capsule_as_printed=alumina crucible; R unstated in spreadsheet; compiler gas_constant_used_j_mol_k=8.314,supplement,"Holycross, M.",2026-08-31,draft,Cooper1964JACS 47; 37,Cooper,1964,,Journal of the American Ceramic Society,47,37,10.1111/j.1151-2916.1964.tb14638.x,"Zhang 2010 Table 1 xls, Entry# 954"
DDB000945,1.0.0,isothermal_d,,Al,,,,chemical,effective_binary,unspecified,melt,HD1-rhyolite7(GM1F-LCO),,,,melt_rhyolite,,,false,false,HD1-rhyolite7(GM1F-LCO); SiO2=70.945;TiO2=0.055;Al2O3=14.11;FeOt=0.335;MnO=0.04;MgO=0.03;CaO=0.58;Na2O=7.405;K2O=4.705;P2O5=0,wt_pct_oxide,70.945,0.055,14.11,,0.335,,,0.04,0.03,0.58,7.405,4.705,0,,,,,anhydrous_total=98.205,,,,,,,1273.15,1273.15,1273.15,1273.15,K,10340000,10340000,10340000,10.34,MPa,,,,,cold_seal,318300,,,,,,,,,,,,,,,,,,1.62e-15,-14.7904849855,,,1.62e-15,m2/s,,,,EPMA,diffusion_couple,Electron microprobe,true,,true,false,use_with_caution,,,provenance=compilation_2010; v0_source=zhang_table1; Type_of_dif_as_printed=SEBD; 1s_error_as_printed=8.855e-16 (on D or lnD unspecified; not converted); C_range_as_printed=12.65 to 15.57; Type_of_exp_as_printed=diffusion couple; Analytical_as_printed=Electron microprobe; Apparatus_as_printed=cold seal pressure vessel; Capsule_as_printed=Pt; R unstated in spreadsheet; compiler gas_constant_used_j_mol_k=8.314,supplement,"Holycross, M.",2026-08-31,draft,Baker1988JNCS 102; 62,Baker,1988,,Journal of Non-Crystalline Solids,102,62,10.1016/0022-3093(88)90113-5,"Zhang 2010 Table 1 xls, Entry# 955; Run# D-3A"
DDB000946,1.0.0,isothermal_d,,Al,,,,chemical,effective_binary,unspecified,melt,HD1-rhyolite7(GM1F-LCO),,,,melt_rhyolite,,,false,false,HD1-rhyolite7(GM1F-LCO); SiO2=70.945;TiO2=0.055;Al2O3=14.11;FeOt=0.335;MnO=0.04;MgO=0.03;CaO=0.58;Na2O=7.405;K2O=4.705;P2O5=0,wt_pct_oxide,70.945,0.055,14.11,,0.335,,,0.04,0.03,0.58,7.405,4.705,0,,,,,anhydrous_total=98.205,,,,,,,1273.15,1273.15,1273.15,1273.15,K,10340000,10340000,10340000,10.34,MPa,,,,,cold_seal,86700,,,,,,,,,,,,,,,,,,1.61e-15,-14.793174124,,,1.61e-15,m2/s,,,,EPMA,diffusion_couple,Electron microprobe,true,,true,false,use_with_caution,,,provenance=compilation_2010; v0_source=zhang_table1; Type_of_dif_as_printed=SEBD; 1s_error_as_printed=3.008e-15 (on D or lnD unspecified; not converted); C_range_as_printed=12.65 to 15.58; Type_of_exp_as_printed=diffusion couple; Analytical_as_printed=Electron microprobe; Apparatus_as_printed=cold seal pressure vessel; Capsule_as_printed=Pt; R unstated in spreadsheet; compiler gas_constant_used_j_mol_k=8.314,supplement,"Holycross, M.",2026-08-31,draft,Baker1988JNCS 102; 62,Baker,1988,,Journal of Non-Crystalline Solids,102,62,10.1016/0022-3093(88)90113-5,"Zhang 2010 Table 1 xls, Entry# 956; Run# D-2A"
DDB000947,1.0.0,isothermal_d,,Al,,,,chemical,effective_binary,unspecified,melt,HD1-rhyolite7(GM1F-LCO),,,,melt_rhyolite,,,false,false,HD1-rhyolite7(GM1F-LCO); SiO2=70.945;TiO2=0.055;Al2O3=14.11;FeOt=0.335;MnO=0.04;MgO=0.03;CaO=0.58;Na2O=7.405;K2O=4.705;P2O5=0,wt_pct_oxide,70.945,0.055,14.11,,0.335,,,0.04,0.03,0.58,7.405,4.705,0,,,,,anhydrous_total=98.205,,,,,,,1373.15,1373.15,1373.15,1373.15,K,1000000000,1000000000,1000000000,1000,MPa,,,,,piston_cylinder,172800,,,,,,,,,,,,,,,,,,2.07e-14,-13.6840296545,,,2.07e-14,m2/s,,,,EPMA,diffusion_couple,Electron microprobe,true,,true,false,use_with_caution,,,provenance=compilation_2010; v0_source=zhang_table1; Type_of_dif_as_printed=SEBD; 1s_error_as_printed=1.166e-14 (on D or lnD unspecified; not converted); C_range_as_printed=12.65 to 15.58; Type_of_exp_as_printed=diffusion couple; Analytical_as_printed=Electron microprobe; Apparatus_as_printed=Piston-cylinder; Capsule_as_printed=graphite; pres_medium_as_printed=talc and pyrophyllite; R unstated in spreadsheet; compiler gas_constant_used_j_mol_k=8.314,supplement,"Holycross, M.",2026-08-31,draft,Baker1988JNCS 102; 62,Baker,1988,,Journal of Non-Crystalline Solids,102,62,10.1016/0022-3093(88)90113-5,"Zhang 2010 Table 1 xls, Entry# 957; Run# D-12"
DDB000948,1.0.0,isothermal_d,,Al,,,,chemical,effective_binary,unspecified,melt,Rhyolite1-rhyolite7 (P210-LCO),,,,other,,,false,false,Rhyolite1-rhyolite7 (P210-LCO); SiO2=72.585;TiO2=0.185;Al2O3=10.17;FeOt=4.365;MnO=0.2;MgO=0.035;CaO=0.395;Na2O=6.99;K2O=4.395;P2O5=0,wt_pct_oxide,72.585,0.185,10.17,,4.365,,,0.2,0.035,0.395,6.99,4.395,0,,,,,anhydrous_total=99.32,,,,,,,1256.15,1256.15,1256.15,1256.15,K,10340000,10340000,10340000,10.34,MPa,,,,,cold_seal,83880,,,,,,,,,,,,,,,,,,1.89e-15,-14.7235381958,,,1.89e-15,m2/s,,,,EPMA,diffusion_couple,Electron microprobe,true,,true,false,use_with_caution,,,provenance=compilation_2010; v0_source=zhang_table1; Type_of_dif_as_printed=SEBD; 1s_error_as_printed=6.42e-16 (on D or lnD unspecified; not converted); C_range_as_printed=7.69 to 12.65; Type_of_exp_as_printed=diffusion couple; Analytical_as_printed=Electron microprobe; Apparatus_as_printed=cold seal pressure vessel; Capsule_as_printed=Pt; R unstated in spreadsheet; compiler gas_constant_used_j_mol_k=8.314,supplement,"Holycross, M.",2026-08-31,draft,Baker1988JNCS 102; 62,Baker,1988,,Journal of Non-Crystalline Solids,102,62,10.1016/0022-3093(88)90113-5,"Zhang 2010 Table 1 xls, Entry# 958; Run# D-1A"
DDB000949,1.0.0,isothermal_d,,Al,,,,chemical,effective_binary,unspecified,melt,Rhyolite1-rhyolite7 (P210-LCO),,,,other,,,false,false,Rhyolite1-rhyolite7 (P210-LCO); SiO2=72.585;TiO2=0.185;Al2O3=10.17;FeOt=4.365;MnO=0.2;MgO=0.035;CaO=0.395;Na2O=6.99;K2O=4.395;P2O5=0,wt_pct_oxide,72.585,0.185,10.17,,4.365,,,0.2,0.035,0.395,6.99,4.395,0,,,,,anhydrous_total=99.32,,,,,,,1256.15,1256.15,1256.15,1256.15,K,10340000,10340000,10340000,10.34,MPa,,,,,cold_seal,83880,,,,,,,,,,,,,,,,,,5.04e-15,-14.2975694636,,,5.04e-15,m2/s,,,,EPMA,diffusion_couple,Electron microprobe,true,,true,false,use_with_caution,,,provenance=compilation_2010; v0_source=zhang_table1; Type_of_dif_as_printed=SEBD; 1s_error_as_printed=2.3e-15 (on D or lnD unspecified; not converted); C_range_as_printed=7.69 to 12.65; Type_of_exp_as_printed=diffusion couple; Analytical_as_printed=Electron microprobe; Apparatus_as_printed=cold seal pressure vessel; Capsule_as_printed=Pt; R unstated in spreadsheet; compiler gas_constant_used_j_mol_k=8.314,supplement,"Holycross, M.",2026-08-31,draft,Baker1988JNCS 102; 62,Baker,1988,,Journal of Non-Crystalline Solids,102,62,10.1016/0022-3093(88)90113-5,"Zhang 2010 Table 1 xls, Entry# 959; Run# D-1B"
DDB000950,1.0.0,isothermal_d,,Al,,,,chemical,effective_binary,unspecified,melt,Rhyolite1-rhyolite7 (P210-LCO),,,,other,,,false,false,Rhyolite1-rhyolite7 (P210-LCO); SiO2=72.585;TiO2=0.185;Al2O3=10.17;FeOt=4.365;MnO=0.2;MgO=0.035;CaO=0.395;Na2O=6.99;K2O=4.395;P2O5=0,wt_pct_oxide,72.585,0.185,10.17,,4.365,,,0.2,0.035,0.395,6.99,4.395,0,,,,,anhydrous_total=99.32,,,,,,,1273.15,1273.15,1273.15,1273.15,K,10340000,10340000,10340000,10.34,MPa,,,,,cold_seal,318300,,,,,,,,,,,,,,,,,,2.23e-15,-14.651695137,,,2.23e-15,m2/s,,,,EPMA,diffusion_couple,Electron microprobe,true,,true,false,use_with_caution,,,provenance=compilation_2010; v0_source=zhang_table1; Type_of_dif_as_printed=SEBD; 1s_error_as_printed=5.015e-16 (on D or lnD unspecified; not converted); C_range_as_printed=7.69 to 12.65; Type_of_exp_as_printed=diffusion couple; Analytical_as_printed=Electron microprobe; Apparatus_as_printed=cold seal pressure vessel; Capsule_as_printed=Pt; R unstated in spreadsheet; compiler gas_constant_used_j_mol_k=8.314,supplement,"Holycross, M.",2026-08-31,draft,Baker1988JNCS 102; 62,Baker,1988,,Journal of Non-Crystalline Solids,102,62,10.1016/0022-3093(88)90113-5,"Zhang 2010 Table 1 xls, Entry# 960; Run# D-4A"
