Repository: holycrossm/diffusion-coefficients

# Experimental diffusion coefficients (minerals and silicate melts)

**Pre-release / not published.** Schema v1.0.0. This folder is a GitHub-ready living table: canonical data is CSV, new rows arrive by pull request, and a static page searches the file in the browser. Nothing here is a citable compilation of record.

This is a QA build of 4630 experimental rows (minerals and silicate melts). Most numbers are staged from the 2010 RiMG 72 tables. Do not treat the repo as published, complete, or peer-reviewed.

File: site/data/diffusion_coefficients.csv (part 27 of 136)
DDB000951,1.0.0,isothermal_d,,Al,,,,chemical,effective_binary,unspecified,melt,Rhyolite1-rhyolite7 (P210-LCO),,,,other,,,false,false,Rhyolite1-rhyolite7 (P210-LCO); SiO2=72.585;TiO2=0.185;Al2O3=10.17;FeOt=4.365;MnO=0.2;MgO=0.035;CaO=0.395;Na2O=6.99;K2O=4.395;P2O5=0,wt_pct_oxide,72.585,0.185,10.17,,4.365,,,0.2,0.035,0.395,6.99,4.395,0,,,,,anhydrous_total=99.32,,,,,,,1273.15,1273.15,1273.15,1273.15,K,10340000,10340000,10340000,10.34,MPa,,,,,cold_seal,318300,,,,,,,,,,,,,,,,,,3.69e-15,-14.4329736338,,,3.69e-15,m2/s,,,,EPMA,diffusion_couple,Electron microprobe,true,,true,false,use_with_caution,,,provenance=compilation_2010; v0_source=zhang_table1; Type_of_dif_as_printed=SEBD; 1s_error_as_printed=9.385e-16 (on D or lnD unspecified; not converted); C_range_as_printed=7.69 to 12.65; Type_of_exp_as_printed=diffusion couple; Analytical_as_printed=Electron microprobe; Apparatus_as_printed=cold seal pressure vessel; Capsule_as_printed=Pt; R unstated in spreadsheet; compiler gas_constant_used_j_mol_k=8.314,supplement,"Holycross, M.",2026-08-31,draft,Baker1988JNCS 102; 62,Baker,1988,,Journal of Non-Crystalline Solids,102,62,10.1016/0022-3093(88)90113-5,"Zhang 2010 Table 1 xls, Entry# 961; Run# D-4B"
DDB000952,1.0.0,isothermal_d,,Al,,,,chemical,effective_binary,unspecified,melt,Rhyolite1-rhyolite7 (P210-LCO),,,,other,,,false,false,Rhyolite1-rhyolite7 (P210-LCO); SiO2=72.585;TiO2=0.185;Al2O3=10.17;FeOt=4.365;MnO=0.2;MgO=0.035;CaO=0.395;Na2O=6.99;K2O=4.395;P2O5=0,wt_pct_oxide,72.585,0.185,10.17,,4.365,,,0.2,0.035,0.395,6.99,4.395,0,,,,,anhydrous_total=99.32,,,,,,,1171.15,1171.15,1171.15,1171.15,K,13800000,13800000,13800000,13.8,MPa,,,,,cold_seal,1096400,,,,,,,,,,,,,,,,,,5.45e-16,-15.2636034977,,,5.45e-16,m2/s,,,,EPMA,diffusion_couple,Electron microprobe,true,,true,false,use_with_caution,,,provenance=compilation_2010; v0_source=zhang_table1; Type_of_dif_as_printed=SEBD; 1s_error_as_printed=2.315e-16 (on D or lnD unspecified; not converted); C_range_as_printed=7.69 to 12.65; Type_of_exp_as_printed=diffusion couple; Analytical_as_printed=Electron microprobe; Apparatus_as_printed=cold seal pressure vessel; Capsule_as_printed=Pt; R unstated in spreadsheet; compiler gas_constant_used_j_mol_k=8.314,supplement,"Holycross, M.",2026-08-31,draft,Baker1988JNCS 102; 62,Baker,1988,,Journal of Non-Crystalline Solids,102,62,10.1016/0022-3093(88)90113-5,"Zhang 2010 Table 1 xls, Entry# 962; Run# D-6A"
DDB000953,1.0.0,isothermal_d,,Al,,,,chemical,effective_binary,unspecified,melt,Rhyolite1-rhyolite7 (P210-LCO),,,,other,,,false,false,Rhyolite1-rhyolite7 (P210-LCO); SiO2=72.585;TiO2=0.185;Al2O3=10.17;FeOt=4.365;MnO=0.2;MgO=0.035;CaO=0.395;Na2O=6.99;K2O=4.395;P2O5=0,wt_pct_oxide,72.585,0.185,10.17,,4.365,,,0.2,0.035,0.395,6.99,4.395,0,,,,,anhydrous_total=99.32,,,,,,,1171.15,1171.15,1171.15,1171.15,K,13800000,13800000,13800000,13.8,MPa,,,,,cold_seal,1096400,,,,,,,,,,,,,,,,,,9.689e-16,-15.0137210441,,,9.689e-16,m2/s,,,,EPMA,diffusion_couple,Electron microprobe,true,,true,false,use_with_caution,,,provenance=compilation_2010; v0_source=zhang_table1; Type_of_dif_as_printed=SEBD; 1s_error_as_printed=2.18e-16 (on D or lnD unspecified; not converted); C_range_as_printed=7.69 to 12.65; Type_of_exp_as_printed=diffusion couple; Analytical_as_printed=Electron microprobe; Apparatus_as_printed=cold seal pressure vessel; Capsule_as_printed=Pt; R unstated in spreadsheet; compiler gas_constant_used_j_mol_k=8.314,supplement,"Holycross, M.",2026-08-31,draft,Baker1988JNCS 102; 62,Baker,1988,,Journal of Non-Crystalline Solids,102,62,10.1016/0022-3093(88)90113-5,"Zhang 2010 Table 1 xls, Entry# 963; Run# D-6B"
DDB000954,1.0.0,isothermal_d,,Al,,,,chemical,effective_binary,unspecified,melt,Rhyolite1-rhyolite7 (P210-LCO),,,,other,,,false,false,Rhyolite1-rhyolite7 (P210-LCO); SiO2=72.585;TiO2=0.185;Al2O3=10.17;FeOt=4.365;MnO=0.2;MgO=0.035;CaO=0.395;Na2O=6.99;K2O=4.395;P2O5=0,wt_pct_oxide,72.585,0.185,10.17,,4.365,,,0.2,0.035,0.395,6.99,4.395,0,,,,,anhydrous_total=99.32,,,,,,,1218.15,1218.15,1218.15,1218.15,K,20000000,20000000,20000000,20,MPa,,,,,cold_seal,1213320,,,,,,,,,,,,,,,,,,3.32e-16,-15.4788619163,,,3.32e-16,m2/s,,,,EPMA,diffusion_couple,Electron microprobe,true,,true,false,use_with_caution,,,provenance=compilation_2010; v0_source=zhang_table1; Type_of_dif_as_printed=SEBD; 1s_error_as_printed=4.07e-16 (on D or lnD unspecified; not converted); C_range_as_printed=7.69 to 12.65; Type_of_exp_as_printed=diffusion couple; Analytical_as_printed=Electron microprobe; Apparatus_as_printed=cold seal pressure vessel; Capsule_as_printed=Pt; R unstated in spreadsheet; compiler gas_constant_used_j_mol_k=8.314,supplement,"Holycross, M.",2026-08-31,draft,Baker1988JNCS 102; 62,Baker,1988,,Journal of Non-Crystalline Solids,102,62,10.1016/0022-3093(88)90113-5,"Zhang 2010 Table 1 xls, Entry# 964; Run# D-15"
DDB000955,1.0.0,isothermal_d,,Al,,,,chemical,effective_binary,unspecified,melt,Rhyolite1-rhyolite7 (P210-LCO),,,,other,,,false,false,Rhyolite1-rhyolite7 (P210-LCO); SiO2=72.585;TiO2=0.185;Al2O3=10.17;FeOt=4.365;MnO=0.2;MgO=0.035;CaO=0.395;Na2O=6.99;K2O=4.395;P2O5=0,wt_pct_oxide,72.585,0.185,10.17,,4.365,,,0.2,0.035,0.395,6.99,4.395,0,,,,,anhydrous_total=99.32,,,,,,,1273.15,1273.15,1273.15,1273.15,K,200000000,200000000,200000000,200,MPa,,,,,internally_heated_pressure_vessel,520320,,,,,,,,,,,,,,,,,,8.6e-16,-15.0655015488,,,8.6e-16,m2/s,,,,EPMA,diffusion_couple,Electron microprobe,true,,true,false,use_with_caution,,,provenance=compilation_2010; v0_source=zhang_table1; Type_of_dif_as_printed=SEBD; 1s_error_as_printed=2.865e-15 (on D or lnD unspecified; not converted); C_range_as_printed=7.69 to 12.65; Type_of_exp_as_printed=diffusion couple; Analytical_as_printed=Electron microprobe; Apparatus_as_printed=IHPV; Capsule_as_printed=Pt; R unstated in spreadsheet; compiler gas_constant_used_j_mol_k=8.314,supplement,"Holycross, M.",2026-08-31,draft,Baker1988JNCS 102; 62,Baker,1988,,Journal of Non-Crystalline Solids,102,62,10.1016/0022-3093(88)90113-5,"Zhang 2010 Table 1 xls, Entry# 965; Run# D-42"
DDB000956,1.0.0,isothermal_d,,Al,,,,chemical,effective_binary,unspecified,melt,Rhyolite1-rhyolite7 (P210-LCO),,,,other,,,false,false,Rhyolite1-rhyolite7 (P210-LCO); SiO2=72.585;TiO2=0.185;Al2O3=10.17;FeOt=4.365;MnO=0.2;MgO=0.035;CaO=0.395;Na2O=6.99;K2O=4.395;P2O5=0,wt_pct_oxide,72.585,0.185,10.17,,4.365,,,0.2,0.035,0.395,6.99,4.395,0,,,,,anhydrous_total=99.32,,,,,,,1373.15,1373.15,1373.15,1373.15,K,200000000,200000000,200000000,200,MPa,,,,,internally_heated_pressure_vessel,173820,,,,,,,,,,,,,,,,,,6.51e-15,-14.1864190114,,,6.51e-15,m2/s,,,,EPMA,diffusion_couple,Electron microprobe,true,,true,false,use_with_caution,,,provenance=compilation_2010; v0_source=zhang_table1; Type_of_dif_as_printed=SEBD; 1s_error_as_printed=1.8e-15 (on D or lnD unspecified; not converted); C_range_as_printed=7.69 to 12.65; Type_of_exp_as_printed=diffusion couple; Analytical_as_printed=Electron microprobe; Apparatus_as_printed=IHPV; Capsule_as_printed=Pt; R unstated in spreadsheet; compiler gas_constant_used_j_mol_k=8.314,supplement,"Holycross, M.",2026-08-31,draft,Baker1988JNCS 102; 62,Baker,1988,,Journal of Non-Crystalline Solids,102,62,10.1016/0022-3093(88)90113-5,"Zhang 2010 Table 1 xls, Entry# 966; Run# D-43"
DDB000957,1.0.0,isothermal_d,,Al,,,,chemical,effective_binary,unspecified,melt,Rhyolite1-rhyolite7 (P210-LCO),,,,other,,,false,false,Rhyolite1-rhyolite7 (P210-LCO); SiO2=72.585;TiO2=0.185;Al2O3=10.17;FeOt=4.365;MnO=0.2;MgO=0.035;CaO=0.395;Na2O=6.99;K2O=4.395;P2O5=0,wt_pct_oxide,72.585,0.185,10.17,,4.365,,,0.2,0.035,0.395,6.99,4.395,0,,,,,anhydrous_total=99.32,,,,,,,1466.15,1466.15,1466.15,1466.15,K,200000000,200000000,200000000,200,MPa,,,,,internally_heated_pressure_vessel,864000,,,,,,,,,,,,,,,,,,4.84e-14,-13.3151546384,,,4.84e-14,m2/s,,,,EPMA,diffusion_couple,Electron microprobe,true,,true,false,use_with_caution,,,provenance=compilation_2010; v0_source=zhang_table1; Type_of_dif_as_printed=SEBD; 1s_error_as_printed=1.715e-14 (on D or lnD unspecified; not converted); C_range_as_printed=7.69 to 12.65; Type_of_exp_as_printed=diffusion couple; Analytical_as_printed=Electron microprobe; Apparatus_as_printed=IHPV; Capsule_as_printed=Pt; R unstated in spreadsheet; compiler gas_constant_used_j_mol_k=8.314,supplement,"Holycross, M.",2026-08-31,draft,Baker1988JNCS 102; 62,Baker,1988,,Journal of Non-Crystalline Solids,102,62,10.1016/0022-3093(88)90113-5,"Zhang 2010 Table 1 xls, Entry# 967; Run# D-50"
DDB000958,1.0.0,isothermal_d,,Al,,,,chemical,effective_binary,unspecified,melt,Rhyolite1-rhyolite7 (P210-LCO),,,,other,,,false,false,Rhyolite1-rhyolite7 (P210-LCO); SiO2=72.585;TiO2=0.185;Al2O3=10.17;FeOt=4.365;MnO=0.2;MgO=0.035;CaO=0.395;Na2O=6.99;K2O=4.395;P2O5=0,wt_pct_oxide,72.585,0.185,10.17,,4.365,,,0.2,0.035,0.395,6.99,4.395,0,,,,,anhydrous_total=99.32,,,,,,,1373.15,1373.15,1373.15,1373.15,K,1000000000,1000000000,1000000000,1000,MPa,,,,,piston_cylinder,172800,,,,,,,,,,,,,,,,,,2.66e-14,-13.5751183634,,,2.66e-14,m2/s,,,,EPMA,diffusion_couple,Electron microprobe,true,,true,false,use_with_caution,,,provenance=compilation_2010; v0_source=zhang_table1; Type_of_dif_as_printed=SEBD; 1s_error_as_printed=5.405e-15 (on D or lnD unspecified; not converted); C_range_as_printed=7.69 to 12.65; Type_of_exp_as_printed=diffusion couple; Analytical_as_printed=Electron microprobe; Apparatus_as_printed=Piston-cylinder; Capsule_as_printed=graphite; pres_medium_as_printed=talc and pyrophyllite; R unstated in spreadsheet; compiler gas_constant_used_j_mol_k=8.314,supplement,"Holycross, M.",2026-08-31,draft,Baker1988JNCS 102; 62,Baker,1988,,Journal of Non-Crystalline Solids,102,62,10.1016/0022-3093(88)90113-5,"Zhang 2010 Table 1 xls, Entry# 968; Run# D-11A"
DDB000959,1.0.0,isothermal_d,,Al,,,,chemical,effective_binary,unspecified,melt,Rhyolite1-rhyolite7 (P210-LCO),,,,other,,,false,false,Rhyolite1-rhyolite7 (P210-LCO); SiO2=72.585;TiO2=0.185;Al2O3=10.17;FeOt=4.365;MnO=0.2;MgO=0.035;CaO=0.395;Na2O=6.99;K2O=4.395;P2O5=0,wt_pct_oxide,72.585,0.185,10.17,,4.365,,,0.2,0.035,0.395,6.99,4.395,0,,,,,anhydrous_total=99.32,,,,,,,1373.15,1373.15,1373.15,1373.15,K,1000000000,1000000000,1000000000,1000,MPa,,,,,piston_cylinder,172800,,,,,,,,,,,,,,,,,,2.25e-14,-13.6478174819,,,2.25e-14,m2/s,,,,EPMA,diffusion_couple,Electron microprobe,true,,true,false,use_with_caution,,,provenance=compilation_2010; v0_source=zhang_table1; Type_of_dif_as_printed=SEBD; 1s_error_as_printed=4.38e-15 (on D or lnD unspecified; not converted); C_range_as_printed=7.69 to 12.65; Type_of_exp_as_printed=diffusion couple; Analytical_as_printed=Electron microprobe; Apparatus_as_printed=Piston-cylinder; Capsule_as_printed=graphite; pres_medium_as_printed=talc and pyrophyllite; R unstated in spreadsheet; compiler gas_constant_used_j_mol_k=8.314,supplement,"Holycross, M.",2026-08-31,draft,Baker1988JNCS 102; 62,Baker,1988,,Journal of Non-Crystalline Solids,102,62,10.1016/0022-3093(88)90113-5,"Zhang 2010 Table 1 xls, Entry# 969; Run# D-11B"
DDB000960,1.0.0,isothermal_d,,Al,,,,chemical,effective_binary,unspecified,melt,Rhyolite1-rhyolite7 (P210-LCO),,,,other,,,false,false,Rhyolite1-rhyolite7 (P210-LCO); SiO2=72.585;TiO2=0.185;Al2O3=10.17;FeOt=4.365;MnO=0.2;MgO=0.035;CaO=0.395;Na2O=6.99;K2O=4.395;P2O5=0,wt_pct_oxide,72.585,0.185,10.17,,4.365,,,0.2,0.035,0.395,6.99,4.395,0,,,,,anhydrous_total=99.32,,,,,,,1473.15,1473.15,1473.15,1473.15,K,1000000000,1000000000,1000000000,1000,MPa,,,,,piston_cylinder,48888,,,,,,,,,,,,,,,,,,5.69e-14,-13.2448877336,,,5.69e-14,m2/s,,,,EPMA,diffusion_couple,Electron microprobe,true,,true,false,use_with_caution,,,provenance=compilation_2010; v0_source=zhang_table1; Type_of_dif_as_printed=SEBD; 1s_error_as_printed=1.24e-14 (on D or lnD unspecified; not converted); C_range_as_printed=7.69 to 12.65; Type_of_exp_as_printed=diffusion couple; Analytical_as_printed=Electron microprobe; Apparatus_as_printed=Piston-cylinder; Capsule_as_printed=graphite; pres_medium_as_printed=talc and pyrophyllite; R unstated in spreadsheet; compiler gas_constant_used_j_mol_k=8.314,supplement,"Holycross, M.",2026-08-31,draft,Baker1988JNCS 102; 62,Baker,1988,,Journal of Non-Crystalline Solids,102,62,10.1016/0022-3093(88)90113-5,"Zhang 2010 Table 1 xls, Entry# 970; Run# D-28"
DDB000961,1.0.0,isothermal_d,,Al,,,,chemical,effective_binary,unspecified,melt,Rhyolite1-rhyolite7 (P210-LCO),,,,other,,,false,false,Rhyolite1-rhyolite7 (P210-LCO); SiO2=72.585;TiO2=0.185;Al2O3=10.17;FeOt=4.365;MnO=0.2;MgO=0.035;CaO=0.395;Na2O=6.99;K2O=4.395;P2O5=0,wt_pct_oxide,72.585,0.185,10.17,,4.365,,,0.2,0.035,0.395,6.99,4.395,0,,,,,anhydrous_total=99.32,,,,,,,1573.15,1573.15,1573.15,1573.15,K,1000000000,1000000000,1000000000,1000,MPa,,,,,piston_cylinder,69900,,,,,,,,,,,,,,,,,,4.41e-14,-13.3555614105,,,4.41e-14,m2/s,,,,EPMA,diffusion_couple,Electron microprobe,true,,true,false,use_with_caution,,,provenance=compilation_2010; v0_source=zhang_table1; Type_of_dif_as_printed=SEBD; 1s_error_as_printed=1.184e-14 (on D or lnD unspecified; not converted); C_range_as_printed=7.69 to 12.65; Type_of_exp_as_printed=diffusion couple; Analytical_as_printed=Electron microprobe; Apparatus_as_printed=Piston-cylinder; Capsule_as_printed=graphite; pres_medium_as_printed=talc and pyrophyllite; R unstated in spreadsheet; compiler gas_constant_used_j_mol_k=8.314,supplement,"Holycross, M.",2026-08-31,draft,Baker1988JNCS 102; 62,Baker,1988,,Journal of Non-Crystalline Solids,102,62,10.1016/0022-3093(88)90113-5,"Zhang 2010 Table 1 xls, Entry# 971; Run# D-26"
DDB000962,1.0.0,isothermal_d,,Al,,,,chemical,effective_binary,unspecified,melt,Rhyolite1-rhyolite7 (P210-LCO),,,,other,,,false,false,Rhyolite1-rhyolite7 (P210-LCO); SiO2=72.585;TiO2=0.185;Al2O3=10.17;FeOt=4.365;MnO=0.2;MgO=0.035;CaO=0.395;Na2O=6.99;K2O=4.395;P2O5=0,wt_pct_oxide,72.585,0.185,10.17,,4.365,,,0.2,0.035,0.395,6.99,4.395,0,,,,,anhydrous_total=99.32,,,,,,,1673.15,1673.15,1673.15,1673.15,K,1000000000,1000000000,1000000000,1000,MPa,,,,,piston_cylinder,18000,,,,,,,,,,,,,,,,,,1.18e-13,-12.9281179927,,,1.18e-13,m2/s,,,,EPMA,diffusion_couple,Electron microprobe,true,,true,false,use_with_caution,,,provenance=compilation_2010; v0_source=zhang_table1; Type_of_dif_as_printed=SEBD; 1s_error_as_printed=3.6e-14 (on D or lnD unspecified; not converted); C_range_as_printed=7.69 to 12.65; Type_of_exp_as_printed=diffusion couple; Analytical_as_printed=Electron microprobe; Apparatus_as_printed=Piston-cylinder; Capsule_as_printed=graphite; pres_medium_as_printed=talc and pyrophyllite; R unstated in spreadsheet; compiler gas_constant_used_j_mol_k=8.314,supplement,"Holycross, M.",2026-08-31,draft,Baker1988JNCS 102; 62,Baker,1988,,Journal of Non-Crystalline Solids,102,62,10.1016/0022-3093(88)90113-5,"Zhang 2010 Table 1 xls, Entry# 972; Run# D-32"
DDB000963,1.0.0,isothermal_d,,Al,,,,chemical,effective_binary,unspecified,melt,Andesite1,,,,melt_andesite,,,false,false,Andesite1; SiO2=56.3;TiO2=1.105;Al2O3=14.925;FeOt=7.185;MnO=0.107443277310924;MgO=6.0225;CaO=9.31;Na2O=3.18149159663866;K2O=1.42142857142857;P2O5=0.321911764705882,wt_pct_oxide,56.3,1.105,14.925,,7.185,,,0.107443277310924,6.0225,9.31,3.18149159663866,1.42142857142857,0.321911764705882,,,,,anhydrous_total=99.879775210084,true,0.04,,,,,1578.15,1578.15,1578.15,1578.15,K,1050000000,1050000000,1050000000,1050,MPa,,,,,piston_cylinder,4190,,,,,,,,,,,,,,,,,,2.5e-12,-11.6020599913,,,2.5e-12,m2/s,,,,EPMA,crystal_dissolution,Electron microprobe,true,,true,false,use_with_caution,,composition is average of interface and farfield melt compos,provenance=compilation_2010; v0_source=zhang_table1; Type_of_dif_as_printed=SEBD; 1s_error_as_printed=2.5e-13 (on D or lnD unspecified; not converted); C_range_as_printed=12 to 17.85; Type_of_exp_as_printed=dissolving cpx; Analytical_as_printed=Electron microprobe; Apparatus_as_printed=Piston-cylinder; Capsule_as_printed=graphite; pres_medium_as_printed=pyrex glass; R unstated in spreadsheet; compiler gas_constant_used_j_mol_k=8.314,supplement,"Holycross, M.",2026-08-31,draft,Zhang1989CMP 102; 492,Zhang,1989,,Contributions to Mineralogy and Petrology,102,492,10.1007/bf00371090,"Zhang 2010 Table 1 xls, Entry# 973; Run# 223"
DDB000964,1.0.0,isothermal_d,,Al,,,,chemical,effective_binary,unspecified,melt,Andesite1,,,,melt_andesite,,,false,false,Andesite1; SiO2=56.3;TiO2=1.105;Al2O3=14.925;FeOt=7.185;MnO=0.107443277310924;MgO=5.9725;CaO=9.31;Na2O=3.18149159663866;K2O=1.42142857142857;P2O5=0.321911764705882,wt_pct_oxide,56.3,1.105,14.925,,7.185,,,0.107443277310924,5.9725,9.31,3.18149159663866,1.42142857142857,0.321911764705882,,,,,anhydrous_total=99.829775210084,true,0.04,,,,,1578.15,1578.15,1578.15,1578.15,K,1050000000,1050000000,1050000000,1050,MPa,,,,,piston_cylinder,890,,,,,,,,,,,,,,,,,,3.8e-12,-11.4202164034,,,3.8e-12,m2/s,,,,EPMA,crystal_dissolution,Electron microprobe,true,,true,false,use_with_caution,,composition is average of interface and farfield melt compos,provenance=compilation_2010; v0_source=zhang_table1; Type_of_dif_as_printed=SEBD; 1s_error_as_printed=3.8e-13 (on D or lnD unspecified; not converted); C_range_as_printed=12 to 17.85; Type_of_exp_as_printed=dissolving cpx; Analytical_as_printed=Electron microprobe; Apparatus_as_printed=Piston-cylinder; Capsule_as_printed=graphite; pres_medium_as_printed=pyrex glass; R unstated in spreadsheet; compiler gas_constant_used_j_mol_k=8.314,supplement,"Holycross, M.",2026-08-31,draft,Zhang1989CMP 102; 492,Zhang,1989,,Contributions to Mineralogy and Petrology,102,492,10.1007/bf00371090,"Zhang 2010 Table 1 xls, Entry# 974; Run# 225"
DDB000965,1.0.0,isothermal_d,,Al,,,,chemical,effective_binary,unspecified,melt,Andesite1,,,,melt_andesite,,,false,false,Andesite1; SiO2=56.3;TiO2=1.105;Al2O3=14.925;FeOt=7.185;MnO=0.107443277310924;MgO=7.3725;CaO=9.31;Na2O=3.18149159663866;K2O=1.42142857142857;P2O5=0.321911764705882,wt_pct_oxide,56.3,1.105,14.925,,7.185,,,0.107443277310924,7.3725,9.31,3.18149159663866,1.42142857142857,0.321911764705882,,,,,anhydrous_total=101.229775210084,true,0.04,,,,,1638.15,1638.15,1638.15,1638.15,K,1300000000,1300000000,1300000000,1300,MPa,,,,,piston_cylinder,1780,,,,,,,,,,,,,,,,,,7.3e-12,-11.1366771399,,,7.3e-12,m2/s,,,,EPMA,crystal_dissolution,Electron microprobe,true,,,false,use_with_caution,,composition is average of interface and farfield melt compos,provenance=compilation_2010; v0_source=zhang_table1; Type_of_dif_as_printed=SEBD; 1s_error_as_printed=7.3e-13 (on D or lnD unspecified; not converted); Type_of_exp_as_printed=dissolving cpx; Analytical_as_printed=Electron microprobe; Apparatus_as_printed=Piston-cylinder; Capsule_as_printed=graphite; pres_medium_as_printed=pyrex glass; R unstated in spreadsheet; compiler gas_constant_used_j_mol_k=8.314,supplement,"Holycross, M.",2026-08-31,draft,Zhang1989CMP 102; 492,Zhang,1989,,Contributions to Mineralogy and Petrology,102,492,10.1007/bf00371090,"Zhang 2010 Table 1 xls, Entry# 975; Run# 231"
DDB000966,1.0.0,isothermal_d,,Al,,,,chemical,effective_binary,unspecified,melt,Andesite1,,,,melt_andesite,,,false,false,Andesite1; SiO2=56.3;TiO2=1.105;Al2O3=14.925;FeOt=7.185;MnO=0.107443277310924;MgO=5.8225;CaO=9.31;Na2O=3.18149159663866;K2O=1.42142857142857;P2O5=0.321911764705882,wt_pct_oxide,56.3,1.105,14.925,,7.185,,,0.107443277310924,5.8225,9.31,3.18149159663866,1.42142857142857,0.321911764705882,,,,,anhydrous_total=99.679775210084,true,0.04,,,,,1648.15,1648.15,1648.15,1648.15,K,2150000000,2150000000,2150000000,2150,MPa,,,,,piston_cylinder,1810,,,,,,,,,,,,,,,,,,1e-11,-11,,,1e-11,m2/s,,,,EPMA,crystal_dissolution,Electron microprobe,true,,,false,use_with_caution,,composition is average of interface and farfield melt compos,provenance=compilation_2010; v0_source=zhang_table1; Type_of_dif_as_printed=SEBD; 1s_error_as_printed=1e-12 (on D or lnD unspecified; not converted); Type_of_exp_as_printed=dissolving cpx; Analytical_as_printed=Electron microprobe; Apparatus_as_printed=Piston-cylinder; Capsule_as_printed=graphite; pres_medium_as_printed=pyrex glass; R unstated in spreadsheet; compiler gas_constant_used_j_mol_k=8.314,supplement,"Holycross, M.",2026-08-31,draft,Zhang1989CMP 102; 492,Zhang,1989,,Contributions to Mineralogy and Petrology,102,492,10.1007/bf00371090,"Zhang 2010 Table 1 xls, Entry# 976; Run# 242"
DDB000967,1.0.0,isothermal_d,,Al,,,,chemical,effective_binary,unspecified,melt,Andesite1,,,,melt_andesite,,,false,false,Andesite1; SiO2=54.316;TiO2=1.226;Al2O3=15.714;FeOt=7.236;MnO=0.144;MgO=8.524;CaO=7.868;Na2O=2.986;K2O=0.666;P2O5=0.352,wt_pct_oxide,54.316,1.226,15.714,,7.236,,,0.144,8.524,7.868,2.986,0.666,0.352,,,,,anhydrous_total=99.032,true,0.04,,,,,1588.15,1588.15,1588.15,1588.15,K,500000000,500000000,500000000,500,MPa,,,,,piston_cylinder,2400,,,,,,,,,,,,,,,,,,4.7e-12,-11.3279021421,,,4.7e-12,m2/s,,,,EPMA,crystal_dissolution,Electron microprobe,true,,true,false,use_with_caution,,composition is average of interface and farfield melt compos,provenance=compilation_2010; v0_source=zhang_table1; Type_of_dif_as_printed=SEBD; 1s_error_as_printed=4.7e-13 (on D or lnD unspecified; not converted); C_range_as_printed=14.3 to 17.85; Type_of_exp_as_printed=dissolving fosterite; Analytical_as_printed=Electron microprobe; Apparatus_as_printed=Piston-cylinder; Capsule_as_printed=graphite; pres_medium_as_printed=pyrex glass; R unstated in spreadsheet; compiler gas_constant_used_j_mol_k=8.314,supplement,"Holycross, M.",2026-08-31,draft,Zhang1989CMP 102; 492,Zhang,1989,,Contributions to Mineralogy and Petrology,102,492,10.1007/bf00371090,"Zhang 2010 Table 1 xls, Entry# 977; Run# 228"
DDB000968,1.0.0,isothermal_d,,Al,,,,chemical,effective_binary,unspecified,melt,Andesite1,,,,melt_andesite,,,false,false,Andesite1; SiO2=54.45;TiO2=1.205;Al2O3=16.025;FeOt=7.31;MnO=0.115362044817927;MgO=7.5475;CaO=7.91;Na2O=3.41597338935574;K2O=1.52619047619048;P2O5=0.345637254901961,wt_pct_oxide,54.45,1.205,16.025,,7.31,,,0.115362044817927,7.5475,7.91,3.41597338935574,1.52619047619048,0.345637254901961,,,,,anhydrous_total=99.8506631652661,true,0.04,,,,,1578.15,1578.15,1578.15,1578.15,K,550000000,550000000,550000000,550,MPa,,,,,piston_cylinder,895,,,,,,,,,,,,,,,,,,2.6e-12,-11.585026652,,,2.6e-12,m2/s,,,,EPMA,crystal_dissolution,Electron microprobe,true,,true,false,use_with_caution,,composition is average of interface and farfield melt compos,provenance=compilation_2010; v0_source=zhang_table1; Type_of_dif_as_printed=SEBD; 1s_error_as_printed=2.6e-13 (on D or lnD unspecified; not converted); C_range_as_printed=14.3 to 17.85; Type_of_exp_as_printed=dissolving fosterite; Analytical_as_printed=Electron microprobe; Apparatus_as_printed=Piston-cylinder; Capsule_as_printed=graphite; pres_medium_as_printed=pyrex glass; R unstated in spreadsheet; compiler gas_constant_used_j_mol_k=8.314,supplement,"Holycross, M.",2026-08-31,draft,Zhang1989CMP 102; 492,Zhang,1989,,Contributions to Mineralogy and Petrology,102,492,10.1007/bf00371090,"Zhang 2010 Table 1 xls, Entry# 978; Run# 226"
DDB000969,1.0.0,isothermal_d,,Al,,,,chemical,effective_binary,unspecified,melt,Andesite1,,,,melt_andesite,,,false,false,Andesite1; SiO2=54.4;TiO2=1.205;Al2O3=16.025;FeOt=7.31;MnO=0.115362044817927;MgO=7.9725;CaO=7.91;Na2O=3.41597338935574;K2O=1.52619047619048;P2O5=0.345637254901961,wt_pct_oxide,54.4,1.205,16.025,,7.31,,,0.115362044817927,7.9725,7.91,3.41597338935574,1.52619047619048,0.345637254901961,,,,,anhydrous_total=100.225663165266,true,0.04,,,,,1578.15,1578.15,1578.15,1578.15,K,550000000,550000000,550000000,550,MPa,,,,,piston_cylinder,8995,,,,,,,,,,,,,,,,,,3e-12,-11.5228787453,,,3e-12,m2/s,,,,EPMA,crystal_dissolution,Electron microprobe,true,,true,false,use_with_caution,,composition is average of interface and farfield melt compos,provenance=compilation_2010; v0_source=zhang_table1; Type_of_dif_as_printed=SEBD; 1s_error_as_printed=3e-13 (on D or lnD unspecified; not converted); C_range_as_printed=14.3 to 17.85; Type_of_exp_as_printed=dissolving fosterite; Analytical_as_printed=Electron microprobe; Apparatus_as_printed=Piston-cylinder; Capsule_as_printed=graphite; pres_medium_as_printed=pyrex glass; R unstated in spreadsheet; compiler gas_constant_used_j_mol_k=8.314,supplement,"Holycross, M.",2026-08-31,draft,Zhang1989CMP 102; 492,Zhang,1989,,Contributions to Mineralogy and Petrology,102,492,10.1007/bf00371090,"Zhang 2010 Table 1 xls, Entry# 979; Run# 227"
DDB000970,1.0.0,isothermal_d,,Al,,,,chemical,effective_binary,unspecified,melt,Andesite1,,,,melt_andesite,,,false,false,Andesite1; SiO2=54.55;TiO2=1.184;Al2O3=15.712;FeOt=7.764;MnO=0.15;MgO=8.688;CaO=7.67;Na2O=2.746;K2O=0.98;P2O5=0.338,wt_pct_oxide,54.55,1.184,15.712,,7.764,,,0.15,8.688,7.67,2.746,0.98,0.338,,,,,anhydrous_total=99.782,true,0.04,,,,,1588.15,1588.15,1588.15,1588.15,K,500000000,500000000,500000000,500,MPa,,,,,piston_cylinder,2400,,,,,,,,,,,,,,,,,,4e-12,-11.3979400087,,,4e-12,m2/s,,,,EPMA,crystal_dissolution,Electron microprobe,true,,,false,use_with_caution,,composition is average of interface and farfield melt compos,provenance=compilation_2010; v0_source=zhang_table1; Type_of_dif_as_printed=SEBD; 1s_error_as_printed=4e-13 (on D or lnD unspecified; not converted); Type_of_exp_as_printed=dissolving olivine; Analytical_as_printed=Electron microprobe; Apparatus_as_printed=Piston-cylinder; Capsule_as_printed=graphite; pres_medium_as_printed=pyrex glass; R unstated in spreadsheet; compiler gas_constant_used_j_mol_k=8.314,supplement,"Holycross, M.",2026-08-31,draft,Zhang1989CMP 102; 492,Zhang,1989,,Contributions to Mineralogy and Petrology,102,492,10.1007/bf00371090,"Zhang 2010 Table 1 xls, Entry# 980; Run# 228"
DDB000971,1.0.0,isothermal_d,,Al,,,,chemical,effective_binary,unspecified,melt,Andesite1,,,,melt_andesite,,,false,false,Andesite1; SiO2=54.65;TiO2=1.18;Al2O3=16.275;FeOt=7.785;MnO=0.117161764705882;MgO=5.5975;CaO=7.935;Na2O=3.46926470588235;K2O=1.55;P2O5=0.351029411764706,wt_pct_oxide,54.65,1.18,16.275,,7.785,,,0.117161764705882,5.5975,7.935,3.46926470588235,1.55,0.351029411764706,,,,,anhydrous_total=98.9099558823529,true,0.04,,,,,1488.15,1488.15,1488.15,1488.15,K,500000000,500000000,500000000,500,MPa,,,,,piston_cylinder,3600,,,,,,,,,,,,,,,,,,1.1e-12,-11.9586073148,,,1.1e-12,m2/s,,,,EPMA,crystal_dissolution,Electron microprobe,true,,,false,use_with_caution,,composition is average of interface and farfield melt compos,provenance=compilation_2010; v0_source=zhang_table1; Type_of_dif_as_printed=SEBD; 1s_error_as_printed=1.1e-13 (on D or lnD unspecified; not converted); Type_of_exp_as_printed=dissolving olivine; Analytical_as_printed=Electron microprobe; Apparatus_as_printed=Piston-cylinder; Capsule_as_printed=graphite; pres_medium_as_printed=pyrex glass; R unstated in spreadsheet; compiler gas_constant_used_j_mol_k=8.314,supplement,"Holycross, M.",2026-08-31,draft,Zhang1989CMP 102; 492,Zhang,1989,,Contributions to Mineralogy and Petrology,102,492,10.1007/bf00371090,"Zhang 2010 Table 1 xls, Entry# 981; Run# 229"
DDB000972,1.0.0,isothermal_d,,Al,,,,chemical,effective_binary,unspecified,melt,Andesite1,,,,melt_andesite,,,false,false,Andesite1; SiO2=53.48;TiO2=1.14;Al2O3=15.062;FeOt=8.566;MnO=0.178;MgO=9.9;CaO=7.584;Na2O=2.022;K2O=1.034;P2O5=0.306,wt_pct_oxide,53.48,1.14,15.062,,8.566,,,0.178,9.9,7.584,2.022,1.034,0.306,,,,,anhydrous_total=99.272,true,0.04,,,,,1623.15,1623.15,1623.15,1623.15,K,500000000,500000000,500000000,500,MPa,,,,,piston_cylinder,1100,,,,,,,,,,,,,,,,,,7e-12,-11.15490196,,,7e-12,m2/s,,,,EPMA,crystal_dissolution,Electron microprobe,true,,,false,use_with_caution,,composition is average of interface and farfield melt compos,provenance=compilation_2010; v0_source=zhang_table1; Type_of_dif_as_printed=SEBD; 1s_error_as_printed=7e-13 (on D or lnD unspecified; not converted); Type_of_exp_as_printed=dissolving olivine; Analytical_as_printed=Electron microprobe; Apparatus_as_printed=Piston-cylinder; Capsule_as_printed=graphite; pres_medium_as_printed=pyrex glass; R unstated in spreadsheet; compiler gas_constant_used_j_mol_k=8.314,supplement,"Holycross, M.",2026-08-31,draft,Zhang1989CMP 102; 492,Zhang,1989,,Contributions to Mineralogy and Petrology,102,492,10.1007/bf00371090,"Zhang 2010 Table 1 xls, Entry# 982; Run# 235"
DDB000973,1.0.0,isothermal_d,,Al,,,,chemical,effective_binary,unspecified,melt,Andesite1,,,,melt_andesite,,,false,false,Andesite1; SiO2=54.15;TiO2=1.205;Al2O3=16.175;FeOt=7.935;MnO=0.1164418767507;MgO=7.6225;CaO=7.86;Na2O=3.2775;K2O=1.3;P2O5=0.348872549019608,wt_pct_oxide,54.15,1.205,16.175,,7.935,,,0.1164418767507,7.6225,7.86,3.2775,1.3,0.348872549019608,,,,,anhydrous_total=99.9903144257703,true,0.04,,,,,1563.15,1563.15,1563.15,1563.15,K,550000000,550000000,550000000,550,MPa,,,,,piston_cylinder,18000,,,,,,,,,,,,,,,,,,3.3e-12,-11.4814860601,,,3.3e-12,m2/s,,,,EPMA,crystal_dissolution,Electron microprobe,true,,true,false,use_with_caution,,composition is average of interface and farfield melt compos,provenance=compilation_2010; v0_source=zhang_table1; Type_of_dif_as_printed=SEBD; 1s_error_as_printed=3.3e-13 (on D or lnD unspecified; not converted); C_range_as_printed=14.5 to 17.85; Type_of_exp_as_printed=dissolving olivine; Analytical_as_printed=Electron microprobe; Apparatus_as_printed=Piston-cylinder; Capsule_as_printed=graphite; pres_medium_as_printed=pyrex glass; R unstated in spreadsheet; compiler gas_constant_used_j_mol_k=8.314,supplement,"Holycross, M.",2026-08-31,draft,Zhang1989CMP 102; 492,Zhang,1989,,Contributions to Mineralogy and Petrology,102,492,10.1007/bf00371090,"Zhang 2010 Table 1 xls, Entry# 983; Run# 212"
DDB000974,1.0.0,isothermal_d,,Al,,,,chemical,effective_binary,unspecified,melt,Andesite1,,,,melt_andesite,,,false,false,Andesite1; SiO2=54.65;TiO2=1.18;Al2O3=16.275;FeOt=7.785;MnO=0.117161764705882;MgO=6.9975;CaO=7.935;Na2O=3.46926470588235;K2O=1.55;P2O5=0.351029411764706,wt_pct_oxide,54.65,1.18,16.275,,7.785,,,0.117161764705882,6.9975,7.935,3.46926470588235,1.55,0.351029411764706,,,,,anhydrous_total=100.309955882353,true,0.04,,,,,1563.15,1563.15,1563.15,1563.15,K,550000000,550000000,550000000,550,MPa,,,,,piston_cylinder,900,,,,,,,,,,,,,,,,,,1.4e-12,-11.8538719643,,,1.4e-12,m2/s,,,,EPMA,crystal_dissolution,Electron microprobe,true,,true,false,use_with_caution,,composition is average of interface and farfield melt compos,provenance=compilation_2010; v0_source=zhang_table1; Type_of_dif_as_printed=SEBD; 1s_error_as_printed=1.4e-13 (on D or lnD unspecified; not converted); C_range_as_printed=14.7 to 17.85; Type_of_exp_as_printed=dissolving olivine; Analytical_as_printed=Electron microprobe; Apparatus_as_printed=Piston-cylinder; Capsule_as_printed=graphite; pres_medium_as_printed=pyrex glass; R unstated in spreadsheet; compiler gas_constant_used_j_mol_k=8.314,supplement,"Holycross, M.",2026-08-31,draft,Zhang1989CMP 102; 492,Zhang,1989,,Contributions to Mineralogy and Petrology,102,492,10.1007/bf00371090,"Zhang 2010 Table 1 xls, Entry# 984; Run# 216"
DDB000975,1.0.0,isothermal_d,,Al,,,,chemical,effective_binary,unspecified,melt,Andesite1,,,,melt_andesite,,,false,false,Andesite1; SiO2=54.65;TiO2=1.18;Al2O3=16.275;FeOt=7.785;MnO=0.117161764705882;MgO=6.9975;CaO=7.935;Na2O=3.46926470588235;K2O=1.55;P2O5=0.351029411764706,wt_pct_oxide,54.65,1.18,16.275,,7.785,,,0.117161764705882,6.9975,7.935,3.46926470588235,1.55,0.351029411764706,,,,,anhydrous_total=100.309955882353,true,0.04,,,,,1543.15,1543.15,1543.15,1543.15,K,550000000,550000000,550000000,550,MPa,,,,,piston_cylinder,81220,,,,,,,,,,,,,,,,,,1.6e-12,-11.7958800173,,,1.6e-12,m2/s,,,,EPMA,crystal_dissolution,Electron microprobe,true,,true,false,use_with_caution,,composition is average of interface and farfield melt compos,provenance=compilation_2010; v0_source=zhang_table1; Type_of_dif_as_printed=SEBD; 1s_error_as_printed=1.6e-13 (on D or lnD unspecified; not converted); C_range_as_printed=14.7 to 17.85; Type_of_exp_as_printed=dissolving olivine; Analytical_as_printed=Electron microprobe; Apparatus_as_printed=Piston-cylinder; Capsule_as_printed=graphite; pres_medium_as_printed=pyrex glass; R unstated in spreadsheet; compiler gas_constant_used_j_mol_k=8.314,supplement,"Holycross, M.",2026-08-31,draft,Zhang1989CMP 102; 492,Zhang,1989,,Contributions to Mineralogy and Petrology,102,492,10.1007/bf00371090,"Zhang 2010 Table 1 xls, Entry# 985; Run# 219"
DDB000976,1.0.0,isothermal_d,,Al,,,,chemical,effective_binary,unspecified,melt,Andesite1,,,,melt_andesite,,,false,false,Andesite1; SiO2=54.65;TiO2=1.18;Al2O3=16.275;FeOt=7.785;MnO=0.117161764705882;MgO=8.0475;CaO=7.935;Na2O=3.46926470588235;K2O=1.55;P2O5=0.351029411764706,wt_pct_oxide,54.65,1.18,16.275,,7.785,,,0.117161764705882,8.0475,7.935,3.46926470588235,1.55,0.351029411764706,,,,,anhydrous_total=101.359955882353,true,0.04,,,,,1558.15,1558.15,1558.15,1558.15,K,550000000,550000000,550000000,550,MPa,,,,,piston_cylinder,8340,,,,,,,,,,,,,,,,,,4.2e-12,-11.3767507096,,,4.2e-12,m2/s,,,,EPMA,crystal_dissolution,Electron microprobe,true,,,false,use_with_caution,,composition is average of interface and farfield melt compos,provenance=compilation_2010; v0_source=zhang_table1; Type_of_dif_as_printed=SEBD; 1s_error_as_printed=4.2e-13 (on D or lnD unspecified; not converted); Type_of_exp_as_printed=dissolving olivine; Analytical_as_printed=Electron microprobe; Apparatus_as_printed=Piston-cylinder; Capsule_as_printed=graphite; pres_medium_as_printed=pyrex glass; R unstated in spreadsheet; compiler gas_constant_used_j_mol_k=8.314,supplement,"Holycross, M.",2026-08-31,draft,Zhang1989CMP 102; 492,Zhang,1989,,Contributions to Mineralogy and Petrology,102,492,10.1007/bf00371090,"Zhang 2010 Table 1 xls, Entry# 986; Run# 222"
DDB000977,1.0.0,isothermal_d,,Al,,,,chemical,effective_binary,unspecified,melt,Andesite1,,,,melt_andesite,,,false,false,Andesite1; SiO2=53.1036;TiO2=1.10994;Al2O3=13.8606;FeOt=8.37536;MnO=0.12164;MgO=12.70804;CaO=7.12332;Na2O=2.7685;K2O=0.98754;P2O5=0.40328,wt_pct_oxide,53.1036,1.10994,13.8606,,8.37536,,,0.12164,12.70804,7.12332,2.7685,0.98754,0.40328,,,,,anhydrous_total=100.56182,true,0.04,,,,,1673.15,1673.15,1673.15,1673.15,K,550000000,550000000,550000000,550,MPa,,,,,piston_cylinder,4800,,,,,,,,,,,,,,,,,,1.2e-11,-10.920818754,,,1.2e-11,m2/s,,,,EPMA,crystal_dissolution,Electron microprobe,true,,,false,use_with_caution,,composition is average of interface and farfield melt compos,provenance=compilation_2010; v0_source=zhang_table1; Type_of_dif_as_printed=SEBD; 1s_error_as_printed=1.2e-12 (on D or lnD unspecified; not converted); Type_of_exp_as_printed=dissolving olivine; Analytical_as_printed=Electron microprobe; Apparatus_as_printed=Piston-cylinder; Capsule_as_printed=graphite; pres_medium_as_printed=pyrex glass; R unstated in spreadsheet; compiler gas_constant_used_j_mol_k=8.314,supplement,"Holycross, M.",2026-08-31,draft,Zhang1989CMP 102; 492,Zhang,1989,,Contributions to Mineralogy and Petrology,102,492,10.1007/bf00371090,"Zhang 2010 Table 1 xls, Entry# 987; Run# 239"
DDB000978,1.0.0,isothermal_d,,Al,,,,chemical,effective_binary,unspecified,melt,Andesite1,,,,melt_andesite,,,false,false,Andesite1; SiO2=54.65;TiO2=1.18;Al2O3=16.275;FeOt=7.785;MnO=0.117161764705882;MgO=8.5725;CaO=7.935;Na2O=3.46926470588235;K2O=1.55;P2O5=0.351029411764706,wt_pct_oxide,54.65,1.18,16.275,,7.785,,,0.117161764705882,8.5725,7.935,3.46926470588235,1.55,0.351029411764706,,,,,anhydrous_total=101.884955882353,true,0.04,,,,,1638.15,1638.15,1638.15,1638.15,K,1300000000,1300000000,1300000000,1300,MPa,,,,,piston_cylinder,1780,,,,,,,,,,,,,,,,,,8.5e-12,-11.0705810743,,,8.5e-12,m2/s,,,,EPMA,crystal_dissolution,Electron microprobe,true,,,false,use_with_caution,,composition is average of interface and farfield melt compos,provenance=compilation_2010; v0_source=zhang_table1; Type_of_dif_as_printed=SEBD; 1s_error_as_printed=8.5e-13 (on D or lnD unspecified; not converted); Type_of_exp_as_printed=dissolving olivine; Analytical_as_printed=Electron microprobe; Apparatus_as_printed=Piston-cylinder; Capsule_as_printed=graphite; pres_medium_as_printed=pyrex glass; R unstated in spreadsheet; compiler gas_constant_used_j_mol_k=8.314,supplement,"Holycross, M.",2026-08-31,draft,Zhang1989CMP 102; 492,Zhang,1989,,Contributions to Mineralogy and Petrology,102,492,10.1007/bf00371090,"Zhang 2010 Table 1 xls, Entry# 988; Run# 231"
DDB000979,1.0.0,isothermal_d,,Al,,,,chemical,effective_binary,unspecified,melt,Andesite1,,,,melt_andesite,,,false,false,Andesite1; SiO2=53.61;TiO2=1.17;Al2O3=15.13;FeOt=8.344;MnO=0.108;MgO=10.686;CaO=7.24;Na2O=2.768;K2O=1.046;P2O5=0.44,wt_pct_oxide,53.61,1.17,15.13,,8.344,,,0.108,10.686,7.24,2.768,1.046,0.44,,,,,anhydrous_total=100.542,true,0.04,,,,,1648.15,1648.15,1648.15,1648.15,K,1500000000,1500000000,1500000000,1500,MPa,,,,,piston_cylinder,1800,,,,,,,,,,,,,,,,,,1.6e-11,-10.7958800173,,,1.6e-11,m2/s,,,,EPMA,crystal_dissolution,Electron microprobe,true,,,false,use_with_caution,,composition is average of interface and farfield melt compos,provenance=compilation_2010; v0_source=zhang_table1; Type_of_dif_as_printed=SEBD; 1s_error_as_printed=1.6e-12 (on D or lnD unspecified; not converted); Type_of_exp_as_printed=dissolving olivine; Analytical_as_printed=Electron microprobe; Apparatus_as_printed=Piston-cylinder; Capsule_as_printed=graphite; pres_medium_as_printed=pyrex glass; R unstated in spreadsheet; compiler gas_constant_used_j_mol_k=8.314,supplement,"Holycross, M.",2026-08-31,draft,Zhang1989CMP 102; 492,Zhang,1989,,Contributions to Mineralogy and Petrology,102,492,10.1007/bf00371090,"Zhang 2010 Table 1 xls, Entry# 989; Run# 236"
DDB000980,1.0.0,isothermal_d,,Al,,,,chemical,effective_binary,unspecified,melt,Andesite1,,,,melt_andesite,,,false,false,Andesite1; SiO2=52.1135;TiO2=1.279;Al2O3=22.1335;FeOt=6.9125;MnO=0.141;MgO=5.1375;CaO=7.983;Na2O=3.4435;K2O=1.35;P2O5=0.3835,wt_pct_oxide,52.1135,1.279,22.1335,,6.9125,,,0.141,5.1375,7.983,3.4435,1.35,0.3835,,,,,anhydrous_total=100.877,true,0.04,,,,,1658.15,1658.15,1658.15,1658.15,K,1300000000,1300000000,1300000000,1300,MPa,,,,,piston_cylinder,1780,,,,,,,,,,,,,,,,,,3.8e-12,-11.4202164034,,,3.8e-12,m2/s,,,,EPMA,crystal_dissolution,Electron microprobe,true,,true,false,use_with_caution,,composition is average of interface and farfield melt compos,provenance=compilation_2010; v0_source=zhang_table1; Type_of_dif_as_printed=SEBD; 1s_error_as_printed=3.8e-13 (on D or lnD unspecified; not converted); C_range_as_printed=25 to 17.85; Type_of_exp_as_printed=dissolving spinel; Analytical_as_printed=Electron microprobe; Apparatus_as_printed=Piston-cylinder; Capsule_as_printed=graphite; pres_medium_as_printed=pyrex glass; R unstated in spreadsheet; compiler gas_constant_used_j_mol_k=8.314,supplement,"Holycross, M.",2026-08-31,draft,Zhang1989CMP 102; 492,Zhang,1989,,Contributions to Mineralogy and Petrology,102,492,10.1007/bf00371090,"Zhang 2010 Table 1 xls, Entry# ; Run# 231"
DDB000981,1.0.0,isothermal_d,,Al,,,,chemical,effective_binary,unspecified,melt,Andesite1,,,,melt_andesite,,,false,false,Andesite1; SiO2=65.65;TiO2=0.905;Al2O3=14.925;FeOt=4.935;MnO=0.113218462549277;MgO=2.7225;CaO=5.31;Na2O=3.3525;K2O=2.1;P2O5=0.339214848883049,wt_pct_oxide,65.65,0.905,14.925,,4.935,,,0.113218462549277,2.7225,5.31,3.3525,2.1,0.339214848883049,,,,,anhydrous_total=100.352433311432,true,0.04,,,,,1573.15,1573.15,1573.15,1573.15,K,500000000,500000000,500000000,500,MPa,,,,,piston_cylinder,3600,,,,,,,,,,,,,,,,,,4.2e-13,-12.3767507096,,,4.2e-13,m2/s,,,,EPMA,crystal_dissolution,Electron microprobe,true,,true,false,use_with_caution,,composition is average of interface and farfield melt compos,provenance=compilation_2010; v0_source=zhang_table1; Type_of_dif_as_printed=SEBD; 1s_error_as_printed=4.2e-14 (on D or lnD unspecified; not converted); C_range_as_printed=11.7 to 17.85; Type_of_exp_as_printed=dissolving quartz; Analytical_as_printed=Electron microprobe; Apparatus_as_printed=Piston-cylinder; Capsule_as_printed=graphite; pres_medium_as_printed=pyrex glass; R unstated in spreadsheet; compiler gas_constant_used_j_mol_k=8.314,supplement,"Holycross, M.",2026-08-31,draft,Zhang1989CMP 102; 492,Zhang,1989,,Contributions to Mineralogy and Petrology,102,492,10.1007/bf00371090,"Zhang 2010 Table 1 xls, Entry# 991; Run# 234"
