Repository: holycrossm/diffusion-coefficients

# Experimental diffusion coefficients (minerals and silicate melts)

**Pre-release / not published.** Schema v1.0.0. This folder is a GitHub-ready living table: canonical data is CSV, new rows arrive by pull request, and a static page searches the file in the browser. Nothing here is a citable compilation of record.

This is a QA build of 4630 experimental rows (minerals and silicate melts). Most numbers are staged from the 2010 RiMG 72 tables. Do not treat the repo as published, complete, or peer-reviewed.

File: site/data/diffusion_coefficients.csv (part 28 of 136)
DDB000982,1.0.0,isothermal_d,,Al,,,,chemical,effective_binary,unspecified,melt,Di-Di80An20,,,,other,,,false,false,Di-Di80An20; SiO2=54.26;Al2O3=3.66;MgO=16.75;CaO=25.32,wt_pct_oxide,54.26,,3.66,,,,,,16.75,25.32,,,,,,,,anhydrous_total=99.99,,,,,,,1873.15,1873.15,1873.15,1873.15,K,1000000000,1000000000,1000000000,1000,MPa,,,,,piston_cylinder,1800,,,,,,,,,,,,,,,,,,3.3e-10,-9.48148606012,,,3.3e-10,m2/s,,,,EPMA,diffusion_couple,Electron microprobe,true,,,false,use_with_caution,,,provenance=compilation_2010; v0_source=zhang_table1; Type_of_dif_as_printed=SEBD; Type_of_exp_as_printed=diffusion couple; Analytical_as_printed=Electron microprobe; Apparatus_as_printed=PCA; Capsule_as_printed=Pt; pres_medium_as_printed=solid; R unstated in spreadsheet; compiler gas_constant_used_j_mol_k=8.314,supplement,"Holycross, M.",2026-08-31,draft,Kubicki1990GCA 54; 2709,Kubicki,1990,,Geochimica et Cosmochimica Acta,54,2709,10.1016/0016-7037(90)90006-7,"Zhang 2010 Table 1 xls, Entry# 992"
DDB000983,1.0.0,isothermal_d,,Al,,,,chemical,effective_binary,unspecified,melt,Di-Di80An20,,,,other,,,false,false,Di-Di80An20; SiO2=54.26;Al2O3=3.66;MgO=16.75;CaO=25.32,wt_pct_oxide,54.26,,3.66,,,,,,16.75,25.32,,,,,,,,anhydrous_total=99.99,,,,,,,1873.15,1873.15,1873.15,1873.15,K,700000000,700000000,700000000,700,MPa,,,,,piston_cylinder,360,,,,,,,,,,,,,,,,,,3e-10,-9.52287874528,,,3e-10,m2/s,,,,EPMA,diffusion_couple,Electron microprobe,true,,,false,use_with_caution,,,provenance=compilation_2010; v0_source=zhang_table1; Type_of_dif_as_printed=SEBD; Type_of_exp_as_printed=diffusion couple; Analytical_as_printed=Electron microprobe; Apparatus_as_printed=PCA; Capsule_as_printed=Pt; pres_medium_as_printed=solid; R unstated in spreadsheet; compiler gas_constant_used_j_mol_k=8.314,supplement,"Holycross, M.",2026-08-31,draft,Kubicki1990GCA 54; 2709,Kubicki,1990,,Geochimica et Cosmochimica Acta,54,2709,10.1016/0016-7037(90)90006-7,"Zhang 2010 Table 1 xls, Entry# 993"
DDB000984,1.0.0,isothermal_d,,Al,,,,chemical,effective_binary,unspecified,melt,Di-Di80An20,,,,other,,,false,false,Di-Di80An20; SiO2=54.26;Al2O3=3.66;MgO=16.75;CaO=25.32,wt_pct_oxide,54.26,,3.66,,,,,,16.75,25.32,,,,,,,,anhydrous_total=99.99,,,,,,,1873.15,1873.15,1873.15,1873.15,K,200000000,200000000,200000000,200,MPa,,,,,piston_cylinder,1200,,,,,,,,,,,,,,,,,,9e-11,-10.0457574906,,,9e-11,m2/s,,,,EPMA,diffusion_couple,Electron microprobe,true,,,false,use_with_caution,,,provenance=compilation_2010; v0_source=zhang_table1; Type_of_dif_as_printed=SEBD; Type_of_exp_as_printed=diffusion couple; Analytical_as_printed=Electron microprobe; Apparatus_as_printed=PCA; Capsule_as_printed=Pt; pres_medium_as_printed=solid; R unstated in spreadsheet; compiler gas_constant_used_j_mol_k=8.314,supplement,"Holycross, M.",2026-08-31,draft,Kubicki1990GCA 54; 2709,Kubicki,1990,,Geochimica et Cosmochimica Acta,54,2709,10.1016/0016-7037(90)90006-7,"Zhang 2010 Table 1 xls, Entry# 994"
DDB000985,1.0.0,isothermal_d,,Al,,,,chemical,effective_binary,unspecified,melt,Di-Di60An40,,,,other,,,false,false,Di-Di60An40; SiO2=53.03;Al2O3=7.33;MgO=14.89;CaO=24.75,wt_pct_oxide,53.03,,7.33,,,,,,14.89,24.75,,,,,,,,anhydrous_total=100,,,,,,,1873.15,1873.15,1873.15,1873.15,K,200000000,200000000,200000000,200,MPa,,,,,piston_cylinder,750,,,,,,,,,,,,,,,,,,2.1e-10,-9.67778070527,,,2.1e-10,m2/s,,,,EPMA,diffusion_couple,Electron microprobe,true,,,false,use_with_caution,,,provenance=compilation_2010; v0_source=zhang_table1; Type_of_dif_as_printed=SEBD; Type_of_exp_as_printed=diffusion couple; Analytical_as_printed=Electron microprobe; Apparatus_as_printed=PCA; Capsule_as_printed=Pt; pres_medium_as_printed=solid; R unstated in spreadsheet; compiler gas_constant_used_j_mol_k=8.314,supplement,"Holycross, M.",2026-08-31,draft,Kubicki1990GCA 54; 2709,Kubicki,1990,,Geochimica et Cosmochimica Acta,54,2709,10.1016/0016-7037(90)90006-7,"Zhang 2010 Table 1 xls, Entry# 995"
DDB000986,1.0.0,isothermal_d,,Al,,,,chemical,effective_binary,unspecified,melt,Di80An20-Di60An40,,,,other,,,false,false,Di80An20-Di60An40; SiO2=51.8;Al2O3=10.99;MgO=13.03;CaO=24.17,wt_pct_oxide,51.8,,10.99,,,,,,13.03,24.17,,,,,,,,anhydrous_total=99.99,,,,,,,1873.15,1873.15,1873.15,1873.15,K,200000000,200000000,200000000,200,MPa,,,,,piston_cylinder,30,,,,,,,,,,,,,,,,,,1e-10,-10,,,1e-10,m2/s,,,,EPMA,diffusion_couple,Electron microprobe,true,,,false,use_with_caution,,,provenance=compilation_2010; v0_source=zhang_table1; Type_of_dif_as_printed=SEBD; Type_of_exp_as_printed=diffusion couple; Analytical_as_printed=Electron microprobe; Apparatus_as_printed=PCA; Capsule_as_printed=Pt; pres_medium_as_printed=solid; R unstated in spreadsheet; compiler gas_constant_used_j_mol_k=8.314,supplement,"Holycross, M.",2026-08-31,draft,Kubicki1990GCA 54; 2709,Kubicki,1990,,Geochimica et Cosmochimica Acta,54,2709,10.1016/0016-7037(90)90006-7,"Zhang 2010 Table 1 xls, Entry# 996"
DDB000987,1.0.0,isothermal_d,,Al,,,,chemical,effective_binary,unspecified,melt,Di80An20-Di60An40,,,,other,,,false,false,Di80An20-Di60An40; SiO2=51.8;Al2O3=10.99;MgO=13.03;CaO=24.17,wt_pct_oxide,51.8,,10.99,,,,,,13.03,24.17,,,,,,,,anhydrous_total=99.99,,,,,,,1873.15,1873.15,1873.15,1873.15,K,200000000,200000000,200000000,200,MPa,,,,,piston_cylinder,900,,,,,,,,,,,,,,,,,,8e-11,-10.096910013,,,8e-11,m2/s,,,,EPMA,diffusion_couple,Electron microprobe,true,,,false,use_with_caution,,,provenance=compilation_2010; v0_source=zhang_table1; Type_of_dif_as_printed=SEBD; Type_of_exp_as_printed=diffusion couple; Analytical_as_printed=Electron microprobe; Apparatus_as_printed=PCA; Capsule_as_printed=Pt; pres_medium_as_printed=solid; R unstated in spreadsheet; compiler gas_constant_used_j_mol_k=8.314,supplement,"Holycross, M.",2026-08-31,draft,Kubicki1990GCA 54; 2709,Kubicki,1990,,Geochimica et Cosmochimica Acta,54,2709,10.1016/0016-7037(90)90006-7,"Zhang 2010 Table 1 xls, Entry# 997"
DDB000988,1.0.0,isothermal_d,,Al,,,,chemical,effective_binary,unspecified,melt,Di80An20-Di60An40,,,,other,,,false,false,Di80An20-Di60An40; SiO2=51.8;Al2O3=10.99;MgO=13.03;CaO=24.17,wt_pct_oxide,51.8,,10.99,,,,,,13.03,24.17,,,,,,,,anhydrous_total=99.99,,,,,,,1873.15,1873.15,1873.15,1873.15,K,700000000,700000000,700000000,700,MPa,,,,,piston_cylinder,1200,,,,,,,,,,,,,,,,,,9e-11,-10.0457574906,,,9e-11,m2/s,,,,EPMA,diffusion_couple,Electron microprobe,true,,,false,use_with_caution,,,provenance=compilation_2010; v0_source=zhang_table1; Type_of_dif_as_printed=SEBD; Type_of_exp_as_printed=diffusion couple; Analytical_as_printed=Electron microprobe; Apparatus_as_printed=PCA; Capsule_as_printed=Pt; pres_medium_as_printed=solid; R unstated in spreadsheet; compiler gas_constant_used_j_mol_k=8.314,supplement,"Holycross, M.",2026-08-31,draft,Kubicki1990GCA 54; 2709,Kubicki,1990,,Geochimica et Cosmochimica Acta,54,2709,10.1016/0016-7037(90)90006-7,"Zhang 2010 Table 1 xls, Entry# 998"
DDB000989,1.0.0,isothermal_d,,Al,,,,chemical,effective_binary,unspecified,melt,Di80An20-Di60An40,,,,other,,,false,false,Di80An20-Di60An40; SiO2=51.8;Al2O3=10.99;MgO=13.03;CaO=24.17,wt_pct_oxide,51.8,,10.99,,,,,,13.03,24.17,,,,,,,,anhydrous_total=99.99,,,,,,,1873.15,1873.15,1873.15,1873.15,K,1000000000,1000000000,1000000000,1000,MPa,,,,,piston_cylinder,900,,,,,,,,,,,,,,,,,,1.5e-10,-9.82390874094,,,1.5e-10,m2/s,,,,EPMA,diffusion_couple,Electron microprobe,true,,,false,use_with_caution,,,provenance=compilation_2010; v0_source=zhang_table1; Type_of_dif_as_printed=SEBD; Type_of_exp_as_printed=diffusion couple; Analytical_as_printed=Electron microprobe; Apparatus_as_printed=PCA; Capsule_as_printed=Pt; pres_medium_as_printed=solid; R unstated in spreadsheet; compiler gas_constant_used_j_mol_k=8.314,supplement,"Holycross, M.",2026-08-31,draft,Kubicki1990GCA 54; 2709,Kubicki,1990,,Geochimica et Cosmochimica Acta,54,2709,10.1016/0016-7037(90)90006-7,"Zhang 2010 Table 1 xls, Entry# 999"
DDB000990,1.0.0,isothermal_d,,Al,,,,chemical,effective_binary,unspecified,melt,Di80An20-Di60An40,,,,other,,,false,false,Di80An20-Di60An40; SiO2=51.8;Al2O3=10.99;MgO=13.03;CaO=24.17,wt_pct_oxide,51.8,,10.99,,,,,,13.03,24.17,,,,,,,,anhydrous_total=99.99,,,,,,,1873.15,1873.15,1873.15,1873.15,K,2000000000,2000000000,2000000000,2000,MPa,,,,,piston_cylinder,900,,,,,,,,,,,,,,,,,,6e-11,-10.2218487496,,,6e-11,m2/s,,,,EPMA,diffusion_couple,Electron microprobe,true,,,false,use_with_caution,,,provenance=compilation_2010; v0_source=zhang_table1; Type_of_dif_as_printed=SEBD; Type_of_exp_as_printed=diffusion couple; Analytical_as_printed=Electron microprobe; Apparatus_as_printed=PCA; Capsule_as_printed=Pt; pres_medium_as_printed=solid; R unstated in spreadsheet; compiler gas_constant_used_j_mol_k=8.314,supplement,"Holycross, M.",2026-08-31,draft,Kubicki1990GCA 54; 2709,Kubicki,1990,,Geochimica et Cosmochimica Acta,54,2709,10.1016/0016-7037(90)90006-7,"Zhang 2010 Table 1 xls, Entry# 1000"
DDB000991,1.0.0,isothermal_d,,Al,,,,chemical,effective_binary,unspecified,melt,Di80An20-Di40An60,,,,melt_simple,,,false,false,Di80An20-Di40An60; SiO2=50.57;Al2O3=14.66;MgO=11.17;CaO=23.6,wt_pct_oxide,50.57,,14.66,,,,,,11.17,23.6,,,,,,,,anhydrous_total=100,,,,,,,1873.15,1873.15,1873.15,1873.15,K,200000000,200000000,200000000,200,MPa,,,,,piston_cylinder,600,,,,,,,,,,,,,,,,,,1e-10,-10,,,1e-10,m2/s,,,,EPMA,diffusion_couple,Electron microprobe,true,,,false,use_with_caution,,,provenance=compilation_2010; v0_source=zhang_table1; Type_of_dif_as_printed=SEBD; Type_of_exp_as_printed=diffusion couple; Analytical_as_printed=Electron microprobe; Apparatus_as_printed=PCA; Capsule_as_printed=Pt; pres_medium_as_printed=solid; R unstated in spreadsheet; compiler gas_constant_used_j_mol_k=8.314,supplement,"Holycross, M.",2026-08-31,draft,Kubicki1990GCA 54; 2709,Kubicki,1990,,Geochimica et Cosmochimica Acta,54,2709,10.1016/0016-7037(90)90006-7,"Zhang 2010 Table 1 xls, Entry# 1001"
DDB000992,1.0.0,isothermal_d,,Al,,,,chemical,effective_binary,unspecified,melt,Di60An40-Di40An60,,,,melt_simple,,,false,false,Di60An40-Di40An60; SiO2=49.34;Al2O3=18.32;MgO=9.31;CaO=23.03,wt_pct_oxide,49.34,,18.32,,,,,,9.31,23.03,,,,,,,,anhydrous_total=100,,,,,,,1873.15,1873.15,1873.15,1873.15,K,1000000000,1000000000,1000000000,1000,MPa,,,,,piston_cylinder,1800,,,,,,,,,,,,,,,,,,1.1e-10,-9.95860731484,,,1.1e-10,m2/s,,,,EPMA,diffusion_couple,Electron microprobe,true,,,false,use_with_caution,,,provenance=compilation_2010; v0_source=zhang_table1; Type_of_dif_as_printed=SEBD; Type_of_exp_as_printed=diffusion couple; Analytical_as_printed=Electron microprobe; Apparatus_as_printed=PCA; Capsule_as_printed=Pt; pres_medium_as_printed=solid; R unstated in spreadsheet; compiler gas_constant_used_j_mol_k=8.314,supplement,"Holycross, M.",2026-08-31,draft,Kubicki1990GCA 54; 2709,Kubicki,1990,,Geochimica et Cosmochimica Acta,54,2709,10.1016/0016-7037(90)90006-7,"Zhang 2010 Table 1 xls, Entry# 1002"
DDB000993,1.0.0,isothermal_d,,Al,,,,chemical,effective_binary,unspecified,melt,Di60An40-Di40An60,,,,melt_simple,,,false,false,Di60An40-Di40An60; SiO2=49.34;Al2O3=18.32;MgO=9.31;CaO=23.03,wt_pct_oxide,49.34,,18.32,,,,,,9.31,23.03,,,,,,,,anhydrous_total=100,,,,,,,1873.15,1873.15,1873.15,1873.15,K,800000000,800000000,800000000,800,MPa,,,,,piston_cylinder,900,,,,,,,,,,,,,,,,,,1.4e-10,-9.85387196432,,,1.4e-10,m2/s,,,,EPMA,diffusion_couple,Electron microprobe,true,,,false,use_with_caution,,,provenance=compilation_2010; v0_source=zhang_table1; Type_of_dif_as_printed=SEBD; Type_of_exp_as_printed=diffusion couple; Analytical_as_printed=Electron microprobe; Apparatus_as_printed=PCA; Capsule_as_printed=Pt; pres_medium_as_printed=solid; R unstated in spreadsheet; compiler gas_constant_used_j_mol_k=8.314,supplement,"Holycross, M.",2026-08-31,draft,Kubicki1990GCA 54; 2709,Kubicki,1990,,Geochimica et Cosmochimica Acta,54,2709,10.1016/0016-7037(90)90006-7,"Zhang 2010 Table 1 xls, Entry# 1003"
DDB000994,1.0.0,isothermal_d,,Al,,,,chemical,effective_binary,unspecified,melt,Di60An40-Di40An60,,,,melt_simple,,,false,false,Di60An40-Di40An60; SiO2=49.34;Al2O3=18.32;MgO=9.31;CaO=23.03,wt_pct_oxide,49.34,,18.32,,,,,,9.31,23.03,,,,,,,,anhydrous_total=100,,,,,,,1923.15,1923.15,1923.15,1923.15,K,700000000,700000000,700000000,700,MPa,,,,,piston_cylinder,420,,,,,,,,,,,,,,,,,,1.1e-10,-9.95860731484,,,1.1e-10,m2/s,,,,EPMA,diffusion_couple,Electron microprobe,true,,,false,use_with_caution,,,provenance=compilation_2010; v0_source=zhang_table1; Type_of_dif_as_printed=SEBD; Type_of_exp_as_printed=diffusion couple; Analytical_as_printed=Electron microprobe; Apparatus_as_printed=PCA; Capsule_as_printed=Pt; pres_medium_as_printed=solid; R unstated in spreadsheet; compiler gas_constant_used_j_mol_k=8.314,supplement,"Holycross, M.",2026-08-31,draft,Kubicki1990GCA 54; 2709,Kubicki,1990,,Geochimica et Cosmochimica Acta,54,2709,10.1016/0016-7037(90)90006-7,"Zhang 2010 Table 1 xls, Entry# 1004"
DDB000995,1.0.0,isothermal_d,,Al,,,,chemical,effective_binary,unspecified,melt,Di60An40-Di40An60,,,,melt_simple,,,false,false,Di60An40-Di40An60; SiO2=49.34;Al2O3=18.32;MgO=9.31;CaO=23.03,wt_pct_oxide,49.34,,18.32,,,,,,9.31,23.03,,,,,,,,anhydrous_total=100,,,,,,,1743.15,1743.15,1743.15,1743.15,K,200000000,200000000,200000000,200,MPa,,,,,piston_cylinder,600,,,,,,,,,,,,,,,,,,3e-11,-10.5228787453,,,3e-11,m2/s,,,,EPMA,diffusion_couple,Electron microprobe,true,,,false,use_with_caution,,,provenance=compilation_2010; v0_source=zhang_table1; Type_of_dif_as_printed=SEBD; Type_of_exp_as_printed=diffusion couple; Analytical_as_printed=Electron microprobe; Apparatus_as_printed=PCA; Capsule_as_printed=Pt; pres_medium_as_printed=solid; R unstated in spreadsheet; compiler gas_constant_used_j_mol_k=8.314,supplement,"Holycross, M.",2026-08-31,draft,Kubicki1990GCA 54; 2709,Kubicki,1990,,Geochimica et Cosmochimica Acta,54,2709,10.1016/0016-7037(90)90006-7,"Zhang 2010 Table 1 xls, Entry# 1005"
DDB000996,1.0.0,isothermal_d,,Al,,,,chemical,effective_binary,unspecified,melt,Di60An40-Di40An60,,,,melt_simple,,,false,false,Di60An40-Di40An60; SiO2=49.34;Al2O3=18.32;MgO=9.31;CaO=23.03,wt_pct_oxide,49.34,,18.32,,,,,,9.31,23.03,,,,,,,,anhydrous_total=100,,,,,,,1753.15,1753.15,1753.15,1753.15,K,200000000,200000000,200000000,200,MPa,,,,,piston_cylinder,300,,,,,,,,,,,,,,,,,,1.4e-10,-9.85387196432,,,1.4e-10,m2/s,,,,EPMA,diffusion_couple,Electron microprobe,true,,,false,use_with_caution,,,provenance=compilation_2010; v0_source=zhang_table1; Type_of_dif_as_printed=SEBD; Type_of_exp_as_printed=diffusion couple; Analytical_as_printed=Electron microprobe; Apparatus_as_printed=PCA; Capsule_as_printed=Pt; pres_medium_as_printed=solid; R unstated in spreadsheet; compiler gas_constant_used_j_mol_k=8.314,supplement,"Holycross, M.",2026-08-31,draft,Kubicki1990GCA 54; 2709,Kubicki,1990,,Geochimica et Cosmochimica Acta,54,2709,10.1016/0016-7037(90)90006-7,"Zhang 2010 Table 1 xls, Entry# 1006"
DDB000997,1.0.0,isothermal_d,,Al,,,,chemical,effective_binary,unspecified,melt,Di60An40-Di40An60,,,,melt_simple,,,false,false,Di60An40-Di40An60; SiO2=49.34;Al2O3=18.32;MgO=9.31;CaO=23.03,wt_pct_oxide,49.34,,18.32,,,,,,9.31,23.03,,,,,,,,anhydrous_total=100,,,,,,,1823.15,1823.15,1823.15,1823.15,K,200000000,200000000,200000000,200,MPa,,,,,piston_cylinder,900,,,,,,,,,,,,,,,,,,9e-11,-10.0457574906,,,9e-11,m2/s,,,,EPMA,diffusion_couple,Electron microprobe,true,,,false,use_with_caution,,,provenance=compilation_2010; v0_source=zhang_table1; Type_of_dif_as_printed=SEBD; Type_of_exp_as_printed=diffusion couple; Analytical_as_printed=Electron microprobe; Apparatus_as_printed=PCA; Capsule_as_printed=Pt; pres_medium_as_printed=solid; R unstated in spreadsheet; compiler gas_constant_used_j_mol_k=8.314,supplement,"Holycross, M.",2026-08-31,draft,Kubicki1990GCA 54; 2709,Kubicki,1990,,Geochimica et Cosmochimica Acta,54,2709,10.1016/0016-7037(90)90006-7,"Zhang 2010 Table 1 xls, Entry# 1007"
DDB000998,1.0.0,isothermal_d,,Al,,,,chemical,effective_binary,unspecified,melt,Di60An40-Di40An60,,,,melt_simple,,,false,false,Di60An40-Di40An60; SiO2=49.34;Al2O3=18.32;MgO=9.31;CaO=23.03,wt_pct_oxide,49.34,,18.32,,,,,,9.31,23.03,,,,,,,,anhydrous_total=100,,,,,,,1873.15,1873.15,1873.15,1873.15,K,200000000,200000000,200000000,200,MPa,,,,,piston_cylinder,600,,,,,,,,,,,,,,,,,,2.5e-10,-9.60205999133,,,2.5e-10,m2/s,,,,EPMA,diffusion_couple,Electron microprobe,true,,,false,use_with_caution,,,provenance=compilation_2010; v0_source=zhang_table1; Type_of_dif_as_printed=SEBD; Type_of_exp_as_printed=diffusion couple; Analytical_as_printed=Electron microprobe; Apparatus_as_printed=PCA; Capsule_as_printed=Pt; pres_medium_as_printed=solid; R unstated in spreadsheet; compiler gas_constant_used_j_mol_k=8.314,supplement,"Holycross, M.",2026-08-31,draft,Kubicki1990GCA 54; 2709,Kubicki,1990,,Geochimica et Cosmochimica Acta,54,2709,10.1016/0016-7037(90)90006-7,"Zhang 2010 Table 1 xls, Entry# 1008"
DDB000999,1.0.0,isothermal_d,,Al,,,,chemical,effective_binary,unspecified,melt,Di60An40-Di40An60,,,,melt_simple,,,false,false,Di60An40-Di40An60; SiO2=49.34;Al2O3=18.32;MgO=9.31;CaO=23.03,wt_pct_oxide,49.34,,18.32,,,,,,9.31,23.03,,,,,,,,anhydrous_total=100,,,,,,,1963.15,1963.15,1963.15,1963.15,K,200000000,200000000,200000000,200,MPa,,,,,piston_cylinder,300,,,,,,,,,,,,,,,,,,3.2e-10,-9.49485002168,,,3.2e-10,m2/s,,,,EPMA,diffusion_couple,Electron microprobe,true,,,false,use_with_caution,,,provenance=compilation_2010; v0_source=zhang_table1; Type_of_dif_as_printed=SEBD; Type_of_exp_as_printed=diffusion couple; Analytical_as_printed=Electron microprobe; Apparatus_as_printed=PCA; Capsule_as_printed=Pt; pres_medium_as_printed=solid; R unstated in spreadsheet; compiler gas_constant_used_j_mol_k=8.314,supplement,"Holycross, M.",2026-08-31,draft,Kubicki1990GCA 54; 2709,Kubicki,1990,,Geochimica et Cosmochimica Acta,54,2709,10.1016/0016-7037(90)90006-7,"Zhang 2010 Table 1 xls, Entry# 1009"
DDB001000,1.0.0,isothermal_d,,Al,,,,chemical,effective_binary,unspecified,melt,Di80An20-Di60An40,,,,other,,,false,false,Di80An20-Di60An40; SiO2=51.8;Al2O3=10.99;MgO=13.03;CaO=24.17,wt_pct_oxide,51.8,,10.99,,,,,,13.03,24.17,,,,,,,,anhydrous_total=99.99,,,,,,,1633.15,1633.15,1633.15,1633.15,K,100000,100000,100000,0.1,MPa,,,,,one_atm_furnace,3000,,,,,,,,,,,,,,,,,,2e-11,-10.6989700043,,,2e-11,m2/s,,,,EPMA,diffusion_couple,Electron microprobe,true,,,false,use_with_caution,,,provenance=compilation_2010; v0_source=zhang_table1; Type_of_dif_as_printed=SEBD; Type_of_exp_as_printed=diffusion couple; Analytical_as_printed=Electron microprobe; Apparatus_as_printed=furnace; Capsule_as_printed=Pt; pres_medium_as_printed=Air; R unstated in spreadsheet; compiler gas_constant_used_j_mol_k=8.314,supplement,"Holycross, M.",2026-08-31,draft,Kubicki1990GCA 54; 2709,Kubicki,1990,,Geochimica et Cosmochimica Acta,54,2709,10.1016/0016-7037(90)90006-7,"Zhang 2010 Table 1 xls, Entry# 1010"
DDB001001,1.0.0,isothermal_d,,Al,,,,chemical,effective_binary,unspecified,melt,Wet Andesite5-rhyolite7,,,,melt_rhyolite,,,false,false,wet andesite5-rhyolite7; SiO2=67.54;TiO2=0.32;Al2O3=14.835;FeOt=2.655;MnO=0.04;MgO=0.85;CaO=2.785;Na2O=7.09;K2O=3.125,wt_pct_oxide,67.54,0.32,14.835,,2.655,,,0.04,0.85,2.785,7.09,3.125,,,,,,anhydrous_total=99.24,true,2.7,,,,,1673.15,1673.15,1673.15,1673.15,K,1000000000,1000000000,1000000000,1000,MPa,,,,,piston_cylinder,720,,,,,,,,,,,,,,,,,,5.32e-12,-11.2740883677,,,5.32e-12,m2/s,,,,EPMA,diffusion_couple,Electron microprobe,true,,true,false,use_with_caution,,,provenance=compilation_2010; v0_source=zhang_table1; Type_of_dif_as_printed=SEBD; 1s_error_as_printed=3.8e-13 (on D or lnD unspecified; not converted); C_range_as_printed=12.65 to 17.02; Type_of_exp_as_printed=diffusion couple; Analytical_as_printed=Electron microprobe; Apparatus_as_printed=Piston-cylinder; Capsule_as_printed=graphit+Pt; pres_medium_as_printed=pyrex and NaCl; R unstated in spreadsheet; compiler gas_constant_used_j_mol_k=8.314,supplement,"Holycross, M.",2026-08-31,draft,Baker1994CMP 117; 203,Baker,1994,,Contributions to Mineralogy and Petrology,117,203,10.1007/bf00286843,"Zhang 2010 Table 1 xls, Entry# 1011; Run# VG-17"
DDB001002,1.0.0,isothermal_d,,Al,,,,chemical,effective_binary,unspecified,melt,Wet Andesite5-rhyolite7,,,,melt_rhyolite,,,false,false,wet andesite5-rhyolite7; SiO2=67.54;TiO2=0.32;Al2O3=14.835;FeOt=2.655;MnO=0.04;MgO=0.85;CaO=2.785;Na2O=7.09;K2O=3.125,wt_pct_oxide,67.54,0.32,14.835,,2.655,,,0.04,0.85,2.785,7.09,3.125,,,,,,anhydrous_total=99.24,true,3.2,,,,,1473.15,1473.15,1473.15,1473.15,K,1000000000,1000000000,1000000000,1000,MPa,,,,,piston_cylinder,2760,,,,,,,,,,,,,,,,,,3.86e-12,-11.4134126953,,,3.86e-12,m2/s,,,,EPMA,diffusion_couple,Electron microprobe,true,,true,false,use_with_caution,,,provenance=compilation_2010; v0_source=zhang_table1; Type_of_dif_as_printed=SEBD; 1s_error_as_printed=3e-13 (on D or lnD unspecified; not converted); C_range_as_printed=12.65 to 17.02; Type_of_exp_as_printed=diffusion couple; Analytical_as_printed=Electron microprobe; Apparatus_as_printed=Piston-cylinder; Capsule_as_printed=graphit+Pt; pres_medium_as_printed=pyrex and NaCl; R unstated in spreadsheet; compiler gas_constant_used_j_mol_k=8.314,supplement,"Holycross, M.",2026-08-31,draft,Baker1994CMP 117; 203,Baker,1994,,Contributions to Mineralogy and Petrology,117,203,10.1007/bf00286843,"Zhang 2010 Table 1 xls, Entry# 1012; Run# VG-1"
DDB001003,1.0.0,isothermal_d,,Al,,,,chemical,effective_binary,unspecified,melt,Wet Andesite5-rhyolite7,,,,melt_rhyolite,,,false,false,wet andesite5-rhyolite7; SiO2=67.54;TiO2=0.32;Al2O3=14.835;FeOt=2.655;MnO=0.04;MgO=0.85;CaO=2.785;Na2O=7.09;K2O=3.125,wt_pct_oxide,67.54,0.32,14.835,,2.655,,,0.04,0.85,2.785,7.09,3.125,,,,,,anhydrous_total=99.24,true,3.2,,,,,1473.15,1473.15,1473.15,1473.15,K,1000000000,1000000000,1000000000,1000,MPa,,,,,piston_cylinder,1080,,,,,,,,,,,,,,,,,,5.22e-13,-12.282329497,,,5.22e-13,m2/s,,,,EPMA,diffusion_couple,Electron microprobe,true,,true,false,use_with_caution,,,provenance=compilation_2010; v0_source=zhang_table1; Type_of_dif_as_printed=SEBD; 1s_error_as_printed=9.6e-14 (on D or lnD unspecified; not converted); C_range_as_printed=12.65 to 17.02; Type_of_exp_as_printed=diffusion couple; Analytical_as_printed=Electron microprobe; Apparatus_as_printed=Piston-cylinder; Capsule_as_printed=graphit+Pt; pres_medium_as_printed=pyrex and NaCl; R unstated in spreadsheet; compiler gas_constant_used_j_mol_k=8.314,supplement,"Holycross, M.",2026-08-31,draft,Baker1994CMP 117; 203,Baker,1994,,Contributions to Mineralogy and Petrology,117,203,10.1007/bf00286843,"Zhang 2010 Table 1 xls, Entry# 1013; Run# VG-27"
DDB001004,1.0.0,isothermal_d,,Al,,,,chemical,effective_binary,unspecified,melt,Wet Andesite5-rhyolite7,,,,melt_rhyolite,,,false,false,wet andesite5-rhyolite7; SiO2=67.54;TiO2=0.32;Al2O3=14.835;FeOt=2.655;MnO=0.04;MgO=0.85;CaO=2.785;Na2O=7.09;K2O=3.125,wt_pct_oxide,67.54,0.32,14.835,,2.655,,,0.04,0.85,2.785,7.09,3.125,,,,,,anhydrous_total=99.24,true,3.5,,,,,1573.15,1573.15,1573.15,1573.15,K,1000000000,1000000000,1000000000,1000,MPa,,,,,piston_cylinder,1080,,,,,,,,,,,,,,,,,,1.89e-12,-11.7235381958,,,1.89e-12,m2/s,,,,EPMA,diffusion_couple,Electron microprobe,true,,true,false,use_with_caution,,,provenance=compilation_2010; v0_source=zhang_table1; Type_of_dif_as_printed=SEBD; 1s_error_as_printed=5.8e-13 (on D or lnD unspecified; not converted); C_range_as_printed=12.65 to 17.02; Type_of_exp_as_printed=diffusion couple; Analytical_as_printed=Electron microprobe; Apparatus_as_printed=Piston-cylinder; Capsule_as_printed=graphit+Pt; pres_medium_as_printed=pyrex and NaCl; R unstated in spreadsheet; compiler gas_constant_used_j_mol_k=8.314,supplement,"Holycross, M.",2026-08-31,draft,Baker1994CMP 117; 203,Baker,1994,,Contributions to Mineralogy and Petrology,117,203,10.1007/bf00286843,"Zhang 2010 Table 1 xls, Entry# 1014; Run# VG-15"
DDB001005,1.0.0,isothermal_d,,Al,,,,chemical,effective_binary,unspecified,melt,Wet Andesite5-rhyolite7,,,,melt_rhyolite,,,false,false,wet andesite5-rhyolite7; SiO2=67.54;TiO2=0.32;Al2O3=14.835;FeOt=2.655;MnO=0.04;MgO=0.85;CaO=2.785;Na2O=7.09;K2O=3.125,wt_pct_oxide,67.54,0.32,14.835,,2.655,,,0.04,0.85,2.785,7.09,3.125,,,,,,anhydrous_total=99.24,true,3.6,,,,,1373.15,1373.15,1373.15,1373.15,K,1000000000,1000000000,1000000000,1000,MPa,,,,,piston_cylinder,1800,,,,,,,,,,,,,,,,,,4.52e-13,-12.3448615652,,,4.52e-13,m2/s,,,,EPMA,diffusion_couple,Electron microprobe,true,,true,false,use_with_caution,,,provenance=compilation_2010; v0_source=zhang_table1; Type_of_dif_as_printed=SEBD; 1s_error_as_printed=4.5e-14 (on D or lnD unspecified; not converted); C_range_as_printed=12.65 to 17.02; Type_of_exp_as_printed=diffusion couple; Analytical_as_printed=Electron microprobe; Apparatus_as_printed=Piston-cylinder; Capsule_as_printed=graphit+Pt; pres_medium_as_printed=pyrex and NaCl; R unstated in spreadsheet; compiler gas_constant_used_j_mol_k=8.314,supplement,"Holycross, M.",2026-08-31,draft,Baker1994CMP 117; 203,Baker,1994,,Contributions to Mineralogy and Petrology,117,203,10.1007/bf00286843,"Zhang 2010 Table 1 xls, Entry# 1015; Run# VG-9"
DDB001006,1.0.0,isothermal_d,,Al,,,,chemical,effective_binary,unspecified,melt,Wet Andesite5-rhyolite7,,,,melt_rhyolite,,,false,false,wet andesite5-rhyolite7; SiO2=67.54;TiO2=0.32;Al2O3=14.835;FeOt=2.655;MnO=0.04;MgO=0.85;CaO=2.785;Na2O=7.09;K2O=3.125,wt_pct_oxide,67.54,0.32,14.835,,2.655,,,0.04,0.85,2.785,7.09,3.125,,,,,,anhydrous_total=99.24,true,5.6,,,,,1573.15,1573.15,1573.15,1573.15,K,1000000000,1000000000,1000000000,1000,MPa,,,,,piston_cylinder,1080,,,,,,,,,,,,,,,,,,2.56e-12,-11.5917600347,,,2.56e-12,m2/s,,,,EPMA,diffusion_couple,Electron microprobe,true,,true,false,use_with_caution,,,provenance=compilation_2010; v0_source=zhang_table1; Type_of_dif_as_printed=SEBD; 1s_error_as_printed=1.9e-13 (on D or lnD unspecified; not converted); C_range_as_printed=12.65 to 17.02; Type_of_exp_as_printed=diffusion couple; Analytical_as_printed=Electron microprobe; Apparatus_as_printed=Piston-cylinder; Capsule_as_printed=graphit+Pt; pres_medium_as_printed=pyrex and NaCl; R unstated in spreadsheet; compiler gas_constant_used_j_mol_k=8.314,supplement,"Holycross, M.",2026-08-31,draft,Baker1994CMP 117; 203,Baker,1994,,Contributions to Mineralogy and Petrology,117,203,10.1007/bf00286843,"Zhang 2010 Table 1 xls, Entry# 1016; Run# VG-16"
DDB001007,1.0.0,isothermal_d,,Al,,,,chemical,effective_binary,unspecified,melt,Wet Andesite5-rhyolite7,,,,melt_rhyolite,,,false,false,wet andesite5-rhyolite7; SiO2=67.54;TiO2=0.32;Al2O3=14.835;FeOt=2.655;MnO=0.04;MgO=0.85;CaO=2.785;Na2O=7.09;K2O=3.125,wt_pct_oxide,67.54,0.32,14.835,,2.655,,,0.04,0.85,2.785,7.09,3.125,,,,,,anhydrous_total=99.24,true,5.9,,,,,1473.15,1473.15,1473.15,1473.15,K,1000000000,1000000000,1000000000,1000,MPa,,,,,piston_cylinder,1080,,,,,,,,,,,,,,,,,,1.35e-12,-11.8696662315,,,1.35e-12,m2/s,,,,EPMA,diffusion_couple,Electron microprobe,true,,true,false,use_with_caution,,,provenance=compilation_2010; v0_source=zhang_table1; Type_of_dif_as_printed=SEBD; 1s_error_as_printed=2.3e-13 (on D or lnD unspecified; not converted); C_range_as_printed=12.65 to 17.02; Type_of_exp_as_printed=diffusion couple; Analytical_as_printed=Electron microprobe; Apparatus_as_printed=Piston-cylinder; Capsule_as_printed=graphit+Pt; pres_medium_as_printed=pyrex and NaCl; R unstated in spreadsheet; compiler gas_constant_used_j_mol_k=8.314,supplement,"Holycross, M.",2026-08-31,draft,Baker1994CMP 117; 203,Baker,1994,,Contributions to Mineralogy and Petrology,117,203,10.1007/bf00286843,"Zhang 2010 Table 1 xls, Entry# 1017; Run# VG-28a"
DDB001008,1.0.0,isothermal_d,,Al,,,,chemical,effective_binary,unspecified,melt,Wet Andesite5-rhyolite7,,,,melt_rhyolite,,,false,false,wet andesite5-rhyolite7; SiO2=67.54;TiO2=0.32;Al2O3=14.835;FeOt=2.655;MnO=0.04;MgO=0.85;CaO=2.785;Na2O=7.09;K2O=3.125,wt_pct_oxide,67.54,0.32,14.835,,2.655,,,0.04,0.85,2.785,7.09,3.125,,,,,,anhydrous_total=99.24,true,5.9,,,,,1473.15,1473.15,1473.15,1473.15,K,1000000000,1000000000,1000000000,1000,MPa,,,,,piston_cylinder,1080,,,,,,,,,,,,,,,,,,1.58e-12,-11.801342913,,,1.58e-12,m2/s,,,,EPMA,diffusion_couple,Electron microprobe,true,,true,false,use_with_caution,,,provenance=compilation_2010; v0_source=zhang_table1; Type_of_dif_as_printed=SEBD; 1s_error_as_printed=4.4e-13 (on D or lnD unspecified; not converted); C_range_as_printed=12.65 to 17.02; Type_of_exp_as_printed=diffusion couple; Analytical_as_printed=Electron microprobe; Apparatus_as_printed=Piston-cylinder; Capsule_as_printed=graphit+Pt; pres_medium_as_printed=pyrex and NaCl; R unstated in spreadsheet; compiler gas_constant_used_j_mol_k=8.314,supplement,"Holycross, M.",2026-08-31,draft,Baker1994CMP 117; 203,Baker,1994,,Contributions to Mineralogy and Petrology,117,203,10.1007/bf00286843,"Zhang 2010 Table 1 xls, Entry# 1018; Run# VG-28b"
DDB001009,1.0.0,isothermal_d,,Al,,,,chemical,effective_binary,unspecified,melt,Wet Andesite5-rhyolite7,,,,melt_rhyolite,,,false,false,wet andesite5-rhyolite7; SiO2=67.54;TiO2=0.32;Al2O3=14.835;FeOt=2.655;MnO=0.04;MgO=0.85;CaO=2.785;Na2O=7.09;K2O=3.125,wt_pct_oxide,67.54,0.32,14.835,,2.655,,,0.04,0.85,2.785,7.09,3.125,,,,,,anhydrous_total=99.24,true,6.1,,,,,1673.15,1673.15,1673.15,1673.15,K,1000000000,1000000000,1000000000,1000,MPa,,,,,piston_cylinder,720,,,,,,,,,,,,,,,,,,4.78e-12,-11.3205721034,,,4.78e-12,m2/s,,,,EPMA,diffusion_couple,Electron microprobe,true,,true,false,use_with_caution,,,provenance=compilation_2010; v0_source=zhang_table1; Type_of_dif_as_printed=SEBD; 1s_error_as_printed=6.55e-13 (on D or lnD unspecified; not converted); C_range_as_printed=12.65 to 17.02; Type_of_exp_as_printed=diffusion couple; Analytical_as_printed=Electron microprobe; Apparatus_as_printed=Piston-cylinder; Capsule_as_printed=graphit+Pt; pres_medium_as_printed=pyrex and NaCl; R unstated in spreadsheet; compiler gas_constant_used_j_mol_k=8.314,supplement,"Holycross, M.",2026-08-31,draft,Baker1994CMP 117; 203,Baker,1994,,Contributions to Mineralogy and Petrology,117,203,10.1007/bf00286843,"Zhang 2010 Table 1 xls, Entry# 1019; Run# VG-18"
DDB001010,1.0.0,isothermal_d,,Al,,,,chemical,effective_binary,unspecified,melt,Wet Andesite5-rhyolite7,,,,melt_rhyolite,,,false,false,wet andesite5-rhyolite7; SiO2=67.54;TiO2=0.32;Al2O3=14.835;FeOt=2.655;MnO=0.04;MgO=0.85;CaO=2.785;Na2O=7.09;K2O=3.125,wt_pct_oxide,67.54,0.32,14.835,,2.655,,,0.04,0.85,2.785,7.09,3.125,,,,,,anhydrous_total=99.24,true,6.3,,,,,1373.15,1373.15,1373.15,1373.15,K,1000000000,1000000000,1000000000,1000,MPa,,,,,piston_cylinder,1800,,,,,,,,,,,,,,,,,,8.18e-13,-12.0872466963,,,8.18e-13,m2/s,,,,EPMA,diffusion_couple,Electron microprobe,true,,true,false,use_with_caution,,,provenance=compilation_2010; v0_source=zhang_table1; Type_of_dif_as_printed=SEBD; 1s_error_as_printed=9.4e-14 (on D or lnD unspecified; not converted); C_range_as_printed=12.65 to 17.02; Type_of_exp_as_printed=diffusion couple; Analytical_as_printed=Electron microprobe; Apparatus_as_printed=Piston-cylinder; Capsule_as_printed=graphit+Pt; pres_medium_as_printed=pyrex and NaCl; R unstated in spreadsheet; compiler gas_constant_used_j_mol_k=8.314,supplement,"Holycross, M.",2026-08-31,draft,Baker1994CMP 117; 203,Baker,1994,,Contributions to Mineralogy and Petrology,117,203,10.1007/bf00286843,"Zhang 2010 Table 1 xls, Entry# 1020; Run# VG-20"
DDB001011,1.0.0,isothermal_d,,Al,,,,chemical,effective_binary,unspecified,melt,Wet Andesite5-rhyolite7,,,,melt_rhyolite,,,false,false,wet andesite5-rhyolite7; SiO2=67.54;TiO2=0.32;Al2O3=14.835;FeOt=2.655;MnO=0.04;MgO=0.85;CaO=2.785;Na2O=7.09;K2O=3.125,wt_pct_oxide,67.54,0.32,14.835,,2.655,,,0.04,0.85,2.785,7.09,3.125,,,,,,anhydrous_total=99.24,true,6.3,,,,,1373.15,1373.15,1373.15,1373.15,K,1000000000,1000000000,1000000000,1000,MPa,,,,,piston_cylinder,7200,,,,,,,,,,,,,,,,,,9.12e-13,-12.0400051617,,,9.12e-13,m2/s,,,,EPMA,diffusion_couple,Electron microprobe,true,,true,false,use_with_caution,,,provenance=compilation_2010; v0_source=zhang_table1; Type_of_dif_as_printed=SEBD; 1s_error_as_printed=1.57e-13 (on D or lnD unspecified; not converted); C_range_as_printed=12.65 to 17.02; Type_of_exp_as_printed=diffusion couple; Analytical_as_printed=Electron microprobe; Apparatus_as_printed=Piston-cylinder; Capsule_as_printed=graphit+Pt; pres_medium_as_printed=pyrex and NaCl; R unstated in spreadsheet; compiler gas_constant_used_j_mol_k=8.314,supplement,"Holycross, M.",2026-08-31,draft,Baker1994CMP 117; 203,Baker,1994,,Contributions to Mineralogy and Petrology,117,203,10.1007/bf00286843,"Zhang 2010 Table 1 xls, Entry# 1021; Run# VG-6"
DDB001012,1.0.0,isothermal_d,,Al,,,,chemical,effective_binary,unspecified,melt,Wet Andesite3-rhyolite16,,,,melt_rhyolite,,,false,false,wet Andesite3-rhyolite16; SiO2=68;TiO2=0.11;Al2O3=14.9;FeOt=5.19;MnO=0.03;MgO=1.62;CaO=4.2;Na2O=4.125;K2O=2.165,wt_pct_oxide,68,0.11,14.9,,5.19,,,0.03,1.62,4.2,4.125,2.165,,,,,,anhydrous_total=100.34,true,0.59,,,,,1523.15,1523.15,1523.15,1523.15,K,1000000000,1000000000,1000000000,1000,MPa,,,,,piston_cylinder,1800,,,,,,,,,,,,,,,,,,2.2e-13,-12.6575773192,,,2.2e-13,m2/s,,,,EPMA,diffusion_couple,Electron microprobe,true,,,false,use_with_caution,,,provenance=compilation_2010; v0_source=zhang_table1; Type_of_dif_as_printed=SEBD; Type_of_exp_as_printed=diffusion couple; Analytical_as_printed=Electron microprobe; Apparatus_as_printed=PCA; Capsule_as_printed=Pt; pres_medium_as_printed=CaF2; R unstated in spreadsheet; compiler gas_constant_used_j_mol_k=8.314,supplement,"Holycross, M.",2026-08-31,draft,VanDerLaan1994EPSL 123; 155,VanDerLaan,1994,,Earth and Planetary Science Letters,123,155,,"Zhang 2010 Table 1 xls, Entry# 1022; Run# 144"
DDB001013,1.0.0,isothermal_d,,Al,,26-,,self,none,unspecified,melt,CAS,,,,melt_simple,,,false,false,CAS; SiO2=65;Al2O3=15;CaO=20,wt_pct_oxide,65,,15,,,,,,,20,,,,,,,,anhydrous_total=100,,,,,,,1773.15,1773.15,1773.15,1773.15,K,1000000000,1000000000,1000000000,1000,MPa,,,,,piston_cylinder,10260,,,,,,,,,,,,,,,,,,4.8e-12,-11.3187587626,,,4.8e-12,m2/s,,,,SIMS,diffusion_couple,SIMS,true,,,false,use_with_caution,,,provenance=compilation_2010; v0_source=zhang_table1; Type_of_dif_as_printed=Self; 1s_error_as_printed=1e-13 (on D or lnD unspecified; not converted); Type_of_exp_as_printed=diffusion couple; Analytical_as_printed=SIMS; Apparatus_as_printed=PCA; Capsule_as_printed=Pt and Mo; pres_medium_as_printed=NaC+pyrex+alumina; R unstated in spreadsheet; compiler gas_constant_used_j_mol_k=8.314,supplement,"Holycross, M.",2026-08-31,draft,Liang1996GCA 60; 4353,Liang,1996,,Geochimica et Cosmochimica Acta,60,4353,,"Zhang 2010 Table 1 xls, Entry# 1023; Run# AL13A-B"
DDB001014,1.0.0,isothermal_d,,Al,,26-,,self,none,unspecified,melt,CAS,,,,melt_simple,,,false,false,CAS; SiO2=65;Al2O3=10;CaO=25,wt_pct_oxide,65,,10,,,,,,,25,,,,,,,,anhydrous_total=100,,,,,,,1773.15,1773.15,1773.15,1773.15,K,1000000000,1000000000,1000000000,1000,MPa,,,,,piston_cylinder,10260,,,,,,,,,,,,,,,,,,6.5e-12,-11.1870866434,,,6.5e-12,m2/s,,,,SIMS,diffusion_couple,SIMS,true,,,false,use_with_caution,,,provenance=compilation_2010; v0_source=zhang_table1; Type_of_dif_as_printed=Self; 1s_error_as_printed=1e-13 (on D or lnD unspecified; not converted); Type_of_exp_as_printed=diffusion couple; Analytical_as_printed=SIMS; Apparatus_as_printed=PCA; Capsule_as_printed=Pt and Mo; pres_medium_as_printed=NaC+pyrex+alumina; R unstated in spreadsheet; compiler gas_constant_used_j_mol_k=8.314,supplement,"Holycross, M.",2026-08-31,draft,Liang1996GCA 60; 4353,Liang,1996,,Geochimica et Cosmochimica Acta,60,4353,,"Zhang 2010 Table 1 xls, Entry# 1024; Run# AL13A-C"
DDB001015,1.0.0,isothermal_d,,Al,,26-,,self,none,unspecified,melt,CAS,,,,melt_simple,,,false,false,CAS; SiO2=60;Al2O3=20;CaO=20,wt_pct_oxide,60,,20,,,,,,,20,,,,,,,,anhydrous_total=100,,,,,,,1773.15,1773.15,1773.15,1773.15,K,1000000000,1000000000,1000000000,1000,MPa,,,,,piston_cylinder,10260,,,,,,,,,,,,,,,,,,6.8e-12,-11.1674910873,,,6.8e-12,m2/s,,,,SIMS,diffusion_couple,SIMS,true,,,false,use_with_caution,,,provenance=compilation_2010; v0_source=zhang_table1; Type_of_dif_as_printed=Self; 1s_error_as_printed=1e-13 (on D or lnD unspecified; not converted); Type_of_exp_as_printed=diffusion couple; Analytical_as_printed=SIMS; Apparatus_as_printed=PCA; Capsule_as_printed=Pt and Mo; pres_medium_as_printed=NaC+pyrex+alumina; R unstated in spreadsheet; compiler gas_constant_used_j_mol_k=8.314,supplement,"Holycross, M.",2026-08-31,draft,Liang1996GCA 60; 4353,Liang,1996,,Geochimica et Cosmochimica Acta,60,4353,,"Zhang 2010 Table 1 xls, Entry# 1025; Run# AL13A-A"
DDB001016,1.0.0,isothermal_d,,Al,,26-,,self,none,unspecified,melt,CAS,,,,melt_simple,,,false,false,CAS; SiO2=60;Al2O3=15;CaO=20,wt_pct_oxide,60,,15,,,,,,,20,,,,,,,,anhydrous_total=100,,,,,,,1773.15,1773.15,1773.15,1773.15,K,1000000000,1000000000,1000000000,1000,MPa,,,,,piston_cylinder,10260,,,,,,,,,,,,,,,,,,6.5e-12,-11.1870866434,,,6.5e-12,m2/s,,,,SIMS,diffusion_couple,SIMS,true,,,false,use_with_caution,,,provenance=compilation_2010; v0_source=zhang_table1; Type_of_dif_as_printed=Self; 1s_error_as_printed=2e-13 (on D or lnD unspecified; not converted); Type_of_exp_as_printed=diffusion couple; Analytical_as_printed=SIMS; Apparatus_as_printed=PCA; Capsule_as_printed=Pt and Mo; pres_medium_as_printed=NaC+pyrex+alumina; R unstated in spreadsheet; compiler gas_constant_used_j_mol_k=8.314,supplement,"Holycross, M.",2026-08-31,draft,Liang1996GCA 60; 4353,Liang,1996,,Geochimica et Cosmochimica Acta,60,4353,,"Zhang 2010 Table 1 xls, Entry# 1026; Run# AL13A-D"
DDB001017,1.0.0,isothermal_d,,Al,,26-,,self,none,unspecified,melt,CAS,,,,melt_simple,,,false,false,CAS; SiO2=65;Al2O3=15;CaO=20,wt_pct_oxide,65,,15,,,,,,,20,,,,,,,,anhydrous_total=100,,,,,,,1773.15,1773.15,1773.15,1773.15,K,1000000000,1000000000,1000000000,1000,MPa,,,,,piston_cylinder,10800,,,,,,,,,,,,,,,,,,2.8e-12,-11.5528419687,,,2.8e-12,m2/s,,,,SIMS,diffusion_couple,SIMS,true,,,false,use_with_caution,,corrected; original=1.7E-12,provenance=compilation_2010; v0_source=zhang_table1; Type_of_dif_as_printed=Self; Type_of_exp_as_printed=diffusion couple; Analytical_as_printed=SIMS; Apparatus_as_printed=PCA; Capsule_as_printed=Pt and Mo; pres_medium_as_printed=NaC+pyrex+alumina; R unstated in spreadsheet; compiler gas_constant_used_j_mol_k=8.314,supplement,"Holycross, M.",2026-08-31,draft,Liang1996GCA 60; 4353,Liang,1996,,Geochimica et Cosmochimica Acta,60,4353,,"Zhang 2010 Table 1 xls, Entry# 1027; Run# AL13B-D"
DDB001018,1.0.0,isothermal_d,,Al,,26-,,self,none,unspecified,melt,CAS,,,,melt_simple,,,false,false,CAS; SiO2=65;Al2O3=10;CaO=25,wt_pct_oxide,65,,10,,,,,,,25,,,,,,,,anhydrous_total=100,,,,,,,1773.15,1773.15,1773.15,1773.15,K,1000000000,1000000000,1000000000,1000,MPa,,,,,piston_cylinder,10800,,,,,,,,,,,,,,,,,,7.7e-12,-11.1135092748,,,7.7e-12,m2/s,,,,SIMS,diffusion_couple,SIMS,true,,,false,use_with_caution,,corrected; original=4.6E-12,provenance=compilation_2010; v0_source=zhang_table1; Type_of_dif_as_printed=Self; Type_of_exp_as_printed=diffusion couple; Analytical_as_printed=SIMS; Apparatus_as_printed=PCA; Capsule_as_printed=Pt and Mo; pres_medium_as_printed=NaC+pyrex+alumina; R unstated in spreadsheet; compiler gas_constant_used_j_mol_k=8.314,supplement,"Holycross, M.",2026-08-31,draft,Liang1996GCA 60; 4353,Liang,1996,,Geochimica et Cosmochimica Acta,60,4353,,"Zhang 2010 Table 1 xls, Entry# 1028; Run# AL13B-C"
