Repository: holycrossm/diffusion-coefficients

# Experimental diffusion coefficients (minerals and silicate melts)

**Pre-release / not published.** Schema v1.0.0. This folder is a GitHub-ready living table: canonical data is CSV, new rows arrive by pull request, and a static page searches the file in the browser. Nothing here is a citable compilation of record.

This is a QA build of 4630 experimental rows (minerals and silicate melts). Most numbers are staged from the 2010 RiMG 72 tables. Do not treat the repo as published, complete, or peer-reviewed.

File: site/data/diffusion_coefficients.csv (part 29 of 136)
DDB001019,1.0.0,isothermal_d,,Al,,26-,,self,none,unspecified,melt,CAS,,,,melt_simple,,,false,false,CAS; SiO2=60;Al2O3=20;CaO=20,wt_pct_oxide,60,,20,,,,,,,20,,,,,,,,anhydrous_total=100,,,,,,,1773.15,1773.15,1773.15,1773.15,K,1000000000,1000000000,1000000000,1000,MPa,,,,,piston_cylinder,10800,,,,,,,,,,,,,,,,,,4.6e-12,-11.3372421683,,,4.6e-12,m2/s,,,,SIMS,diffusion_couple,SIMS,true,,,false,use_with_caution,,corrected; original=2.8E-12,provenance=compilation_2010; v0_source=zhang_table1; Type_of_dif_as_printed=Self; Type_of_exp_as_printed=diffusion couple; Analytical_as_printed=SIMS; Apparatus_as_printed=PCA; Capsule_as_printed=Pt and Mo; pres_medium_as_printed=NaC+pyrex+alumina; R unstated in spreadsheet; compiler gas_constant_used_j_mol_k=8.314,supplement,"Holycross, M.",2026-08-31,draft,Liang1996GCA 60; 4353,Liang,1996,,Geochimica et Cosmochimica Acta,60,4353,,"Zhang 2010 Table 1 xls, Entry# 1029; Run# AL13B-A"
DDB001020,1.0.0,isothermal_d,,Al,,26-,,self,none,unspecified,melt,CAS,,,,melt_simple,,,false,false,CAS; SiO2=60;Al2O3=15;CaO=20,wt_pct_oxide,60,,15,,,,,,,20,,,,,,,,anhydrous_total=100,,,,,,,1773.15,1773.15,1773.15,1773.15,K,1000000000,1000000000,1000000000,1000,MPa,,,,,piston_cylinder,10800,,,,,,,,,,,,,,,,,,7.4e-12,-11.1307682803,,,7.4e-12,m2/s,,,,SIMS,diffusion_couple,SIMS,true,,,false,use_with_caution,,corrected; original=4.4E-12,provenance=compilation_2010; v0_source=zhang_table1; Type_of_dif_as_printed=Self; Type_of_exp_as_printed=diffusion couple; Analytical_as_printed=SIMS; Apparatus_as_printed=PCA; Capsule_as_printed=Pt and Mo; pres_medium_as_printed=NaC+pyrex+alumina; R unstated in spreadsheet; compiler gas_constant_used_j_mol_k=8.314,supplement,"Holycross, M.",2026-08-31,draft,Liang1996GCA 60; 4353,Liang,1996,,Geochimica et Cosmochimica Acta,60,4353,,"Zhang 2010 Table 1 xls, Entry# 1030; Run# AL13B-B"
DDB001021,1.0.0,isothermal_d,,Al,,26-,,self,none,unspecified,melt,CAS10,,,,melt_simple,,,false,false,CAS10; SiO2=55;Al2O3=20;CaO=25,wt_pct_oxide,55,,20,,,,,,,25,,,,,,,,anhydrous_total=100,,,,,,,1773.15,1773.15,1773.15,1773.15,K,1000000000,1000000000,1000000000,1000,MPa,,,,,piston_cylinder,10800,,,,,,,,,,,,,,,,,,8.2e-12,-11.0861861476,,,8.2e-12,m2/s,,,,SIMS,diffusion_couple,SIMS,true,,,false,use_with_caution,,,provenance=compilation_2010; v0_source=zhang_table1; Type_of_dif_as_printed=Self; 1s_error_as_printed=1e-13 (on D or lnD unspecified; not converted); Type_of_exp_as_printed=diffusion couple; Analytical_as_printed=SIMS; Apparatus_as_printed=PCA; Capsule_as_printed=Pt and Mo; pres_medium_as_printed=NaC+pyrex+alumina; R unstated in spreadsheet; compiler gas_constant_used_j_mol_k=8.314,supplement,"Holycross, M.",2026-08-31,draft,Liang1996GCA 60; 4353,Liang,1996,,Geochimica et Cosmochimica Acta,60,4353,,"Zhang 2010 Table 1 xls, Entry# 1031; Run# AL23A-A"
DDB001022,1.0.0,isothermal_d,,Al,,26-,,self,none,unspecified,melt,CAS11,,,,melt_simple,,,false,false,CAS11; SiO2=55;Al2O3=15;CaO=30,wt_pct_oxide,55,,15,,,,,,,30,,,,,,,,anhydrous_total=100,,,,,,,1773.15,1773.15,1773.15,1773.15,K,1000000000,1000000000,1000000000,1000,MPa,,,,,piston_cylinder,10800,,,,,,,,,,,,,,,,,,1.99e-11,-10.7011469236,,,1.99e-11,m2/s,,,,SIMS,diffusion_couple,SIMS,true,,,false,use_with_caution,,,provenance=compilation_2010; v0_source=zhang_table1; Type_of_dif_as_printed=Self; 1s_error_as_printed=2e-13 (on D or lnD unspecified; not converted); Type_of_exp_as_printed=diffusion couple; Analytical_as_printed=SIMS; Apparatus_as_printed=PCA; Capsule_as_printed=Pt and Mo; pres_medium_as_printed=NaC+pyrex+alumina; R unstated in spreadsheet; compiler gas_constant_used_j_mol_k=8.314,supplement,"Holycross, M.",2026-08-31,draft,Liang1996GCA 60; 4353,Liang,1996,,Geochimica et Cosmochimica Acta,60,4353,,"Zhang 2010 Table 1 xls, Entry# 1032; Run# AL23A-D"
DDB001023,1.0.0,isothermal_d,,Al,,26-,,self,none,unspecified,melt,CAS12,,,,melt_simple,,,false,false,CAS12; SiO2=60;Al2O3=15;CaO=25,wt_pct_oxide,60,,15,,,,,,,25,,,,,,,,anhydrous_total=100,,,,,,,1773.15,1773.15,1773.15,1773.15,K,1000000000,1000000000,1000000000,1000,MPa,,,,,piston_cylinder,10800,,,,,,,,,,,,,,,,,,6.4e-12,-11.193820026,,,6.4e-12,m2/s,,,,SIMS,diffusion_couple,SIMS,true,,,false,use_with_caution,,,provenance=compilation_2010; v0_source=zhang_table1; Type_of_dif_as_printed=Self; 1s_error_as_printed=1e-13 (on D or lnD unspecified; not converted); Type_of_exp_as_printed=diffusion couple; Analytical_as_printed=SIMS; Apparatus_as_printed=PCA; Capsule_as_printed=Pt and Mo; pres_medium_as_printed=NaC+pyrex+alumina; R unstated in spreadsheet; compiler gas_constant_used_j_mol_k=8.314,supplement,"Holycross, M.",2026-08-31,draft,Liang1996GCA 60; 4353,Liang,1996,,Geochimica et Cosmochimica Acta,60,4353,,"Zhang 2010 Table 1 xls, Entry# 1033; Run# AL23A-B"
DDB001024,1.0.0,isothermal_d,,Al,,26-,,self,none,unspecified,melt,CAS13,,,,melt_simple,,,false,false,CAS13; SiO2=55;Al2O3=20;CaO=25,wt_pct_oxide,55,,20,,,,,,,25,,,,,,,,anhydrous_total=100,,,,,,,1773.15,1773.15,1773.15,1773.15,K,1000000000,1000000000,1000000000,1000,MPa,,,,,piston_cylinder,9000,,,,,,,,,,,,,,,,,,9.1e-12,-11.0409586077,,,9.1e-12,m2/s,,,,SIMS,diffusion_couple,SIMS,true,,,false,use_with_caution,,,provenance=compilation_2010; v0_source=zhang_table1; Type_of_dif_as_printed=Self; 1s_error_as_printed=1e-13 (on D or lnD unspecified; not converted); Type_of_exp_as_printed=diffusion couple; Analytical_as_printed=SIMS; Apparatus_as_printed=PCA; Capsule_as_printed=Pt and Mo; pres_medium_as_printed=NaC+pyrex+alumina; R unstated in spreadsheet; compiler gas_constant_used_j_mol_k=8.314,supplement,"Holycross, M.",2026-08-31,draft,Liang1996GCA 60; 4353,Liang,1996,,Geochimica et Cosmochimica Acta,60,4353,,"Zhang 2010 Table 1 xls, Entry# 1034; Run# AL23B-D"
DDB001025,1.0.0,isothermal_d,,Al,,26-,,self,none,unspecified,melt,CAS14,,,,melt_simple,,,false,false,CAS14; SiO2=55;Al2O3=15;CaO=30,wt_pct_oxide,55,,15,,,,,,,30,,,,,,,,anhydrous_total=100,,,,,,,1773.15,1773.15,1773.15,1773.15,K,1000000000,1000000000,1000000000,1000,MPa,,,,,piston_cylinder,9000,,,,,,,,,,,,,,,,,,1.62e-11,-10.7904849855,,,1.62e-11,m2/s,,,,SIMS,diffusion_couple,SIMS,true,,,false,use_with_caution,,,provenance=compilation_2010; v0_source=zhang_table1; Type_of_dif_as_printed=Self; 1s_error_as_printed=2e-13 (on D or lnD unspecified; not converted); Type_of_exp_as_printed=diffusion couple; Analytical_as_printed=SIMS; Apparatus_as_printed=PCA; Capsule_as_printed=Pt and Mo; pres_medium_as_printed=NaC+pyrex+alumina; R unstated in spreadsheet; compiler gas_constant_used_j_mol_k=8.314,supplement,"Holycross, M.",2026-08-31,draft,Liang1996GCA 60; 4353,Liang,1996,,Geochimica et Cosmochimica Acta,60,4353,,"Zhang 2010 Table 1 xls, Entry# 1035; Run# AL23B-B"
DDB001026,1.0.0,isothermal_d,,Al,,26-,,self,none,unspecified,melt,CAS15,,,,melt_simple,,,false,false,CAS15; SiO2=60;Al2O3=15;CaO=25,wt_pct_oxide,60,,15,,,,,,,25,,,,,,,,anhydrous_total=100,,,,,,,1773.15,1773.15,1773.15,1773.15,K,1000000000,1000000000,1000000000,1000,MPa,,,,,piston_cylinder,9000,,,,,,,,,,,,,,,,,,9e-12,-11.0457574906,,,9e-12,m2/s,,,,SIMS,diffusion_couple,SIMS,true,,,false,use_with_caution,,,provenance=compilation_2010; v0_source=zhang_table1; Type_of_dif_as_printed=Self; 1s_error_as_printed=2e-13 (on D or lnD unspecified; not converted); Type_of_exp_as_printed=diffusion couple; Analytical_as_printed=SIMS; Apparatus_as_printed=PCA; Capsule_as_printed=Pt and Mo; pres_medium_as_printed=NaC+pyrex+alumina; R unstated in spreadsheet; compiler gas_constant_used_j_mol_k=8.314,supplement,"Holycross, M.",2026-08-31,draft,Liang1996GCA 60; 4353,Liang,1996,,Geochimica et Cosmochimica Acta,60,4353,,"Zhang 2010 Table 1 xls, Entry# 1036; Run# AL23B-A"
DDB001027,1.0.0,isothermal_d,,Al,,26-,,self,none,unspecified,melt,CAS16,,,,melt_simple,,,false,false,CAS16; SiO2=60;Al2O3=15;CaO=25,wt_pct_oxide,60,,15,,,,,,,25,,,,,,,,anhydrous_total=100,,,,,,,1773.15,1773.15,1773.15,1773.15,K,1000000000,1000000000,1000000000,1000,MPa,,,,,piston_cylinder,7200,,,,,,,,,,,,,,,,,,1.11e-11,-10.9546770212,,,1.11e-11,m2/s,,,,SIMS,diffusion_couple,SIMS,true,,,false,use_with_caution,,,provenance=compilation_2010; v0_source=zhang_table1; Type_of_dif_as_printed=Self; 1s_error_as_printed=2e-13 (on D or lnD unspecified; not converted); Type_of_exp_as_printed=diffusion couple; Analytical_as_printed=SIMS; Apparatus_as_printed=PCA; Capsule_as_printed=Pt and Mo; pres_medium_as_printed=NaC+pyrex+alumina; R unstated in spreadsheet; compiler gas_constant_used_j_mol_k=8.314,supplement,"Holycross, M.",2026-08-31,draft,Liang1996GCA 60; 4353,Liang,1996,,Geochimica et Cosmochimica Acta,60,4353,,"Zhang 2010 Table 1 xls, Entry# 1037; Run# SD32"
DDB001028,1.0.0,isothermal_d,,Al,,26-,,self,none,unspecified,melt,CAS17,,,,melt_simple,,,false,false,CAS17; SiO2=45;Al2O3=20;CaO=35,wt_pct_oxide,45,,20,,,,,,,35,,,,,,,,anhydrous_total=100,,,,,,,1773.15,1773.15,1773.15,1773.15,K,1000000000,1000000000,1000000000,1000,MPa,,,,,piston_cylinder,1800,,,,,,,,,,,,,,,,,,4.11e-11,-10.3861581781,,,4.11e-11,m2/s,,,,SIMS,diffusion_couple,SIMS,true,,,false,use_with_caution,,,provenance=compilation_2010; v0_source=zhang_table1; Type_of_dif_as_printed=Self; 1s_error_as_printed=2.1e-12 (on D or lnD unspecified; not converted); Type_of_exp_as_printed=diffusion couple; Analytical_as_printed=SIMS; Apparatus_as_printed=PCA; Capsule_as_printed=Pt and Mo; pres_medium_as_printed=NaC+pyrex+alumina; R unstated in spreadsheet; compiler gas_constant_used_j_mol_k=8.314,supplement,"Holycross, M.",2026-08-31,draft,Liang1996GCA 60; 4353,Liang,1996,,Geochimica et Cosmochimica Acta,60,4353,,"Zhang 2010 Table 1 xls, Entry# 1038; Run# SD-7"
DDB001029,1.0.0,isothermal_d,,Al,,,,chemical,effective_binary,unspecified,melt,LB1,,,,other,,,false,false,LB1; SiO2=47.95;TiO2=0.78;Al2O3=11.525;FeOt=18.8;MnO=0.25;MgO=7.205;CaO=13.45;Na2O=0.2;K2O=0.02,wt_pct_oxide,47.95,0.78,11.525,,18.8,,,0.25,7.205,13.45,0.2,0.02,,,,,,anhydrous_total=100.18,,,,,,,1623.15,1623.15,1623.15,1623.15,K,1300000000,1300000000,1300000000,1300,MPa,,,,,piston_cylinder,9250,,,,,,,,,,,,,,,,,,2.5e-11,-10.6020599913,,,2.5e-11,m2/s,,,,EPMA,crystal_dissolution,Electron microprobe,true,,true,false,use_with_caution,,"composition is averaged melt compos; from their figure, the profile seems to have reached the other end",provenance=compilation_2010; v0_source=zhang_table1; Type_of_dif_as_printed=SEBD; 1s_error_as_printed=6.3e-12 (on D or lnD unspecified; not converted); C_range_as_printed=10.45 to 12.6; Type_of_exp_as_printed=dissolving cpx; Analytical_as_printed=Electron microprobe; Apparatus_as_printed=Piston-cylinder; Capsule_as_printed=graphite; pres_medium_as_printed=BaCO3; R unstated in spreadsheet; compiler gas_constant_used_j_mol_k=8.314,supplement,"Holycross, M.",2026-08-31,draft,VanOrman2000MPS 35; 783,VanOrman,2000,,MPS,35,783,,"Zhang 2010 Table 1 xls, Entry# 1039; Run# B547"
DDB001030,1.0.0,isothermal_d,,Al,,,,chemical,effective_binary,unspecified,melt,Basalt7-basanite,,,,melt_basalt,,,false,false,Basalt7-basanite; SiO2=45.87;TiO2=1.95;Al2O3=14.55;FeOt=9.795;MnO=0.18;MgO=11.92;CaO=11.145;Na2O=3.04;K2O=0.755;P2O5=0.52,wt_pct_oxide,45.87,1.95,14.55,,9.795,,,0.18,11.92,11.145,3.04,0.755,0.52,,,,,anhydrous_total=99.725,,,,,,,1723.15,1723.15,1723.15,1723.15,K,900000000,900000000,900000000,900,MPa,,,,,piston_cylinder,300,,,,,,,,,,,,,,,,,,9.3e-11,-10.0315170514,,,9.3e-11,m2/s,,,,EPMA,diffusion_couple,Electron microprobe,true,,,false,use_with_caution,,,provenance=compilation_2010; v0_source=zhang_table1; Type_of_dif_as_printed=SEBD; 1s_error_as_printed=7e-12 (on D or lnD unspecified; not converted); Type_of_exp_as_printed=diffusion couple; Analytical_as_printed=Electron microprobe; Apparatus_as_printed=PCA; Capsule_as_printed=graphite and Mo-Pt; pres_medium_as_printed=Salt-pyrex-MgO; R unstated in spreadsheet; compiler gas_constant_used_j_mol_k=8.314,supplement,"Holycross, M.",2026-08-31,draft,Lundstrom2003G3 10.1029/2001GC000224,Lundstrom,2003,,G,,,,"Zhang 2010 Table 1 xls, Entry# 1040; Run# MMD-26"
DDB001031,1.0.0,isothermal_d,,Al,,,,chemical,effective_binary,unspecified,melt,Basalt7-basanite,,,,melt_basalt,,,false,false,Basalt7-basanite; SiO2=45.87;TiO2=1.95;Al2O3=14.55;FeOt=9.795;MnO=0.18;MgO=11.92;CaO=11.145;Na2O=3.04;K2O=0.755;P2O5=0.52,wt_pct_oxide,45.87,1.95,14.55,,9.795,,,0.18,11.92,11.145,3.04,0.755,0.52,,,,,anhydrous_total=99.725,,,,,,,1723.15,1723.15,1723.15,1723.15,K,900000000,900000000,900000000,900,MPa,,,,,piston_cylinder,420,,,,,,,,,,,,,,,,,,6.1e-11,-10.214670165,,,6.1e-11,m2/s,,,,EPMA,diffusion_couple,Electron microprobe,true,,,false,use_with_caution,,,provenance=compilation_2010; v0_source=zhang_table1; Type_of_dif_as_printed=SEBD; 1s_error_as_printed=1.1e-11 (on D or lnD unspecified; not converted); Type_of_exp_as_printed=diffusion couple; Analytical_as_printed=Electron microprobe; Apparatus_as_printed=PCA; Capsule_as_printed=graphite and Mo-Pt; pres_medium_as_printed=Salt-pyrex-MgO; R unstated in spreadsheet; compiler gas_constant_used_j_mol_k=8.314,supplement,"Holycross, M.",2026-08-31,draft,Lundstrom2003G3 10.1029/2001GC000224,Lundstrom,2003,,G,,,,"Zhang 2010 Table 1 xls, Entry# 1041; Run# MMD-30"
DDB001032,1.0.0,isothermal_d,,Al,,,,chemical,effective_binary,unspecified,melt,LP2 (An Dissolution),,,,other,,,false,false,LP2 (An dissolution); SiO2=43.13;TiO2=1.815;Al2O3=23.04;FeOt=13.325;MnO=0.285;MgO=5.485;CaO=13.38;Na2O=0.185,wt_pct_oxide,43.13,1.815,23.04,,13.325,,,0.285,5.485,13.38,0.185,,,,,,,anhydrous_total=100.645,,,,,,,1673.15,1673.15,1673.15,1673.15,K,600000000,600000000,600000000,600,MPa,,,,,piston_cylinder,1080,,,,,,,,,,,,,,,,,,4.5e-11,-10.3467874862,,,4.5e-11,m2/s,,,,EPMA,crystal_dissolution,Electron microprobe,true,,true,false,use_with_caution,,melt compsition is average of interface and initial melts,provenance=compilation_2010; v0_source=zhang_table1; Type_of_dif_as_printed=SEBD from dif matrix; C_range_as_printed=40 to 9.08; Type_of_exp_as_printed=dissolving anorthosite; Analytical_as_printed=Electron microprobe; Apparatus_as_printed=Piston-cylinder; Capsule_as_printed=graphite; pres_medium_as_printed=pyrex and NaCl; R unstated in spreadsheet; compiler gas_constant_used_j_mol_k=8.314,supplement,"Holycross, M.",2026-08-31,draft,Morgan2006GCA 70; 3477,Morgan,2006,,Geochimica et Cosmochimica Acta,70,3477,,"Zhang 2010 Table 1 xls, Entry# 1042; Run# Andis4"
DDB001033,1.0.0,isothermal_d,,Al,,,,chemical,effective_binary,unspecified,melt,LP1 (An Dissolution),,,,other,,,false,false,LP1 (An dissolution); SiO2=39.38;TiO2=6.945;Al2O3=20.755;FeOt=13.975;MnO=0.025;MgO=5.08;CaO=12.285;Na2O=0.295,wt_pct_oxide,39.38,6.945,20.755,,13.975,,,0.025,5.08,12.285,0.295,,,,,,,anhydrous_total=98.74,,,,,,,1673.15,1673.15,1673.15,1673.15,K,600000000,600000000,600000000,600,MPa,,,,,piston_cylinder,1080,,,,,,,,,,,,,,,,,,6.8e-11,-10.1674910873,,,6.8e-11,m2/s,,,,EPMA,crystal_dissolution,Electron microprobe,true,,true,false,use_with_caution,,melt compsition is average of interface and initial melts,provenance=compilation_2010; v0_source=zhang_table1; Type_of_dif_as_printed=SEBD from dif matrix; C_range_as_printed=33 to 7.51; Type_of_exp_as_printed=dissolving anorthosite; Analytical_as_printed=Electron microprobe; Apparatus_as_printed=Piston-cylinder; Capsule_as_printed=graphite; pres_medium_as_printed=pyrex and NaCl; R unstated in spreadsheet; compiler gas_constant_used_j_mol_k=8.314,supplement,"Holycross, M.",2026-08-31,draft,Morgan2006GCA 70; 3477,Morgan,2006,,Geochimica et Cosmochimica Acta,70,3477,,"Zhang 2010 Table 1 xls, Entry# 1043; Run# Andis5"
DDB001034,1.0.0,isothermal_d,,Al,,,,chemical,effective_binary,unspecified,melt,LP2 (An Dissolution),,,,other,,,false,false,LP2 (An dissolution); SiO2=43.13;TiO2=1.815;Al2O3=23.04;FeOt=13.325;MnO=0.285;MgO=5.485;CaO=13.38;Na2O=0.185,wt_pct_oxide,43.13,1.815,23.04,,13.325,,,0.285,5.485,13.38,0.185,,,,,,,anhydrous_total=100.645,,,,,,,1673.15,1673.15,1673.15,1673.15,K,600000000,600000000,600000000,600,MPa,,,,,piston_cylinder,1080,,,,,,,,,,,,,,,,,,4.1e-11,-10.3872161433,,,4.1e-11,m2/s,,,,EPMA,crystal_dissolution,Electron microprobe,true,,true,false,use_with_caution,,melt compsition is average of interface and initial melts,provenance=compilation_2010; v0_source=zhang_table1; Type_of_dif_as_printed=SEBD; C_range_as_printed=40 to 9.08; Type_of_exp_as_printed=dissolving anorthosite; Analytical_as_printed=Electron microprobe; Apparatus_as_printed=Piston-cylinder; Capsule_as_printed=graphite; pres_medium_as_printed=pyrex and NaCl; R unstated in spreadsheet; compiler gas_constant_used_j_mol_k=8.314,supplement,"Holycross, M.",2026-08-31,draft,Morgan2006GCA 70; 3477,Morgan,2006,,Geochimica et Cosmochimica Acta,70,3477,,"Zhang 2010 Table 1 xls, Entry# 1044; Run# Andis4"
DDB001035,1.0.0,isothermal_d,,Al,,,,chemical,effective_binary,unspecified,melt,LP1 (An Dissolution),,,,other,,,false,false,LP1 (An dissolution); SiO2=39.38;TiO2=6.945;Al2O3=20.755;FeOt=13.975;MnO=0.025;MgO=5.08;CaO=12.285;Na2O=0.295,wt_pct_oxide,39.38,6.945,20.755,,13.975,,,0.025,5.08,12.285,0.295,,,,,,,anhydrous_total=98.74,,,,,,,1673.15,1673.15,1673.15,1673.15,K,600000000,600000000,600000000,600,MPa,,,,,piston_cylinder,1080,,,,,,,,,,,,,,,,,,5.3e-11,-10.2757241304,,,5.3e-11,m2/s,,,,EPMA,crystal_dissolution,Electron microprobe,true,,true,false,use_with_caution,,melt compsition is average of interface and initial melts,provenance=compilation_2010; v0_source=zhang_table1; Type_of_dif_as_printed=SEBD; C_range_as_printed=33 to 7.51; Type_of_exp_as_printed=dissolving anorthosite; Analytical_as_printed=Electron microprobe; Apparatus_as_printed=Piston-cylinder; Capsule_as_printed=graphite; pres_medium_as_printed=pyrex and NaCl; R unstated in spreadsheet; compiler gas_constant_used_j_mol_k=8.314,supplement,"Holycross, M.",2026-08-31,draft,Morgan2006GCA 70; 3477,Morgan,2006,,Geochimica et Cosmochimica Acta,70,3477,,"Zhang 2010 Table 1 xls, Entry# 1045; Run# Andis5"
DDB001036,1.0.0,isothermal_d,,Al,,,,chemical,effective_binary,unspecified,melt,Basalt11 (MORB),,,,melt_basalt,,,false,false,Basalt11 (MORB); SiO2=48.085;TiO2=1.8;Al2O3=13.1355;FeOt=12.5;MnO=0.2;MgO=8.6875;CaO=10.9755;Na2O=2.45;K2O=0.15;P2O5=0.1,wt_pct_oxide,48.085,1.8,13.1355,,12.5,,,0.2,8.6875,10.9755,2.45,0.15,0.1,,,,,anhydrous_total=98.0835,true,0.325,,,,,1544.15,1544.15,1544.15,1544.15,K,470000000,470000000,470000000,470,MPa,,,,,piston_cylinder,730,,,,,,,,,,,,,,,,,,4.364e-12,-11.3601152581,,,4.364e-12,m2/s,,,,EPMA,crystal_dissolution,Electron microprobe,true,,true,false,use_with_caution,,melt compsition is average of interface and initial melts,provenance=compilation_2010; v0_source=zhang_table1; Type_of_dif_as_printed=SEBD; 1s_error_as_printed=5.40581e-13 (on D or lnD unspecified; not converted); C_range_as_printed=12.35 to 13.92; Type_of_exp_as_printed=dissolving olivine; Analytical_as_printed=Electron microprobe; Apparatus_as_printed=Piston-cylinder; Capsule_as_printed=graphite; pres_medium_as_printed=MgO; R unstated in spreadsheet; compiler gas_constant_used_j_mol_k=8.314,supplement,"Holycross, M.",2026-08-31,draft,Chen2008GCA 72; 4756,Chen,2008,,Geochimica et Cosmochimica Acta,72,4756,10.1016/j.gca.2008.07.014,"Zhang 2010 Table 1 xls, Entry# 1046; Run# 15"
DDB001037,1.0.0,isothermal_d,,Al,,,,chemical,effective_binary,unspecified,melt,Basalt11 (MORB),,,,melt_basalt,,,false,false,Basalt11 (MORB); SiO2=48.1515;TiO2=1.7465;Al2O3=12.84;FeOt=12.55;MnO=0.2;MgO=8.867;CaO=10.7315;Na2O=2.35;K2O=0.15;P2O5=0.1,wt_pct_oxide,48.1515,1.7465,12.84,,12.55,,,0.2,8.867,10.7315,2.35,0.15,0.1,,,,,anhydrous_total=97.6865,true,0.325,,,,,1543.15,1543.15,1543.15,1543.15,K,470000000,470000000,470000000,470,MPa,,,,,piston_cylinder,1806,,,,,,,,,,,,,,,,,,5.225e-12,-11.2819137052,,,5.225e-12,m2/s,,,,EPMA,crystal_dissolution,Electron microprobe,true,,true,false,use_with_caution,,melt compsition is average of interface and initial melts,provenance=compilation_2010; v0_source=zhang_table1; Type_of_dif_as_printed=SEBD; 1s_error_as_printed=6.134705e-13 (on D or lnD unspecified; not converted); C_range_as_printed=11.74 to 13.94; Type_of_exp_as_printed=dissolving olivine; Analytical_as_printed=Electron microprobe; Apparatus_as_printed=Piston-cylinder; Capsule_as_printed=graphite; pres_medium_as_printed=MgO; R unstated in spreadsheet; compiler gas_constant_used_j_mol_k=8.314,supplement,"Holycross, M.",2026-08-31,draft,Chen2008GCA 72; 4756,Chen,2008,,Geochimica et Cosmochimica Acta,72,4756,10.1016/j.gca.2008.07.014,"Zhang 2010 Table 1 xls, Entry# 1047; Run# 16"
DDB001038,1.0.0,isothermal_d,,Al,,,,chemical,effective_binary,unspecified,melt,Basalt11 (MORB),,,,melt_basalt,,,false,false,Basalt11 (MORB); SiO2=48.9815;TiO2=1.798;Al2O3=13.0325;FeOt=12.4;MnO=0.2;MgO=8.818;CaO=10.8975;Na2O=2.45;K2O=0.15;P2O5=0.1,wt_pct_oxide,48.9815,1.798,13.0325,,12.4,,,0.2,8.818,10.8975,2.45,0.15,0.1,,,,,anhydrous_total=98.8275,true,0.325,,,,,1543.15,1543.15,1543.15,1543.15,K,470000000,470000000,470000000,470,MPa,,,,,piston_cylinder,3602,,,,,,,,,,,,,,,,,,7.149e-12,-11.1457547029,,,7.149e-12,m2/s,,,,EPMA,crystal_dissolution,Electron microprobe,true,,true,false,use_with_caution,,melt compsition is average of interface and initial melts,provenance=compilation_2010; v0_source=zhang_table1; Type_of_dif_as_printed=SEBD; 1s_error_as_printed=3.08269e-13 (on D or lnD unspecified; not converted); C_range_as_printed=11.97 to 14.10; Type_of_exp_as_printed=dissolving olivine; Analytical_as_printed=Electron microprobe; Apparatus_as_printed=Piston-cylinder; Capsule_as_printed=graphite; pres_medium_as_printed=MgO; R unstated in spreadsheet; compiler gas_constant_used_j_mol_k=8.314,supplement,"Holycross, M.",2026-08-31,draft,Chen2008GCA 72; 4756,Chen,2008,,Geochimica et Cosmochimica Acta,72,4756,10.1016/j.gca.2008.07.014,"Zhang 2010 Table 1 xls, Entry# 1048; Run# 18"
DDB001039,1.0.0,isothermal_d,,Al,,,,chemical,effective_binary,unspecified,melt,Basalt11 (MORB),,,,melt_basalt,,,false,false,Basalt11 (MORB); SiO2=48.391;TiO2=1.788;Al2O3=12.915;FeOt=12.7;MnO=0.2;MgO=8.587;CaO=10.8315;Na2O=2.45;K2O=0.15;P2O5=0.1,wt_pct_oxide,48.391,1.788,12.915,,12.7,,,0.2,8.587,10.8315,2.45,0.15,0.1,,,,,anhydrous_total=98.1125,true,0.325,,,,,1543.15,1543.15,1543.15,1543.15,K,470000000,470000000,470000000,470,MPa,,,,,piston_cylinder,310,,,,,,,,,,,,,,,,,,3.953e-12,-11.4030731857,,,3.953e-12,m2/s,,,,EPMA,crystal_dissolution,Electron microprobe,true,,true,false,use_with_caution,,melt compsition is average of interface and initial melts,provenance=compilation_2010; v0_source=zhang_table1; Type_of_dif_as_printed=SEBD; 1s_error_as_printed=3.48425e-13 (on D or lnD unspecified; not converted); C_range_as_printed=11.88 to 13.95; Type_of_exp_as_printed=dissolving olivine; Analytical_as_printed=Electron microprobe; Apparatus_as_printed=Piston-cylinder; Capsule_as_printed=graphite; pres_medium_as_printed=MgO; R unstated in spreadsheet; compiler gas_constant_used_j_mol_k=8.314,supplement,"Holycross, M.",2026-08-31,draft,Chen2008GCA 72; 4756,Chen,2008,,Geochimica et Cosmochimica Acta,72,4756,10.1016/j.gca.2008.07.014,"Zhang 2010 Table 1 xls, Entry# 1049; Run# 20"
DDB001040,1.0.0,isothermal_d,,Al,,,,chemical,effective_binary,unspecified,melt,Basalt11 (MORB),,,,melt_basalt,,,false,false,Basalt11 (MORB); SiO2=48.5645;TiO2=1.7815;Al2O3=12.8095;FeOt=12.95;MnO=0.2;MgO=9.1985;CaO=10.6295;Na2O=2.3;K2O=0.15;P2O5=0.1,wt_pct_oxide,48.5645,1.7815,12.8095,,12.95,,,0.2,9.1985,10.6295,2.3,0.15,0.1,,,,,anhydrous_total=98.6835,true,0.325,,,,,1543.15,1543.15,1543.15,1543.15,K,470000000,470000000,470000000,470,MPa,,,,,piston_cylinder,729,,,,,,,,,,,,,,,,,,6.613e-12,-11.1796014773,,,6.613e-12,m2/s,,,,EPMA,crystal_dissolution,Electron microprobe,true,,true,false,use_with_caution,,melt compsition is average of interface and initial melts,provenance=compilation_2010; v0_source=zhang_table1; Type_of_dif_as_printed=SEBD; 1s_error_as_printed=4.054054e-13 (on D or lnD unspecified; not converted); C_range_as_printed=11.58 to 14.04; Type_of_exp_as_printed=dissolving olivine; Analytical_as_printed=Electron microprobe; Apparatus_as_printed=Piston-cylinder; Capsule_as_printed=graphite; pres_medium_as_printed=MgO; R unstated in spreadsheet; compiler gas_constant_used_j_mol_k=8.314,supplement,"Holycross, M.",2026-08-31,draft,Chen2008GCA 72; 4756,Chen,2008,,Geochimica et Cosmochimica Acta,72,4756,10.1016/j.gca.2008.07.014,"Zhang 2010 Table 1 xls, Entry# 1050; Run# 21"
DDB001041,1.0.0,isothermal_d,,Al,,,,chemical,effective_binary,unspecified,melt,Basalt11 (MORB),,,,melt_basalt,,,false,false,Basalt11 (MORB); SiO2=48.1605;TiO2=1.695;Al2O3=12.0485;FeOt=12.95;MnO=0.2;MgO=11.1525;CaO=10.4925;Na2O=2.15;K2O=0.15;P2O5=0.1,wt_pct_oxide,48.1605,1.695,12.0485,,12.95,,,0.2,11.1525,10.4925,2.15,0.15,0.1,,,,,anhydrous_total=99.099,true,0.325,,,,,1646.15,1646.15,1646.15,1646.15,K,470000000,470000000,470000000,470,MPa,,,,,piston_cylinder,312,,,,,,,,,,,,,,,,,,1.7699e-11,-10.7520512707,,,1.7699e-11,m2/s,,,,EPMA,crystal_dissolution,Electron microprobe,true,,true,false,use_with_caution,,melt compsition is average of interface and initial melts,provenance=compilation_2010; v0_source=zhang_table1; Type_of_dif_as_printed=SEBD; 1s_error_as_printed=8.079879e-13 (on D or lnD unspecified; not converted); C_range_as_printed=9.93 to 14.17; Type_of_exp_as_printed=dissolving olivine; Analytical_as_printed=Electron microprobe; Apparatus_as_printed=Piston-cylinder; Capsule_as_printed=graphite; pres_medium_as_printed=MgO; R unstated in spreadsheet; compiler gas_constant_used_j_mol_k=8.314,supplement,"Holycross, M.",2026-08-31,draft,Chen2008GCA 72; 4756,Chen,2008,,Geochimica et Cosmochimica Acta,72,4756,10.1016/j.gca.2008.07.014,"Zhang 2010 Table 1 xls, Entry# 1051; Run# 23"
DDB001042,1.0.0,isothermal_d,,Al,,,,chemical,effective_binary,unspecified,melt,Basalt11 (MORB),,,,melt_basalt,,,false,false,Basalt11 (MORB); SiO2=48.1515;TiO2=1.6735;Al2O3=11.683;FeOt=13.2;MnO=0.2;MgO=11.477;CaO=10.4005;Na2O=2.15;K2O=0.15;P2O5=0.1,wt_pct_oxide,48.1515,1.6735,11.683,,13.2,,,0.2,11.477,10.4005,2.15,0.15,0.1,,,,,anhydrous_total=99.1855,true,0.325,,,,,1649.15,1649.15,1649.15,1649.15,K,470000000,470000000,470000000,470,MPa,,,,,piston_cylinder,133,,,,,,,,,,,,,,,,,,1.5978e-11,-10.7964775832,,,1.5978e-11,m2/s,,,,EPMA,crystal_dissolution,Electron microprobe,true,,true,false,use_with_caution,,melt compsition is average of interface and initial melts,provenance=compilation_2010; v0_source=zhang_table1; Type_of_dif_as_printed=SEBD; 1s_error_as_printed=7.1658e-13 (on D or lnD unspecified; not converted); C_range_as_printed=9.37 to 13.99; Type_of_exp_as_printed=dissolving olivine; Analytical_as_printed=Electron microprobe; Apparatus_as_printed=Piston-cylinder; Capsule_as_printed=graphite; pres_medium_as_printed=MgO; R unstated in spreadsheet; compiler gas_constant_used_j_mol_k=8.314,supplement,"Holycross, M.",2026-08-31,draft,Chen2008GCA 72; 4756,Chen,2008,,Geochimica et Cosmochimica Acta,72,4756,10.1016/j.gca.2008.07.014,"Zhang 2010 Table 1 xls, Entry# 1052; Run# 25"
DDB001043,1.0.0,isothermal_d,,Al,,,,chemical,effective_binary,unspecified,melt,Basalt11 (MORB),,,,melt_basalt,,,false,false,Basalt11 (MORB); SiO2=48.125;TiO2=1.6845;Al2O3=12.015;FeOt=13.05;MnO=0.2;MgO=11.076;CaO=10.4875;Na2O=2.2;K2O=0.15;P2O5=0.1,wt_pct_oxide,48.125,1.6845,12.015,,13.05,,,0.2,11.076,10.4875,2.2,0.15,0.1,,,,,anhydrous_total=99.088,true,0.325,,,,,1643.15,1643.15,1643.15,1643.15,K,470000000,470000000,470000000,470,MPa,,,,,piston_cylinder,731,,,,,,,,,,,,,,,,,,2.0051e-11,-10.697863963,,,2.0051e-11,m2/s,,,,EPMA,crystal_dissolution,Electron microprobe,true,,true,false,use_with_caution,,melt compsition is average of interface and initial melts,provenance=compilation_2010; v0_source=zhang_table1; Type_of_dif_as_printed=SEBD; 1s_error_as_printed=7.764476e-13 (on D or lnD unspecified; not converted); C_range_as_printed=9.88 to 14.15; Type_of_exp_as_printed=dissolving olivine; Analytical_as_printed=Electron microprobe; Apparatus_as_printed=Piston-cylinder; Capsule_as_printed=graphite; pres_medium_as_printed=MgO; R unstated in spreadsheet; compiler gas_constant_used_j_mol_k=8.314,supplement,"Holycross, M.",2026-08-31,draft,Chen2008GCA 72; 4756,Chen,2008,,Geochimica et Cosmochimica Acta,72,4756,10.1016/j.gca.2008.07.014,"Zhang 2010 Table 1 xls, Entry# 1053; Run# 26"
DDB001044,1.0.0,isothermal_d,,Al,,,,chemical,effective_binary,unspecified,melt,Basalt11 (MORB),,,,melt_basalt,,,false,false,Basalt11 (MORB); SiO2=47.871;TiO2=1.651;Al2O3=11.568;FeOt=12.75;MnO=0.2;MgO=12.047;CaO=10.314;Na2O=2.15;K2O=0.15;P2O5=0.1,wt_pct_oxide,47.871,1.651,11.568,,12.75,,,0.2,12.047,10.314,2.15,0.15,0.1,,,,,anhydrous_total=98.801,true,0.325,,,,,1645.15,1645.15,1645.15,1645.15,K,470000000,470000000,470000000,470,MPa,,,,,piston_cylinder,132,,,,,,,,,,,,,,,,,,1.9979e-11,-10.6994262531,,,1.9979e-11,m2/s,,,,EPMA,crystal_dissolution,Electron microprobe,true,,true,false,use_with_caution,,melt compsition is average of interface and initial melts,provenance=compilation_2010; v0_source=zhang_table1; Type_of_dif_as_printed=SEBD; 1s_error_as_printed=7.330848e-13 (on D or lnD unspecified; not converted); C_range_as_printed=9.10 to 14.03; Type_of_exp_as_printed=dissolving olivine; Analytical_as_printed=Electron microprobe; Apparatus_as_printed=Piston-cylinder; Capsule_as_printed=graphite; pres_medium_as_printed=MgO; R unstated in spreadsheet; compiler gas_constant_used_j_mol_k=8.314,supplement,"Holycross, M.",2026-08-31,draft,Chen2008GCA 72; 4756,Chen,2008,,Geochimica et Cosmochimica Acta,72,4756,10.1016/j.gca.2008.07.014,"Zhang 2010 Table 1 xls, Entry# 1054; Run# 29"
DDB001045,1.0.0,isothermal_d,,Al,,,,chemical,effective_binary,unspecified,melt,Basalt11 (MORB),,,,melt_basalt,,,false,false,Basalt11 (MORB); SiO2=48.688;TiO2=1.6965;Al2O3=11.9635;FeOt=12.9;MnO=0.2;MgO=11.161;CaO=10.6855;Na2O=2.25;K2O=0.15;P2O5=0.1,wt_pct_oxide,48.688,1.6965,11.9635,,12.9,,,0.2,11.161,10.6855,2.25,0.15,0.1,,,,,anhydrous_total=99.7945,true,0.325,,,,,1641.15,1641.15,1641.15,1641.15,K,470000000,470000000,470000000,470,MPa,,,,,piston_cylinder,1209,,,,,,,,,,,,,,,,,,1.9563e-11,-10.7085645451,,,1.9563e-11,m2/s,,,,EPMA,crystal_dissolution,Electron microprobe,true,,true,false,use_with_caution,,melt compsition is average of interface and initial melts,provenance=compilation_2010; v0_source=zhang_table1; Type_of_dif_as_printed=SEBD; 1s_error_as_printed=7.29725e-13 (on D or lnD unspecified; not converted); C_range_as_printed=9.76 to 14.17; Type_of_exp_as_printed=dissolving olivine; Analytical_as_printed=Electron microprobe; Apparatus_as_printed=Piston-cylinder; Capsule_as_printed=graphite; pres_medium_as_printed=MgO; R unstated in spreadsheet; compiler gas_constant_used_j_mol_k=8.314,supplement,"Holycross, M.",2026-08-31,draft,Chen2008GCA 72; 4756,Chen,2008,,Geochimica et Cosmochimica Acta,72,4756,10.1016/j.gca.2008.07.014,"Zhang 2010 Table 1 xls, Entry# 1055; Run# 33"
DDB001046,1.0.0,isothermal_d,,Al,,,,chemical,effective_binary,unspecified,melt,Basalt11 (MORB),,,,melt_basalt,,,false,false,Basalt11 (MORB); SiO2=47.659;TiO2=1.532;Al2O3=10.484;FeOt=12.9;MnO=0.2;MgO=14.7565;CaO=9.606;Na2O=2;K2O=0.15;P2O5=0.1,wt_pct_oxide,47.659,1.532,10.484,,12.9,,,0.2,14.7565,9.606,2,0.15,0.1,,,,,anhydrous_total=99.3875,true,0.325,,,,,1746.15,1746.15,1746.15,1746.15,K,470000000,470000000,470000000,470,MPa,,,,,piston_cylinder,255,,,,,,,,,,,,,,,,,,6.0967e-11,-10.2149051748,,,6.0967e-11,m2/s,,,,EPMA,crystal_dissolution,Electron microprobe,true,,true,false,use_with_caution,,melt compsition is average of interface and initial melts,provenance=compilation_2010; v0_source=zhang_table1; Type_of_dif_as_printed=SEBD; 1s_error_as_printed=1.234968e-12 (on D or lnD unspecified; not converted); C_range_as_printed=6.84 to 14.13; Type_of_exp_as_printed=dissolving olivine; Analytical_as_printed=Electron microprobe; Apparatus_as_printed=Piston-cylinder; Capsule_as_printed=graphite; pres_medium_as_printed=MgO; R unstated in spreadsheet; compiler gas_constant_used_j_mol_k=8.314,supplement,"Holycross, M.",2026-08-31,draft,Chen2008GCA 72; 4756,Chen,2008,,Geochimica et Cosmochimica Acta,72,4756,10.1016/j.gca.2008.07.014,"Zhang 2010 Table 1 xls, Entry# 1056; Run# 34"
DDB001047,1.0.0,isothermal_d,,Al,,,,chemical,effective_binary,unspecified,melt,Basalt11 (MORB),,,,melt_basalt,,,false,false,Basalt11 (MORB); SiO2=46.5515;TiO2=1.5185;Al2O3=10.6965;FeOt=12.9;MnO=0.2;MgO=14.5765;CaO=9.5885;Na2O=2;K2O=0.15;P2O5=0.1,wt_pct_oxide,46.5515,1.5185,10.6965,,12.9,,,0.2,14.5765,9.5885,2,0.15,0.1,,,,,anhydrous_total=98.2815,true,0.325,,,,,1749.15,1749.15,1749.15,1749.15,K,470000000,470000000,470000000,470,MPa,,,,,piston_cylinder,615,,,,,,,,,,,,,,,,,,5.8165e-11,-10.2353382676,,,5.8165e-11,m2/s,,,,EPMA,crystal_dissolution,Electron microprobe,true,,true,false,use_with_caution,,melt compsition is average of interface and initial melts,provenance=compilation_2010; v0_source=zhang_table1; Type_of_dif_as_printed=SEBD; 1s_error_as_printed=9.970754e-13 (on D or lnD unspecified; not converted); C_range_as_printed=7.22 to 14.18; Type_of_exp_as_printed=dissolving olivine; Analytical_as_printed=Electron microprobe; Apparatus_as_printed=Piston-cylinder; Capsule_as_printed=graphite; pres_medium_as_printed=MgO; R unstated in spreadsheet; compiler gas_constant_used_j_mol_k=8.314,supplement,"Holycross, M.",2026-08-31,draft,Chen2008GCA 72; 4756,Chen,2008,,Geochimica et Cosmochimica Acta,72,4756,10.1016/j.gca.2008.07.014,"Zhang 2010 Table 1 xls, Entry# 1057; Run# 37"
DDB001048,1.0.0,isothermal_d,,Al,,,,chemical,effective_binary,unspecified,melt,Basalt11 (MORB),,,,melt_basalt,,,false,false,Basalt11 (MORB); SiO2=46.357;TiO2=1.5405;Al2O3=10.5695;FeOt=13.2;MnO=0.2;MgO=14.441;CaO=9.704;Na2O=1.95;K2O=0.15;P2O5=0.1,wt_pct_oxide,46.357,1.5405,10.5695,,13.2,,,0.2,14.441,9.704,1.95,0.15,0.1,,,,,anhydrous_total=98.212,true,0.325,,,,,1750.15,1750.15,1750.15,1750.15,K,470000000,470000000,470000000,470,MPa,,,,,piston_cylinder,76,,,,,,,,,,,,,,,,,,6.9566e-11,-10.1576029676,,,6.9566e-11,m2/s,,,,EPMA,crystal_dissolution,Electron microprobe,true,,true,false,use_with_caution,,melt compsition is average of interface and initial melts,provenance=compilation_2010; v0_source=zhang_table1; Type_of_dif_as_printed=SEBD; 1s_error_as_printed=1.552961e-12 (on D or lnD unspecified; not converted); C_range_as_printed=6.98 to 14.16; Type_of_exp_as_printed=dissolving olivine; Analytical_as_printed=Electron microprobe; Apparatus_as_printed=Piston-cylinder; Capsule_as_printed=graphite; pres_medium_as_printed=MgO; R unstated in spreadsheet; compiler gas_constant_used_j_mol_k=8.314,supplement,"Holycross, M.",2026-08-31,draft,Chen2008GCA 72; 4756,Chen,2008,,Geochimica et Cosmochimica Acta,72,4756,10.1016/j.gca.2008.07.014,"Zhang 2010 Table 1 xls, Entry# 1058; Run# 38"
DDB001049,1.0.0,isothermal_d,,Al,,,,chemical,effective_binary,unspecified,melt,Basalt11 (MORB),,,,melt_basalt,,,false,false,Basalt11 (MORB); SiO2=48.645;TiO2=1.694;Al2O3=12.2305;FeOt=12.75;MnO=0.2;MgO=10.2735;CaO=10.6065;Na2O=2.3;K2O=0.15;P2O5=0.1,wt_pct_oxide,48.645,1.694,12.2305,,12.75,,,0.2,10.2735,10.6065,2.3,0.15,0.1,,,,,anhydrous_total=98.9495,true,0.325,,,,,1647.15,1647.15,1647.15,1647.15,K,940000000,940000000,940000000,940,MPa,,,,,piston_cylinder,252,,,,,,,,,,,,,,,,,,1.3399e-11,-10.8729276129,,,1.3399e-11,m2/s,,,,EPMA,crystal_dissolution,Electron microprobe,true,,true,false,use_with_caution,,melt compsition is average of interface and initial melts,provenance=compilation_2010; v0_source=zhang_table1; Type_of_dif_as_printed=SEBD; 1s_error_as_printed=5.284876e-13 (on D or lnD unspecified; not converted); C_range_as_printed=10.51 to 13.96; Type_of_exp_as_printed=dissolving olivine; Analytical_as_printed=Electron microprobe; Apparatus_as_printed=Piston-cylinder; Capsule_as_printed=graphite; pres_medium_as_printed=MgO; R unstated in spreadsheet; compiler gas_constant_used_j_mol_k=8.314,supplement,"Holycross, M.",2026-08-31,draft,Chen2008GCA 72; 4756,Chen,2008,,Geochimica et Cosmochimica Acta,72,4756,10.1016/j.gca.2008.07.014,"Zhang 2010 Table 1 xls, Entry# 1059; Run# 39"
DDB001050,1.0.0,isothermal_d,,Al,,,,chemical,effective_binary,unspecified,melt,Basalt11 (MORB),,,,melt_basalt,,,false,false,Basalt11 (MORB); SiO2=48.6335;TiO2=1.675;Al2O3=12.276;FeOt=12.75;MnO=0.2;MgO=10.5235;CaO=10.5485;Na2O=2.3;K2O=0.15;P2O5=0.1,wt_pct_oxide,48.6335,1.675,12.276,,12.75,,,0.2,10.5235,10.5485,2.3,0.15,0.1,,,,,anhydrous_total=99.1565,true,0.325,,,,,1649.15,1649.15,1649.15,1649.15,K,940000000,940000000,940000000,940,MPa,,,,,piston_cylinder,970,,,,,,,,,,,,,,,,,,1.4397e-11,-10.8417279953,,,1.4397e-11,m2/s,,,,EPMA,crystal_dissolution,Electron microprobe,true,,true,false,use_with_caution,,melt compsition is average of interface and initial melts,provenance=compilation_2010; v0_source=zhang_table1; Type_of_dif_as_printed=SEBD; 1s_error_as_printed=3.689194e-13 (on D or lnD unspecified; not converted); C_range_as_printed=10.54 to 14.01; Type_of_exp_as_printed=dissolving olivine; Analytical_as_printed=Electron microprobe; Apparatus_as_printed=Piston-cylinder; Capsule_as_printed=graphite; pres_medium_as_printed=MgO; R unstated in spreadsheet; compiler gas_constant_used_j_mol_k=8.314,supplement,"Holycross, M.",2026-08-31,draft,Chen2008GCA 72; 4756,Chen,2008,,Geochimica et Cosmochimica Acta,72,4756,10.1016/j.gca.2008.07.014,"Zhang 2010 Table 1 xls, Entry# 1060; Run# 40"
DDB001051,1.0.0,isothermal_d,,Al,,,,chemical,effective_binary,unspecified,melt,Basalt11 (MORB),,,,melt_basalt,,,false,false,Basalt11 (MORB); SiO2=48.636;TiO2=1.688;Al2O3=12.538;FeOt=12.85;MnO=0.2;MgO=10.0555;CaO=10.628;Na2O=2.3;K2O=0.15;P2O5=0.1,wt_pct_oxide,48.636,1.688,12.538,,12.85,,,0.2,10.0555,10.628,2.3,0.15,0.1,,,,,anhydrous_total=99.1455,true,0.325,,,,,1652.15,1652.15,1652.15,1652.15,K,940000000,940000000,940000000,940,MPa,,,,,piston_cylinder,491,,,,,,,,,,,,,,,,,,1.7593e-11,-10.7546600973,,,1.7593e-11,m2/s,,,,EPMA,crystal_dissolution,Electron microprobe,true,,true,false,use_with_caution,,melt compsition is average of interface and initial melts,provenance=compilation_2010; v0_source=zhang_table1; Type_of_dif_as_printed=SEBD; 1s_error_as_printed=5.443478e-13 (on D or lnD unspecified; not converted); C_range_as_printed=10.99 to 14.08; Type_of_exp_as_printed=dissolving olivine; Analytical_as_printed=Electron microprobe; Apparatus_as_printed=Piston-cylinder; Capsule_as_printed=graphite; pres_medium_as_printed=MgO; R unstated in spreadsheet; compiler gas_constant_used_j_mol_k=8.314,supplement,"Holycross, M.",2026-08-31,draft,Chen2008GCA 72; 4756,Chen,2008,,Geochimica et Cosmochimica Acta,72,4756,10.1016/j.gca.2008.07.014,"Zhang 2010 Table 1 xls, Entry# 1061; Run# 41"
DDB001052,1.0.0,isothermal_d,,Al,,,,chemical,effective_binary,unspecified,melt,Basalt11 (MORB),,,,melt_basalt,,,false,false,Basalt11 (MORB); SiO2=47.715;TiO2=1.514;Al2O3=11.0415;FeOt=12.8;MnO=0.2;MgO=13.978;CaO=9.78;Na2O=2.05;K2O=0.15;P2O5=0.1,wt_pct_oxide,47.715,1.514,11.0415,,12.8,,,0.2,13.978,9.78,2.05,0.15,0.1,,,,,anhydrous_total=99.3285,true,0.325,,,,,1753.15,1753.15,1753.15,1753.15,K,940000000,940000000,940000000,940,MPa,,,,,piston_cylinder,253,,,,,,,,,,,,,,,,,,6.2929e-11,-10.2011491695,,,6.2929e-11,m2/s,,,,EPMA,crystal_dissolution,Electron microprobe,true,,true,false,use_with_caution,,melt compsition is average of interface and initial melts,provenance=compilation_2010; v0_source=zhang_table1; Type_of_dif_as_printed=SEBD; 1s_error_as_printed=1.00672e-12 (on D or lnD unspecified; not converted); C_range_as_printed=8.02 to 14.06; Type_of_exp_as_printed=dissolving olivine; Analytical_as_printed=Electron microprobe; Apparatus_as_printed=Piston-cylinder; Capsule_as_printed=graphite; pres_medium_as_printed=MgO; R unstated in spreadsheet; compiler gas_constant_used_j_mol_k=8.314,supplement,"Holycross, M.",2026-08-31,draft,Chen2008GCA 72; 4756,Chen,2008,,Geochimica et Cosmochimica Acta,72,4756,10.1016/j.gca.2008.07.014,"Zhang 2010 Table 1 xls, Entry# 1062; Run# 43"
