Repository: holycrossm/diffusion-coefficients

# Experimental diffusion coefficients (minerals and silicate melts)

**Pre-release / not published.** Schema v1.0.0. This folder is a GitHub-ready living table: canonical data is CSV, new rows arrive by pull request, and a static page searches the file in the browser. Nothing here is a citable compilation of record.

This is a QA build of 4630 experimental rows (minerals and silicate melts). Most numbers are staged from the 2010 RiMG 72 tables. Do not treat the repo as published, complete, or peer-reviewed.

File: site/data/diffusion_coefficients.csv (part 30 of 136)
DDB001053,1.0.0,isothermal_d,,Al,,,,chemical,effective_binary,unspecified,melt,Basalt11 (MORB),,,,melt_basalt,,,false,false,Basalt11 (MORB); SiO2=49.374;TiO2=1.7675;Al2O3=13.102;FeOt=12.85;MnO=0.2;MgO=8.824;CaO=10.83;Na2O=2.45;K2O=0.15;P2O5=0.1,wt_pct_oxide,49.374,1.7675,13.102,,12.85,,,0.2,8.824,10.83,2.45,0.15,0.1,,,,,anhydrous_total=99.6475,true,0.325,,,,,1647.15,1647.15,1647.15,1647.15,K,1420000000,1420000000,1420000000,1420,MPa,,,,,piston_cylinder,251,,,,,,,,,,,,,,,,,,1.2969e-11,-10.8870935097,,,1.2969e-11,m2/s,,,,EPMA,crystal_dissolution,Electron microprobe,true,,true,false,use_with_caution,,melt compsition is average of interface and initial melts,provenance=compilation_2010; v0_source=zhang_table1; Type_of_dif_as_printed=SEBD; 1s_error_as_printed=1.569075e-12 (on D or lnD unspecified; not converted); C_range_as_printed=12.24 to 13.96; Type_of_exp_as_printed=dissolving olivine; Analytical_as_printed=Electron microprobe; Apparatus_as_printed=Piston-cylinder; Capsule_as_printed=graphite; pres_medium_as_printed=MgO; R unstated in spreadsheet; compiler gas_constant_used_j_mol_k=8.314,supplement,"Holycross, M.",2026-08-31,draft,Chen2008GCA 72; 4756,Chen,2008,,Geochimica et Cosmochimica Acta,72,4756,10.1016/j.gca.2008.07.014,"Zhang 2010 Table 1 xls, Entry# 1063; Run# 44"
DDB001054,1.0.0,isothermal_d,,Al,,,,chemical,effective_binary,unspecified,melt,Basalt11 (MORB),,,,melt_basalt,,,false,false,Basalt11 (MORB); SiO2=48.493;TiO2=1.628;Al2O3=12.0545;FeOt=12.7;MnO=0.2;MgO=11.4875;CaO=10.2915;Na2O=2.25;K2O=0.15;P2O5=0.1,wt_pct_oxide,48.493,1.628,12.0545,,12.7,,,0.2,11.4875,10.2915,2.25,0.15,0.1,,,,,anhydrous_total=99.3545,true,0.325,,,,,1695.15,1695.15,1695.15,1695.15,K,1420000000,1420000000,1420000000,1420,MPa,,,,,piston_cylinder,252,,,,,,,,,,,,,,,,,,3.2319e-11,-10.4905420854,,,3.2319e-11,m2/s,,,,EPMA,crystal_dissolution,Electron microprobe,true,,true,false,use_with_caution,,melt compsition is average of interface and initial melts,provenance=compilation_2010; v0_source=zhang_table1; Type_of_dif_as_printed=SEBD; 1s_error_as_printed=6.952303e-13 (on D or lnD unspecified; not converted); C_range_as_printed=10.17 to 13.94; Type_of_exp_as_printed=dissolving olivine; Analytical_as_printed=Electron microprobe; Apparatus_as_printed=Piston-cylinder; Capsule_as_printed=graphite; pres_medium_as_printed=MgO; R unstated in spreadsheet; compiler gas_constant_used_j_mol_k=8.314,supplement,"Holycross, M.",2026-08-31,draft,Chen2008GCA 72; 4756,Chen,2008,,Geochimica et Cosmochimica Acta,72,4756,10.1016/j.gca.2008.07.014,"Zhang 2010 Table 1 xls, Entry# 1064; Run# 45"
DDB001055,1.0.0,isothermal_d,,Al,,,,chemical,effective_binary,unspecified,melt,Basalt11 (MORB),,,,melt_basalt,,,false,false,Basalt11 (MORB); SiO2=48.213;TiO2=1.612;Al2O3=12.1585;FeOt=12.6;MnO=0.2;MgO=11.1725;CaO=10.2995;Na2O=2.25;K2O=0.15;P2O5=0.1,wt_pct_oxide,48.213,1.612,12.1585,,12.6,,,0.2,11.1725,10.2995,2.25,0.15,0.1,,,,,anhydrous_total=98.7555,true,0.325,,,,,1698.15,1698.15,1698.15,1698.15,K,1420000000,1420000000,1420000000,1420,MPa,,,,,piston_cylinder,713,,,,,,,,,,,,,,,,,,3.2881e-11,-10.4830549829,,,3.2881e-11,m2/s,,,,EPMA,crystal_dissolution,Electron microprobe,true,,true,false,use_with_caution,,melt compsition is average of interface and initial melts,provenance=compilation_2010; v0_source=zhang_table1; Type_of_dif_as_printed=SEBD; 1s_error_as_printed=9.520819e-13 (on D or lnD unspecified; not converted); C_range_as_printed=10.32 to 14.00; Type_of_exp_as_printed=dissolving olivine; Analytical_as_printed=Electron microprobe; Apparatus_as_printed=Piston-cylinder; Capsule_as_printed=graphite; pres_medium_as_printed=MgO; R unstated in spreadsheet; compiler gas_constant_used_j_mol_k=8.314,supplement,"Holycross, M.",2026-08-31,draft,Chen2008GCA 72; 4756,Chen,2008,,Geochimica et Cosmochimica Acta,72,4756,10.1016/j.gca.2008.07.014,"Zhang 2010 Table 1 xls, Entry# 1065; Run# 46"
DDB001056,1.0.0,isothermal_d,,Al,,,,chemical,effective_binary,unspecified,melt,Basalt11 (MORB),,,,melt_basalt,,,false,false,Basalt11 (MORB); SiO2=50.7201442857143;TiO2=1.65377857142857;Al2O3=11.5881828571429;FeOt=11.8285435714286;MnO=0.208460714285714;MgO=8.22466;CaO=11.9360157142857;Na2O=2.43623642857143;K2O=0.135257857142857;P2O5=0.101283571428571,wt_pct_oxide,50.7201442857143,1.65377857142857,11.5881828571429,,11.8285435714286,,,0.208460714285714,8.22466,11.9360157142857,2.43623642857143,0.135257857142857,0.101283571428571,,,,,anhydrous_total=98.8325635714286,true,0.325,,,,,1544,1544,1544,1544,K,470000000,470000000,470000000,470,MPa,,,,,piston_cylinder,1807,,,,,,,,,,,,,,,,,,3.8e-12,-11.4202164034,,,3.8e-12,m2/s,,,,EPMA,crystal_dissolution,Electron microprobe,true,,true,false,use_with_caution,,melt compsition is average of interface and initial melts,provenance=compilation_2010; v0_source=zhang_table1; Type_of_dif_as_printed=SEBD; 1s_error_as_printed=1.5e-13 (on D or lnD unspecified; not converted); C_range_as_printed=9.57 to 14.03; Type_of_exp_as_printed=dissolving cpx; Analytical_as_printed=Electron microprobe; Apparatus_as_printed=Piston-cylinder; Capsule_as_printed=graphite; pres_medium_as_printed=MgO; R unstated in spreadsheet; compiler gas_constant_used_j_mol_k=8.314,supplement,"Holycross, M.",2026-08-31,draft,Chen2009GCA 73; 5730,Chen,2009,,Geochimica et Cosmochimica Acta,73,5730,10.1016/j.gca.2009.06.016,"Zhang 2010 Table 1 xls, Entry# 1066; Run# 1"
DDB001057,1.0.0,isothermal_d,,Al,,,,chemical,effective_binary,unspecified,melt,Basalt11 (MORB),,,,melt_basalt,,,false,false,Basalt11 (MORB); SiO2=51.4801442857143;TiO2=1.50377857142857;Al2O3=10.3531828571429;FeOt=11.2785435714286;MnO=0.208460714285714;MgO=8.98466;CaO=12.6960157142857;Na2O=2.29123642857143;K2O=0.135257857142857;P2O5=0.101283571428571,wt_pct_oxide,51.4801442857143,1.50377857142857,10.3531828571429,,11.2785435714286,,,0.208460714285714,8.98466,12.6960157142857,2.29123642857143,0.135257857142857,0.101283571428571,,,,,anhydrous_total=99.0325635714286,true,0.325,,,,,1635.21575519,1635.21575519,1635.21575519,1635.21575518695,K,940000000,940000000,940000000,940,MPa,,,,,piston_cylinder,732,,,,,,,,,,,,,,,,,,1e-11,-11,,,1e-11,m2/s,,,,EPMA,crystal_dissolution,Electron microprobe,true,,true,false,use_with_caution,,melt compsition is average of interface and initial melts,provenance=compilation_2010; v0_source=zhang_table1; Type_of_dif_as_printed=SEBD; 1s_error_as_printed=2e-13 (on D or lnD unspecified; not converted); C_range_as_printed=7.10 to 14.11; Type_of_exp_as_printed=dissolving cpx; Analytical_as_printed=Electron microprobe; Apparatus_as_printed=Piston-cylinder; Capsule_as_printed=graphite; pres_medium_as_printed=MgO; R unstated in spreadsheet; compiler gas_constant_used_j_mol_k=8.314,supplement,"Holycross, M.",2026-08-31,draft,Chen2009GCA 73; 5730,Chen,2009,,Geochimica et Cosmochimica Acta,73,5730,10.1016/j.gca.2009.06.016,"Zhang 2010 Table 1 xls, Entry# 1067; Run# 5"
DDB001058,1.0.0,isothermal_d,,Al,,,,chemical,effective_binary,unspecified,melt,Basalt11 (MORB),,,,melt_basalt,,,false,false,Basalt11 (MORB); SiO2=51.5201442857143;TiO2=1.31377857142857;Al2O3=9.34318285714286;FeOt=10.2785435714286;MnO=0.208460714285714;MgO=10.08966;CaO=14.0760157142857;Na2O=2.06623642857143;K2O=0.135257857142857;P2O5=0.101283571428571,wt_pct_oxide,51.5201442857143,1.31377857142857,9.34318285714286,,10.2785435714286,,,0.208460714285714,10.08966,14.0760157142857,2.06623642857143,0.135257857142857,0.101283571428571,,,,,anhydrous_total=99.1325635714286,true,0.325,,,,,1719.34796827,1719.34796827,1719.34796827,1719.34796827045,K,1420000000,1420000000,1420000000,1420,MPa,,,,,piston_cylinder,732,,,,,,,,,,,,,,,,,,4.51e-11,-10.3458234581,,,4.51e-11,m2/s,,,,EPMA,crystal_dissolution,Electron microprobe,true,,true,false,use_with_caution,,melt compsition is average of interface and initial melts,provenance=compilation_2010; v0_source=zhang_table1; Type_of_dif_as_printed=SEBD; 1s_error_as_printed=5e-13 (on D or lnD unspecified; not converted); C_range_as_printed=5.08 to 13.94; Type_of_exp_as_printed=dissolving cpx; Analytical_as_printed=Electron microprobe; Apparatus_as_printed=Piston-cylinder; Capsule_as_printed=graphite; pres_medium_as_printed=MgO; R unstated in spreadsheet; compiler gas_constant_used_j_mol_k=8.314,supplement,"Holycross, M.",2026-08-31,draft,Chen2009GCA 73; 5730,Chen,2009,,Geochimica et Cosmochimica Acta,73,5730,10.1016/j.gca.2009.06.016,"Zhang 2010 Table 1 xls, Entry# 1068; Run# 6"
DDB001059,1.0.0,isothermal_d,,Al,,,,chemical,effective_binary,unspecified,melt,Basalt11 (MORB),,,,melt_basalt,,,false,false,Basalt11 (MORB); SiO2=51.6401442857143;TiO2=1.27877857142857;Al2O3=8.65818285714286;FeOt=10.3785435714286;MnO=0.208460714285714;MgO=10.44466;CaO=14.1660157142857;Na2O=2.06123642857143;K2O=0.135257857142857;P2O5=0.101283571428571,wt_pct_oxide,51.6401442857143,1.27877857142857,8.65818285714286,,10.3785435714286,,,0.208460714285714,10.44466,14.1660157142857,2.06123642857143,0.135257857142857,0.101283571428571,,,,,anhydrous_total=99.0725635714286,true,0.325,,,,,1593.75172686,1593.75172686,1593.75172686,1593.75172686193,K,470000000,470000000,470000000,470,MPa,,,,,piston_cylinder,613,,,,,,,,,,,,,,,,,,1.04e-11,-10.9829666607,,,1.04e-11,m2/s,,,,EPMA,crystal_dissolution,Electron microprobe,true,,true,false,use_with_caution,,melt compsition is average of interface and initial melts,provenance=compilation_2010; v0_source=zhang_table1; Type_of_dif_as_printed=SEBD; 1s_error_as_printed=3e-13 (on D or lnD unspecified; not converted); C_range_as_printed=3.71 to 13.99; Type_of_exp_as_printed=dissolving cpx; Analytical_as_printed=Electron microprobe; Apparatus_as_printed=Piston-cylinder; Capsule_as_printed=graphite; pres_medium_as_printed=MgO; R unstated in spreadsheet; compiler gas_constant_used_j_mol_k=8.314,supplement,"Holycross, M.",2026-08-31,draft,Chen2009GCA 73; 5730,Chen,2009,,Geochimica et Cosmochimica Acta,73,5730,10.1016/j.gca.2009.06.016,"Zhang 2010 Table 1 xls, Entry# 1069; Run# 7"
DDB001060,1.0.0,isothermal_d,,Al,,,,chemical,effective_binary,unspecified,melt,Basalt11 (MORB),,,,melt_basalt,,,false,false,Basalt11 (MORB); SiO2=52.0051442857143;TiO2=1.22877857142857;Al2O3=8.50318285714286;FeOt=10.2785435714286;MnO=0.208460714285714;MgO=10.51466;CaO=14.2060157142857;Na2O=1.99123642857143;K2O=0.135257857142857;P2O5=0.101283571428571,wt_pct_oxide,52.0051442857143,1.22877857142857,8.50318285714286,,10.2785435714286,,,0.208460714285714,10.51466,14.2060157142857,1.99123642857143,0.135257857142857,0.101283571428571,,,,,anhydrous_total=99.1725635714286,true,0.325,,,,,1667.27161319,1667.27161319,1667.27161319,1667.27161318843,K,940000000,940000000,940000000,940,MPa,,,,,piston_cylinder,733,,,,,,,,,,,,,,,,,,1.93e-11,-10.714442691,,,1.93e-11,m2/s,,,,EPMA,crystal_dissolution,Electron microprobe,true,,true,false,use_with_caution,,melt compsition is average of interface and initial melts,provenance=compilation_2010; v0_source=zhang_table1; Type_of_dif_as_printed=SEBD; 1s_error_as_printed=3e-13 (on D or lnD unspecified; not converted); C_range_as_printed=3.40 to 14.11; Type_of_exp_as_printed=dissolving cpx; Analytical_as_printed=Electron microprobe; Apparatus_as_printed=Piston-cylinder; Capsule_as_printed=graphite; pres_medium_as_printed=MgO; R unstated in spreadsheet; compiler gas_constant_used_j_mol_k=8.314,supplement,"Holycross, M.",2026-08-31,draft,Chen2009GCA 73; 5730,Chen,2009,,Geochimica et Cosmochimica Acta,73,5730,10.1016/j.gca.2009.06.016,"Zhang 2010 Table 1 xls, Entry# 1070; Run# 8"
DDB001061,1.0.0,isothermal_d,,Al,,,,chemical,effective_binary,unspecified,melt,Basalt11 (MORB),,,,melt_basalt,,,false,false,Basalt11 (MORB); SiO2=50.8851442857143;TiO2=1.67877857142857;Al2O3=11.8531828571429;FeOt=11.3785435714286;MnO=0.208460714285714;MgO=8.17966;CaO=12.2160157142857;Na2O=2.39623642857143;K2O=0.135257857142857;P2O5=0.101283571428571,wt_pct_oxide,50.8851442857143,1.67877857142857,11.8531828571429,,11.3785435714286,,,0.208460714285714,8.17966,12.2160157142857,2.39623642857143,0.135257857142857,0.101283571428571,,,,,anhydrous_total=99.0325635714286,true,0.325,,,,,1695.12237006,1695.12237006,1695.12237006,1695.12237005521,K,1900000000,1900000000,1900000000,1900,MPa,,,,,piston_cylinder,494,,,,,,,,,,,,,,,,,,3.55e-11,-10.4497716469,,,3.55e-11,m2/s,,,,EPMA,crystal_dissolution,Electron microprobe,true,,true,false,use_with_caution,,melt compsition is average of interface and initial melts,provenance=compilation_2010; v0_source=zhang_table1; Type_of_dif_as_printed=SEBD; 1s_error_as_printed=1.2e-12 (on D or lnD unspecified; not converted); C_range_as_printed=10.10 to 13.87; Type_of_exp_as_printed=dissolving cpx; Analytical_as_printed=Electron microprobe; Apparatus_as_printed=Piston-cylinder; Capsule_as_printed=graphite; pres_medium_as_printed=MgO; R unstated in spreadsheet; compiler gas_constant_used_j_mol_k=8.314,supplement,"Holycross, M.",2026-08-31,draft,Chen2009GCA 73; 5730,Chen,2009,,Geochimica et Cosmochimica Acta,73,5730,10.1016/j.gca.2009.06.016,"Zhang 2010 Table 1 xls, Entry# 1071; Run# 11"
DDB001062,1.0.0,isothermal_d,,Al,,,,chemical,effective_binary,unspecified,melt,Basalt11 (MORB),,,,melt_basalt,,,false,false,Basalt11 (MORB); SiO2=50.5901442857143;TiO2=1.64877857142857;Al2O3=12.2331828571429;FeOt=11.6285435714286;MnO=0.208460714285714;MgO=7.91466;CaO=11.7960157142857;Na2O=2.48123642857143;K2O=0.135257857142857;P2O5=0.101283571428571,wt_pct_oxide,50.5901442857143,1.64877857142857,12.2331828571429,,11.6285435714286,,,0.208460714285714,7.91466,11.7960157142857,2.48123642857143,0.135257857142857,0.101283571428571,,,,,anhydrous_total=98.7375635714286,true,0.325,,,,,1641.36592696,1641.36592696,1641.36592696,1641.36592695648,K,1420000000,1420000000,1420000000,1420,MPa,,,,,piston_cylinder,732,,,,,,,,,,,,,,,,,,1.61e-11,-10.793174124,,,1.61e-11,m2/s,,,,EPMA,crystal_dissolution,Electron microprobe,true,,true,false,use_with_caution,,melt compsition is average of interface and initial melts,provenance=compilation_2010; v0_source=zhang_table1; Type_of_dif_as_printed=SEBD; 1s_error_as_printed=7.5e-13 (on D or lnD unspecified; not converted); C_range_as_printed=10.86 to 14.04; Type_of_exp_as_printed=dissolving cpx; Analytical_as_printed=Electron microprobe; Apparatus_as_printed=Piston-cylinder; Capsule_as_printed=graphite; pres_medium_as_printed=MgO; R unstated in spreadsheet; compiler gas_constant_used_j_mol_k=8.314,supplement,"Holycross, M.",2026-08-31,draft,Chen2009GCA 73; 5730,Chen,2009,,Geochimica et Cosmochimica Acta,73,5730,10.1016/j.gca.2009.06.016,"Zhang 2010 Table 1 xls, Entry# 1072; Run# 12"
DDB001063,1.0.0,isothermal_d,,Al,,,,chemical,effective_binary,unspecified,melt,Basalt11 (MORB),,,,melt_basalt,,,false,false,Basalt11 (MORB); SiO2=50.3651442857143;TiO2=1.79877857142857;Al2O3=13.0531828571429;FeOt=12.0285435714285;MnO=0.208460714285714;MgO=7.34466;CaO=11.2310157142857;Na2O=2.63623642857143;K2O=0.135257857142857;P2O5=0.101283571428572,wt_pct_oxide,50.3651442857143,1.79877857142857,13.0531828571429,,12.0285435714285,,,0.208460714285714,7.34466,11.2310157142857,2.63623642857143,0.135257857142857,0.101283571428572,,,,,anhydrous_total=98.9025635714286,true,0.325,,,,,1509.18169423,1509.18169423,1509.18169423,1509.1816942321,K,470000000,470000000,470000000,470,MPa,,,,,piston_cylinder,2404,,,,,,,,,,,,,,,,,,4.3e-12,-11.3665315444,,,4.3e-12,m2/s,,,,EPMA,crystal_dissolution,Electron microprobe,true,,true,false,use_with_caution,,melt compsition is average of interface and initial melts,provenance=compilation_2010; v0_source=zhang_table1; Type_of_dif_as_printed=SEBD; 1s_error_as_printed=4e-13 (on D or lnD unspecified; not converted); C_range_as_printed=12.50 to 14.00; Type_of_exp_as_printed=dissolving cpx; Analytical_as_printed=Electron microprobe; Apparatus_as_printed=Piston-cylinder; Capsule_as_printed=graphite; pres_medium_as_printed=MgO; R unstated in spreadsheet; compiler gas_constant_used_j_mol_k=8.314,supplement,"Holycross, M.",2026-08-31,draft,Chen2009GCA 73; 5730,Chen,2009,,Geochimica et Cosmochimica Acta,73,5730,10.1016/j.gca.2009.06.016,"Zhang 2010 Table 1 xls, Entry# 1073; Run# 14"
DDB001064,1.0.0,isothermal_d,,Al,,,,chemical,effective_binary,unspecified,melt,Basalt11 (MORB),,,,melt_basalt,,,false,false,Basalt11 (MORB); SiO2=51.8701442857143;TiO2=1.30877857142857;Al2O3=9.45818285714285;FeOt=10.2785435714285;MnO=0.208460714285714;MgO=9.95966;CaO=14.2610157142857;Na2O=2.00623642857143;K2O=0.135257857142857;P2O5=0.101283571428572,wt_pct_oxide,51.8701442857143,1.30877857142857,9.45818285714285,,10.2785435714285,,,0.208460714285714,9.95966,14.2610157142857,2.00623642857143,0.135257857142857,0.101283571428572,,,,,anhydrous_total=99.5875635714285,true,0.325,,,,,1790,1790,1790,1790,K,1900000000,1900000000,1900000000,1900,MPa,,,,,piston_cylinder,378,,,,,,,,,,,,,,,,,,7.16e-11,-10.1450869777,,,7.16e-11,m2/s,,,,EPMA,crystal_dissolution,Electron microprobe,true,,true,false,use_with_caution,,melt compsition is average of interface and initial melts,provenance=compilation_2010; v0_source=zhang_table1; Type_of_dif_as_printed=SEBD; 1s_error_as_printed=1e-12 (on D or lnD unspecified; not converted); C_range_as_printed=5.31 to 14.16; Type_of_exp_as_printed=dissolving cpx; Analytical_as_printed=Electron microprobe; Apparatus_as_printed=Piston-cylinder; Capsule_as_printed=graphite; pres_medium_as_printed=MgO; R unstated in spreadsheet; compiler gas_constant_used_j_mol_k=8.314,supplement,"Holycross, M.",2026-08-31,draft,Chen2009GCA 73; 5730,Chen,2009,,Geochimica et Cosmochimica Acta,73,5730,10.1016/j.gca.2009.06.016,"Zhang 2010 Table 1 xls, Entry# 1074; Run# 15"
DDB001065,1.0.0,isothermal_d,,Ga,,,,tracer,none,unspecified,melt,Dacite1,,,,melt_dacite,,,false,false,Dacite1; SiO2=63.51;TiO2=0.56;Al2O3=17.61;FeOt=4.91;MgO=1.68;CaO=5.24;Na2O=4.67;K2O=1.77,wt_pct_oxide,63.51,0.56,17.61,,4.91,,,,1.68,5.24,4.67,1.77,,,,,,anhydrous_total=99.95,,,,,,,1873.15,1873.15,1873.15,1873.15,K,1000000000,1000000000,1000000000,1000,MPa,,,,,piston_cylinder,7200,,,,,,,,,,,,,,,,,,8.71e-12,-11.059981845,,,8.71e-12,m2/s,,,,SIMS,thin_film,SIMS,true,,,false,use_with_caution,,,provenance=compilation_2010; v0_source=zhang_table1; Type_of_dif_as_printed=Tracer; 1s_error_as_printed=2.4e-13 (on D or lnD unspecified; not converted); Type_of_exp_as_printed=thin source; Analytical_as_printed=SIMS; Apparatus_as_printed=PCA; Capsule_as_printed=graphite; R unstated in spreadsheet; compiler gas_constant_used_j_mol_k=8.314,supplement,"Holycross, M.",2026-08-31,draft,Baker1992GCA 56; 617,Baker,1992,,Geochimica et Cosmochimica Acta,56,617,10.1016/0016-7037(92)90086-x,"Zhang 2010 Table 1 xls, Entry# 1076; Run# D-115"
DDB001066,1.0.0,isothermal_d,,Ga,,,,tracer,none,unspecified,melt,Dacite1,,,,melt_dacite,,,false,false,Dacite1; SiO2=63.51;TiO2=0.56;Al2O3=17.61;FeOt=4.91;MgO=1.68;CaO=5.24;Na2O=4.67;K2O=1.77,wt_pct_oxide,63.51,0.56,17.61,,4.91,,,,1.68,5.24,4.67,1.77,,,,,,anhydrous_total=99.95,,,,,,,1773.15,1773.15,1773.15,1773.15,K,1000000000,1000000000,1000000000,1000,MPa,,,,,piston_cylinder,14400,,,,,,,,,,,,,,,,,,5.82e-12,-11.2350770154,,,5.82e-12,m2/s,,,,SIMS,thin_film,SIMS,true,,,false,use_with_caution,,,provenance=compilation_2010; v0_source=zhang_table1; Type_of_dif_as_printed=Tracer; 1s_error_as_printed=2.3e-13 (on D or lnD unspecified; not converted); Type_of_exp_as_printed=thin source; Analytical_as_printed=SIMS; Apparatus_as_printed=PCA; Capsule_as_printed=graphite; R unstated in spreadsheet; compiler gas_constant_used_j_mol_k=8.314,supplement,"Holycross, M.",2026-08-31,draft,Baker1992GCA 56; 617,Baker,1992,,Geochimica et Cosmochimica Acta,56,617,10.1016/0016-7037(92)90086-x,"Zhang 2010 Table 1 xls, Entry# 1077; Run# D-121"
DDB001067,1.0.0,isothermal_d,,Ga,,,,tracer,none,unspecified,melt,Dacite1,,,,melt_dacite,,,false,false,Dacite1; SiO2=63.51;TiO2=0.56;Al2O3=17.61;FeOt=4.91;MgO=1.68;CaO=5.24;Na2O=4.67;K2O=1.77,wt_pct_oxide,63.51,0.56,17.61,,4.91,,,,1.68,5.24,4.67,1.77,,,,,,anhydrous_total=99.95,,,,,,,1673.15,1673.15,1673.15,1673.15,K,1000000000,1000000000,1000000000,1000,MPa,,,,,piston_cylinder,36000,,,,,,,,,,,,,,,,,,1.06e-12,-11.9746941347,,,1.06e-12,m2/s,,,,SIMS,thin_film,SIMS,true,,,false,use_with_caution,,,provenance=compilation_2010; v0_source=zhang_table1; Type_of_dif_as_printed=Tracer; 1s_error_as_printed=1e-14 (on D or lnD unspecified; not converted); Type_of_exp_as_printed=thin source; Analytical_as_printed=SIMS; Apparatus_as_printed=PCA; Capsule_as_printed=graphite; R unstated in spreadsheet; compiler gas_constant_used_j_mol_k=8.314,supplement,"Holycross, M.",2026-08-31,draft,Baker1992GCA 56; 617,Baker,1992,,Geochimica et Cosmochimica Acta,56,617,10.1016/0016-7037(92)90086-x,"Zhang 2010 Table 1 xls, Entry# 1078; Run# D-123"
DDB001068,1.0.0,isothermal_d,,Ga,,,,tracer,none,unspecified,melt,Dacite1,,,,melt_dacite,,,false,false,Dacite1; SiO2=63.51;TiO2=0.56;Al2O3=17.61;FeOt=4.91;MgO=1.68;CaO=5.24;Na2O=4.67;K2O=1.77,wt_pct_oxide,63.51,0.56,17.61,,4.91,,,,1.68,5.24,4.67,1.77,,,,,,anhydrous_total=99.95,,,,,,,1573.15,1573.15,1573.15,1573.15,K,1000000000,1000000000,1000000000,1000,MPa,,,,,piston_cylinder,72000,,,,,,,,,,,,,,,,,,4.07e-13,-12.3904055908,,,4.07e-13,m2/s,,,,SIMS,thin_film,SIMS,true,,,false,use_with_caution,,,provenance=compilation_2010; v0_source=zhang_table1; Type_of_dif_as_printed=Tracer; 1s_error_as_printed=3e-15 (on D or lnD unspecified; not converted); Type_of_exp_as_printed=thin source; Analytical_as_printed=SIMS; Apparatus_as_printed=PCA; Capsule_as_printed=graphite; R unstated in spreadsheet; compiler gas_constant_used_j_mol_k=8.314,supplement,"Holycross, M.",2026-08-31,draft,Baker1992GCA 56; 617,Baker,1992,,Geochimica et Cosmochimica Acta,56,617,10.1016/0016-7037(92)90086-x,"Zhang 2010 Table 1 xls, Entry# 1079; Run# D-119"
DDB001069,1.0.0,isothermal_d,,Ga,,,,tracer,none,unspecified,melt,Rhyolite14,,,,melt_rhyolite,,,false,false,Rhyolite14; SiO2=76.37;TiO2=0.11;Al2O3=13.35;FeOt=0.79;MnO=0.06;MgO=0.07;CaO=0.51;Na2O=4.31;K2O=4.67,wt_pct_oxide,76.37,0.11,13.35,,0.79,,,0.06,0.07,0.51,4.31,4.67,,,,,,anhydrous_total=100.24,,,,,,,1873.15,1873.15,1873.15,1873.15,K,1000000000,1000000000,1000000000,1000,MPa,,,,,piston_cylinder,7200,,,,,,,,,,,,,,,,,,2.81e-12,-11.5512936801,,,2.81e-12,m2/s,,,,SIMS,thin_film,SIMS,true,,,false,use_with_caution,,,provenance=compilation_2010; v0_source=zhang_table1; Type_of_dif_as_printed=Tracer; 1s_error_as_printed=8e-14 (on D or lnD unspecified; not converted); Type_of_exp_as_printed=thin source; Analytical_as_printed=SIMS; Apparatus_as_printed=PCA; Capsule_as_printed=graphite; R unstated in spreadsheet; compiler gas_constant_used_j_mol_k=8.314,supplement,"Holycross, M.",2026-08-31,draft,Baker1992GCA 56; 617,Baker,1992,,Geochimica et Cosmochimica Acta,56,617,10.1016/0016-7037(92)90086-x,"Zhang 2010 Table 1 xls, Entry# 1080; Run# D-116"
DDB001070,1.0.0,isothermal_d,,Ga,,,,tracer,none,unspecified,melt,Rhyolite14,,,,melt_rhyolite,,,false,false,Rhyolite14; SiO2=76.37;TiO2=0.11;Al2O3=13.35;FeOt=0.79;MnO=0.06;MgO=0.07;CaO=0.51;Na2O=4.31;K2O=4.67,wt_pct_oxide,76.37,0.11,13.35,,0.79,,,0.06,0.07,0.51,4.31,4.67,,,,,,anhydrous_total=100.24,,,,,,,1773.15,1773.15,1773.15,1773.15,K,1000000000,1000000000,1000000000,1000,MPa,,,,,piston_cylinder,14400,,,,,,,,,,,,,,,,,,8.83e-13,-12.0540392964,,,8.83e-13,m2/s,,,,SIMS,thin_film,SIMS,true,,,false,use_with_caution,,,provenance=compilation_2010; v0_source=zhang_table1; Type_of_dif_as_printed=Tracer; 1s_error_as_printed=1.2e-14 (on D or lnD unspecified; not converted); Type_of_exp_as_printed=thin source; Analytical_as_printed=SIMS; Apparatus_as_printed=PCA; Capsule_as_printed=graphite; R unstated in spreadsheet; compiler gas_constant_used_j_mol_k=8.314,supplement,"Holycross, M.",2026-08-31,draft,Baker1992GCA 56; 617,Baker,1992,,Geochimica et Cosmochimica Acta,56,617,10.1016/0016-7037(92)90086-x,"Zhang 2010 Table 1 xls, Entry# 1081; Run# D-122"
DDB001071,1.0.0,isothermal_d,,Ga,,,,tracer,none,unspecified,melt,Rhyolite14,,,,melt_rhyolite,,,false,false,Rhyolite14; SiO2=76.37;TiO2=0.11;Al2O3=13.35;FeOt=0.79;MnO=0.06;MgO=0.07;CaO=0.51;Na2O=4.31;K2O=4.67,wt_pct_oxide,76.37,0.11,13.35,,0.79,,,0.06,0.07,0.51,4.31,4.67,,,,,,anhydrous_total=100.24,,,,,,,1673.15,1673.15,1673.15,1673.15,K,1000000000,1000000000,1000000000,1000,MPa,,,,,piston_cylinder,36000,,,,,,,,,,,,,,,,,,2.39e-13,-12.6216020991,,,2.39e-13,m2/s,,,,SIMS,thin_film,SIMS,true,,,false,use_with_caution,,,provenance=compilation_2010; v0_source=zhang_table1; Type_of_dif_as_printed=Tracer; 1s_error_as_printed=3e-15 (on D or lnD unspecified; not converted); Type_of_exp_as_printed=thin source; Analytical_as_printed=SIMS; Apparatus_as_printed=PCA; Capsule_as_printed=graphite; R unstated in spreadsheet; compiler gas_constant_used_j_mol_k=8.314,supplement,"Holycross, M.",2026-08-31,draft,Baker1992GCA 56; 617,Baker,1992,,Geochimica et Cosmochimica Acta,56,617,10.1016/0016-7037(92)90086-x,"Zhang 2010 Table 1 xls, Entry# 1082; Run# D-124"
DDB001072,1.0.0,isothermal_d,,Ga,,,,tracer,none,unspecified,melt,Rhyolite14,,,,melt_rhyolite,,,false,false,Rhyolite14; SiO2=76.37;TiO2=0.11;Al2O3=13.35;FeOt=0.79;MnO=0.06;MgO=0.07;CaO=0.51;Na2O=4.31;K2O=4.67,wt_pct_oxide,76.37,0.11,13.35,,0.79,,,0.06,0.07,0.51,4.31,4.67,,,,,,anhydrous_total=100.24,,,,,,,1573.15,1573.15,1573.15,1573.15,K,1000000000,1000000000,1000000000,1000,MPa,,,,,piston_cylinder,72000,,,,,,,,,,,,,,,,,,3.95e-14,-13.4034029044,,,3.95e-14,m2/s,,,,SIMS,thin_film,SIMS,true,,,false,use_with_caution,,,provenance=compilation_2010; v0_source=zhang_table1; Type_of_dif_as_printed=Tracer; 1s_error_as_printed=1.1e-15 (on D or lnD unspecified; not converted); Type_of_exp_as_printed=thin source; Analytical_as_printed=SIMS; Apparatus_as_printed=PCA; Capsule_as_printed=graphite; R unstated in spreadsheet; compiler gas_constant_used_j_mol_k=8.314,supplement,"Holycross, M.",2026-08-31,draft,Baker1992GCA 56; 617,Baker,1992,,Geochimica et Cosmochimica Acta,56,617,10.1016/0016-7037(92)90086-x,"Zhang 2010 Table 1 xls, Entry# 1083; Run# D-120"
DDB001073,1.0.0,isothermal_d,,Ga,,,,tracer,none,unspecified,melt,Albite melt,,,,melt_simple,,,false,false,Albite melt; SiO2=69.14;Al2O3=19.26;Na2O=11.42,wt_pct_oxide,69.14,,19.26,,,,,,,,11.42,,,,,,,anhydrous_total=99.82,,,,,,,1427.15,1427.15,1427.15,1427.15,K,100000,100000,100000,0.1,MPa,,,,,one_atm_furnace,259800,,,,,,,,,,,,,,,,,,7.6e-17,-16.1191864077,,,7.6e-17,m2/s,,,,SIMS,thin_film,SIMS,true,,,false,use_with_caution,,,provenance=compilation_2010; v0_source=zhang_table1; Type_of_dif_as_printed=Tracer; Type_of_exp_as_printed=thin source; Analytical_as_printed=SIMS; Apparatus_as_printed=vertical tube furnace; R unstated in spreadsheet; compiler gas_constant_used_j_mol_k=8.314,supplement,"Holycross, M.",2026-08-31,draft,Baker1995GCA 59; 3561,Baker,1995,,Geochimica et Cosmochimica Acta,59,3561,10.1016/0016-7037(95)00269-6,"Zhang 2010 Table 1 xls, Entry# 1084; Run# ABD-35"
DDB001074,1.0.0,isothermal_d,,Ga,,,,tracer,none,unspecified,melt,Albite melt,,,,melt_simple,,,false,false,Albite melt; SiO2=69.14;Al2O3=19.26;Na2O=11.42,wt_pct_oxide,69.14,,19.26,,,,,,,,11.42,,,,,,,anhydrous_total=99.82,,,,,,,1483.15,1483.15,1483.15,1483.15,K,100000,100000,100000,0.1,MPa,,,,,one_atm_furnace,196320,,,,,,,,,,,,,,,,,,1.3e-15,-14.8860566477,,,1.3e-15,m2/s,,,,SIMS,thin_film,SIMS,true,,,false,use_with_caution,,,provenance=compilation_2010; v0_source=zhang_table1; Type_of_dif_as_printed=Tracer; Type_of_exp_as_printed=thin source; Analytical_as_printed=SIMS; Apparatus_as_printed=vertical tube furnace; R unstated in spreadsheet; compiler gas_constant_used_j_mol_k=8.314,supplement,"Holycross, M.",2026-08-31,draft,Baker1995GCA 59; 3561,Baker,1995,,Geochimica et Cosmochimica Acta,59,3561,10.1016/0016-7037(95)00269-6,"Zhang 2010 Table 1 xls, Entry# 1085; Run# ABD-2"
DDB001075,1.0.0,isothermal_d,,Ga,,,,tracer,none,unspecified,melt,Albite melt,,,,melt_simple,,,false,false,Albite melt; SiO2=69.14;Al2O3=19.26;Na2O=11.42,wt_pct_oxide,69.14,,19.26,,,,,,,,11.42,,,,,,,anhydrous_total=99.82,,,,,,,1577.15,1577.15,1577.15,1577.15,K,100000,100000,100000,0.1,MPa,,,,,one_atm_furnace,140400,,,,,,,,,,,,,,,,,,1e-15,-15,,,1e-15,m2/s,,,,SIMS,thin_film,SIMS,true,,,false,use_with_caution,,,provenance=compilation_2010; v0_source=zhang_table1; Type_of_dif_as_printed=Tracer; Type_of_exp_as_printed=thin source; Analytical_as_printed=SIMS; Apparatus_as_printed=vertical tube furnace; R unstated in spreadsheet; compiler gas_constant_used_j_mol_k=8.314,supplement,"Holycross, M.",2026-08-31,draft,Baker1995GCA 59; 3561,Baker,1995,,Geochimica et Cosmochimica Acta,59,3561,10.1016/0016-7037(95)00269-6,"Zhang 2010 Table 1 xls, Entry# 1086; Run# ABD-3a"
DDB001076,1.0.0,isothermal_d,,Ga,,,,tracer,none,unspecified,melt,Albite melt,,,,melt_simple,,,false,false,Albite melt; SiO2=69.14;Al2O3=19.26;Na2O=11.42,wt_pct_oxide,69.14,,19.26,,,,,,,,11.42,,,,,,,anhydrous_total=99.82,,,,,,,1577.15,1577.15,1577.15,1577.15,K,100000,100000,100000,0.1,MPa,,,,,one_atm_furnace,140400,,,,,,,,,,,,,,,,,,1.4e-15,-14.8538719643,,,1.4e-15,m2/s,,,,SIMS,thin_film,SIMS,true,,,false,use_with_caution,,,provenance=compilation_2010; v0_source=zhang_table1; Type_of_dif_as_printed=Tracer; Type_of_exp_as_printed=thin source; Analytical_as_printed=SIMS; Apparatus_as_printed=vertical tube furnace; R unstated in spreadsheet; compiler gas_constant_used_j_mol_k=8.314,supplement,"Holycross, M.",2026-08-31,draft,Baker1995GCA 59; 3561,Baker,1995,,Geochimica et Cosmochimica Acta,59,3561,10.1016/0016-7037(95)00269-6,"Zhang 2010 Table 1 xls, Entry# 1087; Run# ABD-3b"
DDB001077,1.0.0,isothermal_d,,Ga,,,,tracer,none,unspecified,melt,Albite melt,,,,melt_simple,,,false,false,Albite melt; SiO2=69.14;Al2O3=19.26;Na2O=11.42,wt_pct_oxide,69.14,,19.26,,,,,,,,11.42,,,,,,,anhydrous_total=99.82,,,,,,,1575.15,1575.15,1575.15,1575.15,K,100000,100000,100000,0.1,MPa,,,,,one_atm_furnace,176400,,,,,,,,,,,,,,,,,,1.2e-15,-14.920818754,,,1.2e-15,m2/s,,,,SIMS,thin_film,SIMS,true,,,false,use_with_caution,,,provenance=compilation_2010; v0_source=zhang_table1; Type_of_dif_as_printed=Tracer; Type_of_exp_as_printed=thin source; Analytical_as_printed=SIMS; Apparatus_as_printed=vertical tube furnace; R unstated in spreadsheet; compiler gas_constant_used_j_mol_k=8.314,supplement,"Holycross, M.",2026-08-31,draft,Baker1995GCA 59; 3561,Baker,1995,,Geochimica et Cosmochimica Acta,59,3561,10.1016/0016-7037(95)00269-6,"Zhang 2010 Table 1 xls, Entry# 1088; Run# ABD-33"
DDB001078,1.0.0,isothermal_d,,Ga,,,,tracer,none,unspecified,melt,Albite melt,,,,melt_simple,,,false,false,Albite melt; SiO2=69.14;Al2O3=19.26;Na2O=11.42,wt_pct_oxide,69.14,,19.26,,,,,,,,11.42,,,,,,,anhydrous_total=99.82,,,,,,,1625.15,1625.15,1625.15,1625.15,K,100000,100000,100000,0.1,MPa,,,,,one_atm_furnace,14400,,,,,,,,,,,,,,,,,,1.1e-14,-13.9586073148,,,1.1e-14,m2/s,,,,SIMS,thin_film,SIMS,true,,,false,use_with_caution,,,provenance=compilation_2010; v0_source=zhang_table1; Type_of_dif_as_printed=Tracer; Type_of_exp_as_printed=thin source; Analytical_as_printed=SIMS; Apparatus_as_printed=vertical tube furnace; R unstated in spreadsheet; compiler gas_constant_used_j_mol_k=8.314,supplement,"Holycross, M.",2026-08-31,draft,Baker1995GCA 59; 3561,Baker,1995,,Geochimica et Cosmochimica Acta,59,3561,10.1016/0016-7037(95)00269-6,"Zhang 2010 Table 1 xls, Entry# 1089; Run# ABD-34"
DDB001079,1.0.0,isothermal_d,,Ga,,,,tracer,none,unspecified,melt,Albite melt,,,,melt_simple,,,false,false,Albite melt; SiO2=69.14;Al2O3=19.26;Na2O=11.42,wt_pct_oxide,69.14,,19.26,,,,,,,,11.42,,,,,,,anhydrous_total=99.82,,,,,,,1680.15,1680.15,1680.15,1680.15,K,100000,100000,100000,0.1,MPa,,,,,one_atm_furnace,72000,,,,,,,,,,,,,,,,,,4e-14,-13.3979400087,,,4e-14,m2/s,,,,SIMS,thin_film,SIMS,true,,,false,use_with_caution,,,provenance=compilation_2010; v0_source=zhang_table1; Type_of_dif_as_printed=Tracer; Type_of_exp_as_printed=thin source; Analytical_as_printed=SIMS; Apparatus_as_printed=vertical tube furnace; R unstated in spreadsheet; compiler gas_constant_used_j_mol_k=8.314,supplement,"Holycross, M.",2026-08-31,draft,Baker1995GCA 59; 3561,Baker,1995,,Geochimica et Cosmochimica Acta,59,3561,10.1016/0016-7037(95)00269-6,"Zhang 2010 Table 1 xls, Entry# 1090; Run# ABD-1"
DDB001080,1.0.0,isothermal_d,,Ga,,,,tracer,none,unspecified,melt,Albite melt,,,,melt_simple,,,false,false,Albite melt; SiO2=69.14;Al2O3=19.26;Na2O=11.42,wt_pct_oxide,69.14,,19.26,,,,,,,,11.42,,,,,,,anhydrous_total=99.82,,,,,,,1774.15,1774.15,1774.15,1774.15,K,100000,100000,100000,0.1,MPa,,,,,one_atm_furnace,32820,,,,,,,,,,,,,,,,,,7.6e-14,-13.1191864077,,,7.6e-14,m2/s,,,,SIMS,thin_film,SIMS,true,,,false,use_with_caution,,,provenance=compilation_2010; v0_source=zhang_table1; Type_of_dif_as_printed=Tracer; Type_of_exp_as_printed=thin source; Analytical_as_printed=SIMS; Apparatus_as_printed=vertical tube furnace; R unstated in spreadsheet; compiler gas_constant_used_j_mol_k=8.314,supplement,"Holycross, M.",2026-08-31,draft,Baker1995GCA 59; 3561,Baker,1995,,Geochimica et Cosmochimica Acta,59,3561,10.1016/0016-7037(95)00269-6,"Zhang 2010 Table 1 xls, Entry# 1091; Run# ABD-4"
DDB001081,1.0.0,isothermal_d,,Ga,,,,tracer,none,unspecified,melt,Albite melt,,,,melt_simple,,,false,false,Albite melt; SiO2=69.14;Al2O3=19.26;Na2O=11.42,wt_pct_oxide,69.14,,19.26,,,,,,,,11.42,,,,,,,anhydrous_total=99.82,,,,,,,1775.15,1775.15,1775.15,1775.15,K,100000,100000,100000,0.1,MPa,,,,,one_atm_furnace,7200,,,,,,,,,,,,,,,,,,1.3e-13,-12.8860566477,,,1.3e-13,m2/s,,,,SIMS,thin_film,SIMS,true,,,false,use_with_caution,,,provenance=compilation_2010; v0_source=zhang_table1; Type_of_dif_as_printed=Tracer; Type_of_exp_as_printed=thin source; Analytical_as_printed=SIMS; Apparatus_as_printed=vertical tube furnace; R unstated in spreadsheet; compiler gas_constant_used_j_mol_k=8.314,supplement,"Holycross, M.",2026-08-31,draft,Baker1995GCA 59; 3561,Baker,1995,,Geochimica et Cosmochimica Acta,59,3561,10.1016/0016-7037(95)00269-6,"Zhang 2010 Table 1 xls, Entry# 1092; Run# ABD-5a"
DDB001082,1.0.0,isothermal_d,,Ga,,,,tracer,none,unspecified,melt,Albite melt,,,,melt_simple,,,false,false,Albite melt; SiO2=69.14;Al2O3=19.26;Na2O=11.42,wt_pct_oxide,69.14,,19.26,,,,,,,,11.42,,,,,,,anhydrous_total=99.82,,,,,,,1775.15,1775.15,1775.15,1775.15,K,100000,100000,100000,0.1,MPa,,,,,one_atm_furnace,7200,,,,,,,,,,,,,,,,,,1.8e-13,-12.7447274949,,,1.8e-13,m2/s,,,,SIMS,thin_film,SIMS,true,,,false,use_with_caution,,,provenance=compilation_2010; v0_source=zhang_table1; Type_of_dif_as_printed=Tracer; Type_of_exp_as_printed=thin source; Analytical_as_printed=SIMS; Apparatus_as_printed=vertical tube furnace; R unstated in spreadsheet; compiler gas_constant_used_j_mol_k=8.314,supplement,"Holycross, M.",2026-08-31,draft,Baker1995GCA 59; 3561,Baker,1995,,Geochimica et Cosmochimica Acta,59,3561,10.1016/0016-7037(95)00269-6,"Zhang 2010 Table 1 xls, Entry# 1093; Run# ABD-5b"
DDB001083,1.0.0,isothermal_d,,Tl,,,,tracer,none,unspecified,melt,CMAS1,,,,melt_simple,,,false,false,CMAS1; SiO2=48.8;Al2O3=15.6;MgO=10.7;CaO=24.6,wt_pct_oxide,48.8,,15.6,,,,,,10.7,24.6,,,,,,,,anhydrous_total=99.8,,,,,,,1573.15,1573.15,1573.15,1573.15,K,100000,100000,100000,0.1,MPa,,,,,one_atm_furnace,43200,,,,,,,,,,,,,,,,,,6.3095734448e-12,-11.2,,,6.30957344480193e-12,m2/s,,,,LA-ICP-MS,sorption,LA-ICP-MS,true,,true,false,use_with_caution,,,provenance=compilation_2010; v0_source=zhang_table1; Type_of_dif_as_printed=Tracer; 1s_error_as_printed=1.4528329757152e-12 (on D or lnD unspecified; not converted); C_range_as_printed=0.00012; Type_of_exp_as_printed=desorption; Analytical_as_printed=LA-ICP-MS; Apparatus_as_printed=furnace; Capsule_as_printed=open Pt; pres_medium_as_printed=Air; R unstated in spreadsheet; compiler gas_constant_used_j_mol_k=8.314,supplement,"Holycross, M.",2026-08-31,draft,MacKenzie2008EPSL 269; 488,MacKenzie,2008,,Earth and Planetary Science Letters,269,488,10.1016/j.epsl.2008.03.005,"Zhang 2010 Table 1 xls, Entry# 1095"
DDB001084,1.0.0,isothermal_d,,Tl,,,,tracer,none,unspecified,melt,CMAS1,,,,melt_simple,,,false,false,CMAS1; SiO2=48.8;Al2O3=15.6;MgO=10.7;CaO=24.6,wt_pct_oxide,48.8,,15.6,,,,,,10.7,24.6,,,,,,,,anhydrous_total=99.8,,,,,,,1573.15,1573.15,1573.15,1573.15,K,100000,100000,100000,0.1,MPa,,,,,one_atm_furnace,10800,,,,,,,,,,,,,,,,,,7.94328234724e-12,-11.1,,,7.94328234724281e-12,m2/s,,,,LA-ICP-MS,sorption,LA-ICP-MS,true,,true,false,use_with_caution,,,provenance=compilation_2010; v0_source=zhang_table1; Type_of_dif_as_printed=Tracer; 1s_error_as_printed=3.65801670444081e-12 (on D or lnD unspecified; not converted); C_range_as_printed=0.00012; Type_of_exp_as_printed=desorption; Analytical_as_printed=LA-ICP-MS; Apparatus_as_printed=furnace; Capsule_as_printed=open Pt; pres_medium_as_printed=Air; R unstated in spreadsheet; compiler gas_constant_used_j_mol_k=8.314,supplement,"Holycross, M.",2026-08-31,draft,MacKenzie2008EPSL 269; 488,MacKenzie,2008,,Earth and Planetary Science Letters,269,488,10.1016/j.epsl.2008.03.005,"Zhang 2010 Table 1 xls, Entry# 1096"
DDB001085,1.0.0,isothermal_d,,Tl,,,,tracer,none,unspecified,melt,CMAS1,,,,melt_simple,,,false,false,CMAS1; SiO2=48.8;Al2O3=15.6;MgO=10.7;CaO=24.6,wt_pct_oxide,48.8,,15.6,,,,,,10.7,24.6,,,,,,,,anhydrous_total=99.8,,,,,,,1573.15,1573.15,1573.15,1573.15,K,100000,100000,100000,0.1,MPa,,,,,one_atm_furnace,21600,,,,,,,,,,,,,,,,,,1.58489319246e-11,-10.8,,,1.58489319246111e-11,m2/s,,,,LA-ICP-MS,sorption,LA-ICP-MS,true,,true,false,use_with_caution,,,provenance=compilation_2010; v0_source=zhang_table1; Type_of_dif_as_printed=Tracer; 1s_error_as_printed=7.29870287789738e-12 (on D or lnD unspecified; not converted); C_range_as_printed=0.00012; Type_of_exp_as_printed=desorption; Analytical_as_printed=LA-ICP-MS; Apparatus_as_printed=furnace; Capsule_as_printed=open Pt; pres_medium_as_printed=Air; R unstated in spreadsheet; compiler gas_constant_used_j_mol_k=8.314,supplement,"Holycross, M.",2026-08-31,draft,MacKenzie2008EPSL 269; 488,MacKenzie,2008,,Earth and Planetary Science Letters,269,488,10.1016/j.epsl.2008.03.005,"Zhang 2010 Table 1 xls, Entry# 1097"
DDB001086,1.0.0,isothermal_d,,Tl,,,,tracer,none,unspecified,melt,CMAS1,,,,melt_simple,,,false,false,CMAS1; SiO2=48.8;Al2O3=15.6;MgO=10.7;CaO=24.6,wt_pct_oxide,48.8,,15.6,,,,,,10.7,24.6,,,,,,,,anhydrous_total=99.8,,,,,,,1573.15,1573.15,1573.15,1573.15,K,100000,100000,100000,0.1,MPa,,,,,one_atm_furnace,86400,,,,,,,,,,,,,,,,,,1.99526231497e-11,-10.7,,,1.99526231496888e-11,m2/s,,,,LA-ICP-MS,sorption,LA-ICP-MS,true,,true,false,use_with_caution,,,provenance=compilation_2010; v0_source=zhang_table1; Type_of_dif_as_printed=Tracer; 1s_error_as_printed=9.18852252612026e-12 (on D or lnD unspecified; not converted); C_range_as_printed=0.00012; Type_of_exp_as_printed=desorption; Analytical_as_printed=LA-ICP-MS; Apparatus_as_printed=furnace; Capsule_as_printed=open Pt; pres_medium_as_printed=Air; R unstated in spreadsheet; compiler gas_constant_used_j_mol_k=8.314,supplement,"Holycross, M.",2026-08-31,draft,MacKenzie2008EPSL 269; 488,MacKenzie,2008,,Earth and Planetary Science Letters,269,488,10.1016/j.epsl.2008.03.005,"Zhang 2010 Table 1 xls, Entry# 1098"
DDB001087,1.0.0,isothermal_d,,Tl,,,,tracer,none,unspecified,melt,CMAS1,,,,melt_simple,,,false,false,CMAS1; SiO2=48.8;Al2O3=15.6;MgO=10.7;CaO=24.6,wt_pct_oxide,48.8,,15.6,,,,,,10.7,24.6,,,,,,,,anhydrous_total=99.8,,,,,,,1623.15,1623.15,1623.15,1623.15,K,100000,100000,100000,0.1,MPa,,,,,one_atm_furnace,21600,,,,,,,,,,,,,,,,,,1.25892541179e-11,-10.9,,,1.25892541179416e-11,m2/s,,,,LA-ICP-MS,sorption,LA-ICP-MS,true,,true,false,use_with_caution,,,provenance=compilation_2010; v0_source=zhang_table1; Type_of_dif_as_printed=Tracer; 1s_error_as_printed=5.79756577277727e-12 (on D or lnD unspecified; not converted); C_range_as_printed=0.00012; Type_of_exp_as_printed=desorption; Analytical_as_printed=LA-ICP-MS; Apparatus_as_printed=furnace; Capsule_as_printed=open Pt; pres_medium_as_printed=Air; R unstated in spreadsheet; compiler gas_constant_used_j_mol_k=8.314,supplement,"Holycross, M.",2026-08-31,draft,MacKenzie2008EPSL 269; 488,MacKenzie,2008,,Earth and Planetary Science Letters,269,488,10.1016/j.epsl.2008.03.005,"Zhang 2010 Table 1 xls, Entry# 1099"
