Repository: holycrossm/diffusion-coefficients

# Experimental diffusion coefficients (minerals and silicate melts)

**Pre-release / not published.** Schema v1.0.0. This folder is a GitHub-ready living table: canonical data is CSV, new rows arrive by pull request, and a static page searches the file in the browser. Nothing here is a citable compilation of record.

This is a QA build of 4630 experimental rows (minerals and silicate melts). Most numbers are staged from the 2010 RiMG 72 tables. Do not treat the repo as published, complete, or peer-reviewed.

File: site/data/diffusion_coefficients.csv (part 31 of 136)
DDB001088,1.0.0,isothermal_d,,Tl,,,,tracer,none,unspecified,melt,CMAS1,,,,melt_simple,,,false,false,CMAS1; SiO2=48.8;Al2O3=15.6;MgO=10.7;CaO=24.6,wt_pct_oxide,48.8,,15.6,,,,,,10.7,24.6,,,,,,,,anhydrous_total=99.8,,,,,,,1623.15,1623.15,1623.15,1623.15,K,100000,100000,100000,0.1,MPa,,,,,one_atm_furnace,21600,,,,,,,,,,,,,,,,,,2.51188643151e-11,-10.6,,,2.51188643150958e-11,m2/s,,,,LA-ICP-MS,sorption,LA-ICP-MS,true,,true,false,use_with_caution,,,provenance=compilation_2010; v0_source=zhang_table1; Type_of_dif_as_printed=Tracer; 1s_error_as_printed=1.15676645049759e-11 (on D or lnD unspecified; not converted); C_range_as_printed=0.00012; Type_of_exp_as_printed=desorption; Analytical_as_printed=LA-ICP-MS; Apparatus_as_printed=furnace; Capsule_as_printed=open Pt; pres_medium_as_printed=Air; R unstated in spreadsheet; compiler gas_constant_used_j_mol_k=8.314,supplement,"Holycross, M.",2026-08-31,draft,MacKenzie2008EPSL 269; 488,MacKenzie,2008,,Earth and Planetary Science Letters,269,488,10.1016/j.epsl.2008.03.005,"Zhang 2010 Table 1 xls, Entry# 1100"
DDB001089,1.0.0,isothermal_d,,Tl,,,,tracer,none,unspecified,melt,CMAS1,,,,melt_simple,,,false,false,CMAS1; SiO2=48.8;Al2O3=15.6;MgO=10.7;CaO=24.6,wt_pct_oxide,48.8,,15.6,,,,,,10.7,24.6,,,,,,,,anhydrous_total=99.8,,,,,,,1523.15,1523.15,1523.15,1523.15,K,100000,100000,100000,0.1,MPa,,,,,one_atm_furnace,3600,,,,,,,,,,,,,,,,,,3.16227766017e-12,-11.5,,,3.16227766016837e-12,m2/s,,,,LA-ICP-MS,sorption,LA-ICP-MS,true,,true,false,use_with_caution,,,provenance=compilation_2010; v0_source=zhang_table1; Type_of_dif_as_printed=Tracer; 1s_error_as_printed=1.45628268004235e-12 (on D or lnD unspecified; not converted); C_range_as_printed=0.00012; Type_of_exp_as_printed=desorption; Analytical_as_printed=LA-ICP-MS; Apparatus_as_printed=furnace; Capsule_as_printed=open Pt; pres_medium_as_printed=Air; R unstated in spreadsheet; compiler gas_constant_used_j_mol_k=8.314,supplement,"Holycross, M.",2026-08-31,draft,MacKenzie2008EPSL 269; 488,MacKenzie,2008,,Earth and Planetary Science Letters,269,488,10.1016/j.epsl.2008.03.005,"Zhang 2010 Table 1 xls, Entry# 1101"
DDB001090,1.0.0,isothermal_d,,Tl,,,,tracer,none,unspecified,melt,CMAS1,,,,melt_simple,,,false,false,CMAS1; SiO2=48.8;Al2O3=15.6;MgO=10.7;CaO=24.6,wt_pct_oxide,48.8,,15.6,,,,,,10.7,24.6,,,,,,,,anhydrous_total=99.8,,,,,,,1523.15,1523.15,1523.15,1523.15,K,100000,100000,100000,0.1,MPa,,,,,one_atm_furnace,10800,,,,,,,,,,,,,,,,,,2.51188643151e-12,-11.6,,,2.51188643150957e-12,m2/s,,,,LA-ICP-MS,sorption,LA-ICP-MS,true,,true,false,use_with_caution,,,provenance=compilation_2010; v0_source=zhang_table1; Type_of_dif_as_printed=Tracer; 1s_error_as_printed=1.15676645049759e-12 (on D or lnD unspecified; not converted); C_range_as_printed=0.00012; Type_of_exp_as_printed=desorption; Analytical_as_printed=LA-ICP-MS; Apparatus_as_printed=furnace; Capsule_as_printed=open Pt; pres_medium_as_printed=Air; R unstated in spreadsheet; compiler gas_constant_used_j_mol_k=8.314,supplement,"Holycross, M.",2026-08-31,draft,MacKenzie2008EPSL 269; 488,MacKenzie,2008,,Earth and Planetary Science Letters,269,488,10.1016/j.epsl.2008.03.005,"Zhang 2010 Table 1 xls, Entry# 1102"
DDB001091,1.0.0,isothermal_d,,Tl,,,,tracer,none,unspecified,melt,NMAS1,,,,melt_simple,,,false,false,NMAS1; SiO2=54.5;Al2O3=15.8;MgO=12.1;CaO=0.5;Na2O=17.6,wt_pct_oxide,54.5,,15.8,,,,,,12.1,0.5,17.6,,,,,,,anhydrous_total=100.5,,,,,,,1573.15,1573.15,1573.15,1573.15,K,100000,100000,100000,0.1,MPa,,,,,one_atm_furnace,3600,,,,,,,,,,,,,,,,,,2.51188643151e-10,-9.6,,,2.51188643150958e-10,m2/s,,,,LA-ICP-MS,sorption,LA-ICP-MS,true,,true,false,use_with_caution,,,provenance=compilation_2010; v0_source=zhang_table1; Type_of_dif_as_printed=Tracer; 1s_error_as_printed=1.15676645049759e-10 (on D or lnD unspecified; not converted); C_range_as_printed=9e-05; Type_of_exp_as_printed=desorption; Analytical_as_printed=LA-ICP-MS; Apparatus_as_printed=furnace; Capsule_as_printed=open Pt; pres_medium_as_printed=Air; R unstated in spreadsheet; compiler gas_constant_used_j_mol_k=8.314,supplement,"Holycross, M.",2026-08-31,draft,MacKenzie2008EPSL 269; 488,MacKenzie,2008,,Earth and Planetary Science Letters,269,488,10.1016/j.epsl.2008.03.005,"Zhang 2010 Table 1 xls, Entry# 1103"
DDB001092,1.0.0,isothermal_d,,Tl,,,,tracer,none,unspecified,melt,NMAS1,,,,melt_simple,,,false,false,NMAS1; SiO2=54.5;Al2O3=15.8;MgO=12.1;CaO=0.5;Na2O=17.6,wt_pct_oxide,54.5,,15.8,,,,,,12.1,0.5,17.6,,,,,,,anhydrous_total=100.5,,,,,,,1573.15,1573.15,1573.15,1573.15,K,100000,100000,100000,0.1,MPa,,,,,one_atm_furnace,10800,,,,,,,,,,,,,,,,,,6.3095734448e-11,-10.2,,,6.30957344480192e-11,m2/s,,,,LA-ICP-MS,sorption,LA-ICP-MS,true,,true,false,use_with_caution,,,provenance=compilation_2010; v0_source=zhang_table1; Type_of_dif_as_printed=Tracer; 1s_error_as_printed=1.4528329757152e-11 (on D or lnD unspecified; not converted); C_range_as_printed=9e-05; Type_of_exp_as_printed=desorption; Analytical_as_printed=LA-ICP-MS; Apparatus_as_printed=furnace; Capsule_as_printed=open Pt; pres_medium_as_printed=Air; R unstated in spreadsheet; compiler gas_constant_used_j_mol_k=8.314,supplement,"Holycross, M.",2026-08-31,draft,MacKenzie2008EPSL 269; 488,MacKenzie,2008,,Earth and Planetary Science Letters,269,488,10.1016/j.epsl.2008.03.005,"Zhang 2010 Table 1 xls, Entry# 1104"
DDB001093,1.0.0,isothermal_d,,Tl,,,,tracer,none,unspecified,melt,NMAS1,,,,melt_simple,,,false,false,NMAS1; SiO2=54.5;Al2O3=15.8;MgO=12.1;CaO=0.5;Na2O=17.6,wt_pct_oxide,54.5,,15.8,,,,,,12.1,0.5,17.6,,,,,,,anhydrous_total=100.5,,,,,,,1573.15,1573.15,1573.15,1573.15,K,100000,100000,100000,0.1,MPa,,,,,one_atm_furnace,21600,,,,,,,,,,,,,,,,,,1.99526231497e-10,-9.7,,,1.99526231496888e-10,m2/s,,,,LA-ICP-MS,sorption,LA-ICP-MS,true,,true,false,use_with_caution,,,provenance=compilation_2010; v0_source=zhang_table1; Type_of_dif_as_printed=Tracer; 1s_error_as_printed=1.37827837891804e-10 (on D or lnD unspecified; not converted); C_range_as_printed=9e-05; Type_of_exp_as_printed=desorption; Analytical_as_printed=LA-ICP-MS; Apparatus_as_printed=furnace; Capsule_as_printed=open Pt; pres_medium_as_printed=Air; R unstated in spreadsheet; compiler gas_constant_used_j_mol_k=8.314,supplement,"Holycross, M.",2026-08-31,draft,MacKenzie2008EPSL 269; 488,MacKenzie,2008,,Earth and Planetary Science Letters,269,488,10.1016/j.epsl.2008.03.005,"Zhang 2010 Table 1 xls, Entry# 1105"
DDB001094,1.0.0,isothermal_d,,Tl,,,,tracer,none,unspecified,melt,NMAS1,,,,melt_simple,,,false,false,NMAS1; SiO2=54.5;Al2O3=15.8;MgO=12.1;CaO=0.5;Na2O=17.6,wt_pct_oxide,54.5,,15.8,,,,,,12.1,0.5,17.6,,,,,,,anhydrous_total=100.5,,,,,,,1473.15,1473.15,1473.15,1473.15,K,100000,100000,100000,0.1,MPa,,,,,one_atm_furnace,10800,,,,,,,,,,,,,,,,,,2.51188643151e-11,-10.6,,,2.51188643150958e-11,m2/s,,,,LA-ICP-MS,sorption,LA-ICP-MS,true,,true,false,use_with_caution,,,provenance=compilation_2010; v0_source=zhang_table1; Type_of_dif_as_printed=Tracer; 1s_error_as_printed=5.78383225248796e-12 (on D or lnD unspecified; not converted); C_range_as_printed=9e-05; Type_of_exp_as_printed=desorption; Analytical_as_printed=LA-ICP-MS; Apparatus_as_printed=furnace; Capsule_as_printed=open Pt; pres_medium_as_printed=Air; R unstated in spreadsheet; compiler gas_constant_used_j_mol_k=8.314,supplement,"Holycross, M.",2026-08-31,draft,MacKenzie2008EPSL 269; 488,MacKenzie,2008,,Earth and Planetary Science Letters,269,488,10.1016/j.epsl.2008.03.005,"Zhang 2010 Table 1 xls, Entry# 1106"
DDB001095,1.0.0,isothermal_d,,Tl,,,,tracer,none,unspecified,melt,NMAS1,,,,melt_simple,,,false,false,NMAS1; SiO2=54.5;Al2O3=15.8;MgO=12.1;CaO=0.5;Na2O=17.6,wt_pct_oxide,54.5,,15.8,,,,,,12.1,0.5,17.6,,,,,,,anhydrous_total=100.5,,,,,,,1473.15,1473.15,1473.15,1473.15,K,100000,100000,100000,0.1,MPa,,,,,one_atm_furnace,57600,,,,,,,,,,,,,,,,,,1.99526231497e-11,-10.7,,,1.99526231496888e-11,m2/s,,,,LA-ICP-MS,sorption,LA-ICP-MS,true,,true,false,use_with_caution,,,provenance=compilation_2010; v0_source=zhang_table1; Type_of_dif_as_printed=Tracer; 1s_error_as_printed=1.37827837891804e-11 (on D or lnD unspecified; not converted); C_range_as_printed=9e-05; Type_of_exp_as_printed=desorption; Analytical_as_printed=LA-ICP-MS; Apparatus_as_printed=furnace; Capsule_as_printed=open Pt; pres_medium_as_printed=Air; R unstated in spreadsheet; compiler gas_constant_used_j_mol_k=8.314,supplement,"Holycross, M.",2026-08-31,draft,MacKenzie2008EPSL 269; 488,MacKenzie,2008,,Earth and Planetary Science Letters,269,488,10.1016/j.epsl.2008.03.005,"Zhang 2010 Table 1 xls, Entry# 1107"
DDB001096,1.0.0,isothermal_d,,Pb,,,,tracer,none,unspecified,melt,NMAS1,,,,melt_simple,,,false,false,NMAS1; SiO2=54.5;Al2O3=15.8;MgO=12.1;CaO=0.5;Na2O=17.6,wt_pct_oxide,54.5,,15.8,,,,,,12.1,0.5,17.6,,,,,,,anhydrous_total=100.5,,,,,,,1573.15,1573.15,1573.15,1573.15,K,100000,100000,100000,0.1,MPa,,,,,one_atm_furnace,3600,,,,,,,,,,,,,,,,,,1e-10,-10,,,1e-10,m2/s,,,,LA-ICP-MS,sorption,LA-ICP-MS,true,,true,false,use_with_caution,,,provenance=compilation_2010; v0_source=zhang_table1; Type_of_dif_as_printed=Tracer; 1s_error_as_printed=6.90775527898214e-11 (on D or lnD unspecified; not converted); C_range_as_printed=0.00029; Type_of_exp_as_printed=desorption; Analytical_as_printed=LA-ICP-MS; Apparatus_as_printed=furnace; Capsule_as_printed=open Pt; pres_medium_as_printed=Air; R unstated in spreadsheet; compiler gas_constant_used_j_mol_k=8.314,supplement,"Holycross, M.",2026-08-31,draft,MacKenzie2008EPSL 269; 488,MacKenzie,2008,,Earth and Planetary Science Letters,269,488,10.1016/j.epsl.2008.03.005,"Zhang 2010 Table 1 xls, Entry# 1108"
DDB001097,1.0.0,isothermal_d,,Pb,,,,tracer,none,unspecified,melt,NMAS1,,,,melt_simple,,,false,false,NMAS1; SiO2=54.5;Al2O3=15.8;MgO=12.1;CaO=0.5;Na2O=17.6,wt_pct_oxide,54.5,,15.8,,,,,,12.1,0.5,17.6,,,,,,,anhydrous_total=100.5,,,,,,,1573.15,1573.15,1573.15,1573.15,K,100000,100000,100000,0.1,MPa,,,,,one_atm_furnace,10800,,,,,,,,,,,,,,,,,,7.94328234724e-11,-10.1,,,7.94328234724279e-11,m2/s,,,,LA-ICP-MS,sorption,LA-ICP-MS,true,,true,false,use_with_caution,,,provenance=compilation_2010; v0_source=zhang_table1; Type_of_dif_as_printed=Tracer; 1s_error_as_printed=1.8290083522204e-11 (on D or lnD unspecified; not converted); C_range_as_printed=0.00029; Type_of_exp_as_printed=desorption; Analytical_as_printed=LA-ICP-MS; Apparatus_as_printed=furnace; Capsule_as_printed=open Pt; pres_medium_as_printed=Air; R unstated in spreadsheet; compiler gas_constant_used_j_mol_k=8.314,supplement,"Holycross, M.",2026-08-31,draft,MacKenzie2008EPSL 269; 488,MacKenzie,2008,,Earth and Planetary Science Letters,269,488,10.1016/j.epsl.2008.03.005,"Zhang 2010 Table 1 xls, Entry# 1109"
DDB001098,1.0.0,isothermal_d,,Pb,,,,tracer,none,unspecified,melt,NMAS1,,,,melt_simple,,,false,false,NMAS1; SiO2=54.5;Al2O3=15.8;MgO=12.1;CaO=0.5;Na2O=17.6,wt_pct_oxide,54.5,,15.8,,,,,,12.1,0.5,17.6,,,,,,,anhydrous_total=100.5,,,,,,,1573.15,1573.15,1573.15,1573.15,K,100000,100000,100000,0.1,MPa,,,,,one_atm_furnace,21600,,,,,,,,,,,,,,,,,,6.3095734448e-11,-10.2,,,6.30957344480192e-11,m2/s,,,,LA-ICP-MS,sorption,LA-ICP-MS,true,,true,false,use_with_caution,,,provenance=compilation_2010; v0_source=zhang_table1; Type_of_dif_as_printed=Tracer; 1s_error_as_printed=4.3584989271456e-11 (on D or lnD unspecified; not converted); C_range_as_printed=0.00029; Type_of_exp_as_printed=desorption; Analytical_as_printed=LA-ICP-MS; Apparatus_as_printed=furnace; Capsule_as_printed=open Pt; pres_medium_as_printed=Air; R unstated in spreadsheet; compiler gas_constant_used_j_mol_k=8.314,supplement,"Holycross, M.",2026-08-31,draft,MacKenzie2008EPSL 269; 488,MacKenzie,2008,,Earth and Planetary Science Letters,269,488,10.1016/j.epsl.2008.03.005,"Zhang 2010 Table 1 xls, Entry# 1110"
DDB001099,1.0.0,isothermal_d,,Pb,,,,tracer,none,unspecified,melt,NMAS1,,,,melt_simple,,,false,false,NMAS1; SiO2=54.5;Al2O3=15.8;MgO=12.1;CaO=0.5;Na2O=17.6,wt_pct_oxide,54.5,,15.8,,,,,,12.1,0.5,17.6,,,,,,,anhydrous_total=100.5,,,,,,,1473.15,1473.15,1473.15,1473.15,K,100000,100000,100000,0.1,MPa,,,,,one_atm_furnace,10800,,,,,,,,,,,,,,,,,,3.16227766017e-11,-10.5,,,3.16227766016837e-11,m2/s,,,,LA-ICP-MS,sorption,LA-ICP-MS,true,,true,false,use_with_caution,,,provenance=compilation_2010; v0_source=zhang_table1; Type_of_dif_as_printed=Tracer; 1s_error_as_printed=7.28141340021178e-12 (on D or lnD unspecified; not converted); C_range_as_printed=0.00029; Type_of_exp_as_printed=desorption; Analytical_as_printed=LA-ICP-MS; Apparatus_as_printed=furnace; Capsule_as_printed=open Pt; pres_medium_as_printed=Air; R unstated in spreadsheet; compiler gas_constant_used_j_mol_k=8.314,supplement,"Holycross, M.",2026-08-31,draft,MacKenzie2008EPSL 269; 488,MacKenzie,2008,,Earth and Planetary Science Letters,269,488,10.1016/j.epsl.2008.03.005,"Zhang 2010 Table 1 xls, Entry# 1111"
DDB001100,1.0.0,isothermal_d,,Pb,,,,tracer,none,unspecified,melt,NMAS1,,,,melt_simple,,,false,false,NMAS1; SiO2=54.5;Al2O3=15.8;MgO=12.1;CaO=0.5;Na2O=17.6,wt_pct_oxide,54.5,,15.8,,,,,,12.1,0.5,17.6,,,,,,,anhydrous_total=100.5,,,,,,,1473.15,1473.15,1473.15,1473.15,K,100000,100000,100000,0.1,MPa,,,,,one_atm_furnace,57600,,,,,,,,,,,,,,,,,,1.58489319246e-11,-10.8,,,1.58489319246111e-11,m2/s,,,,LA-ICP-MS,sorption,LA-ICP-MS,true,,true,false,use_with_caution,,,provenance=compilation_2010; v0_source=zhang_table1; Type_of_dif_as_printed=Tracer; 1s_error_as_printed=3.64935143894869e-12 (on D or lnD unspecified; not converted); C_range_as_printed=0.00029; Type_of_exp_as_printed=desorption; Analytical_as_printed=LA-ICP-MS; Apparatus_as_printed=furnace; Capsule_as_printed=open Pt; pres_medium_as_printed=Air; R unstated in spreadsheet; compiler gas_constant_used_j_mol_k=8.314,supplement,"Holycross, M.",2026-08-31,draft,MacKenzie2008EPSL 269; 488,MacKenzie,2008,,Earth and Planetary Science Letters,269,488,10.1016/j.epsl.2008.03.005,"Zhang 2010 Table 1 xls, Entry# 1112"
DDB001101,1.0.0,isothermal_d,,Sb,,,,tracer,none,unspecified,melt,NMAS1,,,,melt_simple,,,false,false,NMAS1; SiO2=54.5;Al2O3=15.8;MgO=12.1;CaO=0.5;Na2O=17.6,wt_pct_oxide,54.5,,15.8,,,,,,12.1,0.5,17.6,,,,,,,anhydrous_total=100.5,,,,,,,1573.15,1573.15,1573.15,1573.15,K,100000,100000,100000,0.1,MPa,,,,,one_atm_furnace,3600,,,,,,,,,,,,,,,,,,1.25892541179e-10,-9.9,,,1.25892541179417e-10,m2/s,,,,LA-ICP-MS,sorption,LA-ICP-MS,true,,true,false,use_with_caution,,,provenance=compilation_2010; v0_source=zhang_table1; Type_of_dif_as_printed=Tracer; 1s_error_as_printed=1.73926973183318e-10 (on D or lnD unspecified; not converted); C_range_as_printed=0.00046; Type_of_exp_as_printed=desorption; Analytical_as_printed=LA-ICP-MS; Apparatus_as_printed=furnace; Capsule_as_printed=open Pt; pres_medium_as_printed=Air; R unstated in spreadsheet; compiler gas_constant_used_j_mol_k=8.314,supplement,"Holycross, M.",2026-08-31,draft,MacKenzie2008EPSL 269; 488,MacKenzie,2008,,Earth and Planetary Science Letters,269,488,10.1016/j.epsl.2008.03.005,"Zhang 2010 Table 1 xls, Entry# 1113"
DDB001102,1.0.0,isothermal_d,,Sb,,,,tracer,none,unspecified,melt,NMAS1,,,,melt_simple,,,false,false,NMAS1; SiO2=54.5;Al2O3=15.8;MgO=12.1;CaO=0.5;Na2O=17.6,wt_pct_oxide,54.5,,15.8,,,,,,12.1,0.5,17.6,,,,,,,anhydrous_total=100.5,,,,,,,1573.15,1573.15,1573.15,1573.15,K,100000,100000,100000,0.1,MPa,,,,,one_atm_furnace,10800,,,,,,,,,,,,,,,,,,5.01187233627e-11,-10.3,,,5.0118723362727e-11,m2/s,,,,LA-ICP-MS,sorption,LA-ICP-MS,true,,true,false,use_with_caution,,,provenance=compilation_2010; v0_source=zhang_table1; Type_of_dif_as_printed=Tracer; 1s_error_as_printed=2.30805250589815e-11 (on D or lnD unspecified; not converted); C_range_as_printed=0.00046; Type_of_exp_as_printed=desorption; Analytical_as_printed=LA-ICP-MS; Apparatus_as_printed=furnace; Capsule_as_printed=open Pt; pres_medium_as_printed=Air; R unstated in spreadsheet; compiler gas_constant_used_j_mol_k=8.314,supplement,"Holycross, M.",2026-08-31,draft,MacKenzie2008EPSL 269; 488,MacKenzie,2008,,Earth and Planetary Science Letters,269,488,10.1016/j.epsl.2008.03.005,"Zhang 2010 Table 1 xls, Entry# 1114"
DDB001103,1.0.0,isothermal_d,,Sb,,,,tracer,none,unspecified,melt,NMAS1,,,,melt_simple,,,false,false,NMAS1; SiO2=54.5;Al2O3=15.8;MgO=12.1;CaO=0.5;Na2O=17.6,wt_pct_oxide,54.5,,15.8,,,,,,12.1,0.5,17.6,,,,,,,anhydrous_total=100.5,,,,,,,1573.15,1573.15,1573.15,1573.15,K,100000,100000,100000,0.1,MPa,,,,,one_atm_furnace,21600,,,,,,,,,,,,,,,,,,1.25892541179e-10,-9.9,,,1.25892541179417e-10,m2/s,,,,LA-ICP-MS,sorption,LA-ICP-MS,true,,true,false,use_with_caution,,,provenance=compilation_2010; v0_source=zhang_table1; Type_of_dif_as_printed=Tracer; 1s_error_as_printed=8.69634865916591e-11 (on D or lnD unspecified; not converted); C_range_as_printed=0.00046; Type_of_exp_as_printed=desorption; Analytical_as_printed=LA-ICP-MS; Apparatus_as_printed=furnace; Capsule_as_printed=open Pt; pres_medium_as_printed=Air; R unstated in spreadsheet; compiler gas_constant_used_j_mol_k=8.314,supplement,"Holycross, M.",2026-08-31,draft,MacKenzie2008EPSL 269; 488,MacKenzie,2008,,Earth and Planetary Science Letters,269,488,10.1016/j.epsl.2008.03.005,"Zhang 2010 Table 1 xls, Entry# 1115"
DDB001104,1.0.0,isothermal_d,,Sb,,,,tracer,none,unspecified,melt,NMAS1,,,,melt_simple,,,false,false,NMAS1; SiO2=54.5;Al2O3=15.8;MgO=12.1;CaO=0.5;Na2O=17.6,wt_pct_oxide,54.5,,15.8,,,,,,12.1,0.5,17.6,,,,,,,anhydrous_total=100.5,,,,,,,1473.15,1473.15,1473.15,1473.15,K,100000,100000,100000,0.1,MPa,,,,,one_atm_furnace,10800,,,,,,,,,,,,,,,,,,6.3095734448e-12,-11.2,,,6.30957344480193e-12,m2/s,,,,LA-ICP-MS,sorption,LA-ICP-MS,true,,true,false,use_with_caution,,,provenance=compilation_2010; v0_source=zhang_table1; Type_of_dif_as_printed=Tracer; 1s_error_as_printed=5.81133190286081e-12 (on D or lnD unspecified; not converted); C_range_as_printed=0.00046; Type_of_exp_as_printed=desorption; Analytical_as_printed=LA-ICP-MS; Apparatus_as_printed=furnace; Capsule_as_printed=open Pt; pres_medium_as_printed=Air; R unstated in spreadsheet; compiler gas_constant_used_j_mol_k=8.314,supplement,"Holycross, M.",2026-08-31,draft,MacKenzie2008EPSL 269; 488,MacKenzie,2008,,Earth and Planetary Science Letters,269,488,10.1016/j.epsl.2008.03.005,"Zhang 2010 Table 1 xls, Entry# 1116"
DDB001105,1.0.0,isothermal_d,,Sb,,,,tracer,none,unspecified,melt,NMAS1,,,,melt_simple,,,false,false,NMAS1; SiO2=54.5;Al2O3=15.8;MgO=12.1;CaO=0.5;Na2O=17.6,wt_pct_oxide,54.5,,15.8,,,,,,12.1,0.5,17.6,,,,,,,anhydrous_total=100.5,,,,,,,1473.15,1473.15,1473.15,1473.15,K,100000,100000,100000,0.1,MPa,,,,,one_atm_furnace,57600,,,,,,,,,,,,,,,,,,1.58489319246e-11,-10.8,,,1.58489319246111e-11,m2/s,,,,LA-ICP-MS,sorption,LA-ICP-MS,true,,true,false,use_with_caution,,,provenance=compilation_2010; v0_source=zhang_table1; Type_of_dif_as_printed=Tracer; 1s_error_as_printed=3.64935143894869e-12 (on D or lnD unspecified; not converted); C_range_as_printed=0.00046; Type_of_exp_as_printed=desorption; Analytical_as_printed=LA-ICP-MS; Apparatus_as_printed=furnace; Capsule_as_printed=open Pt; pres_medium_as_printed=Air; R unstated in spreadsheet; compiler gas_constant_used_j_mol_k=8.314,supplement,"Holycross, M.",2026-08-31,draft,MacKenzie2008EPSL 269; 488,MacKenzie,2008,,Earth and Planetary Science Letters,269,488,10.1016/j.epsl.2008.03.005,"Zhang 2010 Table 1 xls, Entry# 1117"
DDB001106,1.0.0,isothermal_d,,Re,,,,tracer,none,unspecified,melt,NMAS1,,,,melt_simple,,,false,false,NMAS1; SiO2=54.5;Al2O3=15.8;MgO=12.1;CaO=0.5;Na2O=17.6,wt_pct_oxide,54.5,,15.8,,,,,,12.1,0.5,17.6,,,,,,,anhydrous_total=100.5,,,,,,,1573.15,1573.15,1573.15,1573.15,K,100000,100000,100000,0.1,MPa,measured,,-0.68,measured,one_atm_furnace,3600,,,,,,,,,,,,,,,,,,2.51188643151e-11,-10.6,,,2.51188643150958e-11,m2/s,,,,LA-ICP-MS,sorption,LA-ICP-MS,true,,true,false,use_with_caution,,,provenance=compilation_2010; v0_source=zhang_table1; Type_of_dif_as_printed=Tracer; logfO2_as_printed=4.32; 1s_error_as_printed=1.15676645049759e-11 (on D or lnD unspecified; not converted); C_range_as_printed=0.00049; Type_of_exp_as_printed=desorption; Analytical_as_printed=LA-ICP-MS; Apparatus_as_printed=furnace; Capsule_as_printed=open Pt; pres_medium_as_printed=Air; R unstated in spreadsheet; compiler gas_constant_used_j_mol_k=8.314,supplement,"Holycross, M.",2026-08-31,draft,MacKenzie2008EPSL 269; 488,MacKenzie,2008,,Earth and Planetary Science Letters,269,488,10.1016/j.epsl.2008.03.005,"Zhang 2010 Table 1 xls, Entry# 1118"
DDB001107,1.0.0,isothermal_d,,Re,,,,tracer,none,unspecified,melt,NMAS1,,,,melt_simple,,,false,false,NMAS1; SiO2=54.5;Al2O3=15.8;MgO=12.1;CaO=0.5;Na2O=17.6,wt_pct_oxide,54.5,,15.8,,,,,,12.1,0.5,17.6,,,,,,,anhydrous_total=100.5,,,,,,,1573.15,1573.15,1573.15,1573.15,K,100000,100000,100000,0.1,MPa,measured,,-0.68,measured,one_atm_furnace,10800,,,,,,,,,,,,,,,,,,5.01187233627e-11,-10.3,,,5.0118723362727e-11,m2/s,,,,LA-ICP-MS,sorption,LA-ICP-MS,true,,true,false,use_with_caution,,,provenance=compilation_2010; v0_source=zhang_table1; Type_of_dif_as_printed=Tracer; logfO2_as_printed=4.32; 1s_error_as_printed=2.30805250589815e-11 (on D or lnD unspecified; not converted); C_range_as_printed=0.00049; Type_of_exp_as_printed=desorption; Analytical_as_printed=LA-ICP-MS; Apparatus_as_printed=furnace; Capsule_as_printed=open Pt; pres_medium_as_printed=Air; R unstated in spreadsheet; compiler gas_constant_used_j_mol_k=8.314,supplement,"Holycross, M.",2026-08-31,draft,MacKenzie2008EPSL 269; 488,MacKenzie,2008,,Earth and Planetary Science Letters,269,488,10.1016/j.epsl.2008.03.005,"Zhang 2010 Table 1 xls, Entry# 1119"
DDB001108,1.0.0,isothermal_d,,Re,,,,tracer,none,unspecified,melt,NMAS1,,,,melt_simple,,,false,false,NMAS1; SiO2=54.5;Al2O3=15.8;MgO=12.1;CaO=0.5;Na2O=17.6,wt_pct_oxide,54.5,,15.8,,,,,,12.1,0.5,17.6,,,,,,,anhydrous_total=100.5,,,,,,,1573.15,1573.15,1573.15,1573.15,K,100000,100000,100000,0.1,MPa,measured,,-0.68,measured,one_atm_furnace,21600,,,,,,,,,,,,,,,,,,2.51188643151e-11,-10.6,,,2.51188643150958e-11,m2/s,,,,LA-ICP-MS,sorption,LA-ICP-MS,true,,true,false,use_with_caution,,,provenance=compilation_2010; v0_source=zhang_table1; Type_of_dif_as_printed=Tracer; logfO2_as_printed=4.32; 1s_error_as_printed=5.78383225248796e-12 (on D or lnD unspecified; not converted); C_range_as_printed=0.00049; Type_of_exp_as_printed=desorption; Analytical_as_printed=LA-ICP-MS; Apparatus_as_printed=furnace; Capsule_as_printed=open Pt; pres_medium_as_printed=Air; R unstated in spreadsheet; compiler gas_constant_used_j_mol_k=8.314,supplement,"Holycross, M.",2026-08-31,draft,MacKenzie2008EPSL 269; 488,MacKenzie,2008,,Earth and Planetary Science Letters,269,488,10.1016/j.epsl.2008.03.005,"Zhang 2010 Table 1 xls, Entry# 1120"
DDB001109,1.0.0,isothermal_d,,Re,,,,tracer,none,unspecified,melt,NMAS1,,,,melt_simple,,,false,false,NMAS1; SiO2=54.5;Al2O3=15.8;MgO=12.1;CaO=0.5;Na2O=17.6,wt_pct_oxide,54.5,,15.8,,,,,,12.1,0.5,17.6,,,,,,,anhydrous_total=100.5,,,,,,,1473.15,1473.15,1473.15,1473.15,K,100000,100000,100000,0.1,MPa,measured,,-0.68,measured,one_atm_furnace,10800,,,,,,,,,,,,,,,,,,1.25892541179e-11,-10.9,,,1.25892541179416e-11,m2/s,,,,LA-ICP-MS,sorption,LA-ICP-MS,true,,true,false,use_with_caution,,,provenance=compilation_2010; v0_source=zhang_table1; Type_of_dif_as_printed=Tracer; logfO2_as_printed=4.32; 1s_error_as_printed=8.6963486591659e-12 (on D or lnD unspecified; not converted); C_range_as_printed=0.00049; Type_of_exp_as_printed=desorption; Analytical_as_printed=LA-ICP-MS; Apparatus_as_printed=furnace; Capsule_as_printed=open Pt; pres_medium_as_printed=Air; R unstated in spreadsheet; compiler gas_constant_used_j_mol_k=8.314,supplement,"Holycross, M.",2026-08-31,draft,MacKenzie2008EPSL 269; 488,MacKenzie,2008,,Earth and Planetary Science Letters,269,488,10.1016/j.epsl.2008.03.005,"Zhang 2010 Table 1 xls, Entry# 1121"
DDB001110,1.0.0,isothermal_d,,Re,,,,tracer,none,unspecified,melt,NMAS1,,,,melt_simple,,,false,false,NMAS1; SiO2=54.5;Al2O3=15.8;MgO=12.1;CaO=0.5;Na2O=17.6,wt_pct_oxide,54.5,,15.8,,,,,,12.1,0.5,17.6,,,,,,,anhydrous_total=100.5,,,,,,,1473.15,1473.15,1473.15,1473.15,K,100000,100000,100000,0.1,MPa,measured,,-0.68,measured,one_atm_furnace,57600,,,,,,,,,,,,,,,,,,7.94328234724e-12,-11.1,,,7.94328234724281e-12,m2/s,,,,LA-ICP-MS,sorption,LA-ICP-MS,true,,true,false,use_with_caution,,,provenance=compilation_2010; v0_source=zhang_table1; Type_of_dif_as_printed=Tracer; logfO2_as_printed=4.32; 1s_error_as_printed=1.82900835222041e-12 (on D or lnD unspecified; not converted); C_range_as_printed=0.00049; Type_of_exp_as_printed=desorption; Analytical_as_printed=LA-ICP-MS; Apparatus_as_printed=furnace; Capsule_as_printed=open Pt; pres_medium_as_printed=Air; R unstated in spreadsheet; compiler gas_constant_used_j_mol_k=8.314,supplement,"Holycross, M.",2026-08-31,draft,MacKenzie2008EPSL 269; 488,MacKenzie,2008,,Earth and Planetary Science Letters,269,488,10.1016/j.epsl.2008.03.005,"Zhang 2010 Table 1 xls, Entry# 1122"
DDB001111,1.0.0,isothermal_d,,CO2,,,,tracer,none,unspecified,melt,Rhyolite,,,,melt_rhyolite,,,false,false,rhyolite; SiO2=76.45;TiO2=0.08;Al2O3=12.56;FeOt=1.02;MnO=0.08;MgO=0.06;CaO=0.25;Na2O=4.21;K2O=4.78,wt_pct_oxide,76.45,0.08,12.56,,1.02,,,0.08,0.06,0.25,4.21,4.78,,,,,,anhydrous_total=99.49,true,0.128,,,,,1323.15,1323.15,1323.15,1323.15,K,100000000,100000000,100000000,100,MPa,,,,,other,165000,,,,,,,,,,,,,,,,,,2.75422870334e-12,-11.56,,,2.75422870333816e-12,m2/s,,,,FTIR,sorption,Infrared,true,,true,false,use_with_caution,,,provenance=compilation_2010; v0_source=zhang_table1; Type_of_dif_as_printed=Tracer; C_range_as_printed=0.0722; Type_of_exp_as_printed=sorption; Analytical_as_printed=Infrared; Apparatus_as_printed=TZM; R unstated in spreadsheet; compiler gas_constant_used_j_mol_k=8.314,supplement,"Holycross, M.",2026-08-31,draft,"Fogel1990AM, 75; 1311",Fogel,1990,,American Mineralogist,,,,"Zhang 2010 Table 1 xls, Entry# 1125; Run# 123"
DDB001112,1.0.0,isothermal_d,,CO2,,,,tracer,none,unspecified,melt,Rhyolite,,,,melt_rhyolite,,,false,false,rhyolite; SiO2=76.45;TiO2=0.08;Al2O3=12.56;FeOt=1.02;MnO=0.08;MgO=0.06;CaO=0.25;Na2O=4.21;K2O=4.78,wt_pct_oxide,76.45,0.08,12.56,,1.02,,,0.08,0.06,0.25,4.21,4.78,,,,,,anhydrous_total=99.49,true,0.112,,,,,1323.15,1323.15,1323.15,1323.15,K,150000000,150000000,150000000,150,MPa,,,,,other,151200,,,,,,,,,,,,,,,,,,1.81970085861e-12,-11.74,,,1.81970085860998e-12,m2/s,,,,FTIR,sorption,Infrared,true,,true,false,use_with_caution,,,provenance=compilation_2010; v0_source=zhang_table1; Type_of_dif_as_printed=Tracer; C_range_as_printed=0.1173; Type_of_exp_as_printed=sorption; Analytical_as_printed=Infrared; Apparatus_as_printed=TZM; R unstated in spreadsheet; compiler gas_constant_used_j_mol_k=8.314,supplement,"Holycross, M.",2026-08-31,draft,"Fogel1990AM, 75; 1311",Fogel,1990,,American Mineralogist,,,,"Zhang 2010 Table 1 xls, Entry# 1126; Run# 124"
DDB001113,1.0.0,isothermal_d,,CO2,,,,tracer,none,unspecified,melt,Rhyolite,,,,melt_rhyolite,,,false,false,rhyolite; SiO2=76.45;TiO2=0.08;Al2O3=12.56;FeOt=1.02;MnO=0.08;MgO=0.06;CaO=0.25;Na2O=4.21;K2O=4.78,wt_pct_oxide,76.45,0.08,12.56,,1.02,,,0.08,0.06,0.25,4.21,4.78,,,,,,anhydrous_total=99.49,true,0.189,,,,,1323.15,1323.15,1323.15,1323.15,K,249000000,249000000,249000000,249,MPa,,,,,other,154800,,,,,,,,,,,,,,,,,,2.51188643151e-12,-11.6,,,2.51188643150957e-12,m2/s,,,,FTIR,sorption,Infrared,true,,true,false,use_with_caution,,,provenance=compilation_2010; v0_source=zhang_table1; Type_of_dif_as_printed=Tracer; C_range_as_printed=0.2268; Type_of_exp_as_printed=sorption; Analytical_as_printed=Infrared; Apparatus_as_printed=TZM; R unstated in spreadsheet; compiler gas_constant_used_j_mol_k=8.314,supplement,"Holycross, M.",2026-08-31,draft,"Fogel1990AM, 75; 1311",Fogel,1990,,American Mineralogist,,,,"Zhang 2010 Table 1 xls, Entry# 1127; Run# 128"
DDB001114,1.0.0,isothermal_d,,CO2,,,,tracer,none,unspecified,melt,Basalt11,,,,melt_basalt,,,false,false,Basalt11; SiO2=50.6;TiO2=1.88;Al2O3=13.9;FeOt=12.5;MnO=0.23;MgO=6.56;CaO=11.4;Na2O=2.64;K2O=0.17;P2O5=0.21,wt_pct_oxide,50.6,1.88,13.9,,12.5,,,0.23,6.56,11.4,2.64,0.17,0.21,,,,,anhydrous_total=100.09,true,0.1,,,,,1573.15,1573.15,1573.15,1573.15,K,1000000000,1000000000,1000000000,1000,MPa,,,,,piston_cylinder,600,,,,,,,,,,,,,,,,,,1.3e-11,-10.8860566477,,,1.3e-11,m2/s,,,,FTIR,sorption,Infrared,true,,true,false,use_with_caution,,carbonate dif from graphite capsule to basalt,provenance=compilation_2010; v0_source=zhang_table1; Type_of_dif_as_printed=Tracer; C_range_as_printed=0.06; Type_of_exp_as_printed=sorption; Analytical_as_printed=Infrared; Apparatus_as_printed=Piston-cylinder; Capsule_as_printed=graphite in sealed Pt; pres_medium_as_printed=MgO; R unstated in spreadsheet; compiler gas_constant_used_j_mol_k=8.314,supplement,"Holycross, M.",2026-08-31,draft,Zhang1991Nature 351; 306,Zhang,1991,,Nature,351,306,,"Zhang 2010 Table 1 xls, Entry# 1128; Run# JDF-D2"
DDB001115,1.0.0,isothermal_d,,CO2,,,,tracer,none,unspecified,melt,Rhyolite,,,,melt_rhyolite,,,false,false,rhyolite; SiO2=77.5;TiO2=0.07;Al2O3=13;FeOt=0.56;MnO=0.04;MgO=0.05;CaO=0.52;Na2O=4.1;K2O=4.18,wt_pct_oxide,77.5,0.07,13,,0.56,,,0.04,0.05,0.52,4.1,4.18,,,,,,anhydrous_total=100.02,true,0.19,,,,,723.15,723.15,723.15,723.15,K,74400000,74400000,74400000,74.4,MPa,,,,,other,4840000,,,,,,,,,,,,,,,,,,2.9e-17,-16.5376020021,,,2.9e-17,m2/s,,,,FTIR,sorption,Infrared,true,,true,false,use_with_caution,,,provenance=compilation_2010; v0_source=zhang_table1; Type_of_dif_as_printed=Tracer; C_range_as_printed=0.07; Type_of_exp_as_printed=sorption; Analytical_as_printed=Infrared; Apparatus_as_printed=TZM; pres_medium_as_printed=CO2; R unstated in spreadsheet; compiler gas_constant_used_j_mol_k=8.314,supplement,"Holycross, M.",2026-08-31,draft,Blank1993PhD thesis,Blank,1993,,PhD,,,,"Zhang 2010 Table 1 xls, Entry# 1129; Run# GB1-31"
DDB001116,1.0.0,isothermal_d,,CO2,,,,tracer,none,unspecified,melt,Rhyolite,,,,melt_rhyolite,,,false,false,rhyolite; SiO2=77.5;TiO2=0.07;Al2O3=13;FeOt=0.56;MnO=0.04;MgO=0.05;CaO=0.52;Na2O=4.1;K2O=4.18,wt_pct_oxide,77.5,0.07,13,,0.56,,,0.04,0.05,0.52,4.1,4.18,,,,,,anhydrous_total=100.02,true,0.19,,,,,823.15,823.15,823.15,823.15,K,72000000,72000000,72000000,72,MPa,,,,,other,3610000,,,,,,,,,,,,,,,,,,4.31e-16,-15.3655227298,,,4.31e-16,m2/s,,,,FTIR,sorption,Infrared,true,,true,false,use_with_caution,,,provenance=compilation_2010; v0_source=zhang_table1; Type_of_dif_as_printed=Tracer; C_range_as_printed=0.11; Type_of_exp_as_printed=sorption; Analytical_as_printed=Infrared; Apparatus_as_printed=TZM; pres_medium_as_printed=CO2; R unstated in spreadsheet; compiler gas_constant_used_j_mol_k=8.314,supplement,"Holycross, M.",2026-08-31,draft,Blank1993PhD thesis,Blank,1993,,PhD,,,,"Zhang 2010 Table 1 xls, Entry# 1130; Run# GB1-23"
DDB001117,1.0.0,isothermal_d,,CO2,,,,tracer,none,unspecified,melt,Rhyolite,,,,melt_rhyolite,,,false,false,rhyolite; SiO2=77.5;TiO2=0.07;Al2O3=13;FeOt=0.56;MnO=0.04;MgO=0.05;CaO=0.52;Na2O=4.1;K2O=4.18,wt_pct_oxide,77.5,0.07,13,,0.56,,,0.04,0.05,0.52,4.1,4.18,,,,,,anhydrous_total=100.02,true,0.19,,,,,923.15,923.15,923.15,923.15,K,105000000,105000000,105000000,105,MPa,,,,,other,775200,,,,,,,,,,,,,,,,,,4.17e-15,-14.379863945,,,4.17e-15,m2/s,,,,FTIR,sorption,Infrared,true,,true,false,use_with_caution,,,provenance=compilation_2010; v0_source=zhang_table1; Type_of_dif_as_printed=Tracer; C_range_as_printed=0.05; Type_of_exp_as_printed=sorption; Analytical_as_printed=Infrared; Apparatus_as_printed=TZM; pres_medium_as_printed=CO2; R unstated in spreadsheet; compiler gas_constant_used_j_mol_k=8.314,supplement,"Holycross, M.",2026-08-31,draft,Blank1993PhD thesis,Blank,1993,,PhD,,,,"Zhang 2010 Table 1 xls, Entry# 1131; Run# GB1-20"
DDB001118,1.0.0,isothermal_d,,CO2,,,,tracer,none,unspecified,melt,Rhyolite,,,,melt_rhyolite,,,false,false,rhyolite; SiO2=77.5;TiO2=0.07;Al2O3=13;FeOt=0.56;MnO=0.04;MgO=0.05;CaO=0.52;Na2O=4.1;K2O=4.18,wt_pct_oxide,77.5,0.07,13,,0.56,,,0.04,0.05,0.52,4.1,4.18,,,,,,anhydrous_total=100.02,true,0.19,,,,,923.15,923.15,923.15,923.15,K,73000000,73000000,73000000,73,MPa,,,,,other,1730000,,,,,,,,,,,,,,,,,,4.69e-15,-14.3288271573,,,4.69e-15,m2/s,,,,FTIR,sorption,Infrared,true,,true,false,use_with_caution,,,provenance=compilation_2010; v0_source=zhang_table1; Type_of_dif_as_printed=Tracer; C_range_as_printed=0.08; Type_of_exp_as_printed=sorption; Analytical_as_printed=Infrared; Apparatus_as_printed=TZM; pres_medium_as_printed=CO2; R unstated in spreadsheet; compiler gas_constant_used_j_mol_k=8.314,supplement,"Holycross, M.",2026-08-31,draft,Blank1993PhD thesis,Blank,1993,,PhD,,,,"Zhang 2010 Table 1 xls, Entry# 1132; Run# GB1-22"
DDB001119,1.0.0,isothermal_d,,CO2,,,,tracer,none,unspecified,melt,Rhyolite,,,,melt_rhyolite,,,false,false,rhyolite; SiO2=77.5;TiO2=0.07;Al2O3=13;FeOt=0.56;MnO=0.04;MgO=0.05;CaO=0.52;Na2O=4.1;K2O=4.18,wt_pct_oxide,77.5,0.07,13,,0.56,,,0.04,0.05,0.52,4.1,4.18,,,,,,anhydrous_total=100.02,true,0.19,,,,,1023.15,1023.15,1023.15,1023.15,K,105000000,105000000,105000000,105,MPa,,,,,other,1120000,,,,,,,,,,,,,,,,,,1.14e-14,-13.9430951487,,,1.14e-14,m2/s,,,,FTIR,sorption,Infrared,true,,true,false,use_with_caution,,,provenance=compilation_2010; v0_source=zhang_table1; Type_of_dif_as_printed=Tracer; C_range_as_printed=0.06; Type_of_exp_as_printed=sorption; Analytical_as_printed=Infrared; Apparatus_as_printed=TZM; pres_medium_as_printed=CO2; R unstated in spreadsheet; compiler gas_constant_used_j_mol_k=8.314,supplement,"Holycross, M.",2026-08-31,draft,Blank1993PhD thesis,Blank,1993,,PhD,,,,"Zhang 2010 Table 1 xls, Entry# 1133; Run# GB1-21"
DDB001120,1.0.0,isothermal_d,,CO2,,,,tracer,none,unspecified,melt,Rhyolite,,,,melt_rhyolite,,,false,false,rhyolite; SiO2=77.5;TiO2=0.07;Al2O3=13;FeOt=0.56;MnO=0.04;MgO=0.05;CaO=0.52;Na2O=4.1;K2O=4.18,wt_pct_oxide,77.5,0.07,13,,0.56,,,0.04,0.05,0.52,4.1,4.18,,,,,,anhydrous_total=100.02,true,0.19,,,,,1023.15,1023.15,1023.15,1023.15,K,72300000,72300000,72300000,72.3,MPa,,,,,other,654000,,,,,,,,,,,,,,,,,,1.47e-14,-13.8326826653,,,1.47e-14,m2/s,,,,FTIR,sorption,Infrared,true,,true,false,use_with_caution,,,provenance=compilation_2010; v0_source=zhang_table1; Type_of_dif_as_printed=Tracer; C_range_as_printed=0.06; Type_of_exp_as_printed=sorption; Analytical_as_printed=Infrared; Apparatus_as_printed=TZM; pres_medium_as_printed=CO2; R unstated in spreadsheet; compiler gas_constant_used_j_mol_k=8.314,supplement,"Holycross, M.",2026-08-31,draft,Blank1993PhD thesis,Blank,1993,,PhD,,,,"Zhang 2010 Table 1 xls, Entry# 1134; Run# GB1-4"
DDB001121,1.0.0,isothermal_d,,CO2,,,,tracer,none,unspecified,melt,Rhyolite,,,,melt_rhyolite,,,false,false,rhyolite; SiO2=77.5;TiO2=0.07;Al2O3=13;FeOt=0.56;MnO=0.04;MgO=0.05;CaO=0.52;Na2O=4.1;K2O=4.18,wt_pct_oxide,77.5,0.07,13,,0.56,,,0.04,0.05,0.52,4.1,4.18,,,,,,anhydrous_total=100.02,true,0.19,,,,,1123.15,1123.15,1123.15,1123.15,K,71500000,71500000,71500000,71.5,MPa,,,,,other,569100,,,,,,,,,,,,,,,,,,1.57e-13,-12.8041003476,,,1.57e-13,m2/s,,,,FTIR,sorption,Infrared,true,,true,false,use_with_caution,,,provenance=compilation_2010; v0_source=zhang_table1; Type_of_dif_as_printed=Tracer; C_range_as_printed=0.048; Type_of_exp_as_printed=sorption; Analytical_as_printed=Infrared; Apparatus_as_printed=TZM; pres_medium_as_printed=CO2; R unstated in spreadsheet; compiler gas_constant_used_j_mol_k=8.314,supplement,"Holycross, M.",2026-08-31,draft,Blank1993PhD thesis,Blank,1993,,PhD,,,,"Zhang 2010 Table 1 xls, Entry# 1135; Run# GB1-3"
DDB001122,1.0.0,isothermal_d,,CO2,,,,tracer,none,unspecified,melt,Rhyolite,,,,melt_rhyolite,,,false,false,rhyolite; SiO2=77.5;TiO2=0.07;Al2O3=13;FeOt=0.56;MnO=0.04;MgO=0.05;CaO=0.52;Na2O=4.1;K2O=4.18,wt_pct_oxide,77.5,0.07,13,,0.56,,,0.04,0.05,0.52,4.1,4.18,,,,,,anhydrous_total=100.02,true,0.19,,,,,1123.15,1123.15,1123.15,1123.15,K,50000000,50000000,50000000,50,MPa,,,,,other,1176120,,,,,,,,,,,,,,,,,,1.93e-13,-12.714442691,,,1.93e-13,m2/s,,,,FTIR,sorption,Infrared,true,,true,false,use_with_caution,,,provenance=compilation_2010; v0_source=zhang_table1; Type_of_dif_as_printed=Tracer; C_range_as_printed=0.033; Type_of_exp_as_printed=sorption; Analytical_as_printed=Infrared; Apparatus_as_printed=TZM; pres_medium_as_printed=CO2; R unstated in spreadsheet; compiler gas_constant_used_j_mol_k=8.314,supplement,"Holycross, M.",2026-08-31,draft,Blank1993PhD thesis,Blank,1993,,PhD,,,,"Zhang 2010 Table 1 xls, Entry# 1136; Run# GB1-6"
DDB001123,1.0.0,isothermal_d,,CO2,,,,tracer,none,unspecified,melt,Rhyolite,,,,melt_rhyolite,,,false,false,rhyolite; SiO2=77.5;TiO2=0.07;Al2O3=13;FeOt=0.56;MnO=0.04;MgO=0.05;CaO=0.52;Na2O=4.1;K2O=4.18,wt_pct_oxide,77.5,0.07,13,,0.56,,,0.04,0.05,0.52,4.1,4.18,,,,,,anhydrous_total=100.02,true,0.19,,,,,1223.15,1223.15,1223.15,1223.15,K,73400000,73400000,73400000,73.4,MPa,,,,,other,24300,,,,,,,,,,,,,,,,,,3.25e-13,-12.488116639,,,3.25e-13,m2/s,,,,FTIR,sorption,Infrared,true,,true,false,use_with_caution,,,provenance=compilation_2010; v0_source=zhang_table1; Type_of_dif_as_printed=Tracer; C_range_as_printed=0.035; Type_of_exp_as_printed=sorption; Analytical_as_printed=Infrared; Apparatus_as_printed=TZM; pres_medium_as_printed=CO2; R unstated in spreadsheet; compiler gas_constant_used_j_mol_k=8.314,supplement,"Holycross, M.",2026-08-31,draft,Blank1993PhD thesis,Blank,1993,,PhD,,,,"Zhang 2010 Table 1 xls, Entry# 1137; Run# TZM5"
DDB001124,1.0.0,isothermal_d,,CO2,,,,tracer,none,unspecified,melt,Rhyolite,,,,melt_rhyolite,,,false,false,rhyolite; SiO2=77.5;TiO2=0.07;Al2O3=13;FeOt=0.56;MnO=0.04;MgO=0.05;CaO=0.52;Na2O=4.1;K2O=4.18,wt_pct_oxide,77.5,0.07,13,,0.56,,,0.04,0.05,0.52,4.1,4.18,,,,,,anhydrous_total=100.02,true,0.19,,,,,1323.15,1323.15,1323.15,1323.15,K,73000000,73000000,73000000,73,MPa,,,,,other,25560,,,,,,,,,,,,,,,,,,1.37e-12,-11.8632794328,,,1.37e-12,m2/s,,,,FTIR,sorption,Infrared,true,,true,false,use_with_caution,,,provenance=compilation_2010; v0_source=zhang_table1; Type_of_dif_as_printed=Tracer; C_range_as_printed=0.026; Type_of_exp_as_printed=sorption; Analytical_as_printed=Infrared; Apparatus_as_printed=TZM; pres_medium_as_printed=CO2; R unstated in spreadsheet; compiler gas_constant_used_j_mol_k=8.314,supplement,"Holycross, M.",2026-08-31,draft,Blank1993PhD thesis,Blank,1993,,PhD,,,,"Zhang 2010 Table 1 xls, Entry# 1138; Run# TZM6"
DDB001125,1.0.0,isothermal_d,,CO2,,,,tracer,none,unspecified,melt,Albite melt,,,,melt_simple,,,false,false,Albite melt; SiO2=69.03;Al2O3=19.33;Na2O=11.41,wt_pct_oxide,69.03,,19.33,,,,,,,,11.41,,,,,,,anhydrous_total=99.77,true,0.135,,,,,1523,1523,1523,1523,K,500000000,500000000,500000000,500,MPa,,,,,internally_heated_pressure_vessel,3786,,,,,,,,,,,,,,,,,,4.1686938347e-12,-11.38,,,4.16869383470333e-12,m2/s,,,,FTIR,diffusion_couple,Infrared,true,,true,false,use_with_caution,,,provenance=compilation_2010; v0_source=zhang_table1; Type_of_dif_as_printed=Tracer; C_range_as_printed=0.2; Type_of_exp_as_printed=diffusion couple; Analytical_as_printed=Infrared; Apparatus_as_printed=IHPV; Capsule_as_printed=sealed Au80Pd20; pres_medium_as_printed=Ar?; R unstated in spreadsheet; compiler gas_constant_used_j_mol_k=8.314,supplement,"Holycross, M.",2026-08-31,draft,Sierralta2002AM  87; 1710,Sierralta,2002,,American Mineralogist,87,1710,,"Zhang 2010 Table 1 xls, Entry# 1139; Run# D4"
