Repository: holycrossm/diffusion-coefficients

# Experimental diffusion coefficients (minerals and silicate melts)

**Pre-release / not published.** Schema v1.0.0. This folder is a GitHub-ready living table: canonical data is CSV, new rows arrive by pull request, and a static page searches the file in the browser. Nothing here is a citable compilation of record.

This is a QA build of 4630 experimental rows (minerals and silicate melts). Most numbers are staged from the 2010 RiMG 72 tables. Do not treat the repo as published, complete, or peer-reviewed.

File: site/data/diffusion_coefficients.csv (part 32 of 136)
DDB001126,1.0.0,isothermal_d,,CO2,,,,tracer,none,unspecified,melt,Albite+1%Na2O,,,,melt_simple,,,false,false,Albite+1%Na2O; SiO2=68.87;Al2O3=19.24;Na2O=12.45,wt_pct_oxide,68.87,,19.24,,,,,,,,12.45,,,,,,,anhydrous_total=100.56,true,0.065,,,,,1523,1523,1523,1523,K,500000000,500000000,500000000,500,MPa,,,,,internally_heated_pressure_vessel,3770,,,,,,,,,,,,,,,,,,5.12861383991e-12,-11.29,,,5.12861383991365e-12,m2/s,,,,FTIR,diffusion_couple,Infrared,true,,true,false,use_with_caution,,,provenance=compilation_2010; v0_source=zhang_table1; Type_of_dif_as_printed=Tracer; C_range_as_printed=0.2; Type_of_exp_as_printed=diffusion couple; Analytical_as_printed=Infrared; Apparatus_as_printed=IHPV; Capsule_as_printed=sealed Au80Pd20; pres_medium_as_printed=Ar?; R unstated in spreadsheet; compiler gas_constant_used_j_mol_k=8.314,supplement,"Holycross, M.",2026-08-31,draft,Sierralta2002AM  87; 1710,Sierralta,2002,,American Mineralogist,87,1710,,"Zhang 2010 Table 1 xls, Entry# 1140; Run# D41"
DDB001127,1.0.0,isothermal_d,,CO2,,,,tracer,none,unspecified,melt,Albite+2%Na2O,,,,melt_simple,,,false,false,Albite+2%Na2O; SiO2=68.56;Al2O3=18.58;Na2O=13.38,wt_pct_oxide,68.56,,18.58,,,,,,,,13.38,,,,,,,anhydrous_total=100.52,true,0.08,,,,,1523,1523,1523,1523,K,500000000,500000000,500000000,500,MPa,,,,,internally_heated_pressure_vessel,3770,,,,,,,,,,,,,,,,,,6.02559586074e-12,-11.22,,,6.02559586074356e-12,m2/s,,,,FTIR,diffusion_couple,Infrared,true,,true,false,use_with_caution,,,provenance=compilation_2010; v0_source=zhang_table1; Type_of_dif_as_printed=Tracer; C_range_as_printed=0.2; Type_of_exp_as_printed=diffusion couple; Analytical_as_printed=Infrared; Apparatus_as_printed=IHPV; Capsule_as_printed=sealed Au80Pd20; pres_medium_as_printed=Ar?; R unstated in spreadsheet; compiler gas_constant_used_j_mol_k=8.314,supplement,"Holycross, M.",2026-08-31,draft,Sierralta2002AM  87; 1710,Sierralta,2002,,American Mineralogist,87,1710,,"Zhang 2010 Table 1 xls, Entry# 1141; Run# D38"
DDB001128,1.0.0,isothermal_d,,CO2,,,,tracer,none,unspecified,melt,Albite+3%Na2O,,,,melt_simple,,,false,false,Albite+3%Na2O; SiO2=68.43;Al2O3=18.62;Na2O=13.92,wt_pct_oxide,68.43,,18.62,,,,,,,,13.92,,,,,,,anhydrous_total=100.97,true,0.06,,,,,1523,1523,1523,1523,K,500000000,500000000,500000000,500,MPa,,,,,internally_heated_pressure_vessel,3950,,,,,,,,,,,,,,,,,,7.94328234724e-12,-11.1,,,7.94328234724281e-12,m2/s,,,,FTIR,diffusion_couple,Infrared,true,,true,false,use_with_caution,,,provenance=compilation_2010; v0_source=zhang_table1; Type_of_dif_as_printed=Tracer; C_range_as_printed=0.2; Type_of_exp_as_printed=diffusion couple; Analytical_as_printed=Infrared; Apparatus_as_printed=IHPV; Capsule_as_printed=sealed Au80Pd20; pres_medium_as_printed=Ar?; R unstated in spreadsheet; compiler gas_constant_used_j_mol_k=8.314,supplement,"Holycross, M.",2026-08-31,draft,Sierralta2002AM  87; 1710,Sierralta,2002,,American Mineralogist,87,1710,,"Zhang 2010 Table 1 xls, Entry# 1142; Run# D15"
DDB001129,1.0.0,isothermal_d,,CO2,,,,tracer,none,unspecified,melt,Albite+4%Na2O,,,,melt_simple,,,false,false,Albite+4%Na2O; SiO2=66.66;Al2O3=18.63;Na2O=15.24,wt_pct_oxide,66.66,,18.63,,,,,,,,15.24,,,,,,,anhydrous_total=100.53,true,0.155,,,,,1523,1523,1523,1523,K,500000000,500000000,500000000,500,MPa,,,,,internally_heated_pressure_vessel,3770,,,,,,,,,,,,,,,,,,7.76247116629e-12,-11.11,,,7.76247116628691e-12,m2/s,,,,FTIR,diffusion_couple,Infrared,true,,true,false,use_with_caution,,,provenance=compilation_2010; v0_source=zhang_table1; Type_of_dif_as_printed=Tracer; C_range_as_printed=0.2; Type_of_exp_as_printed=diffusion couple; Analytical_as_printed=Infrared; Apparatus_as_printed=IHPV; Capsule_as_printed=sealed Au80Pd20; pres_medium_as_printed=Ar?; R unstated in spreadsheet; compiler gas_constant_used_j_mol_k=8.314,supplement,"Holycross, M.",2026-08-31,draft,Sierralta2002AM  87; 1710,Sierralta,2002,,American Mineralogist,87,1710,,"Zhang 2010 Table 1 xls, Entry# 1143; Run# D9"
DDB001130,1.0.0,isothermal_d,,CO2,,,,tracer,none,unspecified,melt,Albite+6%Na2O,,,,melt_simple,,,false,false,Albite+6%Na2O; SiO2=67.38;Al2O3=18.18;Na2O=15.95,wt_pct_oxide,67.38,,18.18,,,,,,,,15.95,,,,,,,anhydrous_total=101.51,true,0.05,,,,,1523,1523,1523,1523,K,500000000,500000000,500000000,500,MPa,,,,,internally_heated_pressure_vessel,3770,,,,,,,,,,,,,,,,,,1.34896288259e-11,-10.87,,,1.34896288259165e-11,m2/s,,,,FTIR,diffusion_couple,Infrared,true,,true,false,use_with_caution,,,provenance=compilation_2010; v0_source=zhang_table1; Type_of_dif_as_printed=Tracer; C_range_as_printed=0.2; Type_of_exp_as_printed=diffusion couple; Analytical_as_printed=Infrared; Apparatus_as_printed=IHPV; Capsule_as_printed=sealed Au80Pd20; pres_medium_as_printed=Ar?; R unstated in spreadsheet; compiler gas_constant_used_j_mol_k=8.314,supplement,"Holycross, M.",2026-08-31,draft,Sierralta2002AM  87; 1710,Sierralta,2002,,American Mineralogist,87,1710,,"Zhang 2010 Table 1 xls, Entry# 1144; Run# D17"
DDB001131,1.0.0,isothermal_d,,CO2,,,,tracer,none,unspecified,melt,Albite+7%Na2O,,,,melt_simple,,,false,false,Albite+7%Na2O; SiO2=65.73;Al2O3=17.6;Na2O=17.57,wt_pct_oxide,65.73,,17.6,,,,,,,,17.57,,,,,,,anhydrous_total=100.9,true,0.115,,,,,1523,1523,1523,1523,K,500000000,500000000,500000000,500,MPa,,,,,internally_heated_pressure_vessel,3770,,,,,,,,,,,,,,,,,,1.20226443462e-11,-10.92,,,1.20226443461741e-11,m2/s,,,,FTIR,diffusion_couple,Infrared,true,,true,false,use_with_caution,,,provenance=compilation_2010; v0_source=zhang_table1; Type_of_dif_as_printed=Tracer; C_range_as_printed=0.2; Type_of_exp_as_printed=diffusion couple; Analytical_as_printed=Infrared; Apparatus_as_printed=IHPV; Capsule_as_printed=sealed Au80Pd20; pres_medium_as_printed=Ar?; R unstated in spreadsheet; compiler gas_constant_used_j_mol_k=8.314,supplement,"Holycross, M.",2026-08-31,draft,Sierralta2002AM  87; 1710,Sierralta,2002,,American Mineralogist,87,1710,,"Zhang 2010 Table 1 xls, Entry# 1145; Run# D39"
DDB001132,1.0.0,isothermal_d,,CO2,,,,tracer,none,unspecified,melt,Wet Albite melt,,,,melt_simple,,,false,false,wet Albite melt; SiO2=69.03;Al2O3=19.33;Na2O=11.41,wt_pct_oxide,69.03,,19.33,,,,,,,,11.41,,,,,,,anhydrous_total=99.77,true,0.73,,,,,1523,1523,1523,1523,K,500000000,500000000,500000000,500,MPa,,,,,internally_heated_pressure_vessel,3770,,,,,,,,,,,,,,,,,,4.67735141287e-12,-11.33,,,4.67735141287197e-12,m2/s,,,,FTIR,diffusion_couple,Infrared,true,,true,false,use_with_caution,,,provenance=compilation_2010; v0_source=zhang_table1; Type_of_dif_as_printed=Tracer; C_range_as_printed=0.2; Type_of_exp_as_printed=diffusion couple; Analytical_as_printed=Infrared; Apparatus_as_printed=IHPV; Capsule_as_printed=sealed Au80Pd20; pres_medium_as_printed=Ar?; R unstated in spreadsheet; compiler gas_constant_used_j_mol_k=8.314,supplement,"Holycross, M.",2026-08-31,draft,Sierralta2002AM  87; 1710,Sierralta,2002,,American Mineralogist,87,1710,,"Zhang 2010 Table 1 xls, Entry# 1146; Run# D25"
DDB001133,1.0.0,isothermal_d,,CO2,,,,tracer,none,unspecified,melt,Wet Albite melt,,,,melt_simple,,,false,false,wet Albite melt; SiO2=69.03;Al2O3=19.33;Na2O=11.41,wt_pct_oxide,69.03,,19.33,,,,,,,,11.41,,,,,,,anhydrous_total=99.77,true,2,,,,,1523,1523,1523,1523,K,500000000,500000000,500000000,500,MPa,,,,,internally_heated_pressure_vessel,3786,,,,,,,,,,,,,,,,,,1.23026877081e-11,-10.91,,,1.23026877081238e-11,m2/s,,,,FTIR,diffusion_couple,Infrared,true,,true,false,use_with_caution,,,provenance=compilation_2010; v0_source=zhang_table1; Type_of_dif_as_printed=Tracer; C_range_as_printed=0.2; Type_of_exp_as_printed=diffusion couple; Analytical_as_printed=Infrared; Apparatus_as_printed=IHPV; Capsule_as_printed=sealed Au80Pd20; pres_medium_as_printed=Ar?; R unstated in spreadsheet; compiler gas_constant_used_j_mol_k=8.314,supplement,"Holycross, M.",2026-08-31,draft,Sierralta2002AM  87; 1710,Sierralta,2002,,American Mineralogist,87,1710,,"Zhang 2010 Table 1 xls, Entry# 1147; Run# D7"
DDB001134,1.0.0,isothermal_d,,CO2,,,,tracer,none,unspecified,melt,Wet Albite melt,,,,melt_simple,,,false,false,wet Albite melt; SiO2=69.03;Al2O3=19.33;Na2O=11.41,wt_pct_oxide,69.03,,19.33,,,,,,,,11.41,,,,,,,anhydrous_total=99.77,true,2,,,,,1523,1523,1523,1523,K,500000000,500000000,500000000,500,MPa,,,,,internally_heated_pressure_vessel,3770,,,,,,,,,,,,,,,,,,9.77237220956e-12,-11.01,,,9.77237220955809e-12,m2/s,,,,FTIR,diffusion_couple,Infrared,true,,true,false,use_with_caution,,,provenance=compilation_2010; v0_source=zhang_table1; Type_of_dif_as_printed=Tracer; C_range_as_printed=0.2; Type_of_exp_as_printed=diffusion couple; Analytical_as_printed=Infrared; Apparatus_as_printed=IHPV; Capsule_as_printed=sealed Au80Pd20; pres_medium_as_printed=Ar?; R unstated in spreadsheet; compiler gas_constant_used_j_mol_k=8.314,supplement,"Holycross, M.",2026-08-31,draft,Sierralta2002AM  87; 1710,Sierralta,2002,,American Mineralogist,87,1710,,"Zhang 2010 Table 1 xls, Entry# 1148; Run# D10"
DDB001135,1.0.0,isothermal_d,,CO2,,,,tracer,none,unspecified,melt,Rhyolite,,,,melt_rhyolite,,,false,false,rhyolite; SiO2=75.09;TiO2=0.22;Al2O3=13.83;MgO=1.47;CaO=1.4;Na2O=3.86;K2O=4.1,wt_pct_oxide,75.09,0.22,13.83,,,,,,1.47,1.4,3.86,4.1,,,,,,anhydrous_total=99.97,true,0.07,,,,,1623,1623,1623,1623,K,500000000,500000000,500000000,500,MPa,,,,,internally_heated_pressure_vessel,3798,,,,,,,,,,,,,,,,,,7.94328234724e-12,-11.1,,,7.94328234724281e-12,m2/s,,,,FTIR,diffusion_couple,Infrared,true,,true,false,use_with_caution,,,provenance=compilation_2010; v0_source=zhang_table1; Type_of_dif_as_printed=Tracer; C_range_as_printed=0.22; Type_of_exp_as_printed=diffusion couple; Analytical_as_printed=Infrared; Apparatus_as_printed=IHPV; Capsule_as_printed=sealed Au80Pd20; pres_medium_as_printed=Ar?; R unstated in spreadsheet; compiler gas_constant_used_j_mol_k=8.314,supplement,"Holycross, M.",2026-08-31,draft,Nowak2004GCA 68; 5127,Nowak,2004,,Geochimica et Cosmochimica Acta,68,5127,,"Zhang 2010 Table 1 xls, Entry# 1149; Run# Rh01-CO2"
DDB001136,1.0.0,isothermal_d,,CO2,,,,tracer,none,unspecified,melt,Rhyolite,,,,melt_rhyolite,,,false,false,rhyolite; SiO2=71.78;TiO2=0.4;Al2O3=15.31;MgO=2.26;CaO=3.09;Na2O=4.52;K2O=2.97,wt_pct_oxide,71.78,0.4,15.31,,,,,,2.26,3.09,4.52,2.97,,,,,,anhydrous_total=100.33,true,0.05,,,,,1623,1623,1623,1623,K,500000000,500000000,500000000,500,MPa,,,,,internally_heated_pressure_vessel,3798,,,,,,,,,,,,,,,,,,4.46683592151e-12,-11.35,,,4.46683592150962e-12,m2/s,,,,FTIR,diffusion_couple,Infrared,true,,true,false,use_with_caution,,,provenance=compilation_2010; v0_source=zhang_table1; Type_of_dif_as_printed=Tracer; C_range_as_printed=0.2; Type_of_exp_as_printed=diffusion couple; Analytical_as_printed=Infrared; Apparatus_as_printed=IHPV; Capsule_as_printed=sealed Au80Pd20; pres_medium_as_printed=Ar?; R unstated in spreadsheet; compiler gas_constant_used_j_mol_k=8.314,supplement,"Holycross, M.",2026-08-31,draft,Nowak2004GCA 68; 5127,Nowak,2004,,Geochimica et Cosmochimica Acta,68,5127,,"Zhang 2010 Table 1 xls, Entry# 1150; Run# Da01-CO2"
DDB001137,1.0.0,isothermal_d,,CO2,,,,tracer,none,unspecified,melt,Dacite,,,,melt_dacite,,,false,false,dacite; SiO2=66.13;TiO2=0.68;Al2O3=16.18;MgO=4.59;CaO=4.79;Na2O=4.26;K2O=1.9,wt_pct_oxide,66.13,0.68,16.18,,,,,,4.59,4.79,4.26,1.9,,,,,,anhydrous_total=98.53,true,0.07,,,,,1623,1623,1623,1623,K,500000000,500000000,500000000,500,MPa,,,,,internally_heated_pressure_vessel,3798,,,,,,,,,,,,,,,,,,7.24435960075e-12,-11.14,,,7.24435960074987e-12,m2/s,,,,FTIR,diffusion_couple,Infrared,true,,true,false,use_with_caution,,,provenance=compilation_2010; v0_source=zhang_table1; Type_of_dif_as_printed=Tracer; C_range_as_printed=0.2; Type_of_exp_as_printed=diffusion couple; Analytical_as_printed=Infrared; Apparatus_as_printed=IHPV; Capsule_as_printed=sealed Au80Pd20; pres_medium_as_printed=Ar?; R unstated in spreadsheet; compiler gas_constant_used_j_mol_k=8.314,supplement,"Holycross, M.",2026-08-31,draft,Nowak2004GCA 68; 5127,Nowak,2004,,Geochimica et Cosmochimica Acta,68,5127,,"Zhang 2010 Table 1 xls, Entry# 1151; Run# DaAn01-CO2"
DDB001138,1.0.0,isothermal_d,,CO2,,,,tracer,none,unspecified,melt,Dacite,,,,melt_dacite,,,false,false,dacite; SiO2=66.13;TiO2=0.68;Al2O3=16.18;MgO=4.59;CaO=4.79;Na2O=4.26;K2O=1.9,wt_pct_oxide,66.13,0.68,16.18,,,,,,4.59,4.79,4.26,1.9,,,,,,anhydrous_total=98.53,true,0.07,,,,,1623,1623,1623,1623,K,500000000,500000000,500000000,500,MPa,,,,,internally_heated_pressure_vessel,14718,,,,,,,,,,,,,,,,,,6.60693448008e-12,-11.18,,,6.60693448007594e-12,m2/s,,,,FTIR,diffusion_couple,Infrared,true,,true,false,use_with_caution,,,provenance=compilation_2010; v0_source=zhang_table1; Type_of_dif_as_printed=Tracer; C_range_as_printed=0.2; Type_of_exp_as_printed=diffusion couple; Analytical_as_printed=Infrared; Apparatus_as_printed=IHPV; Capsule_as_printed=sealed Au80Pd20; pres_medium_as_printed=Ar?; R unstated in spreadsheet; compiler gas_constant_used_j_mol_k=8.314,supplement,"Holycross, M.",2026-08-31,draft,Nowak2004GCA 68; 5127,Nowak,2004,,Geochimica et Cosmochimica Acta,68,5127,,"Zhang 2010 Table 1 xls, Entry# 1152; Run# DaAn02-CO2"
DDB001139,1.0.0,isothermal_d,,CO2,,,,tracer,none,unspecified,melt,Dacite,,,,melt_dacite,,,false,false,dacite; SiO2=63.37;TiO2=1.11;Al2O3=16.9;MgO=8.08;CaO=6.81;Na2O=4.04;K2O=0.88,wt_pct_oxide,63.37,1.11,16.9,,,,,,8.08,6.81,4.04,0.88,,,,,,anhydrous_total=101.19,true,0.06,,,,,1623,1623,1623,1623,K,500000000,500000000,500000000,500,MPa,,,,,internally_heated_pressure_vessel,14598,,,,,,,,,,,,,,,,,,5.88843655356e-12,-11.23,,,5.88843655355587e-12,m2/s,,,,FTIR,diffusion_couple,Infrared,true,,true,false,use_with_caution,,,provenance=compilation_2010; v0_source=zhang_table1; Type_of_dif_as_printed=Tracer; C_range_as_printed=0.19; Type_of_exp_as_printed=diffusion couple; Analytical_as_printed=Infrared; Apparatus_as_printed=IHPV; Capsule_as_printed=sealed Au80Pd20; pres_medium_as_printed=Ar?; R unstated in spreadsheet; compiler gas_constant_used_j_mol_k=8.314,supplement,"Holycross, M.",2026-08-31,draft,Nowak2004GCA 68; 5127,Nowak,2004,,Geochimica et Cosmochimica Acta,68,5127,,"Zhang 2010 Table 1 xls, Entry# 1153; Run# An01-CO2"
DDB001140,1.0.0,isothermal_d,,CO2,,,,tracer,none,unspecified,melt,Andesite,,,,melt_andesite,,,false,false,andesite; SiO2=61.92;TiO2=1.55;Al2O3=15.22;MgO=8.79;CaO=6.74;Na2O=3.73;K2O=1.33,wt_pct_oxide,61.92,1.55,15.22,,,,,,8.79,6.74,3.73,1.33,,,,,,anhydrous_total=99.28,true,0.08,,,,,1623,1623,1623,1623,K,500000000,500000000,500000000,500,MPa,,,,,internally_heated_pressure_vessel,15258,,,,,,,,,,,,,,,,,,8.12830516164e-12,-11.09,,,8.12830516164099e-12,m2/s,,,,FTIR,diffusion_couple,Infrared,true,,true,false,use_with_caution,,,provenance=compilation_2010; v0_source=zhang_table1; Type_of_dif_as_printed=Tracer; C_range_as_printed=0.2; Type_of_exp_as_printed=diffusion couple; Analytical_as_printed=Infrared; Apparatus_as_printed=IHPV; Capsule_as_printed=sealed Au80Pd20; pres_medium_as_printed=Ar?; R unstated in spreadsheet; compiler gas_constant_used_j_mol_k=8.314,supplement,"Holycross, M.",2026-08-31,draft,Nowak2004GCA 68; 5127,Nowak,2004,,Geochimica et Cosmochimica Acta,68,5127,,"Zhang 2010 Table 1 xls, Entry# 1154; Run# AnTh03-CO2"
DDB001141,1.0.0,isothermal_d,,CO2,,,,tracer,none,unspecified,melt,Haploandesite,,,,melt_andesite,,,false,false,haploandesite; SiO2=57.99;TiO2=2.37;Al2O3=14.8;MgO=11.08;CaO=8.64;Na2O=3.13;K2O=1.58,wt_pct_oxide,57.99,2.37,14.8,,,,,,11.08,8.64,3.13,1.58,,,,,,anhydrous_total=99.59,true,0.07,,,,,1623,1623,1623,1623,K,500000000,500000000,500000000,500,MPa,,,,,internally_heated_pressure_vessel,3798,,,,,,,,,,,,,,,,,,7.24435960075e-12,-11.14,,,7.24435960074987e-12,m2/s,,,,FTIR,diffusion_couple,Infrared,true,,true,false,use_with_caution,,,provenance=compilation_2010; v0_source=zhang_table1; Type_of_dif_as_printed=Tracer; C_range_as_printed=0.19; Type_of_exp_as_printed=diffusion couple; Analytical_as_printed=Infrared; Apparatus_as_printed=IHPV; Capsule_as_printed=sealed Au80Pd20; pres_medium_as_printed=Ar?; R unstated in spreadsheet; compiler gas_constant_used_j_mol_k=8.314,supplement,"Holycross, M.",2026-08-31,draft,Nowak2004GCA 68; 5127,Nowak,2004,,Geochimica et Cosmochimica Acta,68,5127,,"Zhang 2010 Table 1 xls, Entry# 1155; Run# Th01-CO2"
DDB001142,1.0.0,isothermal_d,,CO2,,,,tracer,none,unspecified,melt,Haplobasalt,,,,melt_basalt,,,false,false,haplobasalt; SiO2=53.55;TiO2=3.74;Al2O3=16.93;MgO=11.32;CaO=9.19;Na2O=4.71;K2O=1.44,wt_pct_oxide,53.55,3.74,16.93,,,,,,11.32,9.19,4.71,1.44,,,,,,anhydrous_total=100.88,true,0.06,,,,,1623,1623,1623,1623,K,500000000,500000000,500000000,500,MPa,,,,,internally_heated_pressure_vessel,3798,,,,,,,,,,,,,,,,,,6.60693448008e-12,-11.18,,,6.60693448007594e-12,m2/s,,,,FTIR,diffusion_couple,Infrared,true,,true,false,use_with_caution,,,provenance=compilation_2010; v0_source=zhang_table1; Type_of_dif_as_printed=Tracer; C_range_as_printed=0.2; Type_of_exp_as_printed=diffusion couple; Analytical_as_printed=Infrared; Apparatus_as_printed=IHPV; Capsule_as_printed=sealed Au80Pd20; pres_medium_as_printed=Ar?; R unstated in spreadsheet; compiler gas_constant_used_j_mol_k=8.314,supplement,"Holycross, M.",2026-08-31,draft,Nowak2004GCA 68; 5127,Nowak,2004,,Geochimica et Cosmochimica Acta,68,5127,,"Zhang 2010 Table 1 xls, Entry# 1156; Run# Ha01-CO2"
DDB001143,1.0.0,isothermal_d,,CO2,,,,chemical,effective_binary,unspecified,melt,Wet Trachyte,,,,melt_alkaline,,,false,false,wet trachyte,wt_pct_oxide,,,,,,,,,,,,,,,,,,,true,5,,,,,1473.15,1473.15,1473.15,1473.15,K,1000000000,1000000000,1000000000,1000,MPa,,,,,,,,,,,,,,,,,,,,,,,,2e-12,-11.6989700043,,,2e-12,m2/s,,,,EPMA,crystal_dissolution,Electron microprobe,true,,,false,use_with_caution,,,provenance=compilation_2010; v0_source=zhang_table1; Type_of_dif_as_printed=SEBD; Type_of_exp_as_printed=dissolving calcite; Analytical_as_printed=Electron microprobe; R unstated in spreadsheet; compiler gas_constant_used_j_mol_k=8.314,supplement,"Holycross, M.",2026-08-31,draft,Baker2005ANNALS 48; 699,Baker,2005,,ANNALS,48,699,,"Zhang 2010 Table 1 xls, Entry# 1157"
DDB001144,1.0.0,isothermal_d,,CO2,,,,chemical,effective_binary,unspecified,melt,Wet Trachyte,,,,melt_alkaline,,,false,false,wet trachyte,wt_pct_oxide,,,,,,,,,,,,,,,,,,,true,5,,,,,1373.15,1373.15,1373.15,1373.15,K,1000000000,1000000000,1000000000,1000,MPa,,,,,piston_cylinder,,,,,,,,,,,,,,,,,,,7e-13,-12.15490196,,,7e-13,m2/s,,,,EPMA,crystal_dissolution,Electron microprobe,true,,,false,use_with_caution,,,provenance=compilation_2010; v0_source=zhang_table1; Type_of_dif_as_printed=SEBD; Type_of_exp_as_printed=dissolving calcite; Analytical_as_printed=Electron microprobe; Apparatus_as_printed=PCA; R unstated in spreadsheet; compiler gas_constant_used_j_mol_k=8.314,supplement,"Holycross, M.",2026-08-31,draft,Baker2005ANNALS 48; 699,Baker,2005,,ANNALS,48,699,,"Zhang 2010 Table 1 xls, Entry# 1158"
DDB001145,1.0.0,isothermal_d,,CO2,,,,chemical,effective_binary,unspecified,melt,Trachyte,,,,melt_alkaline,,,false,false,trachyte,wt_pct_oxide,,,,,,,,,,,,,,,,,,,true,,,,,H2Ot_as_printed=<1,1573.15,1573.15,1573.15,1573.15,K,1200000000,1200000000,1200000000,1200,MPa,,,,,piston_cylinder,600,,,,,,,,,,,,,,,,,,4.2e-12,-11.3767507096,,,4.2e-12,m2/s,,,,FTIR,diffusion_couple,Infrared,true,,,false,use_with_caution,,,provenance=compilation_2010; v0_source=zhang_table1; Type_of_dif_as_printed=SEBD; Type_of_exp_as_printed=diffusion couple; Analytical_as_printed=Infrared; Apparatus_as_printed=PCA; pres_medium_as_printed=solid; R unstated in spreadsheet; compiler gas_constant_used_j_mol_k=8.314,supplement,"Holycross, M.",2026-08-31,draft,Baker2005ANNALS 48; 699,Baker,2005,,ANNALS,48,699,,"Zhang 2010 Table 1 xls, Entry# 1159"
DDB001146,1.0.0,isothermal_d,,CO2,,,,chemical,effective_binary,unspecified,melt,Trachyte,,,,melt_alkaline,,,false,false,trachyte,wt_pct_oxide,,,,,,,,,,,,,,,,,,,true,,,,,H2Ot_as_printed=<1,1473.15,1473.15,1473.15,1473.15,K,1200000000,1200000000,1200000000,1200,MPa,,,,,piston_cylinder,720,,,,,,,,,,,,,,,,,,2.5e-12,-11.6020599913,,,2.5e-12,m2/s,,,,FTIR,diffusion_couple,Infrared,true,,,false,use_with_caution,,,provenance=compilation_2010; v0_source=zhang_table1; Type_of_dif_as_printed=SEBD; Type_of_exp_as_printed=diffusion couple; Analytical_as_printed=Infrared; Apparatus_as_printed=PCA; pres_medium_as_printed=solid; R unstated in spreadsheet; compiler gas_constant_used_j_mol_k=8.314,supplement,"Holycross, M.",2026-08-31,draft,Baker2005ANNALS 48; 699,Baker,2005,,ANNALS,48,699,,"Zhang 2010 Table 1 xls, Entry# 1160"
DDB001147,1.0.0,isothermal_d,,CO2,,,,chemical,effective_binary,unspecified,melt,Trachyte,,,,melt_alkaline,,,false,false,trachyte,wt_pct_oxide,,,,,,,,,,,,,,,,,,,false,0,,,,,1473.15,1473.15,1473.15,1473.15,K,1000000000,1000000000,1000000000,1000,MPa,,,,,,,,,,,,,,,,,,,,,,,,2e-12,-11.6989700043,,,2e-12,m2/s,,,,EPMA,crystal_dissolution,Electron microprobe,true,,,false,use_with_caution,,,provenance=compilation_2010; v0_source=zhang_table1; Type_of_dif_as_printed=SEBD; Type_of_exp_as_printed=dissolving calcite; Analytical_as_printed=Electron microprobe; R unstated in spreadsheet; compiler gas_constant_used_j_mol_k=8.314,supplement,"Holycross, M.",2026-08-31,draft,Baker2005ANNALS 48; 699,Baker,2005,,ANNALS,48,699,,"Zhang 2010 Table 1 xls, Entry# 1161"
DDB001148,1.0.0,isothermal_d,,Si,,,,chemical,other,unspecified,melt,Basalt12,,,,melt_basalt,,,false,false,Basalt12; SiO2=51.53;TiO2=2.04;Al2O3=15.17;FeOt=9.85;MnO=0.22;MgO=5.66;CaO=10.89;Na2O=3.07;K2O=0.46,wt_pct_oxide,51.53,2.04,15.17,,9.85,,,0.22,5.66,10.89,3.07,0.46,,,,,,anhydrous_total=98.89,,,,,,,1748.15,1748.15,1748.15,1748.15,K,1000000000,1000000000,1000000000,1000,MPa,,,,,piston_cylinder,165600 to 950400,,,,,,,,,,,,,,,,,,3.05e-11,-10.5157001607,,,3.05e-11,m2/s,,,,EPMA,other,Electron microprobe,true,,true,false,use_with_caution,,"estimated from a figure; 1688.15 to 1808.15 K (T gradient 50-70 K/mm, total sample length 3-5 mm)",provenance=compilation_2010; v0_source=zhang_table1; Type_of_dif_as_printed=Soret diffusion; C_range_as_printed=52; Type_of_exp_as_printed=Soret diffusion; Analytical_as_printed=Electron microprobe; Apparatus_as_printed=Piston-cylinder; Capsule_as_printed=graphite+Pt; pres_medium_as_printed=pyrex and NaCl; R unstated in spreadsheet; compiler gas_constant_used_j_mol_k=8.314,supplement,"Holycross, M.",2026-08-31,draft,Lesher1986GCA 50; 1397,Lesher,1986,,Geochimica et Cosmochimica Acta,50,1397,,"Zhang 2010 Table 1 xls, Entry# 1163"
DDB001149,1.0.0,isothermal_d,,Si,,,,chemical,other,unspecified,melt,Andesite4,,,,melt_andesite,,,false,false,Andesite4; SiO2=61.42;TiO2=0.78;Al2O3=17.27;FeOt=5.26;MnO=0.11;MgO=3.23;CaO=6.05;Na2O=4.2;K2O=1.18,wt_pct_oxide,61.42,0.78,17.27,,5.26,,,0.11,3.23,6.05,4.2,1.18,,,,,,anhydrous_total=99.5,,,,,,,1748.15,1748.15,1748.15,1748.15,K,1000000000,1000000000,1000000000,1000,MPa,,,,,piston_cylinder,165600 to 950400,,,,,,,,,,,,,,,,,,8.2e-12,-11.0861861476,,,8.2e-12,m2/s,,,,EPMA,other,Electron microprobe,true,,true,false,use_with_caution,,"estimated from a figure; 1688.15 to 1808.15 K (T gradient 50-70 K/mm, total sample length 3-5 mm)",provenance=compilation_2010; v0_source=zhang_table1; Type_of_dif_as_printed=Soret diffusion; C_range_as_printed=61; Type_of_exp_as_printed=Soret diffusion; Analytical_as_printed=Electron microprobe; Apparatus_as_printed=Piston-cylinder; Capsule_as_printed=graphite+Pt; pres_medium_as_printed=pyrex and NaCl; R unstated in spreadsheet; compiler gas_constant_used_j_mol_k=8.314,supplement,"Holycross, M.",2026-08-31,draft,Lesher1986GCA 50; 1397,Lesher,1986,,Geochimica et Cosmochimica Acta,50,1397,,"Zhang 2010 Table 1 xls, Entry# 1164"
DDB001150,1.0.0,isothermal_d,,Si,,,,chemical,other,unspecified,melt,Rhyolite,,,,melt_rhyolite,,,false,false,rhyolite,wt_pct_oxide,,,,,,,,,,,,,,,,,,,,,,,,,1748.15,1748.15,1748.15,1748.15,K,1000000000,1000000000,1000000000,1000,MPa,,,,,piston_cylinder,165600 to 950400,,,,,,,,,,,,,,,,,,2.2e-12,-11.6575773192,,,2.2e-12,m2/s,,,,EPMA,other,Electron microprobe,true,,true,false,use_with_caution,,"estimated from a figure; 1688.15 to 1808.15 K (T gradient 50-70 K/mm, total sample length 3-5 mm)",provenance=compilation_2010; v0_source=zhang_table1; Type_of_dif_as_printed=Soret diffusion; C_range_as_printed=76; Type_of_exp_as_printed=Soret diffusion; Analytical_as_printed=Electron microprobe; Apparatus_as_printed=Piston-cylinder; Capsule_as_printed=graphite+Pt; pres_medium_as_printed=pyrex and NaCl; R unstated in spreadsheet; compiler gas_constant_used_j_mol_k=8.314,supplement,"Holycross, M.",2026-08-31,draft,Lesher1986GCA 50; 1397 (from Lesher 1985 thesis),Lesher,1986,,Geochimica et Cosmochimica Acta,50,1397,,"Zhang 2010 Table 1 xls, Entry# 1165"
DDB001151,1.0.0,isothermal_d,,Si,,,,chemical,effective_binary,unspecified,melt,Rhyolite1-rhyolite7 (P210-LCO),,,,other,,,false,false,Rhyolite1-rhyolite7 (P210-LCO); SiO2=72.585;TiO2=0.185;Al2O3=10.17;FeOt=4.365;MnO=0.2;MgO=0.035;CaO=0.395;Na2O=6.99;K2O=4.395;P2O5=0,wt_pct_oxide,72.585,0.185,10.17,,4.365,,,0.2,0.035,0.395,6.99,4.395,0,,,,,anhydrous_total=99.32,,,,,,,1171.15,1171.15,1171.15,1171.15,K,13800000,13800000,13800000,13.8,MPa,,,,,cold_seal,1096400,,,,,,,,,,,,,,,,,,3.35e-15,-14.474955193,,,3.35e-15,m2/s,,,,EPMA,diffusion_couple,Electron microprobe,true,,true,false,use_with_caution,,,provenance=compilation_2010; v0_source=zhang_table1; Type_of_dif_as_printed=SEBD; 1s_error_as_printed=3.5e-15 (on D or lnD unspecified; not converted); C_range_as_printed=71.56 to 73.61; Type_of_exp_as_printed=diffusion couple; Analytical_as_printed=Electron microprobe; Apparatus_as_printed=cold seal pressure vessel; Capsule_as_printed=Pt; R unstated in spreadsheet; compiler gas_constant_used_j_mol_k=8.314,supplement,"Holycross, M.",2026-08-31,draft,Baker1988JNCS 102; 62,Baker,1988,,Journal of Non-Crystalline Solids,102,62,10.1016/0022-3093(88)90113-5,"Zhang 2010 Table 1 xls, Entry# 1166; Run# D-6A"
DDB001152,1.0.0,isothermal_d,,Si,,,,chemical,effective_binary,unspecified,melt,HD1-rhyolite7(GM1F-LCO),,,,melt_rhyolite,,,false,false,HD1-rhyolite7(GM1F-LCO); SiO2=73.61;TiO2=0.11;Al2O3=12.65;FeOt=0.67;MnO=0.08;MgO=0.06;CaO=0.52;Na2O=6.87;K2O=4.54;P2O5=0,wt_pct_oxide,73.61,0.11,12.65,,0.67,,,0.08,0.06,0.52,6.87,4.54,0,,,,,anhydrous_total=99.11,,,,,,,1171.15,1171.15,1171.15,1171.15,K,13800000,13800000,13800000,13.8,MPa,,,,,cold_seal,1096400,,,,,,,,,,,,,,,,,,2.55e-15,-14.5934598196,,,2.55e-15,m2/s,,,,EPMA,diffusion_couple,Electron microprobe,true,,true,false,use_with_caution,,,provenance=compilation_2010; v0_source=zhang_table1; Type_of_dif_as_printed=SEBD; 1s_error_as_printed=3.965e-15 (on D or lnD unspecified; not converted); C_range_as_printed=71.56 to 73.61; Type_of_exp_as_printed=diffusion couple; Analytical_as_printed=Electron microprobe; Apparatus_as_printed=cold seal pressure vessel; Capsule_as_printed=Pt; R unstated in spreadsheet; compiler gas_constant_used_j_mol_k=8.314,supplement,"Holycross, M.",2026-08-31,draft,Baker1988JNCS 102; 62,Baker,1988,,Journal of Non-Crystalline Solids,102,62,10.1016/0022-3093(88)90113-5,"Zhang 2010 Table 1 xls, Entry# 1167; Run# D-6B"
DDB001153,1.0.0,isothermal_d,,Si,,,,chemical,effective_binary,unspecified,melt,HD1-rhyolite7(GM1F-LCO),,,,melt_rhyolite,,,false,false,HD1-rhyolite7(GM1F-LCO); SiO2=68.28;TiO2=0;Al2O3=15.57;FeOt=0;MnO=0;MgO=0;CaO=0.64;Na2O=7.94;K2O=4.87;P2O5=0,wt_pct_oxide,68.28,0,15.57,,0,,,0,0,0.64,7.94,4.87,0,,,,,anhydrous_total=97.3,,,,,,,1273.15,1273.15,1273.15,1273.15,K,10340000,10340000,10340000,10.34,MPa,,,,,cold_seal,318300,,,,,,,,,,,,,,,,,,1.9e-15,-14.721246399,,,1.9e-15,m2/s,,,,EPMA,diffusion_couple,Electron microprobe,true,,true,false,use_with_caution,,,provenance=compilation_2010; v0_source=zhang_table1; Type_of_dif_as_printed=SEBD; 1s_error_as_printed=1.9215e-15 (on D or lnD unspecified; not converted); C_range_as_printed=68.28 to 73.61; Type_of_exp_as_printed=diffusion couple; Analytical_as_printed=Electron microprobe; Apparatus_as_printed=cold seal pressure vessel; Capsule_as_printed=Pt; R unstated in spreadsheet; compiler gas_constant_used_j_mol_k=8.314,supplement,"Holycross, M.",2026-08-31,draft,Baker1988JNCS 102; 62,Baker,1988,,Journal of Non-Crystalline Solids,102,62,10.1016/0022-3093(88)90113-5,"Zhang 2010 Table 1 xls, Entry# 1168; Run# D-3A"
DDB001154,1.0.0,isothermal_d,,Si,,,,chemical,effective_binary,unspecified,melt,Rhyolite1-rhyolite7 (P210-LCO),,,,other,,,false,false,Rhyolite1-rhyolite7 (P210-LCO); SiO2=72.585;TiO2=0.185;Al2O3=10.17;FeOt=4.365;MnO=0.2;MgO=0.035;CaO=0.395;Na2O=6.99;K2O=4.395;P2O5=0,wt_pct_oxide,72.585,0.185,10.17,,4.365,,,0.2,0.035,0.395,6.99,4.395,0,,,,,anhydrous_total=99.32,,,,,,,1273.15,1273.15,1273.15,1273.15,K,10340000,10340000,10340000,10.34,MPa,,,,,cold_seal,86700,,,,,,,,,,,,,,,,,,1.73e-15,-14.7619538969,,,1.73e-15,m2/s,,,,EPMA,diffusion_couple,Electron microprobe,true,,true,false,use_with_caution,,,provenance=compilation_2010; v0_source=zhang_table1; Type_of_dif_as_printed=SEBD; 1s_error_as_printed=4.27e-15 (on D or lnD unspecified; not converted); C_range_as_printed=68.28 to 73.61; Type_of_exp_as_printed=diffusion couple; Analytical_as_printed=Electron microprobe; Apparatus_as_printed=cold seal pressure vessel; Capsule_as_printed=Pt; R unstated in spreadsheet; compiler gas_constant_used_j_mol_k=8.314,supplement,"Holycross, M.",2026-08-31,draft,Baker1988JNCS 102; 62,Baker,1988,,Journal of Non-Crystalline Solids,102,62,10.1016/0022-3093(88)90113-5,"Zhang 2010 Table 1 xls, Entry# 1169; Run# D-2A"
DDB001155,1.0.0,isothermal_d,,Si,,,,chemical,effective_binary,unspecified,melt,Rhyolite1-rhyolite7 (P210-LCO),,,,other,,,false,false,Rhyolite1-rhyolite7 (P210-LCO); SiO2=72.585;TiO2=0.185;Al2O3=10.17;FeOt=4.365;MnO=0.2;MgO=0.035;CaO=0.395;Na2O=6.99;K2O=4.395;P2O5=0,wt_pct_oxide,72.585,0.185,10.17,,4.365,,,0.2,0.035,0.395,6.99,4.395,0,,,,,anhydrous_total=99.32,,,,,,,1373.15,1373.15,1373.15,1373.15,K,1000000000,1000000000,1000000000,1000,MPa,,,,,piston_cylinder,172800,,,,,,,,,,,,,,,,,,9.26e-14,-13.0333890133,,,9.26e-14,m2/s,,,,EPMA,diffusion_couple,Electron microprobe,true,,true,false,use_with_caution,,,provenance=compilation_2010; v0_source=zhang_table1; Type_of_dif_as_printed=SEBD; 1s_error_as_printed=4.905e-14 (on D or lnD unspecified; not converted); C_range_as_printed=71.56 to 73.61; Type_of_exp_as_printed=diffusion couple; Analytical_as_printed=Electron microprobe; Apparatus_as_printed=Piston-cylinder; Capsule_as_printed=graphite; pres_medium_as_printed=talc and pyrophyllite; R unstated in spreadsheet; compiler gas_constant_used_j_mol_k=8.314,supplement,"Holycross, M.",2026-08-31,draft,Baker1988JNCS 102; 62,Baker,1988,,Journal of Non-Crystalline Solids,102,62,10.1016/0022-3093(88)90113-5,"Zhang 2010 Table 1 xls, Entry# 1170; Run# D-11A"
DDB001156,1.0.0,isothermal_d,,Si,,,,chemical,effective_binary,unspecified,melt,HD1-rhyolite7(GM1F-LCO),,,,melt_rhyolite,,,false,false,HD1-rhyolite7(GM1F-LCO); SiO2=73.61;TiO2=0.11;Al2O3=12.65;FeOt=0.67;MnO=0.08;MgO=0.06;CaO=0.52;Na2O=6.87;K2O=4.54;P2O5=0,wt_pct_oxide,73.61,0.11,12.65,,0.67,,,0.08,0.06,0.52,6.87,4.54,0,,,,,anhydrous_total=99.11,,,,,,,1373.15,1373.15,1373.15,1373.15,K,1000000000,1000000000,1000000000,1000,MPa,,,,,piston_cylinder,172800,,,,,,,,,,,,,,,,,,7.89e-14,-13.1029229968,,,7.89e-14,m2/s,,,,EPMA,diffusion_couple,Electron microprobe,true,,true,false,use_with_caution,,,provenance=compilation_2010; v0_source=zhang_table1; Type_of_dif_as_printed=SEBD; 1s_error_as_printed=3.815e-14 (on D or lnD unspecified; not converted); C_range_as_printed=71.56 to 73.61; Type_of_exp_as_printed=diffusion couple; Analytical_as_printed=Electron microprobe; Apparatus_as_printed=Piston-cylinder; Capsule_as_printed=graphite; pres_medium_as_printed=talc and pyrophyllite; R unstated in spreadsheet; compiler gas_constant_used_j_mol_k=8.314,supplement,"Holycross, M.",2026-08-31,draft,Baker1988JNCS 102; 62,Baker,1988,,Journal of Non-Crystalline Solids,102,62,10.1016/0022-3093(88)90113-5,"Zhang 2010 Table 1 xls, Entry# 1171; Run# D-11B"
DDB001157,1.0.0,isothermal_d,,Si,,,,chemical,effective_binary,unspecified,melt,HD1-rhyolite7(GM1F-LCO),,,,melt_rhyolite,,,false,false,HD1-rhyolite7(GM1F-LCO); SiO2=68.28;TiO2=0;Al2O3=15.57;FeOt=0;MnO=0;MgO=0;CaO=0.64;Na2O=7.94;K2O=4.87;P2O5=0,wt_pct_oxide,68.28,0,15.57,,0,,,0,0,0.64,7.94,4.87,0,,,,,anhydrous_total=97.3,,,,,,,1373.15,1373.15,1373.15,1373.15,K,1000000000,1000000000,1000000000,1000,MPa,,,,,piston_cylinder,172800,,,,,,,,,,,,,,,,,,2.46e-14,-13.6090648929,,,2.46e-14,m2/s,,,,EPMA,diffusion_couple,Electron microprobe,true,,true,false,use_with_caution,,,provenance=compilation_2010; v0_source=zhang_table1; Type_of_dif_as_printed=SEBD; 1s_error_as_printed=6.54e-14 (on D or lnD unspecified; not converted); C_range_as_printed=68.28 to 73.61; Type_of_exp_as_printed=diffusion couple; Analytical_as_printed=Electron microprobe; Apparatus_as_printed=Piston-cylinder; Capsule_as_printed=graphite; pres_medium_as_printed=talc and pyrophyllite; R unstated in spreadsheet; compiler gas_constant_used_j_mol_k=8.314,supplement,"Holycross, M.",2026-08-31,draft,Baker1988JNCS 102; 62,Baker,1988,,Journal of Non-Crystalline Solids,102,62,10.1016/0022-3093(88)90113-5,"Zhang 2010 Table 1 xls, Entry# 1172; Run# D-12"
DDB001158,1.0.0,isothermal_d,,Si,,,,chemical,effective_binary,unspecified,melt,Rhyolite1-rhyolite7 (P210-LCO),,,,other,,,false,false,Rhyolite1-rhyolite7 (P210-LCO); SiO2=72.585;TiO2=0.185;Al2O3=10.17;FeOt=4.365;MnO=0.2;MgO=0.035;CaO=0.395;Na2O=6.99;K2O=4.395;P2O5=0,wt_pct_oxide,72.585,0.185,10.17,,4.365,,,0.2,0.035,0.395,6.99,4.395,0,,,,,anhydrous_total=99.32,,,,,,,1473.15,1473.15,1473.15,1473.15,K,1000000000,1000000000,1000000000,1000,MPa,,,,,piston_cylinder,48888,,,,,,,,,,,,,,,,,,7.04e-14,-13.1524273409,,,7.04e-14,m2/s,,,,EPMA,diffusion_couple,Electron microprobe,true,,true,false,use_with_caution,,,provenance=compilation_2010; v0_source=zhang_table1; Type_of_dif_as_printed=SEBD; 1s_error_as_printed=4.649e-13 (on D or lnD unspecified; not converted); C_range_as_printed=71.56 to 73.61; Type_of_exp_as_printed=diffusion couple; Analytical_as_printed=Electron microprobe; Apparatus_as_printed=Piston-cylinder; Capsule_as_printed=graphite; pres_medium_as_printed=talc and pyrophyllite; R unstated in spreadsheet; compiler gas_constant_used_j_mol_k=8.314,supplement,"Holycross, M.",2026-08-31,draft,Baker1988JNCS 102; 62,Baker,1988,,Journal of Non-Crystalline Solids,102,62,10.1016/0022-3093(88)90113-5,"Zhang 2010 Table 1 xls, Entry# 1173; Run# D-28"
DDB001159,1.0.0,isothermal_d,,Si,,,,chemical,effective_binary,unspecified,melt,Wet Basalt9-rhyolite13,,,,melt_rhyolite,,,false,false,wet basalt9-rhyolite13; SiO2=54;TiO2=0.96012410680707;Al2O3=16.3547235802933;FeOt=10.412858217375;MnO=0.184783753290711;MgO=4.31122602482136;CaO=8.69357653253103;Na2O=2.76488153441143;K2O=0.816735614892817;P2O5=0.139827002632569,wt_pct_oxide,54,0.96012410680707,16.3547235802933,,10.412858217375,,,0.184783753290711,4.31122602482136,8.69357653253103,2.76488153441143,0.816735614892817,0.139827002632569,,,,,anhydrous_total=98.6387363670553,true,1.07,,,,,1773.15,1773.15,1773.15,1773.15,K,1000000000,1000000000,1000000000,1000,MPa,,,,,piston_cylinder,7200,,,,,,,,,,,,,,,,,,1.8e-11,-10.7447274949,,,1.8e-11,m2/s,,,,EPMA,diffusion_couple,Electron microprobe,true,,true,false,use_with_caution,,estimated from a figure; melt composition calculated assuming simple mixing,provenance=compilation_2010; v0_source=zhang_table1; Type_of_dif_as_printed=SEBD (Boltzmann-Matano); C_range_as_printed=54; Type_of_exp_as_printed=diffusion couple; Analytical_as_printed=Electron microprobe; Apparatus_as_printed=Piston-cylinder; Capsule_as_printed=graphite+Pt; R unstated in spreadsheet; compiler gas_constant_used_j_mol_k=8.314,supplement,"Holycross, M.",2026-08-31,draft,Koyaguchi1989CMP 103; 143,Koyaguchi,1989,,Contributions to Mineralogy and Petrology,103,143,10.1007/bf00378500,"Zhang 2010 Table 1 xls, Entry# 1174; Run# Run-10"
DDB001160,1.0.0,isothermal_d,,Si,,,,chemical,effective_binary,unspecified,melt,Wet Basalt9-rhyolite13,,,,melt_rhyolite,,,false,false,wet basalt9-rhyolite13; SiO2=56;TiO2=0.879642722828131;Al2O3=16.0794321173373;FeOt=9.5532869499812;MnO=0.173501316284317;MgO=3.94040992854457;CaO=8.01061301241068;Na2O=2.93261376457315;K2O=0.994245957126739;P2O5=0.130801053027454,wt_pct_oxide,56,0.879642722828131,16.0794321173373,,9.5532869499812,,,0.173501316284317,3.94040992854457,8.01061301241068,2.93261376457315,0.994245957126739,0.130801053027454,,,,,anhydrous_total=98.6945468221136,true,1.01,,,,,1773.15,1773.15,1773.15,1773.15,K,1000000000,1000000000,1000000000,1000,MPa,,,,,piston_cylinder,7200,,,,,,,,,,,,,,,,,,1.4e-11,-10.8538719643,,,1.4e-11,m2/s,,,,EPMA,diffusion_couple,Electron microprobe,true,,true,false,use_with_caution,,estimated from a figure; melt composition calculated assuming simple mixing,provenance=compilation_2010; v0_source=zhang_table1; Type_of_dif_as_printed=SEBD (Boltzmann-Matano); C_range_as_printed=56; Type_of_exp_as_printed=diffusion couple; Analytical_as_printed=Electron microprobe; Apparatus_as_printed=Piston-cylinder; Capsule_as_printed=graphite+Pt; R unstated in spreadsheet; compiler gas_constant_used_j_mol_k=8.314,supplement,"Holycross, M.",2026-08-31,draft,Koyaguchi1989CMP 103; 143,Koyaguchi,1989,,Contributions to Mineralogy and Petrology,103,143,10.1007/bf00378500,"Zhang 2010 Table 1 xls, Entry# 1175; Run# Run-10"
DDB001161,1.0.0,isothermal_d,,Si,,,,chemical,effective_binary,unspecified,melt,Wet Basalt9-rhyolite13,,,,melt_rhyolite,,,false,false,wet basalt9-rhyolite13; SiO2=58;TiO2=0.799161338849191;Al2O3=15.8041406543813;FeOt=8.69371568258744;MnO=0.162218879277924;MgO=3.56959383226777;CaO=7.32764949229034;Na2O=3.10034599473486;K2O=1.17175629936066;P2O5=0.121775103422339,wt_pct_oxide,58,0.799161338849191,15.8041406543813,,8.69371568258744,,,0.162218879277924,3.56959383226777,7.32764949229034,3.10034599473486,1.17175629936066,0.121775103422339,,,,,anhydrous_total=98.7503572771719,true,0.95,,,,,1773.15,1773.15,1773.15,1773.15,K,1000000000,1000000000,1000000000,1000,MPa,,,,,piston_cylinder,7200,,,,,,,,,,,,,,,,,,8e-12,-11.096910013,,,8e-12,m2/s,,,,EPMA,diffusion_couple,Electron microprobe,true,,true,false,use_with_caution,,estimated from a figure; melt composition calculated assuming simple mixing,provenance=compilation_2010; v0_source=zhang_table1; Type_of_dif_as_printed=SEBD (Boltzmann-Matano); C_range_as_printed=58; Type_of_exp_as_printed=diffusion couple; Analytical_as_printed=Electron microprobe; Apparatus_as_printed=Piston-cylinder; Capsule_as_printed=graphite+Pt; R unstated in spreadsheet; compiler gas_constant_used_j_mol_k=8.314,supplement,"Holycross, M.",2026-08-31,draft,Koyaguchi1989CMP 103; 143,Koyaguchi,1989,,Contributions to Mineralogy and Petrology,103,143,10.1007/bf00378500,"Zhang 2010 Table 1 xls, Entry# 1176; Run# Run-10"
