Repository: holycrossm/diffusion-coefficients

# Experimental diffusion coefficients (minerals and silicate melts)

**Pre-release / not published.** Schema v1.0.0. This folder is a GitHub-ready living table: canonical data is CSV, new rows arrive by pull request, and a static page searches the file in the browser. Nothing here is a citable compilation of record.

This is a QA build of 4630 experimental rows (minerals and silicate melts). Most numbers are staged from the 2010 RiMG 72 tables. Do not treat the repo as published, complete, or peer-reviewed.

File: site/data/diffusion_coefficients.csv (part 33 of 136)
DDB001162,1.0.0,isothermal_d,,Si,,,,chemical,effective_binary,unspecified,melt,Wet Basalt9-rhyolite13,,,,melt_rhyolite,,,false,false,wet basalt9-rhyolite13; SiO2=60;TiO2=0.718679954870252;Al2O3=15.5288491914253;FeOt=7.83414441519368;MnO=0.150936442271531;MgO=3.19877773599097;CaO=6.64468597216999;Na2O=3.26807822489658;K2O=1.34926664159458;P2O5=0.112749153817225,wt_pct_oxide,60,0.718679954870252,15.5288491914253,,7.83414441519368,,,0.150936442271531,3.19877773599097,6.64468597216999,3.26807822489658,1.34926664159458,0.112749153817225,,,,,anhydrous_total=98.8061677322302,true,0.89,,,,,1773.15,1773.15,1773.15,1773.15,K,1000000000,1000000000,1000000000,1000,MPa,,,,,piston_cylinder,7200,,,,,,,,,,,,,,,,,,7e-12,-11.15490196,,,7e-12,m2/s,,,,EPMA,diffusion_couple,Electron microprobe,true,,true,false,use_with_caution,,estimated from a figure; melt composition calculated assuming simple mixing,provenance=compilation_2010; v0_source=zhang_table1; Type_of_dif_as_printed=SEBD (Boltzmann-Matano); C_range_as_printed=60; Type_of_exp_as_printed=diffusion couple; Analytical_as_printed=Electron microprobe; Apparatus_as_printed=Piston-cylinder; Capsule_as_printed=graphite+Pt; R unstated in spreadsheet; compiler gas_constant_used_j_mol_k=8.314,supplement,"Holycross, M.",2026-08-31,draft,Koyaguchi1989CMP 103; 143,Koyaguchi,1989,,Contributions to Mineralogy and Petrology,103,143,10.1007/bf00378500,"Zhang 2010 Table 1 xls, Entry# 1177; Run# Run-10"
DDB001163,1.0.0,isothermal_d,,Si,,,,chemical,effective_binary,unspecified,melt,Wet Basalt9-rhyolite13,,,,melt_rhyolite,,,false,false,wet basalt9-rhyolite13; SiO2=62;TiO2=0.638198570891312;Al2O3=15.2535577284693;FeOt=6.97457314779992;MnO=0.139654005265137;MgO=2.82796163971418;CaO=5.96172245204964;Na2O=3.43581045505829;K2O=1.52677698382851;P2O5=0.10372320421211,wt_pct_oxide,62,0.638198570891312,15.2535577284693,,6.97457314779992,,,0.139654005265137,2.82796163971418,5.96172245204964,3.43581045505829,1.52677698382851,0.10372320421211,,,,,anhydrous_total=98.8619781872885,true,0.83,,,,,1773.15,1773.15,1773.15,1773.15,K,1000000000,1000000000,1000000000,1000,MPa,,,,,piston_cylinder,7200,,,,,,,,,,,,,,,,,,5e-12,-11.3010299957,,,5e-12,m2/s,,,,EPMA,diffusion_couple,Electron microprobe,true,,true,false,use_with_caution,,estimated from a figure; melt composition calculated assuming simple mixing,provenance=compilation_2010; v0_source=zhang_table1; Type_of_dif_as_printed=SEBD (Boltzmann-Matano); C_range_as_printed=62; Type_of_exp_as_printed=diffusion couple; Analytical_as_printed=Electron microprobe; Apparatus_as_printed=Piston-cylinder; Capsule_as_printed=graphite+Pt; R unstated in spreadsheet; compiler gas_constant_used_j_mol_k=8.314,supplement,"Holycross, M.",2026-08-31,draft,Koyaguchi1989CMP 103; 143,Koyaguchi,1989,,Contributions to Mineralogy and Petrology,103,143,10.1007/bf00378500,"Zhang 2010 Table 1 xls, Entry# 1178; Run# Run-10"
DDB001164,1.0.0,isothermal_d,,Si,,,,chemical,effective_binary,unspecified,melt,Wet Basalt9-rhyolite13,,,,melt_rhyolite,,,false,false,wet basalt9-rhyolite13; SiO2=64;TiO2=0.557717186912373;Al2O3=14.9782662655134;FeOt=6.11500188040617;MnO=0.128371568258744;MgO=2.45714554343738;CaO=5.2787589319293;Na2O=3.60354268522001;K2O=1.70428732606243;P2O5=0.0946972546069951,wt_pct_oxide,64,0.557717186912373,14.9782662655134,,6.11500188040617,,,0.128371568258744,2.45714554343738,5.2787589319293,3.60354268522001,1.70428732606243,0.0946972546069951,,,,,anhydrous_total=98.9177886423467,true,0.76,,,,,1773.15,1773.15,1773.15,1773.15,K,1000000000,1000000000,1000000000,1000,MPa,,,,,piston_cylinder,7200,,,,,,,,,,,,,,,,,,3e-12,-11.5228787453,,,3e-12,m2/s,,,,EPMA,diffusion_couple,Electron microprobe,true,,true,false,use_with_caution,,estimated from a figure; melt composition calculated assuming simple mixing,provenance=compilation_2010; v0_source=zhang_table1; Type_of_dif_as_printed=SEBD (Boltzmann-Matano); C_range_as_printed=64; Type_of_exp_as_printed=diffusion couple; Analytical_as_printed=Electron microprobe; Apparatus_as_printed=Piston-cylinder; Capsule_as_printed=graphite+Pt; R unstated in spreadsheet; compiler gas_constant_used_j_mol_k=8.314,supplement,"Holycross, M.",2026-08-31,draft,Koyaguchi1989CMP 103; 143,Koyaguchi,1989,,Contributions to Mineralogy and Petrology,103,143,10.1007/bf00378500,"Zhang 2010 Table 1 xls, Entry# 1179; Run# Run-10"
DDB001165,1.0.0,isothermal_d,,Si,,,,chemical,effective_binary,unspecified,melt,Wet Basalt9-rhyolite13,,,,melt_rhyolite,,,false,false,wet basalt9-rhyolite13; SiO2=66;TiO2=0.477235802933434;Al2O3=14.7029748025574;FeOt=5.25543061301241;MnO=0.117089131252351;MgO=2.08632944716059;CaO=4.59579541180895;Na2O=3.77127491538172;K2O=1.88179766829635;P2O5=0.0856713050018804,wt_pct_oxide,66,0.477235802933434,14.7029748025574,,5.25543061301241,,,0.117089131252351,2.08632944716059,4.59579541180895,3.77127491538172,1.88179766829635,0.0856713050018804,,,,,anhydrous_total=98.9735990974051,true,0.7,,,,,1773.15,1773.15,1773.15,1773.15,K,1000000000,1000000000,1000000000,1000,MPa,,,,,piston_cylinder,7200,,,,,,,,,,,,,,,,,,2.8e-12,-11.5528419687,,,2.8e-12,m2/s,,,,EPMA,diffusion_couple,Electron microprobe,true,,true,false,use_with_caution,,estimated from a figure; melt composition calculated assuming simple mixing,provenance=compilation_2010; v0_source=zhang_table1; Type_of_dif_as_printed=SEBD (Boltzmann-Matano); C_range_as_printed=66; Type_of_exp_as_printed=diffusion couple; Analytical_as_printed=Electron microprobe; Apparatus_as_printed=Piston-cylinder; Capsule_as_printed=graphite+Pt; R unstated in spreadsheet; compiler gas_constant_used_j_mol_k=8.314,supplement,"Holycross, M.",2026-08-31,draft,Koyaguchi1989CMP 103; 143,Koyaguchi,1989,,Contributions to Mineralogy and Petrology,103,143,10.1007/bf00378500,"Zhang 2010 Table 1 xls, Entry# 1180; Run# Run-10"
DDB001166,1.0.0,isothermal_d,,Si,,,,chemical,effective_binary,unspecified,melt,Wet Basalt9-rhyolite13,,,,melt_rhyolite,,,false,false,wet basalt9-rhyolite13; SiO2=68;TiO2=0.396754418954494;Al2O3=14.4276833396014;FeOt=4.39585934561866;MnO=0.105806694245957;MgO=1.71551335088379;CaO=3.91283189168861;Na2O=3.93900714554344;K2O=2.05930801053027;P2O5=0.0766453553967657,wt_pct_oxide,68,0.396754418954494,14.4276833396014,,4.39585934561866,,,0.105806694245957,1.71551335088379,3.91283189168861,3.93900714554344,2.05930801053027,0.0766453553967657,,,,,anhydrous_total=99.0294095524634,true,0.64,,,,,1773.15,1773.15,1773.15,1773.15,K,1000000000,1000000000,1000000000,1000,MPa,,,,,piston_cylinder,7200,,,,,,,,,,,,,,,,,,2.2e-12,-11.6575773192,,,2.2e-12,m2/s,,,,EPMA,diffusion_couple,Electron microprobe,true,,true,false,use_with_caution,,estimated from a figure; melt composition calculated assuming simple mixing,provenance=compilation_2010; v0_source=zhang_table1; Type_of_dif_as_printed=SEBD (Boltzmann-Matano); C_range_as_printed=68; Type_of_exp_as_printed=diffusion couple; Analytical_as_printed=Electron microprobe; Apparatus_as_printed=Piston-cylinder; Capsule_as_printed=graphite+Pt; R unstated in spreadsheet; compiler gas_constant_used_j_mol_k=8.314,supplement,"Holycross, M.",2026-08-31,draft,Koyaguchi1989CMP 103; 143,Koyaguchi,1989,,Contributions to Mineralogy and Petrology,103,143,10.1007/bf00378500,"Zhang 2010 Table 1 xls, Entry# 1181; Run# Run-10"
DDB001167,1.0.0,isothermal_d,,Si,,,,chemical,effective_binary,unspecified,melt,Wet Basalt9-rhyolite13,,,,melt_rhyolite,,,false,false,wet basalt9-rhyolite13; SiO2=70;TiO2=0.316273034975555;Al2O3=14.1523918766454;FeOt=3.5362880782249;MnO=0.0945242572395638;MgO=1.344697254607;CaO=3.22986837156826;Na2O=4.10673937570515;K2O=2.2368183527642;P2O5=0.067619405791651,wt_pct_oxide,70,0.316273034975555,14.1523918766454,,3.5362880782249,,,0.0945242572395638,1.344697254607,3.22986837156826,4.10673937570515,2.2368183527642,0.067619405791651,,,,,anhydrous_total=99.0852200075216,true,0.58,,,,,1773.15,1773.15,1773.15,1773.15,K,1000000000,1000000000,1000000000,1000,MPa,,,,,piston_cylinder,7200,,,,,,,,,,,,,,,,,,1.6e-12,-11.7958800173,,,1.6e-12,m2/s,,,,EPMA,diffusion_couple,Electron microprobe,true,,true,false,use_with_caution,,estimated from a figure; melt composition calculated assuming simple mixing,provenance=compilation_2010; v0_source=zhang_table1; Type_of_dif_as_printed=SEBD (Boltzmann-Matano); C_range_as_printed=70; Type_of_exp_as_printed=diffusion couple; Analytical_as_printed=Electron microprobe; Apparatus_as_printed=Piston-cylinder; Capsule_as_printed=graphite+Pt; R unstated in spreadsheet; compiler gas_constant_used_j_mol_k=8.314,supplement,"Holycross, M.",2026-08-31,draft,Koyaguchi1989CMP 103; 143,Koyaguchi,1989,,Contributions to Mineralogy and Petrology,103,143,10.1007/bf00378500,"Zhang 2010 Table 1 xls, Entry# 1182; Run# Run-10"
DDB001168,1.0.0,isothermal_d,,Si,,,,chemical,effective_binary,unspecified,melt,Basalt9-rhyolite13,,,,melt_rhyolite,,,false,false,Basalt9-rhyolite13; SiO2=72;TiO2=0.235791650996615;Al2O3=13.8771004136894;FeOt=2.67671681083114;MnO=0.0832418202331704;MgO=0.9738811583302;CaO=2.54690485144791;Na2O=4.27447160586687;K2O=2.41432869499812;P2O5=0.06,wt_pct_oxide,72,0.235791650996615,13.8771004136894,,2.67671681083114,,,0.0832418202331704,0.9738811583302,2.54690485144791,4.27447160586687,2.41432869499812,0.06,,,,,anhydrous_total=99.1424370063934,true,0.52,,,,,1773.15,1773.15,1773.15,1773.15,K,1000000000,1000000000,1000000000,1000,MPa,,,,,piston_cylinder,7200,,,,,,,,,,,,,,,,,,1.05e-12,-11.9788107009,,,1.05e-12,m2/s,,,,EPMA,diffusion_couple,Electron microprobe,true,,true,false,use_with_caution,,estimated from a figure; melt composition calculated assuming simple mixing,provenance=compilation_2010; v0_source=zhang_table1; Type_of_dif_as_printed=SEBD (Boltzmann-Matano); C_range_as_printed=72; Type_of_exp_as_printed=diffusion couple; Analytical_as_printed=Electron microprobe; Apparatus_as_printed=Piston-cylinder; Capsule_as_printed=graphite+Pt; R unstated in spreadsheet; compiler gas_constant_used_j_mol_k=8.314,supplement,"Holycross, M.",2026-08-31,draft,Koyaguchi1989CMP 103; 143,Koyaguchi,1989,,Contributions to Mineralogy and Petrology,103,143,10.1007/bf00378500,"Zhang 2010 Table 1 xls, Entry# 1183; Run# Run-10"
DDB001169,1.0.0,isothermal_d,,Si,,,,chemical,effective_binary,unspecified,melt,Basalt9-rhyolite13,,,,melt_rhyolite,,,false,false,Basalt9-rhyolite13; SiO2=74;TiO2=0.155310267017676;Al2O3=13.6018089507334;FeOt=1.81714554343738;MnO=0.071959383226777;MgO=0.603065062053404;CaO=1.86394133132757;Na2O=4.44220383602858;K2O=2.59183903723204;P2O5=0.0495675065814216,wt_pct_oxide,74,0.155310267017676,13.6018089507334,,1.81714554343738,,,0.071959383226777,0.603065062053404,1.86394133132757,4.44220383602858,2.59183903723204,0.0495675065814216,,,,,anhydrous_total=99.1968409176382,true,0.46,,,,,1773.15,1773.15,1773.15,1773.15,K,1000000000,1000000000,1000000000,1000,MPa,,,,,piston_cylinder,7200,,,,,,,,,,,,,,,,,,1.1e-12,-11.9586073148,,,1.1e-12,m2/s,,,,EPMA,diffusion_couple,Electron microprobe,true,,true,false,use_with_caution,,estimated from a figure; melt composition calculated assuming simple mixing,provenance=compilation_2010; v0_source=zhang_table1; Type_of_dif_as_printed=SEBD (Boltzmann-Matano); C_range_as_printed=74; Type_of_exp_as_printed=diffusion couple; Analytical_as_printed=Electron microprobe; Apparatus_as_printed=Piston-cylinder; Capsule_as_printed=graphite+Pt; R unstated in spreadsheet; compiler gas_constant_used_j_mol_k=8.314,supplement,"Holycross, M.",2026-08-31,draft,Koyaguchi1989CMP 103; 143,Koyaguchi,1989,,Contributions to Mineralogy and Petrology,103,143,10.1007/bf00378500,"Zhang 2010 Table 1 xls, Entry# 1184; Run# Run-10"
DDB001170,1.0.0,isothermal_d,,Si,,,,chemical,effective_binary,unspecified,melt,Wet Basalt2-dacite3,,,,melt_dacite,,,false,false,wet basalt2-dacite3; SiO2=63;TiO2=0.588503937007874;Al2O3=17.2311586051744;FeOt=4.54459392575928;MnO=0.0975590551181102;MgO=3.04168728908886;CaO=5.78608548931384;Na2O=2.98840269966254;K2O=2.50125984251969;P2O5=0.116434195725534,wt_pct_oxide,63,0.588503937007874,17.2311586051744,,4.54459392575928,,,0.0975590551181102,3.04168728908886,5.78608548931384,2.98840269966254,2.50125984251969,0.116434195725534,,,,,anhydrous_total=99.8956850393701,true,0.77,,,,,1573.15,1573.15,1573.15,1573.15,K,1000000000,1000000000,1000000000,1000,MPa,,,,,piston_cylinder,7200,,,,,,,,,,,,,,,,,,4e-13,-12.3979400087,,,4e-13,m2/s,,,,EPMA,diffusion_couple,Electron microprobe,true,,true,false,use_with_caution,,estimated from a figure; melt composition calculated assuming simple mixing,provenance=compilation_2010; v0_source=zhang_table1; Type_of_dif_as_printed=SEBD (Boltzmann-Matano); C_range_as_printed=63; Type_of_exp_as_printed=diffusion couple; Analytical_as_printed=Electron microprobe; Apparatus_as_printed=Piston-cylinder; Capsule_as_printed=graphite+Pt; R unstated in spreadsheet; compiler gas_constant_used_j_mol_k=8.314,supplement,"Holycross, M.",2026-08-31,draft,Koyaguchi1989CMP 103; 143,Koyaguchi,1989,,Contributions to Mineralogy and Petrology,103,143,10.1007/bf00378500,"Zhang 2010 Table 1 xls, Entry# 1185; Run# Run-34"
DDB001171,1.0.0,isothermal_d,,Si,,,,chemical,effective_binary,unspecified,melt,Wet Basalt2-dacite3,,,,melt_dacite,,,false,false,wet basalt2-dacite3; SiO2=61;TiO2=0.722362204724409;Al2O3=16.9094488188976;FeOt=5.1952125984252;MnO=0.105433070866142;MgO=3.98094488188976;CaO=6.40700787401575;Na2O=2.96590551181102;K2O=2.33590551181102;P2O5=0.164803149606299,wt_pct_oxide,61,0.722362204724409,16.9094488188976,,5.1952125984252,,,0.105433070866142,3.98094488188976,6.40700787401575,2.96590551181102,2.33590551181102,0.164803149606299,,,,,anhydrous_total=99.7870236220473,true,0.77,,,,,1573.15,1573.15,1573.15,1573.15,K,1000000000,1000000000,1000000000,1000,MPa,,,,,piston_cylinder,7200,,,,,,,,,,,,,,,,,,7e-13,-12.15490196,,,7e-13,m2/s,,,,EPMA,diffusion_couple,Electron microprobe,true,,true,false,use_with_caution,,estimated from a figure; melt composition calculated assuming simple mixing,provenance=compilation_2010; v0_source=zhang_table1; Type_of_dif_as_printed=SEBD (Boltzmann-Matano); C_range_as_printed=61; Type_of_exp_as_printed=diffusion couple; Analytical_as_printed=Electron microprobe; Apparatus_as_printed=Piston-cylinder; Capsule_as_printed=graphite+Pt; R unstated in spreadsheet; compiler gas_constant_used_j_mol_k=8.314,supplement,"Holycross, M.",2026-08-31,draft,Koyaguchi1989CMP 103; 143,Koyaguchi,1989,,Contributions to Mineralogy and Petrology,103,143,10.1007/bf00378500,"Zhang 2010 Table 1 xls, Entry# 1186; Run# Run-34"
DDB001172,1.0.0,isothermal_d,,Si,,,,chemical,effective_binary,unspecified,melt,Wet Basalt2-dacite3,,,,melt_dacite,,,false,false,wet basalt2-dacite3; SiO2=59;TiO2=0.856220472440945;Al2O3=16.5877390326209;FeOt=5.84583127109111;MnO=0.113307086614173;MgO=4.92020247469067;CaO=7.02793025871766;Na2O=2.9434083239595;K2O=2.17055118110236;P2O5=0.213172103487064,wt_pct_oxide,59,0.856220472440945,16.5877390326209,,5.84583127109111,,,0.113307086614173,4.92020247469067,7.02793025871766,2.9434083239595,2.17055118110236,0.213172103487064,,,,,anhydrous_total=99.6783622047244,true,0.77,,,,,1573.15,1573.15,1573.15,1573.15,K,1000000000,1000000000,1000000000,1000,MPa,,,,,piston_cylinder,7200,,,,,,,,,,,,,,,,,,8e-13,-12.096910013,,,8e-13,m2/s,,,,EPMA,diffusion_couple,Electron microprobe,true,,true,false,use_with_caution,,estimated from a figure; melt composition calculated assuming simple mixing,provenance=compilation_2010; v0_source=zhang_table1; Type_of_dif_as_printed=SEBD (Boltzmann-Matano); C_range_as_printed=59; Type_of_exp_as_printed=diffusion couple; Analytical_as_printed=Electron microprobe; Apparatus_as_printed=Piston-cylinder; Capsule_as_printed=graphite+Pt; R unstated in spreadsheet; compiler gas_constant_used_j_mol_k=8.314,supplement,"Holycross, M.",2026-08-31,draft,Koyaguchi1989CMP 103; 143,Koyaguchi,1989,,Contributions to Mineralogy and Petrology,103,143,10.1007/bf00378500,"Zhang 2010 Table 1 xls, Entry# 1187; Run# Run-34"
DDB001173,1.0.0,isothermal_d,,Si,,,,chemical,effective_binary,unspecified,melt,Wet Basalt2-dacite3,,,,melt_dacite,,,false,false,wet basalt2-dacite3; SiO2=57;TiO2=0.99007874015748;Al2O3=16.2660292463442;FeOt=6.49644994375703;MnO=0.121181102362205;MgO=5.85946006749156;CaO=7.64885264341957;Na2O=2.92091113610799;K2O=2.0051968503937;P2O5=0.261541057367829,wt_pct_oxide,57,0.99007874015748,16.2660292463442,,6.49644994375703,,,0.121181102362205,5.85946006749156,7.64885264341957,2.92091113610799,2.0051968503937,0.261541057367829,,,,,anhydrous_total=99.5697007874016,true,0.77,,,,,1573.15,1573.15,1573.15,1573.15,K,1000000000,1000000000,1000000000,1000,MPa,,,,,piston_cylinder,7200,,,,,,,,,,,,,,,,,,2e-12,-11.6989700043,,,2e-12,m2/s,,,,EPMA,diffusion_couple,Electron microprobe,true,,true,false,use_with_caution,,estimated from a figure; melt composition calculated assuming simple mixing,provenance=compilation_2010; v0_source=zhang_table1; Type_of_dif_as_printed=SEBD (Boltzmann-Matano); C_range_as_printed=57; Type_of_exp_as_printed=diffusion couple; Analytical_as_printed=Electron microprobe; Apparatus_as_printed=Piston-cylinder; Capsule_as_printed=graphite+Pt; R unstated in spreadsheet; compiler gas_constant_used_j_mol_k=8.314,supplement,"Holycross, M.",2026-08-31,draft,Koyaguchi1989CMP 103; 143,Koyaguchi,1989,,Contributions to Mineralogy and Petrology,103,143,10.1007/bf00378500,"Zhang 2010 Table 1 xls, Entry# 1188; Run# Run-34"
DDB001174,1.0.0,isothermal_d,,Si,,,,chemical,effective_binary,unspecified,melt,Wet Basalt2-dacite3,,,,melt_dacite,,,false,false,wet basalt2-dacite3; SiO2=55;TiO2=1.12393700787402;Al2O3=15.9443194600675;FeOt=7.14706861642295;MnO=0.129055118110236;MgO=6.79871766029246;CaO=8.26977502812149;Na2O=2.89841394825647;K2O=1.83984251968504;P2O5=0.309910011248594,wt_pct_oxide,55,1.12393700787402,15.9443194600675,,7.14706861642295,,,0.129055118110236,6.79871766029246,8.26977502812149,2.89841394825647,1.83984251968504,0.309910011248594,,,,,anhydrous_total=99.4610393700787,true,0.77,,,,,1573.15,1573.15,1573.15,1573.15,K,1000000000,1000000000,1000000000,1000,MPa,,,,,piston_cylinder,7200,,,,,,,,,,,,,,,,,,3e-12,-11.5228787453,,,3e-12,m2/s,,,,EPMA,diffusion_couple,Electron microprobe,true,,true,false,use_with_caution,,estimated from a figure; melt composition calculated assuming simple mixing,provenance=compilation_2010; v0_source=zhang_table1; Type_of_dif_as_printed=SEBD (Boltzmann-Matano); C_range_as_printed=55; Type_of_exp_as_printed=diffusion couple; Analytical_as_printed=Electron microprobe; Apparatus_as_printed=Piston-cylinder; Capsule_as_printed=graphite+Pt; R unstated in spreadsheet; compiler gas_constant_used_j_mol_k=8.314,supplement,"Holycross, M.",2026-08-31,draft,Koyaguchi1989CMP 103; 143,Koyaguchi,1989,,Contributions to Mineralogy and Petrology,103,143,10.1007/bf00378500,"Zhang 2010 Table 1 xls, Entry# 1189; Run# Run-34"
DDB001175,1.0.0,isothermal_d,,Si,,,,chemical,effective_binary,unspecified,melt,Wet Basalt2-dacite3,,,,melt_dacite,,,false,false,wet basalt2-dacite3; SiO2=53;TiO2=1.25779527559055;Al2O3=15.6226096737908;FeOt=7.79768728908886;MnO=0.136929133858268;MgO=7.73797525309336;CaO=8.8906974128234;Na2O=2.87591676040495;K2O=1.67448818897638;P2O5=0.358278965129359,wt_pct_oxide,53,1.25779527559055,15.6226096737908,,7.79768728908886,,,0.136929133858268,7.73797525309336,8.8906974128234,2.87591676040495,1.67448818897638,0.358278965129359,,,,,anhydrous_total=99.3523779527559,true,0.77,,,,,1573.15,1573.15,1573.15,1573.15,K,1000000000,1000000000,1000000000,1000,MPa,,,,,piston_cylinder,7200,,,,,,,,,,,,,,,,,,3.5e-12,-11.4559319556,,,3.5e-12,m2/s,,,,EPMA,diffusion_couple,Electron microprobe,true,,true,false,use_with_caution,,estimated from a figure; melt composition calculated assuming simple mixing,provenance=compilation_2010; v0_source=zhang_table1; Type_of_dif_as_printed=SEBD (Boltzmann-Matano); C_range_as_printed=53; Type_of_exp_as_printed=diffusion couple; Analytical_as_printed=Electron microprobe; Apparatus_as_printed=Piston-cylinder; Capsule_as_printed=graphite+Pt; R unstated in spreadsheet; compiler gas_constant_used_j_mol_k=8.314,supplement,"Holycross, M.",2026-08-31,draft,Koyaguchi1989CMP 103; 143,Koyaguchi,1989,,Contributions to Mineralogy and Petrology,103,143,10.1007/bf00378500,"Zhang 2010 Table 1 xls, Entry# 1190; Run# Run-34"
DDB001176,1.0.0,isothermal_d,,Si,,,,chemical,effective_binary,unspecified,melt,Wet Basalt2-dacite3,,,,melt_dacite,,,false,false,wet basalt2-dacite3; SiO2=51;TiO2=1.39165354330709;Al2O3=15.3008998875141;FeOt=8.44830596175478;MnO=0.144803149606299;MgO=8.67723284589426;CaO=9.51161979752531;Na2O=2.85341957255343;K2O=1.50913385826772;P2O5=0.406647919010124,wt_pct_oxide,51,1.39165354330709,15.3008998875141,,8.44830596175478,,,0.144803149606299,8.67723284589426,9.51161979752531,2.85341957255343,1.50913385826772,0.406647919010124,,,,,anhydrous_total=99.2437165354331,true,0.77,,,,,1573.15,1573.15,1573.15,1573.15,K,1000000000,1000000000,1000000000,1000,MPa,,,,,piston_cylinder,7200,,,,,,,,,,,,,,,,,,5e-12,-11.3010299957,,,5e-12,m2/s,,,,EPMA,diffusion_couple,Electron microprobe,true,,true,false,use_with_caution,,estimated from a figure; melt composition calculated assuming simple mixing,provenance=compilation_2010; v0_source=zhang_table1; Type_of_dif_as_printed=SEBD (Boltzmann-Matano); C_range_as_printed=51; Type_of_exp_as_printed=diffusion couple; Analytical_as_printed=Electron microprobe; Apparatus_as_printed=Piston-cylinder; Capsule_as_printed=graphite+Pt; R unstated in spreadsheet; compiler gas_constant_used_j_mol_k=8.314,supplement,"Holycross, M.",2026-08-31,draft,Koyaguchi1989CMP 103; 143,Koyaguchi,1989,,Contributions to Mineralogy and Petrology,103,143,10.1007/bf00378500,"Zhang 2010 Table 1 xls, Entry# 1191; Run# Run-34"
DDB001177,1.0.0,isothermal_d,,Si,,,,chemical,effective_binary,unspecified,melt,Wet Basalt2-dacite3,,,,melt_dacite,,,false,false,wet basalt2-dacite3; SiO2=51;TiO2=1.39165354330709;Al2O3=15.3008998875141;FeOt=8.44830596175478;MnO=0.144803149606299;MgO=8.67723284589426;CaO=9.51161979752531;Na2O=2.85341957255343;K2O=1.50913385826772;P2O5=0.406647919010124,wt_pct_oxide,51,1.39165354330709,15.3008998875141,,8.44830596175478,,,0.144803149606299,8.67723284589426,9.51161979752531,2.85341957255343,1.50913385826772,0.406647919010124,,,,,anhydrous_total=99.2437165354331,true,0.77,,,,,1773.15,1773.15,1773.15,1773.15,K,1000000000,1000000000,1000000000,1000,MPa,,,,,piston_cylinder,7200,,,,,,,,,,,,,,,,,,3e-11,-10.5228787453,,,3e-11,m2/s,,,,EPMA,diffusion_couple,Electron microprobe,true,,true,false,use_with_caution,,estimated from a figure; melt composition calculated assuming simple mixing,provenance=compilation_2010; v0_source=zhang_table1; Type_of_dif_as_printed=SEBD (Boltzmann-Matano); C_range_as_printed=51; Type_of_exp_as_printed=diffusion couple; Analytical_as_printed=Electron microprobe; Apparatus_as_printed=Piston-cylinder; Capsule_as_printed=graphite+Pt; R unstated in spreadsheet; compiler gas_constant_used_j_mol_k=8.314,supplement,"Holycross, M.",2026-08-31,draft,Koyaguchi1989CMP 103; 143,Koyaguchi,1989,,Contributions to Mineralogy and Petrology,103,143,10.1007/bf00378500,"Zhang 2010 Table 1 xls, Entry# 1192; Run# Run-35"
DDB001178,1.0.0,isothermal_d,,Si,,,,chemical,effective_binary,unspecified,melt,Wet Basalt2-dacite3,,,,melt_dacite,,,false,false,wet basalt2-dacite3; SiO2=53;TiO2=1.25779527559055;Al2O3=15.6226096737908;FeOt=7.79768728908886;MnO=0.136929133858268;MgO=7.73797525309336;CaO=8.8906974128234;Na2O=2.87591676040495;K2O=1.67448818897638;P2O5=0.358278965129359,wt_pct_oxide,53,1.25779527559055,15.6226096737908,,7.79768728908886,,,0.136929133858268,7.73797525309336,8.8906974128234,2.87591676040495,1.67448818897638,0.358278965129359,,,,,anhydrous_total=99.3523779527559,true,0.77,,,,,1773.15,1773.15,1773.15,1773.15,K,1000000000,1000000000,1000000000,1000,MPa,,,,,piston_cylinder,7200,,,,,,,,,,,,,,,,,,1.8e-11,-10.7447274949,,,1.8e-11,m2/s,,,,EPMA,diffusion_couple,Electron microprobe,true,,true,false,use_with_caution,,estimated from a figure; melt composition calculated assuming simple mixing,provenance=compilation_2010; v0_source=zhang_table1; Type_of_dif_as_printed=SEBD (Boltzmann-Matano); C_range_as_printed=53; Type_of_exp_as_printed=diffusion couple; Analytical_as_printed=Electron microprobe; Apparatus_as_printed=Piston-cylinder; Capsule_as_printed=graphite+Pt; R unstated in spreadsheet; compiler gas_constant_used_j_mol_k=8.314,supplement,"Holycross, M.",2026-08-31,draft,Koyaguchi1989CMP 103; 143,Koyaguchi,1989,,Contributions to Mineralogy and Petrology,103,143,10.1007/bf00378500,"Zhang 2010 Table 1 xls, Entry# 1193; Run# Run-35"
DDB001179,1.0.0,isothermal_d,,Si,,,,chemical,effective_binary,unspecified,melt,Wet Basalt2-dacite3,,,,melt_dacite,,,false,false,wet basalt2-dacite3; SiO2=55;TiO2=1.12393700787402;Al2O3=15.9443194600675;FeOt=7.14706861642295;MnO=0.129055118110236;MgO=6.79871766029246;CaO=8.26977502812149;Na2O=2.89841394825647;K2O=1.83984251968504;P2O5=0.309910011248594,wt_pct_oxide,55,1.12393700787402,15.9443194600675,,7.14706861642295,,,0.129055118110236,6.79871766029246,8.26977502812149,2.89841394825647,1.83984251968504,0.309910011248594,,,,,anhydrous_total=99.4610393700787,true,0.77,,,,,1773.15,1773.15,1773.15,1773.15,K,1000000000,1000000000,1000000000,1000,MPa,,,,,piston_cylinder,7200,,,,,,,,,,,,,,,,,,1e-11,-11,,,1e-11,m2/s,,,,EPMA,diffusion_couple,Electron microprobe,true,,true,false,use_with_caution,,estimated from a figure; melt composition calculated assuming simple mixing,provenance=compilation_2010; v0_source=zhang_table1; Type_of_dif_as_printed=SEBD (Boltzmann-Matano); C_range_as_printed=55; Type_of_exp_as_printed=diffusion couple; Analytical_as_printed=Electron microprobe; Apparatus_as_printed=Piston-cylinder; Capsule_as_printed=graphite+Pt; R unstated in spreadsheet; compiler gas_constant_used_j_mol_k=8.314,supplement,"Holycross, M.",2026-08-31,draft,Koyaguchi1989CMP 103; 143,Koyaguchi,1989,,Contributions to Mineralogy and Petrology,103,143,10.1007/bf00378500,"Zhang 2010 Table 1 xls, Entry# 1194; Run# Run-35"
DDB001180,1.0.0,isothermal_d,,Si,,,,chemical,effective_binary,unspecified,melt,Wet Basalt2-dacite3,,,,melt_dacite,,,false,false,wet basalt2-dacite3; SiO2=57;TiO2=0.99007874015748;Al2O3=16.2660292463442;FeOt=6.49644994375703;MnO=0.121181102362205;MgO=5.85946006749156;CaO=7.64885264341957;Na2O=2.92091113610799;K2O=2.0051968503937;P2O5=0.261541057367829,wt_pct_oxide,57,0.99007874015748,16.2660292463442,,6.49644994375703,,,0.121181102362205,5.85946006749156,7.64885264341957,2.92091113610799,2.0051968503937,0.261541057367829,,,,,anhydrous_total=99.5697007874016,true,0.77,,,,,1773.15,1773.15,1773.15,1773.15,K,1000000000,1000000000,1000000000,1000,MPa,,,,,piston_cylinder,7200,,,,,,,,,,,,,,,,,,9e-12,-11.0457574906,,,9e-12,m2/s,,,,EPMA,diffusion_couple,Electron microprobe,true,,true,false,use_with_caution,,estimated from a figure; melt composition calculated assuming simple mixing,provenance=compilation_2010; v0_source=zhang_table1; Type_of_dif_as_printed=SEBD (Boltzmann-Matano); C_range_as_printed=57; Type_of_exp_as_printed=diffusion couple; Analytical_as_printed=Electron microprobe; Apparatus_as_printed=Piston-cylinder; Capsule_as_printed=graphite+Pt; R unstated in spreadsheet; compiler gas_constant_used_j_mol_k=8.314,supplement,"Holycross, M.",2026-08-31,draft,Koyaguchi1989CMP 103; 143,Koyaguchi,1989,,Contributions to Mineralogy and Petrology,103,143,10.1007/bf00378500,"Zhang 2010 Table 1 xls, Entry# 1195; Run# Run-35"
DDB001181,1.0.0,isothermal_d,,Si,,,,chemical,effective_binary,unspecified,melt,Wet Basalt2-dacite3,,,,melt_dacite,,,false,false,wet basalt2-dacite3; SiO2=59;TiO2=0.856220472440945;Al2O3=16.5877390326209;FeOt=5.84583127109111;MnO=0.113307086614173;MgO=4.92020247469067;CaO=7.02793025871766;Na2O=2.9434083239595;K2O=2.17055118110236;P2O5=0.213172103487064,wt_pct_oxide,59,0.856220472440945,16.5877390326209,,5.84583127109111,,,0.113307086614173,4.92020247469067,7.02793025871766,2.9434083239595,2.17055118110236,0.213172103487064,,,,,anhydrous_total=99.6783622047244,true,0.77,,,,,1773.15,1773.15,1773.15,1773.15,K,1000000000,1000000000,1000000000,1000,MPa,,,,,piston_cylinder,7200,,,,,,,,,,,,,,,,,,7e-12,-11.15490196,,,7e-12,m2/s,,,,EPMA,diffusion_couple,Electron microprobe,true,,true,false,use_with_caution,,estimated from a figure; melt composition calculated assuming simple mixing,provenance=compilation_2010; v0_source=zhang_table1; Type_of_dif_as_printed=SEBD (Boltzmann-Matano); C_range_as_printed=59; Type_of_exp_as_printed=diffusion couple; Analytical_as_printed=Electron microprobe; Apparatus_as_printed=Piston-cylinder; Capsule_as_printed=graphite+Pt; R unstated in spreadsheet; compiler gas_constant_used_j_mol_k=8.314,supplement,"Holycross, M.",2026-08-31,draft,Koyaguchi1989CMP 103; 143,Koyaguchi,1989,,Contributions to Mineralogy and Petrology,103,143,10.1007/bf00378500,"Zhang 2010 Table 1 xls, Entry# 1196; Run# Run-35"
DDB001182,1.0.0,isothermal_d,,Si,,,,chemical,effective_binary,unspecified,melt,Wet Basalt2-dacite3,,,,melt_dacite,,,false,false,wet basalt2-dacite3; SiO2=61;TiO2=0.722362204724409;Al2O3=16.9094488188976;FeOt=5.1952125984252;MnO=0.105433070866142;MgO=3.98094488188976;CaO=6.40700787401575;Na2O=2.96590551181102;K2O=2.33590551181102;P2O5=0.164803149606299,wt_pct_oxide,61,0.722362204724409,16.9094488188976,,5.1952125984252,,,0.105433070866142,3.98094488188976,6.40700787401575,2.96590551181102,2.33590551181102,0.164803149606299,,,,,anhydrous_total=99.7870236220473,true,0.77,,,,,1773.15,1773.15,1773.15,1773.15,K,1000000000,1000000000,1000000000,1000,MPa,,,,,piston_cylinder,7200,,,,,,,,,,,,,,,,,,4e-12,-11.3979400087,,,4e-12,m2/s,,,,EPMA,diffusion_couple,Electron microprobe,true,,true,false,use_with_caution,,estimated from a figure; melt composition calculated assuming simple mixing,provenance=compilation_2010; v0_source=zhang_table1; Type_of_dif_as_printed=SEBD (Boltzmann-Matano); C_range_as_printed=61; Type_of_exp_as_printed=diffusion couple; Analytical_as_printed=Electron microprobe; Apparatus_as_printed=Piston-cylinder; Capsule_as_printed=graphite+Pt; R unstated in spreadsheet; compiler gas_constant_used_j_mol_k=8.314,supplement,"Holycross, M.",2026-08-31,draft,Koyaguchi1989CMP 103; 143,Koyaguchi,1989,,Contributions to Mineralogy and Petrology,103,143,10.1007/bf00378500,"Zhang 2010 Table 1 xls, Entry# 1197; Run# Run-35"
DDB001183,1.0.0,isothermal_d,,Si,,,,chemical,effective_binary,unspecified,melt,Wet Basalt2-dacite3,,,,melt_dacite,,,false,false,wet basalt2-dacite3; SiO2=63;TiO2=0.588503937007874;Al2O3=17.2311586051744;FeOt=4.54459392575928;MnO=0.0975590551181102;MgO=3.04168728908886;CaO=5.78608548931384;Na2O=2.98840269966254;K2O=2.50125984251969;P2O5=0.116434195725534,wt_pct_oxide,63,0.588503937007874,17.2311586051744,,4.54459392575928,,,0.0975590551181102,3.04168728908886,5.78608548931384,2.98840269966254,2.50125984251969,0.116434195725534,,,,,anhydrous_total=99.8956850393701,true,0.77,,,,,1773.15,1773.15,1773.15,1773.15,K,1000000000,1000000000,1000000000,1000,MPa,,,,,piston_cylinder,7200,,,,,,,,,,,,,,,,,,4e-12,-11.3979400087,,,4e-12,m2/s,,,,EPMA,diffusion_couple,Electron microprobe,true,,true,false,use_with_caution,,estimated from a figure; melt composition calculated assuming simple mixing,provenance=compilation_2010; v0_source=zhang_table1; Type_of_dif_as_printed=SEBD (Boltzmann-Matano); C_range_as_printed=63; Type_of_exp_as_printed=diffusion couple; Analytical_as_printed=Electron microprobe; Apparatus_as_printed=Piston-cylinder; Capsule_as_printed=graphite+Pt; R unstated in spreadsheet; compiler gas_constant_used_j_mol_k=8.314,supplement,"Holycross, M.",2026-08-31,draft,Koyaguchi1989CMP 103; 143,Koyaguchi,1989,,Contributions to Mineralogy and Petrology,103,143,10.1007/bf00378500,"Zhang 2010 Table 1 xls, Entry# 1198; Run# Run-35"
DDB001184,1.0.0,isothermal_d,,Si,,,,chemical,effective_binary,unspecified,melt,Wet Basalt2-dacite3,,,,melt_dacite,,,false,false,wet basalt2-dacite3; SiO2=51;TiO2=1.39165354330709;Al2O3=15.3008998875141;FeOt=8.44830596175478;MnO=0.144803149606299;MgO=8.67723284589426;CaO=9.51161979752531;Na2O=2.85341957255343;K2O=1.50913385826772;P2O5=0.406647919010124,wt_pct_oxide,51,1.39165354330709,15.3008998875141,,8.44830596175478,,,0.144803149606299,8.67723284589426,9.51161979752531,2.85341957255343,1.50913385826772,0.406647919010124,,,,,anhydrous_total=99.2437165354331,true,4.77,,,,,1573.15,1573.15,1573.15,1573.15,K,1000000000,1000000000,1000000000,1000,MPa,,,,,piston_cylinder,7200,,,,,,,,,,,,,,,,,,1.4e-11,-10.8538719643,,,1.4e-11,m2/s,,,,EPMA,diffusion_couple,Electron microprobe,true,,true,false,use_with_caution,,estimated from a figure; melt composition calculated assuming simple mixing,provenance=compilation_2010; v0_source=zhang_table1; Type_of_dif_as_printed=SEBD (Boltzmann-Matano); C_range_as_printed=51; Type_of_exp_as_printed=diffusion couple; Analytical_as_printed=Electron microprobe; Apparatus_as_printed=Piston-cylinder; Capsule_as_printed=graphite+Pt; R unstated in spreadsheet; compiler gas_constant_used_j_mol_k=8.314,supplement,"Holycross, M.",2026-08-31,draft,Koyaguchi1989CMP 103; 143,Koyaguchi,1989,,Contributions to Mineralogy and Petrology,103,143,10.1007/bf00378500,"Zhang 2010 Table 1 xls, Entry# 1199; Run# Run-36"
DDB001185,1.0.0,isothermal_d,,Si,,,,chemical,effective_binary,unspecified,melt,Wet Basalt2-dacite3,,,,melt_dacite,,,false,false,wet basalt2-dacite3; SiO2=53;TiO2=1.25779527559055;Al2O3=15.6226096737908;FeOt=7.79768728908886;MnO=0.136929133858268;MgO=7.73797525309336;CaO=8.8906974128234;Na2O=2.87591676040495;K2O=1.67448818897638;P2O5=0.358278965129359,wt_pct_oxide,53,1.25779527559055,15.6226096737908,,7.79768728908886,,,0.136929133858268,7.73797525309336,8.8906974128234,2.87591676040495,1.67448818897638,0.358278965129359,,,,,anhydrous_total=99.3523779527559,true,4.77,,,,,1573.15,1573.15,1573.15,1573.15,K,1000000000,1000000000,1000000000,1000,MPa,,,,,piston_cylinder,7200,,,,,,,,,,,,,,,,,,1.4e-11,-10.8538719643,,,1.4e-11,m2/s,,,,EPMA,diffusion_couple,Electron microprobe,true,,true,false,use_with_caution,,estimated from a figure; melt composition calculated assuming simple mixing,provenance=compilation_2010; v0_source=zhang_table1; Type_of_dif_as_printed=SEBD (Boltzmann-Matano); C_range_as_printed=53; Type_of_exp_as_printed=diffusion couple; Analytical_as_printed=Electron microprobe; Apparatus_as_printed=Piston-cylinder; Capsule_as_printed=graphite+Pt; R unstated in spreadsheet; compiler gas_constant_used_j_mol_k=8.314,supplement,"Holycross, M.",2026-08-31,draft,Koyaguchi1989CMP 103; 143,Koyaguchi,1989,,Contributions to Mineralogy and Petrology,103,143,10.1007/bf00378500,"Zhang 2010 Table 1 xls, Entry# 1200; Run# Run-36"
DDB001186,1.0.0,isothermal_d,,Si,,,,chemical,effective_binary,unspecified,melt,Wet Basalt2-dacite3,,,,melt_dacite,,,false,false,wet basalt2-dacite3; SiO2=55;TiO2=1.12393700787402;Al2O3=15.9443194600675;FeOt=7.14706861642295;MnO=0.129055118110236;MgO=6.79871766029246;CaO=8.26977502812149;Na2O=2.89841394825647;K2O=1.83984251968504;P2O5=0.309910011248594,wt_pct_oxide,55,1.12393700787402,15.9443194600675,,7.14706861642295,,,0.129055118110236,6.79871766029246,8.26977502812149,2.89841394825647,1.83984251968504,0.309910011248594,,,,,anhydrous_total=99.4610393700787,true,4.77,,,,,1573.15,1573.15,1573.15,1573.15,K,1000000000,1000000000,1000000000,1000,MPa,,,,,piston_cylinder,7200,,,,,,,,,,,,,,,,,,1e-11,-11,,,1e-11,m2/s,,,,EPMA,diffusion_couple,Electron microprobe,true,,true,false,use_with_caution,,estimated from a figure; melt composition calculated assuming simple mixing,provenance=compilation_2010; v0_source=zhang_table1; Type_of_dif_as_printed=SEBD (Boltzmann-Matano); C_range_as_printed=55; Type_of_exp_as_printed=diffusion couple; Analytical_as_printed=Electron microprobe; Apparatus_as_printed=Piston-cylinder; Capsule_as_printed=graphite+Pt; R unstated in spreadsheet; compiler gas_constant_used_j_mol_k=8.314,supplement,"Holycross, M.",2026-08-31,draft,Koyaguchi1989CMP 103; 143,Koyaguchi,1989,,Contributions to Mineralogy and Petrology,103,143,10.1007/bf00378500,"Zhang 2010 Table 1 xls, Entry# 1201; Run# Run-36"
DDB001187,1.0.0,isothermal_d,,Si,,,,chemical,effective_binary,unspecified,melt,Wet Basalt2-dacite3,,,,melt_dacite,,,false,false,wet basalt2-dacite3; SiO2=57;TiO2=0.99007874015748;Al2O3=16.2660292463442;FeOt=6.49644994375703;MnO=0.121181102362205;MgO=5.85946006749156;CaO=7.64885264341957;Na2O=2.92091113610799;K2O=2.0051968503937;P2O5=0.261541057367829,wt_pct_oxide,57,0.99007874015748,16.2660292463442,,6.49644994375703,,,0.121181102362205,5.85946006749156,7.64885264341957,2.92091113610799,2.0051968503937,0.261541057367829,,,,,anhydrous_total=99.5697007874016,true,4.77,,,,,1573.15,1573.15,1573.15,1573.15,K,1000000000,1000000000,1000000000,1000,MPa,,,,,piston_cylinder,7200,,,,,,,,,,,,,,,,,,1.2e-11,-10.920818754,,,1.2e-11,m2/s,,,,EPMA,diffusion_couple,Electron microprobe,true,,true,false,use_with_caution,,estimated from a figure; melt composition calculated assuming simple mixing,provenance=compilation_2010; v0_source=zhang_table1; Type_of_dif_as_printed=SEBD (Boltzmann-Matano); C_range_as_printed=57; Type_of_exp_as_printed=diffusion couple; Analytical_as_printed=Electron microprobe; Apparatus_as_printed=Piston-cylinder; Capsule_as_printed=graphite+Pt; R unstated in spreadsheet; compiler gas_constant_used_j_mol_k=8.314,supplement,"Holycross, M.",2026-08-31,draft,Koyaguchi1989CMP 103; 143,Koyaguchi,1989,,Contributions to Mineralogy and Petrology,103,143,10.1007/bf00378500,"Zhang 2010 Table 1 xls, Entry# 1202; Run# Run-36"
DDB001188,1.0.0,isothermal_d,,Si,,,,chemical,effective_binary,unspecified,melt,Wet Basalt2-dacite3,,,,melt_dacite,,,false,false,wet basalt2-dacite3; SiO2=59;TiO2=0.856220472440945;Al2O3=16.5877390326209;FeOt=5.84583127109111;MnO=0.113307086614173;MgO=4.92020247469067;CaO=7.02793025871766;Na2O=2.9434083239595;K2O=2.17055118110236;P2O5=0.213172103487064,wt_pct_oxide,59,0.856220472440945,16.5877390326209,,5.84583127109111,,,0.113307086614173,4.92020247469067,7.02793025871766,2.9434083239595,2.17055118110236,0.213172103487064,,,,,anhydrous_total=99.6783622047244,true,4.77,,,,,1573.15,1573.15,1573.15,1573.15,K,1000000000,1000000000,1000000000,1000,MPa,,,,,piston_cylinder,7200,,,,,,,,,,,,,,,,,,1.1e-11,-10.9586073148,,,1.1e-11,m2/s,,,,EPMA,diffusion_couple,Electron microprobe,true,,true,false,use_with_caution,,estimated from a figure; melt composition calculated assuming simple mixing,provenance=compilation_2010; v0_source=zhang_table1; Type_of_dif_as_printed=SEBD (Boltzmann-Matano); C_range_as_printed=59; Type_of_exp_as_printed=diffusion couple; Analytical_as_printed=Electron microprobe; Apparatus_as_printed=Piston-cylinder; Capsule_as_printed=graphite+Pt; R unstated in spreadsheet; compiler gas_constant_used_j_mol_k=8.314,supplement,"Holycross, M.",2026-08-31,draft,Koyaguchi1989CMP 103; 143,Koyaguchi,1989,,Contributions to Mineralogy and Petrology,103,143,10.1007/bf00378500,"Zhang 2010 Table 1 xls, Entry# 1203; Run# Run-36"
