Repository: holycrossm/diffusion-coefficients

# Experimental diffusion coefficients (minerals and silicate melts)

**Pre-release / not published.** Schema v1.0.0. This folder is a GitHub-ready living table: canonical data is CSV, new rows arrive by pull request, and a static page searches the file in the browser. Nothing here is a citable compilation of record.

This is a QA build of 4630 experimental rows (minerals and silicate melts). Most numbers are staged from the 2010 RiMG 72 tables. Do not treat the repo as published, complete, or peer-reviewed.

File: site/data/diffusion_coefficients.csv (part 34 of 136)
DDB001189,1.0.0,isothermal_d,,Si,,,,chemical,effective_binary,unspecified,melt,Wet Basalt2-dacite3,,,,melt_dacite,,,false,false,wet basalt2-dacite3; SiO2=61;TiO2=0.722362204724409;Al2O3=16.9094488188976;FeOt=5.1952125984252;MnO=0.105433070866142;MgO=3.98094488188976;CaO=6.40700787401575;Na2O=2.96590551181102;K2O=2.33590551181102;P2O5=0.164803149606299,wt_pct_oxide,61,0.722362204724409,16.9094488188976,,5.1952125984252,,,0.105433070866142,3.98094488188976,6.40700787401575,2.96590551181102,2.33590551181102,0.164803149606299,,,,,anhydrous_total=99.7870236220473,true,4.77,,,,,1573.15,1573.15,1573.15,1573.15,K,1000000000,1000000000,1000000000,1000,MPa,,,,,piston_cylinder,7200,,,,,,,,,,,,,,,,,,1.3e-11,-10.8860566477,,,1.3e-11,m2/s,,,,EPMA,diffusion_couple,Electron microprobe,true,,true,false,use_with_caution,,estimated from a figure; melt composition calculated assuming simple mixing,provenance=compilation_2010; v0_source=zhang_table1; Type_of_dif_as_printed=SEBD (Boltzmann-Matano); C_range_as_printed=61; Type_of_exp_as_printed=diffusion couple; Analytical_as_printed=Electron microprobe; Apparatus_as_printed=Piston-cylinder; Capsule_as_printed=graphite+Pt; R unstated in spreadsheet; compiler gas_constant_used_j_mol_k=8.314,supplement,"Holycross, M.",2026-08-31,draft,Koyaguchi1989CMP 103; 143,Koyaguchi,1989,,Contributions to Mineralogy and Petrology,103,143,10.1007/bf00378500,"Zhang 2010 Table 1 xls, Entry# 1204; Run# Run-36"
DDB001190,1.0.0,isothermal_d,,Si,,,,chemical,effective_binary,unspecified,melt,Wet Basalt2-dacite3,,,,melt_dacite,,,false,false,wet basalt2-dacite3; SiO2=63;TiO2=0.588503937007874;Al2O3=17.2311586051744;FeOt=4.54459392575928;MnO=0.0975590551181102;MgO=3.04168728908886;CaO=5.78608548931384;Na2O=2.98840269966254;K2O=2.50125984251969;P2O5=0.116434195725534,wt_pct_oxide,63,0.588503937007874,17.2311586051744,,4.54459392575928,,,0.0975590551181102,3.04168728908886,5.78608548931384,2.98840269966254,2.50125984251969,0.116434195725534,,,,,anhydrous_total=99.8956850393701,true,4.77,,,,,1573.15,1573.15,1573.15,1573.15,K,1000000000,1000000000,1000000000,1000,MPa,,,,,piston_cylinder,7200,,,,,,,,,,,,,,,,,,1.8e-11,-10.7447274949,,,1.8e-11,m2/s,,,,EPMA,diffusion_couple,Electron microprobe,true,,true,false,use_with_caution,,estimated from a figure; melt composition calculated assuming simple mixing,provenance=compilation_2010; v0_source=zhang_table1; Type_of_dif_as_printed=SEBD (Boltzmann-Matano); C_range_as_printed=63; Type_of_exp_as_printed=diffusion couple; Analytical_as_printed=Electron microprobe; Apparatus_as_printed=Piston-cylinder; Capsule_as_printed=graphite+Pt; R unstated in spreadsheet; compiler gas_constant_used_j_mol_k=8.314,supplement,"Holycross, M.",2026-08-31,draft,Koyaguchi1989CMP 103; 143,Koyaguchi,1989,,Contributions to Mineralogy and Petrology,103,143,10.1007/bf00378500,"Zhang 2010 Table 1 xls, Entry# 1205; Run# Run-36"
DDB001191,1.0.0,isothermal_d,,Si,,,,chemical,effective_binary,unspecified,melt,Wet Basalt2-dacite3,,,,melt_dacite,,,false,false,wet basalt2-dacite3; SiO2=51;TiO2=1.39165354330709;Al2O3=15.3008998875141;FeOt=8.44830596175478;MnO=0.144803149606299;MgO=8.67723284589426;CaO=9.51161979752531;Na2O=2.85341957255343;K2O=1.50913385826772;P2O5=0.406647919010124,wt_pct_oxide,51,1.39165354330709,15.3008998875141,,8.44830596175478,,,0.144803149606299,8.67723284589426,9.51161979752531,2.85341957255343,1.50913385826772,0.406647919010124,,,,,anhydrous_total=99.2437165354331,true,13.77,,,,,1473.15,1473.15,1473.15,1473.15,K,1000000000,1000000000,1000000000,1000,MPa,,,,,piston_cylinder,7200,,,,,,,,,,,,,,,,,,2e-10,-9.69897000434,,,2e-10,m2/s,,,,EPMA,diffusion_couple,Electron microprobe,true,,true,false,use_with_caution,,estimated from a figure; melt composition calculated assuming simple mixing,provenance=compilation_2010; v0_source=zhang_table1; Type_of_dif_as_printed=SEBD (Boltzmann-Matano); C_range_as_printed=51; Type_of_exp_as_printed=diffusion couple; Analytical_as_printed=Electron microprobe; Apparatus_as_printed=Piston-cylinder; Capsule_as_printed=graphite+Pt; R unstated in spreadsheet; compiler gas_constant_used_j_mol_k=8.314,supplement,"Holycross, M.",2026-08-31,draft,Koyaguchi1989CMP 103; 143,Koyaguchi,1989,,Contributions to Mineralogy and Petrology,103,143,10.1007/bf00378500,"Zhang 2010 Table 1 xls, Entry# 1206; Run# Run-38"
DDB001192,1.0.0,isothermal_d,,Si,,,,chemical,effective_binary,unspecified,melt,Wet Basalt2-dacite3,,,,melt_dacite,,,false,false,wet basalt2-dacite3; SiO2=53;TiO2=1.25779527559055;Al2O3=15.6226096737908;FeOt=7.79768728908886;MnO=0.136929133858268;MgO=7.73797525309336;CaO=8.8906974128234;Na2O=2.87591676040495;K2O=1.67448818897638;P2O5=0.358278965129359,wt_pct_oxide,53,1.25779527559055,15.6226096737908,,7.79768728908886,,,0.136929133858268,7.73797525309336,8.8906974128234,2.87591676040495,1.67448818897638,0.358278965129359,,,,,anhydrous_total=99.3523779527559,true,13.77,,,,,1473.15,1473.15,1473.15,1473.15,K,1000000000,1000000000,1000000000,1000,MPa,,,,,piston_cylinder,7200,,,,,,,,,,,,,,,,,,1e-10,-10,,,1e-10,m2/s,,,,EPMA,diffusion_couple,Electron microprobe,true,,true,false,use_with_caution,,estimated from a figure; melt composition calculated assuming simple mixing,provenance=compilation_2010; v0_source=zhang_table1; Type_of_dif_as_printed=SEBD (Boltzmann-Matano); C_range_as_printed=53; Type_of_exp_as_printed=diffusion couple; Analytical_as_printed=Electron microprobe; Apparatus_as_printed=Piston-cylinder; Capsule_as_printed=graphite+Pt; R unstated in spreadsheet; compiler gas_constant_used_j_mol_k=8.314,supplement,"Holycross, M.",2026-08-31,draft,Koyaguchi1989CMP 103; 143,Koyaguchi,1989,,Contributions to Mineralogy and Petrology,103,143,10.1007/bf00378500,"Zhang 2010 Table 1 xls, Entry# 1207; Run# Run-38"
DDB001193,1.0.0,isothermal_d,,Si,,,,chemical,effective_binary,unspecified,melt,Wet Basalt2-dacite3,,,,melt_dacite,,,false,false,wet basalt2-dacite3; SiO2=55;TiO2=1.12393700787402;Al2O3=15.9443194600675;FeOt=7.14706861642295;MnO=0.129055118110236;MgO=6.79871766029246;CaO=8.26977502812149;Na2O=2.89841394825647;K2O=1.83984251968504;P2O5=0.309910011248594,wt_pct_oxide,55,1.12393700787402,15.9443194600675,,7.14706861642295,,,0.129055118110236,6.79871766029246,8.26977502812149,2.89841394825647,1.83984251968504,0.309910011248594,,,,,anhydrous_total=99.4610393700787,true,13.77,,,,,1473.15,1473.15,1473.15,1473.15,K,1000000000,1000000000,1000000000,1000,MPa,,,,,piston_cylinder,7200,,,,,,,,,,,,,,,,,,8e-11,-10.096910013,,,8e-11,m2/s,,,,EPMA,diffusion_couple,Electron microprobe,true,,true,false,use_with_caution,,estimated from a figure; melt composition calculated assuming simple mixing,provenance=compilation_2010; v0_source=zhang_table1; Type_of_dif_as_printed=SEBD (Boltzmann-Matano); C_range_as_printed=55; Type_of_exp_as_printed=diffusion couple; Analytical_as_printed=Electron microprobe; Apparatus_as_printed=Piston-cylinder; Capsule_as_printed=graphite+Pt; R unstated in spreadsheet; compiler gas_constant_used_j_mol_k=8.314,supplement,"Holycross, M.",2026-08-31,draft,Koyaguchi1989CMP 103; 143,Koyaguchi,1989,,Contributions to Mineralogy and Petrology,103,143,10.1007/bf00378500,"Zhang 2010 Table 1 xls, Entry# 1208; Run# Run-38"
DDB001194,1.0.0,isothermal_d,,Si,,,,chemical,effective_binary,unspecified,melt,Wet Basalt2-dacite3,,,,melt_dacite,,,false,false,wet basalt2-dacite3; SiO2=57;TiO2=0.99007874015748;Al2O3=16.2660292463442;FeOt=6.49644994375703;MnO=0.121181102362205;MgO=5.85946006749156;CaO=7.64885264341957;Na2O=2.92091113610799;K2O=2.0051968503937;P2O5=0.261541057367829,wt_pct_oxide,57,0.99007874015748,16.2660292463442,,6.49644994375703,,,0.121181102362205,5.85946006749156,7.64885264341957,2.92091113610799,2.0051968503937,0.261541057367829,,,,,anhydrous_total=99.5697007874016,true,13.77,,,,,1473.15,1473.15,1473.15,1473.15,K,1000000000,1000000000,1000000000,1000,MPa,,,,,piston_cylinder,7200,,,,,,,,,,,,,,,,,,7e-11,-10.15490196,,,7e-11,m2/s,,,,EPMA,diffusion_couple,Electron microprobe,true,,true,false,use_with_caution,,estimated from a figure; melt composition calculated assuming simple mixing,provenance=compilation_2010; v0_source=zhang_table1; Type_of_dif_as_printed=SEBD (Boltzmann-Matano); C_range_as_printed=57; Type_of_exp_as_printed=diffusion couple; Analytical_as_printed=Electron microprobe; Apparatus_as_printed=Piston-cylinder; Capsule_as_printed=graphite+Pt; R unstated in spreadsheet; compiler gas_constant_used_j_mol_k=8.314,supplement,"Holycross, M.",2026-08-31,draft,Koyaguchi1989CMP 103; 143,Koyaguchi,1989,,Contributions to Mineralogy and Petrology,103,143,10.1007/bf00378500,"Zhang 2010 Table 1 xls, Entry# 1209; Run# Run-38"
DDB001195,1.0.0,isothermal_d,,Si,,,,chemical,effective_binary,unspecified,melt,Wet Basalt2-dacite3,,,,melt_dacite,,,false,false,wet basalt2-dacite3; SiO2=59;TiO2=0.856220472440945;Al2O3=16.5877390326209;FeOt=5.84583127109111;MnO=0.113307086614173;MgO=4.92020247469067;CaO=7.02793025871766;Na2O=2.9434083239595;K2O=2.17055118110236;P2O5=0.213172103487064,wt_pct_oxide,59,0.856220472440945,16.5877390326209,,5.84583127109111,,,0.113307086614173,4.92020247469067,7.02793025871766,2.9434083239595,2.17055118110236,0.213172103487064,,,,,anhydrous_total=99.6783622047244,true,13.77,,,,,1473.15,1473.15,1473.15,1473.15,K,1000000000,1000000000,1000000000,1000,MPa,,,,,piston_cylinder,7200,,,,,,,,,,,,,,,,,,6e-11,-10.2218487496,,,6e-11,m2/s,,,,EPMA,diffusion_couple,Electron microprobe,true,,true,false,use_with_caution,,estimated from a figure; melt composition calculated assuming simple mixing,provenance=compilation_2010; v0_source=zhang_table1; Type_of_dif_as_printed=SEBD (Boltzmann-Matano); C_range_as_printed=59; Type_of_exp_as_printed=diffusion couple; Analytical_as_printed=Electron microprobe; Apparatus_as_printed=Piston-cylinder; Capsule_as_printed=graphite+Pt; R unstated in spreadsheet; compiler gas_constant_used_j_mol_k=8.314,supplement,"Holycross, M.",2026-08-31,draft,Koyaguchi1989CMP 103; 143,Koyaguchi,1989,,Contributions to Mineralogy and Petrology,103,143,10.1007/bf00378500,"Zhang 2010 Table 1 xls, Entry# 1210; Run# Run-38"
DDB001196,1.0.0,isothermal_d,,Si,,,,chemical,effective_binary,unspecified,melt,Wet Basalt2-dacite3,,,,melt_dacite,,,false,false,wet basalt2-dacite3; SiO2=61;TiO2=0.722362204724409;Al2O3=16.9094488188976;FeOt=5.1952125984252;MnO=0.105433070866142;MgO=3.98094488188976;CaO=6.40700787401575;Na2O=2.96590551181102;K2O=2.33590551181102;P2O5=0.164803149606299,wt_pct_oxide,61,0.722362204724409,16.9094488188976,,5.1952125984252,,,0.105433070866142,3.98094488188976,6.40700787401575,2.96590551181102,2.33590551181102,0.164803149606299,,,,,anhydrous_total=99.7870236220473,true,13.77,,,,,1473.15,1473.15,1473.15,1473.15,K,1000000000,1000000000,1000000000,1000,MPa,,,,,piston_cylinder,7200,,,,,,,,,,,,,,,,,,5e-11,-10.3010299957,,,5e-11,m2/s,,,,EPMA,diffusion_couple,Electron microprobe,true,,true,false,use_with_caution,,estimated from a figure; melt composition calculated assuming simple mixing,provenance=compilation_2010; v0_source=zhang_table1; Type_of_dif_as_printed=SEBD (Boltzmann-Matano); C_range_as_printed=61; Type_of_exp_as_printed=diffusion couple; Analytical_as_printed=Electron microprobe; Apparatus_as_printed=Piston-cylinder; Capsule_as_printed=graphite+Pt; R unstated in spreadsheet; compiler gas_constant_used_j_mol_k=8.314,supplement,"Holycross, M.",2026-08-31,draft,Koyaguchi1989CMP 103; 143,Koyaguchi,1989,,Contributions to Mineralogy and Petrology,103,143,10.1007/bf00378500,"Zhang 2010 Table 1 xls, Entry# 1211; Run# Run-38"
DDB001197,1.0.0,isothermal_d,,Si,,,,chemical,effective_binary,unspecified,melt,Wet Basalt2-dacite3,,,,melt_dacite,,,false,false,wet basalt2-dacite3; SiO2=63;TiO2=0.588503937007874;Al2O3=17.2311586051744;FeOt=4.54459392575928;MnO=0.0975590551181102;MgO=3.04168728908886;CaO=5.78608548931384;Na2O=2.98840269966254;K2O=2.50125984251969;P2O5=0.116434195725534,wt_pct_oxide,63,0.588503937007874,17.2311586051744,,4.54459392575928,,,0.0975590551181102,3.04168728908886,5.78608548931384,2.98840269966254,2.50125984251969,0.116434195725534,,,,,anhydrous_total=99.8956850393701,true,13.77,,,,,1473.15,1473.15,1473.15,1473.15,K,1000000000,1000000000,1000000000,1000,MPa,,,,,piston_cylinder,7200,,,,,,,,,,,,,,,,,,3e-11,-10.5228787453,,,3e-11,m2/s,,,,EPMA,diffusion_couple,Electron microprobe,true,,true,false,use_with_caution,,estimated from a figure; melt composition calculated assuming simple mixing,provenance=compilation_2010; v0_source=zhang_table1; Type_of_dif_as_printed=SEBD (Boltzmann-Matano); C_range_as_printed=63; Type_of_exp_as_printed=diffusion couple; Analytical_as_printed=Electron microprobe; Apparatus_as_printed=Piston-cylinder; Capsule_as_printed=graphite+Pt; R unstated in spreadsheet; compiler gas_constant_used_j_mol_k=8.314,supplement,"Holycross, M.",2026-08-31,draft,Koyaguchi1989CMP 103; 143,Koyaguchi,1989,,Contributions to Mineralogy and Petrology,103,143,10.1007/bf00378500,"Zhang 2010 Table 1 xls, Entry# 1212; Run# Run-38"
DDB001198,1.0.0,isothermal_d,,Si,,,,chemical,effective_binary,unspecified,melt,Andesite1,,,,melt_andesite,,,false,false,Andesite1; SiO2=54.15;TiO2=1.205;Al2O3=16.175;FeOt=7.935;MnO=0.1164418767507;MgO=7.6225;CaO=7.86;Na2O=3.2775;K2O=1.3;P2O5=0.348872549019608,wt_pct_oxide,54.15,1.205,16.175,,7.935,,,0.1164418767507,7.6225,7.86,3.2775,1.3,0.348872549019608,,,,,anhydrous_total=99.9903144257703,true,0.04,,,,,1563.15,1563.15,1563.15,1563.15,K,550000000,550000000,550000000,550,MPa,,,,,piston_cylinder,18000,,,,,,,,,,,,,,,,,,2e-12,-11.6989700043,,,2e-12,m2/s,,,,EPMA,crystal_dissolution,Electron microprobe,true,,true,false,use_with_caution,,composition is average interface and farfield melt compos,provenance=compilation_2010; v0_source=zhang_table1; Type_of_dif_as_printed=SEBD; 1s_error_as_printed=2e-13 (on D or lnD unspecified; not converted); C_range_as_printed=52 to 56.3; Type_of_exp_as_printed=dissolving olivine; Analytical_as_printed=Electron microprobe; Apparatus_as_printed=Piston-cylinder; Capsule_as_printed=graphite; pres_medium_as_printed=pyrex glass; R unstated in spreadsheet; compiler gas_constant_used_j_mol_k=8.314,supplement,"Holycross, M.",2026-08-31,draft,Zhang1989CMP 102; 492,Zhang,1989,,Contributions to Mineralogy and Petrology,102,492,10.1007/bf00371090,"Zhang 2010 Table 1 xls, Entry# 1213; Run# 212"
DDB001199,1.0.0,isothermal_d,,Si,,,,chemical,effective_binary,unspecified,melt,Andesite1,,,,melt_andesite,,,false,false,Andesite1; SiO2=54.65;TiO2=1.18;Al2O3=16.275;FeOt=7.785;MnO=0.117161764705882;MgO=6.9975;CaO=7.935;Na2O=3.46926470588235;K2O=1.55;P2O5=0.351029411764706,wt_pct_oxide,54.65,1.18,16.275,,7.785,,,0.117161764705882,6.9975,7.935,3.46926470588235,1.55,0.351029411764706,,,,,anhydrous_total=100.309955882353,true,0.04,,,,,1563.15,1563.15,1563.15,1563.15,K,550000000,550000000,550000000,550,MPa,,,,,piston_cylinder,900,,,,,,,,,,,,,,,,,,2.5e-12,-11.6020599913,,,2.5e-12,m2/s,,,,EPMA,crystal_dissolution,Electron microprobe,true,,true,false,use_with_caution,,composition is average interface and farfield melt compos,provenance=compilation_2010; v0_source=zhang_table1; Type_of_dif_as_printed=SEBD; 1s_error_as_printed=2.5e-13 (on D or lnD unspecified; not converted); C_range_as_printed=53.2 to 56.3; Type_of_exp_as_printed=dissolving olivine; Analytical_as_printed=Electron microprobe; Apparatus_as_printed=Piston-cylinder; Capsule_as_printed=graphite; pres_medium_as_printed=pyrex glass; R unstated in spreadsheet; compiler gas_constant_used_j_mol_k=8.314,supplement,"Holycross, M.",2026-08-31,draft,Zhang1989CMP 102; 492,Zhang,1989,,Contributions to Mineralogy and Petrology,102,492,10.1007/bf00371090,"Zhang 2010 Table 1 xls, Entry# 1214; Run# 216"
DDB001200,1.0.0,isothermal_d,,Si,,,,chemical,effective_binary,unspecified,melt,Andesite1,,,,melt_andesite,,,false,false,Andesite1; SiO2=54.65;TiO2=1.18;Al2O3=16.275;FeOt=7.785;MnO=0.117161764705882;MgO=6.9975;CaO=7.935;Na2O=3.46926470588235;K2O=1.55;P2O5=0.351029411764706,wt_pct_oxide,54.65,1.18,16.275,,7.785,,,0.117161764705882,6.9975,7.935,3.46926470588235,1.55,0.351029411764706,,,,,anhydrous_total=100.309955882353,true,0.04,,,,,1543.15,1543.15,1543.15,1543.15,K,550000000,550000000,550000000,550,MPa,,,,,piston_cylinder,81220,,,,,,,,,,,,,,,,,,1e-12,-12,,,1e-12,m2/s,,,,EPMA,crystal_dissolution,Electron microprobe,true,,true,false,use_with_caution,,composition is average interface and farfield melt compos,provenance=compilation_2010; v0_source=zhang_table1; Type_of_dif_as_printed=SEBD; 1s_error_as_printed=1e-13 (on D or lnD unspecified; not converted); C_range_as_printed=53.2 to 56.3; Type_of_exp_as_printed=dissolving olivine; Analytical_as_printed=Electron microprobe; Apparatus_as_printed=Piston-cylinder; Capsule_as_printed=graphite; pres_medium_as_printed=pyrex glass; R unstated in spreadsheet; compiler gas_constant_used_j_mol_k=8.314,supplement,"Holycross, M.",2026-08-31,draft,Zhang1989CMP 102; 492,Zhang,1989,,Contributions to Mineralogy and Petrology,102,492,10.1007/bf00371090,"Zhang 2010 Table 1 xls, Entry# 1215; Run# 219"
DDB001201,1.0.0,isothermal_d,,Si,,,,chemical,effective_binary,unspecified,melt,Andesite1,,,,melt_andesite,,,false,false,Andesite1; SiO2=54.65;TiO2=1.18;Al2O3=16.275;FeOt=7.785;MnO=0.117161764705882;MgO=8.0475;CaO=7.935;Na2O=3.46926470588235;K2O=1.55;P2O5=0.351029411764706,wt_pct_oxide,54.65,1.18,16.275,,7.785,,,0.117161764705882,8.0475,7.935,3.46926470588235,1.55,0.351029411764706,,,,,anhydrous_total=101.359955882353,true,0.04,,,,,1558.15,1558.15,1558.15,1558.15,K,550000000,550000000,550000000,550,MPa,,,,,piston_cylinder,8340,,,,,,,,,,,,,,,,,,2.3e-12,-11.638272164,,,2.3e-12,m2/s,,,,EPMA,crystal_dissolution,Electron microprobe,true,,,false,use_with_caution,,composition is average interface and farfield melt compos,provenance=compilation_2010; v0_source=zhang_table1; Type_of_dif_as_printed=SEBD; 1s_error_as_printed=2.3e-13 (on D or lnD unspecified; not converted); Type_of_exp_as_printed=dissolving olivine; Analytical_as_printed=Electron microprobe; Apparatus_as_printed=Piston-cylinder; Capsule_as_printed=graphite; pres_medium_as_printed=pyrex glass; R unstated in spreadsheet; compiler gas_constant_used_j_mol_k=8.314,supplement,"Holycross, M.",2026-08-31,draft,Zhang1989CMP 102; 492,Zhang,1989,,Contributions to Mineralogy and Petrology,102,492,10.1007/bf00371090,"Zhang 2010 Table 1 xls, Entry# 1216; Run# 222"
DDB001202,1.0.0,isothermal_d,,Si,,,,chemical,effective_binary,unspecified,melt,Andesite1,,,,melt_andesite,,,false,false,Andesite1; SiO2=54.45;TiO2=1.205;Al2O3=16.025;FeOt=7.31;MnO=0.115362044817927;MgO=7.5475;CaO=7.91;Na2O=3.41597338935574;K2O=1.52619047619048;P2O5=0.345637254901961,wt_pct_oxide,54.45,1.205,16.025,,7.31,,,0.115362044817927,7.5475,7.91,3.41597338935574,1.52619047619048,0.345637254901961,,,,,anhydrous_total=99.8506631652661,true,0.04,,,,,1578.15,1578.15,1578.15,1578.15,K,550000000,550000000,550000000,550,MPa,,,,,piston_cylinder,895,,,,,,,,,,,,,,,,,,1.7e-12,-11.7695510786,,,1.7e-12,m2/s,,,,EPMA,crystal_dissolution,Electron microprobe,true,,true,false,use_with_caution,,composition is average interface and farfield melt compos,provenance=compilation_2010; v0_source=zhang_table1; Type_of_dif_as_printed=SEBD; 1s_error_as_printed=1.7e-13 (on D or lnD unspecified; not converted); C_range_as_printed=52.5 to 56.3; Type_of_exp_as_printed=dissolving fosterite; Analytical_as_printed=Electron microprobe; Apparatus_as_printed=Piston-cylinder; Capsule_as_printed=graphite; pres_medium_as_printed=pyrex glass; R unstated in spreadsheet; compiler gas_constant_used_j_mol_k=8.314,supplement,"Holycross, M.",2026-08-31,draft,Zhang1989CMP 102; 492,Zhang,1989,,Contributions to Mineralogy and Petrology,102,492,10.1007/bf00371090,"Zhang 2010 Table 1 xls, Entry# 1217; Run# 226"
DDB001203,1.0.0,isothermal_d,,Si,,,,chemical,effective_binary,unspecified,melt,Andesite1,,,,melt_andesite,,,false,false,Andesite1; SiO2=54.4;TiO2=1.205;Al2O3=16.025;FeOt=7.31;MnO=0.115362044817927;MgO=7.9725;CaO=7.91;Na2O=3.41597338935574;K2O=1.52619047619048;P2O5=0.345637254901961,wt_pct_oxide,54.4,1.205,16.025,,7.31,,,0.115362044817927,7.9725,7.91,3.41597338935574,1.52619047619048,0.345637254901961,,,,,anhydrous_total=100.225663165266,true,0.04,,,,,1578.15,1578.15,1578.15,1578.15,K,550000000,550000000,550000000,550,MPa,,,,,piston_cylinder,8995,,,,,,,,,,,,,,,,,,2.6e-12,-11.585026652,,,2.6e-12,m2/s,,,,EPMA,crystal_dissolution,Electron microprobe,true,,true,false,use_with_caution,,composition is average interface and farfield melt compos,provenance=compilation_2010; v0_source=zhang_table1; Type_of_dif_as_printed=SEBD; 1s_error_as_printed=2.6e-13 (on D or lnD unspecified; not converted); C_range_as_printed=52.5 to 56.3; Type_of_exp_as_printed=dissolving fosterite; Analytical_as_printed=Electron microprobe; Apparatus_as_printed=Piston-cylinder; Capsule_as_printed=graphite; pres_medium_as_printed=pyrex glass; R unstated in spreadsheet; compiler gas_constant_used_j_mol_k=8.314,supplement,"Holycross, M.",2026-08-31,draft,Zhang1989CMP 102; 492,Zhang,1989,,Contributions to Mineralogy and Petrology,102,492,10.1007/bf00371090,"Zhang 2010 Table 1 xls, Entry# 1218; Run# 227"
DDB001204,1.0.0,isothermal_d,,Si,,,,chemical,effective_binary,unspecified,melt,Andesite1,,,,melt_andesite,,,false,false,Andesite1; SiO2=54.55;TiO2=1.184;Al2O3=15.712;FeOt=7.764;MnO=0.15;MgO=8.688;CaO=7.67;Na2O=2.746;K2O=0.98;P2O5=0.338,wt_pct_oxide,54.55,1.184,15.712,,7.764,,,0.15,8.688,7.67,2.746,0.98,0.338,,,,,anhydrous_total=99.782,true,0.04,,,,,1588.15,1588.15,1588.15,1588.15,K,500000000,500000000,500000000,500,MPa,,,,,piston_cylinder,2400,,,,,,,,,,,,,,,,,,2.2e-12,-11.6575773192,,,2.2e-12,m2/s,,,,EPMA,crystal_dissolution,Electron microprobe,true,,,false,use_with_caution,,composition is average interface and farfield melt compos,provenance=compilation_2010; v0_source=zhang_table1; Type_of_dif_as_printed=SEBD; 1s_error_as_printed=2.2e-13 (on D or lnD unspecified; not converted); Type_of_exp_as_printed=dissolving olivine; Analytical_as_printed=Electron microprobe; Apparatus_as_printed=Piston-cylinder; Capsule_as_printed=graphite; pres_medium_as_printed=pyrex glass; R unstated in spreadsheet; compiler gas_constant_used_j_mol_k=8.314,supplement,"Holycross, M.",2026-08-31,draft,Zhang1989CMP 102; 492,Zhang,1989,,Contributions to Mineralogy and Petrology,102,492,10.1007/bf00371090,"Zhang 2010 Table 1 xls, Entry# 1219; Run# 228"
DDB001205,1.0.0,isothermal_d,,Si,,,,chemical,effective_binary,unspecified,melt,Andesite1,,,,melt_andesite,,,false,false,Andesite1; SiO2=54.316;TiO2=1.226;Al2O3=15.714;FeOt=7.236;MnO=0.144;MgO=8.524;CaO=7.868;Na2O=2.986;K2O=0.666;P2O5=0.352,wt_pct_oxide,54.316,1.226,15.714,,7.236,,,0.144,8.524,7.868,2.986,0.666,0.352,,,,,anhydrous_total=99.032,true,0.04,,,,,1588.15,1588.15,1588.15,1588.15,K,500000000,500000000,500000000,500,MPa,,,,,piston_cylinder,2400,,,,,,,,,,,,,,,,,,2.6e-12,-11.585026652,,,2.6e-12,m2/s,,,,EPMA,crystal_dissolution,Electron microprobe,true,,true,false,use_with_caution,,composition is average interface and farfield melt compos,provenance=compilation_2010; v0_source=zhang_table1; Type_of_dif_as_printed=SEBD; 1s_error_as_printed=2.6e-13 (on D or lnD unspecified; not converted); C_range_as_printed=52.5 to 56.3; Type_of_exp_as_printed=dissolving fosterite; Analytical_as_printed=Electron microprobe; Apparatus_as_printed=Piston-cylinder; Capsule_as_printed=graphite; pres_medium_as_printed=pyrex glass; R unstated in spreadsheet; compiler gas_constant_used_j_mol_k=8.314,supplement,"Holycross, M.",2026-08-31,draft,Zhang1989CMP 102; 492,Zhang,1989,,Contributions to Mineralogy and Petrology,102,492,10.1007/bf00371090,"Zhang 2010 Table 1 xls, Entry# 1220; Run# 228"
DDB001206,1.0.0,isothermal_d,,Si,,,,chemical,effective_binary,unspecified,melt,Andesite1,,,,melt_andesite,,,false,false,Andesite1; SiO2=54.65;TiO2=1.18;Al2O3=16.275;FeOt=7.785;MnO=0.117161764705882;MgO=5.5975;CaO=7.935;Na2O=3.46926470588235;K2O=1.55;P2O5=0.351029411764706,wt_pct_oxide,54.65,1.18,16.275,,7.785,,,0.117161764705882,5.5975,7.935,3.46926470588235,1.55,0.351029411764706,,,,,anhydrous_total=98.9099558823529,true,0.04,,,,,1488.15,1488.15,1488.15,1488.15,K,500000000,500000000,500000000,500,MPa,,,,,piston_cylinder,3600,,,,,,,,,,,,,,,,,,5.7e-13,-12.2441251443,,,5.7e-13,m2/s,,,,EPMA,crystal_dissolution,Electron microprobe,true,,,false,use_with_caution,,composition is average interface and farfield melt compos,provenance=compilation_2010; v0_source=zhang_table1; Type_of_dif_as_printed=SEBD; 1s_error_as_printed=5.7e-14 (on D or lnD unspecified; not converted); Type_of_exp_as_printed=dissolving olivine; Analytical_as_printed=Electron microprobe; Apparatus_as_printed=Piston-cylinder; Capsule_as_printed=graphite; pres_medium_as_printed=pyrex glass; R unstated in spreadsheet; compiler gas_constant_used_j_mol_k=8.314,supplement,"Holycross, M.",2026-08-31,draft,Zhang1989CMP 102; 492,Zhang,1989,,Contributions to Mineralogy and Petrology,102,492,10.1007/bf00371090,"Zhang 2010 Table 1 xls, Entry# 1221; Run# 229"
DDB001207,1.0.0,isothermal_d,,Si,,,,chemical,effective_binary,unspecified,melt,Andesite1,,,,melt_andesite,,,false,false,Andesite1; SiO2=54.65;TiO2=1.18;Al2O3=16.275;FeOt=7.785;MnO=0.117161764705882;MgO=8.5725;CaO=7.935;Na2O=3.46926470588235;K2O=1.55;P2O5=0.351029411764706,wt_pct_oxide,54.65,1.18,16.275,,7.785,,,0.117161764705882,8.5725,7.935,3.46926470588235,1.55,0.351029411764706,,,,,anhydrous_total=101.884955882353,true,0.04,,,,,1638.15,1638.15,1638.15,1638.15,K,1300000000,1300000000,1300000000,1300,MPa,,,,,piston_cylinder,1780,,,,,,,,,,,,,,,,,,3.6e-12,-11.4436974992,,,3.6e-12,m2/s,,,,EPMA,crystal_dissolution,Electron microprobe,true,,,false,use_with_caution,,composition is average interface and farfield melt compos,provenance=compilation_2010; v0_source=zhang_table1; Type_of_dif_as_printed=SEBD; 1s_error_as_printed=3.6e-13 (on D or lnD unspecified; not converted); Type_of_exp_as_printed=dissolving olivine; Analytical_as_printed=Electron microprobe; Apparatus_as_printed=Piston-cylinder; Capsule_as_printed=graphite; pres_medium_as_printed=pyrex glass; R unstated in spreadsheet; compiler gas_constant_used_j_mol_k=8.314,supplement,"Holycross, M.",2026-08-31,draft,Zhang1989CMP 102; 492,Zhang,1989,,Contributions to Mineralogy and Petrology,102,492,10.1007/bf00371090,"Zhang 2010 Table 1 xls, Entry# 1222; Run# 231"
DDB001208,1.0.0,isothermal_d,,Si,,,,chemical,effective_binary,unspecified,melt,Andesite1,,,,melt_andesite,,,false,false,Andesite1; SiO2=52.1135;TiO2=1.279;Al2O3=22.1335;FeOt=6.9125;MnO=0.141;MgO=5.1375;CaO=7.983;Na2O=3.4435;K2O=1.35;P2O5=0.3835,wt_pct_oxide,52.1135,1.279,22.1335,,6.9125,,,0.141,5.1375,7.983,3.4435,1.35,0.3835,,,,,anhydrous_total=100.877,true,0.04,,,,,1658.15,1658.15,1658.15,1658.15,K,1300000000,1300000000,1300000000,1300,MPa,,,,,piston_cylinder,1780,,,,,,,,,,,,,,,,,,2.5e-12,-11.6020599913,,,2.5e-12,m2/s,,,,EPMA,crystal_dissolution,Electron microprobe,true,,true,false,use_with_caution,,composition is average interface and farfield melt compos,provenance=compilation_2010; v0_source=zhang_table1; Type_of_dif_as_printed=SEBD; 1s_error_as_printed=2.5e-13 (on D or lnD unspecified; not converted); C_range_as_printed=48 to 56.3; Type_of_exp_as_printed=dissolving spinel; Analytical_as_printed=Electron microprobe; Apparatus_as_printed=Piston-cylinder; Capsule_as_printed=graphite; pres_medium_as_printed=pyrex glass; R unstated in spreadsheet; compiler gas_constant_used_j_mol_k=8.314,supplement,"Holycross, M.",2026-08-31,draft,Zhang1989CMP 102; 492,Zhang,1989,,Contributions to Mineralogy and Petrology,102,492,10.1007/bf00371090,"Zhang 2010 Table 1 xls, Entry# 1223; Run# 231"
DDB001209,1.0.0,isothermal_d,,Si,,,,chemical,effective_binary,unspecified,melt,Andesite1,,,,melt_andesite,,,false,false,Andesite1; SiO2=65.65;TiO2=0.905;Al2O3=14.925;FeOt=4.935;MnO=0.113218462549277;MgO=2.7225;CaO=5.31;Na2O=3.3525;K2O=2.1;P2O5=0.339214848883049,wt_pct_oxide,65.65,0.905,14.925,,4.935,,,0.113218462549277,2.7225,5.31,3.3525,2.1,0.339214848883049,,,,,anhydrous_total=100.352433311432,true,0.04,,,,,1573.15,1573.15,1573.15,1573.15,K,500000000,500000000,500000000,500,MPa,,,,,piston_cylinder,3600,,,,,,,,,,,,,,,,,,2.8e-13,-12.5528419687,,,2.8e-13,m2/s,,,,EPMA,crystal_dissolution,Electron microprobe,true,,true,false,use_with_caution,,composition is average interface and farfield melt compos,provenance=compilation_2010; v0_source=zhang_table1; Type_of_dif_as_printed=SEBD; 1s_error_as_printed=2.8e-14 (on D or lnD unspecified; not converted); C_range_as_printed=75 to 56.3; Type_of_exp_as_printed=dissolving quartz; Analytical_as_printed=Electron microprobe; Apparatus_as_printed=Piston-cylinder; Capsule_as_printed=graphite; pres_medium_as_printed=pyrex glass; R unstated in spreadsheet; compiler gas_constant_used_j_mol_k=8.314,supplement,"Holycross, M.",2026-08-31,draft,Zhang1989CMP 102; 492,Zhang,1989,,Contributions to Mineralogy and Petrology,102,492,10.1007/bf00371090,"Zhang 2010 Table 1 xls, Entry# 1224; Run# 234"
DDB001210,1.0.0,isothermal_d,,Si,,,,chemical,effective_binary,unspecified,melt,Andesite1,,,,melt_andesite,,,false,false,Andesite1; SiO2=53.48;TiO2=1.14;Al2O3=15.062;FeOt=8.566;MnO=0.178;MgO=9.9;CaO=7.584;Na2O=2.022;K2O=1.034;P2O5=0.306,wt_pct_oxide,53.48,1.14,15.062,,8.566,,,0.178,9.9,7.584,2.022,1.034,0.306,,,,,anhydrous_total=99.272,true,0.04,,,,,1623.15,1623.15,1623.15,1623.15,K,500000000,500000000,500000000,500,MPa,,,,,piston_cylinder,1100,,,,,,,,,,,,,,,,,,5e-12,-11.3010299957,,,5e-12,m2/s,,,,EPMA,crystal_dissolution,Electron microprobe,true,,,false,use_with_caution,,composition is average interface and farfield melt compos,provenance=compilation_2010; v0_source=zhang_table1; Type_of_dif_as_printed=SEBD; 1s_error_as_printed=5e-13 (on D or lnD unspecified; not converted); Type_of_exp_as_printed=dissolving olivine; Analytical_as_printed=Electron microprobe; Apparatus_as_printed=Piston-cylinder; Capsule_as_printed=graphite; pres_medium_as_printed=pyrex glass; R unstated in spreadsheet; compiler gas_constant_used_j_mol_k=8.314,supplement,"Holycross, M.",2026-08-31,draft,Zhang1989CMP 102; 492,Zhang,1989,,Contributions to Mineralogy and Petrology,102,492,10.1007/bf00371090,"Zhang 2010 Table 1 xls, Entry# 1225; Run# 235"
DDB001211,1.0.0,isothermal_d,,Si,,,,chemical,effective_binary,unspecified,melt,Andesite1,,,,melt_andesite,,,false,false,Andesite1; SiO2=53.61;TiO2=1.17;Al2O3=15.13;FeOt=8.344;MnO=0.108;MgO=10.686;CaO=7.24;Na2O=2.768;K2O=1.046;P2O5=0.44,wt_pct_oxide,53.61,1.17,15.13,,8.344,,,0.108,10.686,7.24,2.768,1.046,0.44,,,,,anhydrous_total=100.542,true,0.04,,,,,1648.15,1648.15,1648.15,1648.15,K,1500000000,1500000000,1500000000,1500,MPa,,,,,piston_cylinder,1800,,,,,,,,,,,,,,,,,,1.2e-11,-10.920818754,,,1.2e-11,m2/s,,,,EPMA,crystal_dissolution,Electron microprobe,true,,,false,use_with_caution,,composition is average interface and farfield melt compos,provenance=compilation_2010; v0_source=zhang_table1; Type_of_dif_as_printed=SEBD; 1s_error_as_printed=1.2e-12 (on D or lnD unspecified; not converted); Type_of_exp_as_printed=dissolving olivine; Analytical_as_printed=Electron microprobe; Apparatus_as_printed=Piston-cylinder; Capsule_as_printed=graphite; pres_medium_as_printed=pyrex glass; R unstated in spreadsheet; compiler gas_constant_used_j_mol_k=8.314,supplement,"Holycross, M.",2026-08-31,draft,Zhang1989CMP 102; 492,Zhang,1989,,Contributions to Mineralogy and Petrology,102,492,10.1007/bf00371090,"Zhang 2010 Table 1 xls, Entry# 1226; Run# 236"
DDB001212,1.0.0,isothermal_d,,Si,,,,chemical,effective_binary,unspecified,melt,Andesite1,,,,melt_andesite,,,false,false,Andesite1; SiO2=48.179;TiO2=10.5696;Al2O3=14.8432;FeOt=8.9456;MnO=0.1556;MgO=4.1866;CaO=8.0882;Na2O=2.7412;K2O=1.1588;P2O5=0.4072,wt_pct_oxide,48.179,10.5696,14.8432,,8.9456,,,0.1556,4.1866,8.0882,2.7412,1.1588,0.4072,,,,,anhydrous_total=99.275,true,0.04,,,,,1648.15,1648.15,1648.15,1648.15,K,1500000000,1500000000,1500000000,1500,MPa,,,,,piston_cylinder,1800,,,,,,,,,,,,,,,,,,5.5e-12,-11.2596373105,,,5.5e-12,m2/s,,,,EPMA,crystal_dissolution,Electron microprobe,true,,true,false,use_with_caution,,composition is average interface and farfield melt compos,provenance=compilation_2010; v0_source=zhang_table1; Type_of_dif_as_printed=SEBD; 1s_error_as_printed=5.5e-13 (on D or lnD unspecified; not converted); C_range_as_printed=40.5 to 56.3; Type_of_exp_as_printed=dissolving rutile; Analytical_as_printed=Electron microprobe; Apparatus_as_printed=Piston-cylinder; Capsule_as_printed=graphite; pres_medium_as_printed=pyrex glass; R unstated in spreadsheet; compiler gas_constant_used_j_mol_k=8.314,supplement,"Holycross, M.",2026-08-31,draft,Zhang1989CMP 102; 492,Zhang,1989,,Contributions to Mineralogy and Petrology,102,492,10.1007/bf00371090,"Zhang 2010 Table 1 xls, Entry# 1227; Run# 236"
DDB001213,1.0.0,isothermal_d,,Si,,,,chemical,effective_binary,unspecified,melt,Andesite1,,,,melt_andesite,,,false,false,Andesite1; SiO2=53.1036;TiO2=1.10994;Al2O3=13.8606;FeOt=8.37536;MnO=0.12164;MgO=12.70804;CaO=7.12332;Na2O=2.7685;K2O=0.98754;P2O5=0.40328,wt_pct_oxide,53.1036,1.10994,13.8606,,8.37536,,,0.12164,12.70804,7.12332,2.7685,0.98754,0.40328,,,,,anhydrous_total=100.56182,true,0.04,,,,,1673.15,1673.15,1673.15,1673.15,K,550000000,550000000,550000000,550,MPa,,,,,piston_cylinder,4800,,,,,,,,,,,,,,,,,,9.4e-12,-11.0268721464,,,9.4e-12,m2/s,,,,EPMA,crystal_dissolution,Electron microprobe,true,,,false,use_with_caution,,composition is average interface and farfield melt compos,provenance=compilation_2010; v0_source=zhang_table1; Type_of_dif_as_printed=SEBD; 1s_error_as_printed=9.4e-13 (on D or lnD unspecified; not converted); Type_of_exp_as_printed=dissolving olivine; Analytical_as_printed=Electron microprobe; Apparatus_as_printed=Piston-cylinder; Capsule_as_printed=graphite; pres_medium_as_printed=pyrex glass; R unstated in spreadsheet; compiler gas_constant_used_j_mol_k=8.314,supplement,"Holycross, M.",2026-08-31,draft,Zhang1989CMP 102; 492,Zhang,1989,,Contributions to Mineralogy and Petrology,102,492,10.1007/bf00371090,"Zhang 2010 Table 1 xls, Entry# 1228; Run# 239"
DDB001214,1.0.0,isothermal_d,,Si,,,,chemical,effective_binary,unspecified,melt,Di-Di60An40,,,,other,,,false,false,Di-Di60An40; SiO2=54.26;Al2O3=3.66;MgO=16.75;CaO=25.32,wt_pct_oxide,54.26,,3.66,,,,,,16.75,25.32,,,,,,,,anhydrous_total=99.99,,,,,,,1873.15,1873.15,1873.15,1873.15,K,200000000,200000000,200000000,200,MPa,,,,,piston_cylinder,750,,,,,,,,,,,,,,,,,,2.2e-10,-9.65757731918,,,2.2e-10,m2/s,,,,EPMA,diffusion_couple,Electron microprobe,true,,,false,use_with_caution,,,provenance=compilation_2010; v0_source=zhang_table1; Type_of_dif_as_printed=SEBD; Type_of_exp_as_printed=diffusion couple; Analytical_as_printed=Electron microprobe; Apparatus_as_printed=PCA; Capsule_as_printed=Pt; pres_medium_as_printed=solid; R unstated in spreadsheet; compiler gas_constant_used_j_mol_k=8.314,supplement,"Holycross, M.",2026-08-31,draft,Kubicki1990GCA 54; 2709,Kubicki,1990,,Geochimica et Cosmochimica Acta,54,2709,10.1016/0016-7037(90)90006-7,"Zhang 2010 Table 1 xls, Entry# 1229"
DDB001215,1.0.0,isothermal_d,,Si,,,,chemical,effective_binary,unspecified,melt,Di80An20-Di40An60,,,,melt_simple,,,false,false,Di80An20-Di40An60; SiO2=51.8;Al2O3=10.99;MgO=13.03;CaO=24.17,wt_pct_oxide,51.8,,10.99,,,,,,13.03,24.17,,,,,,,,anhydrous_total=99.99,,,,,,,1873.15,1873.15,1873.15,1873.15,K,200000000,200000000,200000000,200,MPa,,,,,piston_cylinder,600,,,,,,,,,,,,,,,,,,4e-11,-10.3979400087,,,4e-11,m2/s,,,,EPMA,diffusion_couple,Electron microprobe,true,,,false,use_with_caution,,,provenance=compilation_2010; v0_source=zhang_table1; Type_of_dif_as_printed=SEBD; Type_of_exp_as_printed=diffusion couple; Analytical_as_printed=Electron microprobe; Apparatus_as_printed=PCA; Capsule_as_printed=Pt; pres_medium_as_printed=solid; R unstated in spreadsheet; compiler gas_constant_used_j_mol_k=8.314,supplement,"Holycross, M.",2026-08-31,draft,Kubicki1990GCA 54; 2709,Kubicki,1990,,Geochimica et Cosmochimica Acta,54,2709,10.1016/0016-7037(90)90006-7,"Zhang 2010 Table 1 xls, Entry# 1230"
DDB001216,1.0.0,isothermal_d,,Si,,,,chemical,effective_binary,unspecified,melt,Wet Dacite1-rhyolite14,,,,melt_rhyolite,,,false,false,wet dacite1-rhyolite14; SiO2=65;TiO2=0.507861586314152;Al2O3=17.1164230171073;FeOt=4.43264385692068;MnO=0.00695178849144635;MgO=1.49346034214619;CaO=4.69196734059098;Na2O=4.62828926905132;K2O=2.10600311041991;P2O5=0,wt_pct_oxide,65,0.507861586314152,17.1164230171073,,4.43264385692068,,,0.00695178849144635,1.49346034214619,4.69196734059098,4.62828926905132,2.10600311041991,0,,,,,anhydrous_total=99.895,true,3,,,,,1673.15,1673.15,1673.15,1673.15,K,1000000000,1000000000,1000000000,1000,MPa,,,,,piston_cylinder,1800,,,,,,,,,,,,,,,,,,2.4e-12,-11.6197887583,,,2.4e-12,m2/s,,,,EPMA,diffusion_couple,Electron microprobe,true,,,false,use_with_caution,,,provenance=compilation_2010; v0_source=zhang_table1; Type_of_dif_as_printed=SEBD (Boltzmann-Matano); Type_of_exp_as_printed=diffusion couple; Analytical_as_printed=Electron microprobe; Apparatus_as_printed=PCA; Capsule_as_printed=graphite; pres_medium_as_printed=NaCl-pyrex; R unstated in spreadsheet; compiler gas_constant_used_j_mol_k=8.314,supplement,"Holycross, M.",2026-08-31,draft,Baker1991CMP 106; 462,Baker,1991,,Contributions to Mineralogy and Petrology,106,462,,"Zhang 2010 Table 1 xls, Entry# 1231; Run# D-134"
DDB001217,1.0.0,isothermal_d,,Si,,,,chemical,effective_binary,unspecified,melt,Wet Dacite1-rhyolite14,,,,melt_rhyolite,,,false,false,wet dacite1-rhyolite14; SiO2=69.94;TiO2=0.335;Al2O3=15.48;FeOt=2.85;MnO=0.03;MgO=0.875;CaO=2.875;Na2O=4.49;K2O=2.72;P2O5=0,wt_pct_oxide,69.94,0.335,15.48,,2.85,,,0.03,0.875,2.875,4.49,2.72,0,,,,,anhydrous_total=99.895,true,3,,,,,1673.15,1673.15,1673.15,1673.15,K,1000000000,1000000000,1000000000,1000,MPa,,,,,piston_cylinder,1800,,,,,,,,,,,,,,,,,,3.1e-12,-11.5086383062,,,3.1e-12,m2/s,,,,EPMA,diffusion_couple,Electron microprobe,true,,true,false,use_with_caution,,,provenance=compilation_2010; v0_source=zhang_table1; Type_of_dif_as_printed=SEBD (Boltzmann-Matano); C_range_as_printed=70; Type_of_exp_as_printed=diffusion couple; Analytical_as_printed=Electron microprobe; Apparatus_as_printed=PCA; Capsule_as_printed=graphite; pres_medium_as_printed=NaCl-pyrex; R unstated in spreadsheet; compiler gas_constant_used_j_mol_k=8.314,supplement,"Holycross, M.",2026-08-31,draft,Baker1991CMP 106; 462,Baker,1991,,Contributions to Mineralogy and Petrology,106,462,,"Zhang 2010 Table 1 xls, Entry# 1232; Run# D-134"
DDB001218,1.0.0,isothermal_d,,Si,,,,chemical,effective_binary,unspecified,melt,Wet Dacite1-rhyolite14,,,,melt_rhyolite,,,false,false,wet dacite1-rhyolite14; SiO2=75;TiO2=0.15793934681182;Al2O3=13.8038258164852;FeOt=1.22891135303266;MnO=0.0536080870917574;MgO=0.241516329704511;CaO=1.01389580093313;Na2O=4.34835147744946;K2O=4.36105754276827;P2O5=0,wt_pct_oxide,75,0.15793934681182,13.8038258164852,,1.22891135303266,,,0.0536080870917574,0.241516329704511,1.01389580093313,4.34835147744946,4.36105754276827,0,,,,,anhydrous_total=99.895,true,3,,,,,1673.15,1673.15,1673.15,1673.15,K,1000000000,1000000000,1000000000,1000,MPa,,,,,piston_cylinder,1800,,,,,,,,,,,,,,,,,,2.9e-12,-11.5376020021,,,2.9e-12,m2/s,,,,EPMA,diffusion_couple,Electron microprobe,true,,,false,use_with_caution,,,provenance=compilation_2010; v0_source=zhang_table1; Type_of_dif_as_printed=SEBD (Boltzmann-Matano); Type_of_exp_as_printed=diffusion couple; Analytical_as_printed=Electron microprobe; Apparatus_as_printed=PCA; Capsule_as_printed=graphite; pres_medium_as_printed=NaCl-pyrex; R unstated in spreadsheet; compiler gas_constant_used_j_mol_k=8.314,supplement,"Holycross, M.",2026-08-31,draft,Baker1991CMP 106; 462,Baker,1991,,Contributions to Mineralogy and Petrology,106,462,,"Zhang 2010 Table 1 xls, Entry# 1233; Run# D-134"
