Repository: holycrossm/diffusion-coefficients

# Experimental diffusion coefficients (minerals and silicate melts)

**Pre-release / not published.** Schema v1.0.0. This folder is a GitHub-ready living table: canonical data is CSV, new rows arrive by pull request, and a static page searches the file in the browser. Nothing here is a citable compilation of record.

This is a QA build of 4630 experimental rows (minerals and silicate melts). Most numbers are staged from the 2010 RiMG 72 tables. Do not treat the repo as published, complete, or peer-reviewed.

File: site/data/diffusion_coefficients.csv (part 35 of 136)
DDB001219,1.0.0,isothermal_d,,Si,,,,chemical,effective_binary,unspecified,melt,Wet Dacite1-rhyolite14,,,,melt_rhyolite,,,false,false,wet dacite1-rhyolite14; SiO2=65;TiO2=0.507861586314152;Al2O3=17.1164230171073;FeOt=4.43264385692068;MnO=0.00695178849144635;MgO=1.49346034214619;CaO=4.69196734059098;Na2O=4.62828926905132;K2O=2.10600311041991;P2O5=0,wt_pct_oxide,65,0.507861586314152,17.1164230171073,,4.43264385692068,,,0.00695178849144635,1.49346034214619,4.69196734059098,4.62828926905132,2.10600311041991,0,,,,,anhydrous_total=99.895,true,2.7,,,,,1573.15,1573.15,1573.15,1573.15,K,1000000000,1000000000,1000000000,1000,MPa,,,,,piston_cylinder,1800,,,,,,,,,,,,,,,,,,2e-12,-11.6989700043,,,2e-12,m2/s,,,,EPMA,diffusion_couple,Electron microprobe,true,,,false,use_with_caution,,,provenance=compilation_2010; v0_source=zhang_table1; Type_of_dif_as_printed=SEBD (Boltzmann-Matano); Type_of_exp_as_printed=diffusion couple; Analytical_as_printed=Electron microprobe; Apparatus_as_printed=PCA; Capsule_as_printed=graphite; pres_medium_as_printed=NaCl-pyrex; R unstated in spreadsheet; compiler gas_constant_used_j_mol_k=8.314,supplement,"Holycross, M.",2026-08-31,draft,Baker1991CMP 106; 462,Baker,1991,,Contributions to Mineralogy and Petrology,106,462,,"Zhang 2010 Table 1 xls, Entry# 1234; Run# D-136"
DDB001220,1.0.0,isothermal_d,,Si,,,,chemical,effective_binary,unspecified,melt,Wet Dacite1-rhyolite14,,,,melt_rhyolite,,,false,false,wet dacite1-rhyolite14; SiO2=69.94;TiO2=0.335;Al2O3=15.48;FeOt=2.85;MnO=0.03;MgO=0.875;CaO=2.875;Na2O=4.49;K2O=2.72;P2O5=0,wt_pct_oxide,69.94,0.335,15.48,,2.85,,,0.03,0.875,2.875,4.49,2.72,0,,,,,anhydrous_total=99.895,true,2.7,,,,,1573.15,1573.15,1573.15,1573.15,K,1000000000,1000000000,1000000000,1000,MPa,,,,,piston_cylinder,1800,,,,,,,,,,,,,,,,,,1.5e-12,-11.8239087409,,,1.5e-12,m2/s,,,,EPMA,diffusion_couple,Electron microprobe,true,,true,false,use_with_caution,,,provenance=compilation_2010; v0_source=zhang_table1; Type_of_dif_as_printed=SEBD (Boltzmann-Matano); C_range_as_printed=70; Type_of_exp_as_printed=diffusion couple; Analytical_as_printed=Electron microprobe; Apparatus_as_printed=PCA; Capsule_as_printed=graphite; pres_medium_as_printed=NaCl-pyrex; R unstated in spreadsheet; compiler gas_constant_used_j_mol_k=8.314,supplement,"Holycross, M.",2026-08-31,draft,Baker1991CMP 106; 462,Baker,1991,,Contributions to Mineralogy and Petrology,106,462,,"Zhang 2010 Table 1 xls, Entry# 1235; Run# D-136"
DDB001221,1.0.0,isothermal_d,,Si,,,,chemical,effective_binary,unspecified,melt,Wet Dacite1-rhyolite14,,,,melt_rhyolite,,,false,false,wet dacite1-rhyolite14; SiO2=75;TiO2=0.15793934681182;Al2O3=13.8038258164852;FeOt=1.22891135303266;MnO=0.0536080870917574;MgO=0.241516329704511;CaO=1.01389580093313;Na2O=4.34835147744946;K2O=4.36105754276827;P2O5=0,wt_pct_oxide,75,0.15793934681182,13.8038258164852,,1.22891135303266,,,0.0536080870917574,0.241516329704511,1.01389580093313,4.34835147744946,4.36105754276827,0,,,,,anhydrous_total=99.895,true,2.7,,,,,1573.15,1573.15,1573.15,1573.15,K,1000000000,1000000000,1000000000,1000,MPa,,,,,piston_cylinder,1800,,,,,,,,,,,,,,,,,,3.7e-12,-11.4317982759,,,3.7e-12,m2/s,,,,EPMA,diffusion_couple,Electron microprobe,true,,,false,use_with_caution,,,provenance=compilation_2010; v0_source=zhang_table1; Type_of_dif_as_printed=SEBD (Boltzmann-Matano); Type_of_exp_as_printed=diffusion couple; Analytical_as_printed=Electron microprobe; Apparatus_as_printed=PCA; Capsule_as_printed=graphite; pres_medium_as_printed=NaCl-pyrex; R unstated in spreadsheet; compiler gas_constant_used_j_mol_k=8.314,supplement,"Holycross, M.",2026-08-31,draft,Baker1991CMP 106; 462,Baker,1991,,Contributions to Mineralogy and Petrology,106,462,,"Zhang 2010 Table 1 xls, Entry# 1236; Run# D-136"
DDB001222,1.0.0,isothermal_d,,Si,,,,chemical,effective_binary,unspecified,melt,Wet Dacite1-rhyolite14,,,,melt_rhyolite,,,false,false,wet dacite1-rhyolite14; SiO2=65;TiO2=0.507861586314152;Al2O3=17.1164230171073;FeOt=4.43264385692068;MnO=0.00695178849144635;MgO=1.49346034214619;CaO=4.69196734059098;Na2O=4.62828926905132;K2O=2.10600311041991;P2O5=0,wt_pct_oxide,65,0.507861586314152,17.1164230171073,,4.43264385692068,,,0.00695178849144635,1.49346034214619,4.69196734059098,4.62828926905132,2.10600311041991,0,,,,,anhydrous_total=99.895,true,3.4,,,,,1473.15,1473.15,1473.15,1473.15,K,1000000000,1000000000,1000000000,1000,MPa,,,,,piston_cylinder,3600,,,,,,,,,,,,,,,,,,5.5e-13,-12.2596373105,,,5.5e-13,m2/s,,,,EPMA,diffusion_couple,Electron microprobe,true,,,false,use_with_caution,,,provenance=compilation_2010; v0_source=zhang_table1; Type_of_dif_as_printed=SEBD (Boltzmann-Matano); Type_of_exp_as_printed=diffusion couple; Analytical_as_printed=Electron microprobe; Apparatus_as_printed=PCA; Capsule_as_printed=graphite; pres_medium_as_printed=NaCl-pyrex; R unstated in spreadsheet; compiler gas_constant_used_j_mol_k=8.314,supplement,"Holycross, M.",2026-08-31,draft,Baker1991CMP 106; 462,Baker,1991,,Contributions to Mineralogy and Petrology,106,462,,"Zhang 2010 Table 1 xls, Entry# 1237; Run# D-113"
DDB001223,1.0.0,isothermal_d,,Si,,,,chemical,effective_binary,unspecified,melt,Wet Dacite1-rhyolite14,,,,melt_rhyolite,,,false,false,wet dacite1-rhyolite14; SiO2=69.94;TiO2=0.335;Al2O3=15.48;FeOt=2.85;MnO=0.03;MgO=0.875;CaO=2.875;Na2O=4.49;K2O=2.72;P2O5=0,wt_pct_oxide,69.94,0.335,15.48,,2.85,,,0.03,0.875,2.875,4.49,2.72,0,,,,,anhydrous_total=99.895,true,3.4,,,,,1473.15,1473.15,1473.15,1473.15,K,1000000000,1000000000,1000000000,1000,MPa,,,,,piston_cylinder,3600,,,,,,,,,,,,,,,,,,7.9e-13,-12.1023729087,,,7.9e-13,m2/s,,,,EPMA,diffusion_couple,Electron microprobe,true,,true,false,use_with_caution,,,provenance=compilation_2010; v0_source=zhang_table1; Type_of_dif_as_printed=SEBD (Boltzmann-Matano); C_range_as_printed=70; Type_of_exp_as_printed=diffusion couple; Analytical_as_printed=Electron microprobe; Apparatus_as_printed=PCA; Capsule_as_printed=graphite; pres_medium_as_printed=NaCl-pyrex; R unstated in spreadsheet; compiler gas_constant_used_j_mol_k=8.314,supplement,"Holycross, M.",2026-08-31,draft,Baker1991CMP 106; 462,Baker,1991,,Contributions to Mineralogy and Petrology,106,462,,"Zhang 2010 Table 1 xls, Entry# 1238; Run# D-113"
DDB001224,1.0.0,isothermal_d,,Si,,,,chemical,effective_binary,unspecified,melt,Wet Dacite1-rhyolite14,,,,melt_rhyolite,,,false,false,wet dacite1-rhyolite14; SiO2=75;TiO2=0.15793934681182;Al2O3=13.8038258164852;FeOt=1.22891135303266;MnO=0.0536080870917574;MgO=0.241516329704511;CaO=1.01389580093313;Na2O=4.34835147744946;K2O=4.36105754276827;P2O5=0,wt_pct_oxide,75,0.15793934681182,13.8038258164852,,1.22891135303266,,,0.0536080870917574,0.241516329704511,1.01389580093313,4.34835147744946,4.36105754276827,0,,,,,anhydrous_total=99.895,true,3.4,,,,,1473.15,1473.15,1473.15,1473.15,K,1000000000,1000000000,1000000000,1000,MPa,,,,,piston_cylinder,3600,,,,,,,,,,,,,,,,,,3.9e-13,-12.408935393,,,3.9e-13,m2/s,,,,EPMA,diffusion_couple,Electron microprobe,true,,,false,use_with_caution,,,provenance=compilation_2010; v0_source=zhang_table1; Type_of_dif_as_printed=SEBD (Boltzmann-Matano); Type_of_exp_as_printed=diffusion couple; Analytical_as_printed=Electron microprobe; Apparatus_as_printed=PCA; Capsule_as_printed=graphite; pres_medium_as_printed=NaCl-pyrex; R unstated in spreadsheet; compiler gas_constant_used_j_mol_k=8.314,supplement,"Holycross, M.",2026-08-31,draft,Baker1991CMP 106; 462,Baker,1991,,Contributions to Mineralogy and Petrology,106,462,,"Zhang 2010 Table 1 xls, Entry# 1239; Run# D-113"
DDB001225,1.0.0,isothermal_d,,Si,,,,chemical,effective_binary,unspecified,melt,Wet Dacite1-rhyolite14,,,,melt_rhyolite,,,false,false,wet dacite1-rhyolite14; SiO2=65;TiO2=0.507861586314152;Al2O3=17.1164230171073;FeOt=4.43264385692068;MnO=0.00695178849144635;MgO=1.49346034214619;CaO=4.69196734059098;Na2O=4.62828926905132;K2O=2.10600311041991;P2O5=0,wt_pct_oxide,65,0.507861586314152,17.1164230171073,,4.43264385692068,,,0.00695178849144635,1.49346034214619,4.69196734059098,4.62828926905132,2.10600311041991,0,,,,,anhydrous_total=99.895,true,3.4,,,,,1373.15,1373.15,1373.15,1373.15,K,1000000000,1000000000,1000000000,1000,MPa,,,,,piston_cylinder,28800,,,,,,,,,,,,,,,,,,4.8e-13,-12.3187587626,,,4.8e-13,m2/s,,,,EPMA,diffusion_couple,Electron microprobe,true,,,false,use_with_caution,,,provenance=compilation_2010; v0_source=zhang_table1; Type_of_dif_as_printed=SEBD (Boltzmann-Matano); Type_of_exp_as_printed=diffusion couple; Analytical_as_printed=Electron microprobe; Apparatus_as_printed=PCA; Capsule_as_printed=graphite; pres_medium_as_printed=NaCl-pyrex; R unstated in spreadsheet; compiler gas_constant_used_j_mol_k=8.314,supplement,"Holycross, M.",2026-08-31,draft,Baker1991CMP 106; 462,Baker,1991,,Contributions to Mineralogy and Petrology,106,462,,"Zhang 2010 Table 1 xls, Entry# 1240; Run# D-129A"
DDB001226,1.0.0,isothermal_d,,Si,,,,chemical,effective_binary,unspecified,melt,Wet Dacite1-rhyolite14,,,,melt_rhyolite,,,false,false,wet dacite1-rhyolite14; SiO2=69.94;TiO2=0.335;Al2O3=15.48;FeOt=2.85;MnO=0.03;MgO=0.875;CaO=2.875;Na2O=4.49;K2O=2.72;P2O5=0,wt_pct_oxide,69.94,0.335,15.48,,2.85,,,0.03,0.875,2.875,4.49,2.72,0,,,,,anhydrous_total=99.895,true,3.4,,,,,1373.15,1373.15,1373.15,1373.15,K,1000000000,1000000000,1000000000,1000,MPa,,,,,piston_cylinder,28800,,,,,,,,,,,,,,,,,,3.6e-13,-12.4436974992,,,3.6e-13,m2/s,,,,EPMA,diffusion_couple,Electron microprobe,true,,true,false,use_with_caution,,,provenance=compilation_2010; v0_source=zhang_table1; Type_of_dif_as_printed=SEBD (Boltzmann-Matano); C_range_as_printed=70; Type_of_exp_as_printed=diffusion couple; Analytical_as_printed=Electron microprobe; Apparatus_as_printed=PCA; Capsule_as_printed=graphite; pres_medium_as_printed=NaCl-pyrex; R unstated in spreadsheet; compiler gas_constant_used_j_mol_k=8.314,supplement,"Holycross, M.",2026-08-31,draft,Baker1991CMP 106; 462,Baker,1991,,Contributions to Mineralogy and Petrology,106,462,,"Zhang 2010 Table 1 xls, Entry# 1241; Run# D-129A"
DDB001227,1.0.0,isothermal_d,,Si,,,,chemical,effective_binary,unspecified,melt,Wet Dacite1-rhyolite14,,,,melt_rhyolite,,,false,false,wet dacite1-rhyolite14; SiO2=75;TiO2=0.15793934681182;Al2O3=13.8038258164852;FeOt=1.22891135303266;MnO=0.0536080870917574;MgO=0.241516329704511;CaO=1.01389580093313;Na2O=4.34835147744946;K2O=4.36105754276827;P2O5=0,wt_pct_oxide,75,0.15793934681182,13.8038258164852,,1.22891135303266,,,0.0536080870917574,0.241516329704511,1.01389580093313,4.34835147744946,4.36105754276827,0,,,,,anhydrous_total=99.895,true,3.4,,,,,1373.15,1373.15,1373.15,1373.15,K,1000000000,1000000000,1000000000,1000,MPa,,,,,piston_cylinder,28800,,,,,,,,,,,,,,,,,,3.7e-13,-12.4317982759,,,3.7e-13,m2/s,,,,EPMA,diffusion_couple,Electron microprobe,true,,,false,use_with_caution,,,provenance=compilation_2010; v0_source=zhang_table1; Type_of_dif_as_printed=SEBD (Boltzmann-Matano); Type_of_exp_as_printed=diffusion couple; Analytical_as_printed=Electron microprobe; Apparatus_as_printed=PCA; Capsule_as_printed=graphite; pres_medium_as_printed=NaCl-pyrex; R unstated in spreadsheet; compiler gas_constant_used_j_mol_k=8.314,supplement,"Holycross, M.",2026-08-31,draft,Baker1991CMP 106; 462,Baker,1991,,Contributions to Mineralogy and Petrology,106,462,,"Zhang 2010 Table 1 xls, Entry# 1242; Run# D-129A"
DDB001228,1.0.0,isothermal_d,,Si,,,,chemical,effective_binary,unspecified,melt,Wet Dacite1-rhyolite14,,,,melt_rhyolite,,,false,false,wet dacite1-rhyolite14; SiO2=65;TiO2=0.507861586314152;Al2O3=17.1164230171073;FeOt=4.43264385692068;MnO=0.00695178849144635;MgO=1.49346034214619;CaO=4.69196734059098;Na2O=4.62828926905132;K2O=2.10600311041991;P2O5=0,wt_pct_oxide,65,0.507861586314152,17.1164230171073,,4.43264385692068,,,0.00695178849144635,1.49346034214619,4.69196734059098,4.62828926905132,2.10600311041991,0,,,,,anhydrous_total=99.895,true,3.4,,,,,1373.15,1373.15,1373.15,1373.15,K,1000000000,1000000000,1000000000,1000,MPa,,,,,piston_cylinder,28800,,,,,,,,,,,,,,,,,,8.2e-13,-12.0861861476,,,8.2e-13,m2/s,,,,EPMA,diffusion_couple,Electron microprobe,true,,,false,use_with_caution,,,provenance=compilation_2010; v0_source=zhang_table1; Type_of_dif_as_printed=SEBD (Boltzmann-Matano); Type_of_exp_as_printed=diffusion couple; Analytical_as_printed=Electron microprobe; Apparatus_as_printed=PCA; Capsule_as_printed=graphite; pres_medium_as_printed=NaCl-pyrex; R unstated in spreadsheet; compiler gas_constant_used_j_mol_k=8.314,supplement,"Holycross, M.",2026-08-31,draft,Baker1991CMP 106; 462,Baker,1991,,Contributions to Mineralogy and Petrology,106,462,,"Zhang 2010 Table 1 xls, Entry# 1243; Run# D-129B"
DDB001229,1.0.0,isothermal_d,,Si,,,,chemical,effective_binary,unspecified,melt,Wet Dacite1-rhyolite14,,,,melt_rhyolite,,,false,false,wet dacite1-rhyolite14; SiO2=69.94;TiO2=0.335;Al2O3=15.48;FeOt=2.85;MnO=0.03;MgO=0.875;CaO=2.875;Na2O=4.49;K2O=2.72;P2O5=0,wt_pct_oxide,69.94,0.335,15.48,,2.85,,,0.03,0.875,2.875,4.49,2.72,0,,,,,anhydrous_total=99.895,true,3.4,,,,,1373.15,1373.15,1373.15,1373.15,K,1000000000,1000000000,1000000000,1000,MPa,,,,,piston_cylinder,28800,,,,,,,,,,,,,,,,,,3.8e-13,-12.4202164034,,,3.8e-13,m2/s,,,,EPMA,diffusion_couple,Electron microprobe,true,,true,false,use_with_caution,,,provenance=compilation_2010; v0_source=zhang_table1; Type_of_dif_as_printed=SEBD (Boltzmann-Matano); C_range_as_printed=70; Type_of_exp_as_printed=diffusion couple; Analytical_as_printed=Electron microprobe; Apparatus_as_printed=PCA; Capsule_as_printed=graphite; pres_medium_as_printed=NaCl-pyrex; R unstated in spreadsheet; compiler gas_constant_used_j_mol_k=8.314,supplement,"Holycross, M.",2026-08-31,draft,Baker1991CMP 106; 462,Baker,1991,,Contributions to Mineralogy and Petrology,106,462,,"Zhang 2010 Table 1 xls, Entry# 1244; Run# D-129B"
DDB001230,1.0.0,isothermal_d,,Si,,,,chemical,effective_binary,unspecified,melt,Wet Dacite1-rhyolite14,,,,melt_rhyolite,,,false,false,wet dacite1-rhyolite14; SiO2=75;TiO2=0.15793934681182;Al2O3=13.8038258164852;FeOt=1.22891135303266;MnO=0.0536080870917574;MgO=0.241516329704511;CaO=1.01389580093313;Na2O=4.34835147744946;K2O=4.36105754276827;P2O5=0,wt_pct_oxide,75,0.15793934681182,13.8038258164852,,1.22891135303266,,,0.0536080870917574,0.241516329704511,1.01389580093313,4.34835147744946,4.36105754276827,0,,,,,anhydrous_total=99.895,true,3.4,,,,,1373.15,1373.15,1373.15,1373.15,K,1000000000,1000000000,1000000000,1000,MPa,,,,,piston_cylinder,28800,,,,,,,,,,,,,,,,,,2.4e-13,-12.6197887583,,,2.4e-13,m2/s,,,,EPMA,diffusion_couple,Electron microprobe,true,,,false,use_with_caution,,,provenance=compilation_2010; v0_source=zhang_table1; Type_of_dif_as_printed=SEBD (Boltzmann-Matano); Type_of_exp_as_printed=diffusion couple; Analytical_as_printed=Electron microprobe; Apparatus_as_printed=PCA; Capsule_as_printed=graphite; pres_medium_as_printed=NaCl-pyrex; R unstated in spreadsheet; compiler gas_constant_used_j_mol_k=8.314,supplement,"Holycross, M.",2026-08-31,draft,Baker1991CMP 106; 462,Baker,1991,,Contributions to Mineralogy and Petrology,106,462,,"Zhang 2010 Table 1 xls, Entry# 1245; Run# D-129B"
DDB001231,1.0.0,isothermal_d,,Si,,,,chemical,effective_binary,unspecified,melt,Wet Dacite1-rhyolite14,,,,melt_rhyolite,,,false,false,wet dacite1-rhyolite14; SiO2=65;TiO2=0.507861586314152;Al2O3=17.1164230171073;FeOt=4.43264385692068;MnO=0.00695178849144635;MgO=1.49346034214619;CaO=4.69196734059098;Na2O=4.62828926905132;K2O=2.10600311041991;P2O5=0,wt_pct_oxide,65,0.507861586314152,17.1164230171073,,4.43264385692068,,,0.00695178849144635,1.49346034214619,4.69196734059098,4.62828926905132,2.10600311041991,0,,,,,anhydrous_total=99.895,true,2.6,,,,,1373.15,1373.15,1373.15,1373.15,K,1000000000,1000000000,1000000000,1000,MPa,,,,,piston_cylinder,7200,,,,,,,,,,,,,,,,,,3.8e-13,-12.4202164034,,,3.8e-13,m2/s,,,,EPMA,diffusion_couple,Electron microprobe,true,,,false,use_with_caution,,,provenance=compilation_2010; v0_source=zhang_table1; Type_of_dif_as_printed=SEBD (Boltzmann-Matano); Type_of_exp_as_printed=diffusion couple; Analytical_as_printed=Electron microprobe; Apparatus_as_printed=PCA; Capsule_as_printed=graphite; pres_medium_as_printed=NaCl-pyrex; R unstated in spreadsheet; compiler gas_constant_used_j_mol_k=8.314,supplement,"Holycross, M.",2026-08-31,draft,Baker1991CMP 106; 462,Baker,1991,,Contributions to Mineralogy and Petrology,106,462,,"Zhang 2010 Table 1 xls, Entry# 1246; Run# D-132"
DDB001232,1.0.0,isothermal_d,,Si,,,,chemical,effective_binary,unspecified,melt,Wet Dacite1-rhyolite14,,,,melt_rhyolite,,,false,false,wet dacite1-rhyolite14; SiO2=69.94;TiO2=0.335;Al2O3=15.48;FeOt=2.85;MnO=0.03;MgO=0.875;CaO=2.875;Na2O=4.49;K2O=2.72;P2O5=0,wt_pct_oxide,69.94,0.335,15.48,,2.85,,,0.03,0.875,2.875,4.49,2.72,0,,,,,anhydrous_total=99.895,true,2.6,,,,,1373.15,1373.15,1373.15,1373.15,K,1000000000,1000000000,1000000000,1000,MPa,,,,,piston_cylinder,7200,,,,,,,,,,,,,,,,,,4.9e-13,-12.30980392,,,4.9e-13,m2/s,,,,EPMA,diffusion_couple,Electron microprobe,true,,true,false,use_with_caution,,,provenance=compilation_2010; v0_source=zhang_table1; Type_of_dif_as_printed=SEBD (Boltzmann-Matano); C_range_as_printed=70; Type_of_exp_as_printed=diffusion couple; Analytical_as_printed=Electron microprobe; Apparatus_as_printed=PCA; Capsule_as_printed=graphite; pres_medium_as_printed=NaCl-pyrex; R unstated in spreadsheet; compiler gas_constant_used_j_mol_k=8.314,supplement,"Holycross, M.",2026-08-31,draft,Baker1991CMP 106; 462,Baker,1991,,Contributions to Mineralogy and Petrology,106,462,,"Zhang 2010 Table 1 xls, Entry# 1247; Run# D-132"
DDB001233,1.0.0,isothermal_d,,Si,,,,chemical,effective_binary,unspecified,melt,Wet Dacite1-rhyolite14,,,,melt_rhyolite,,,false,false,wet dacite1-rhyolite14; SiO2=75;TiO2=0.15793934681182;Al2O3=13.8038258164852;FeOt=1.22891135303266;MnO=0.0536080870917574;MgO=0.241516329704511;CaO=1.01389580093313;Na2O=4.34835147744946;K2O=4.36105754276827;P2O5=0,wt_pct_oxide,75,0.15793934681182,13.8038258164852,,1.22891135303266,,,0.0536080870917574,0.241516329704511,1.01389580093313,4.34835147744946,4.36105754276827,0,,,,,anhydrous_total=99.895,true,2.6,,,,,1373.15,1373.15,1373.15,1373.15,K,1000000000,1000000000,1000000000,1000,MPa,,,,,piston_cylinder,7200,,,,,,,,,,,,,,,,,,3.2e-13,-12.4948500217,,,3.2e-13,m2/s,,,,EPMA,diffusion_couple,Electron microprobe,true,,,false,use_with_caution,,,provenance=compilation_2010; v0_source=zhang_table1; Type_of_dif_as_printed=SEBD (Boltzmann-Matano); Type_of_exp_as_printed=diffusion couple; Analytical_as_printed=Electron microprobe; Apparatus_as_printed=PCA; Capsule_as_printed=graphite; pres_medium_as_printed=NaCl-pyrex; R unstated in spreadsheet; compiler gas_constant_used_j_mol_k=8.314,supplement,"Holycross, M.",2026-08-31,draft,Baker1991CMP 106; 462,Baker,1991,,Contributions to Mineralogy and Petrology,106,462,,"Zhang 2010 Table 1 xls, Entry# 1248; Run# D-132"
DDB001234,1.0.0,isothermal_d,,Si,,,,chemical,effective_binary,unspecified,melt,Wet Dacite1-rhyolite14,,,,melt_rhyolite,,,false,false,wet dacite1-rhyolite14; SiO2=65;TiO2=0.507861586314152;Al2O3=17.1164230171073;FeOt=4.43264385692068;MnO=0.00695178849144635;MgO=1.49346034214619;CaO=4.69196734059098;Na2O=4.62828926905132;K2O=2.10600311041991;P2O5=0,wt_pct_oxide,65,0.507861586314152,17.1164230171073,,4.43264385692068,,,0.00695178849144635,1.49346034214619,4.69196734059098,4.62828926905132,2.10600311041991,0,,,,,anhydrous_total=99.895,true,6.7,,,,,1573.15,1573.15,1573.15,1573.15,K,1000000000,1000000000,1000000000,1000,MPa,,,,,piston_cylinder,1800,,,,,,,,,,,,,,,,,,9.5e-12,-11.0222763947,,,9.5e-12,m2/s,,,,EPMA,diffusion_couple,Electron microprobe,true,,,false,use_with_caution,,,provenance=compilation_2010; v0_source=zhang_table1; Type_of_dif_as_printed=SEBD (Boltzmann-Matano); Type_of_exp_as_printed=diffusion couple; Analytical_as_printed=Electron microprobe; Apparatus_as_printed=PCA; Capsule_as_printed=graphite; pres_medium_as_printed=NaCl-pyrex; R unstated in spreadsheet; compiler gas_constant_used_j_mol_k=8.314,supplement,"Holycross, M.",2026-08-31,draft,Baker1991CMP 106; 462,Baker,1991,,Contributions to Mineralogy and Petrology,106,462,,"Zhang 2010 Table 1 xls, Entry# 1249; Run# D-137"
DDB001235,1.0.0,isothermal_d,,Si,,,,chemical,effective_binary,unspecified,melt,Wet Dacite1-rhyolite14,,,,melt_rhyolite,,,false,false,wet dacite1-rhyolite14; SiO2=69.94;TiO2=0.335;Al2O3=15.48;FeOt=2.85;MnO=0.03;MgO=0.875;CaO=2.875;Na2O=4.49;K2O=2.72;P2O5=0,wt_pct_oxide,69.94,0.335,15.48,,2.85,,,0.03,0.875,2.875,4.49,2.72,0,,,,,anhydrous_total=99.895,true,6.7,,,,,1573.15,1573.15,1573.15,1573.15,K,1000000000,1000000000,1000000000,1000,MPa,,,,,piston_cylinder,1800,,,,,,,,,,,,,,,,,,8e-12,-11.096910013,,,8e-12,m2/s,,,,EPMA,diffusion_couple,Electron microprobe,true,,true,false,use_with_caution,,,provenance=compilation_2010; v0_source=zhang_table1; Type_of_dif_as_printed=SEBD (Boltzmann-Matano); C_range_as_printed=70; Type_of_exp_as_printed=diffusion couple; Analytical_as_printed=Electron microprobe; Apparatus_as_printed=PCA; Capsule_as_printed=graphite; pres_medium_as_printed=NaCl-pyrex; R unstated in spreadsheet; compiler gas_constant_used_j_mol_k=8.314,supplement,"Holycross, M.",2026-08-31,draft,Baker1991CMP 106; 462,Baker,1991,,Contributions to Mineralogy and Petrology,106,462,,"Zhang 2010 Table 1 xls, Entry# 1250; Run# D-137"
DDB001236,1.0.0,isothermal_d,,Si,,,,chemical,effective_binary,unspecified,melt,Wet Dacite1-rhyolite14,,,,melt_rhyolite,,,false,false,wet dacite1-rhyolite14; SiO2=75;TiO2=0.15793934681182;Al2O3=13.8038258164852;FeOt=1.22891135303266;MnO=0.0536080870917574;MgO=0.241516329704511;CaO=1.01389580093313;Na2O=4.34835147744946;K2O=4.36105754276827;P2O5=0,wt_pct_oxide,75,0.15793934681182,13.8038258164852,,1.22891135303266,,,0.0536080870917574,0.241516329704511,1.01389580093313,4.34835147744946,4.36105754276827,0,,,,,anhydrous_total=99.895,true,6.7,,,,,1573.15,1573.15,1573.15,1573.15,K,1000000000,1000000000,1000000000,1000,MPa,,,,,piston_cylinder,1800,,,,,,,,,,,,,,,,,,9.5e-12,-11.0222763947,,,9.5e-12,m2/s,,,,EPMA,diffusion_couple,Electron microprobe,true,,,false,use_with_caution,,,provenance=compilation_2010; v0_source=zhang_table1; Type_of_dif_as_printed=SEBD (Boltzmann-Matano); Type_of_exp_as_printed=diffusion couple; Analytical_as_printed=Electron microprobe; Apparatus_as_printed=PCA; Capsule_as_printed=graphite; pres_medium_as_printed=NaCl-pyrex; R unstated in spreadsheet; compiler gas_constant_used_j_mol_k=8.314,supplement,"Holycross, M.",2026-08-31,draft,Baker1991CMP 106; 462,Baker,1991,,Contributions to Mineralogy and Petrology,106,462,,"Zhang 2010 Table 1 xls, Entry# 1251; Run# D-137"
DDB001237,1.0.0,isothermal_d,,Si,,,,chemical,effective_binary,unspecified,melt,Wet Dacite1-rhyolite14,,,,melt_rhyolite,,,false,false,wet dacite1-rhyolite14; SiO2=65;TiO2=0.507861586314152;Al2O3=17.1164230171073;FeOt=4.43264385692068;MnO=0.00695178849144635;MgO=1.49346034214619;CaO=4.69196734059098;Na2O=4.62828926905132;K2O=2.10600311041991;P2O5=0,wt_pct_oxide,65,0.507861586314152,17.1164230171073,,4.43264385692068,,,0.00695178849144635,1.49346034214619,4.69196734059098,4.62828926905132,2.10600311041991,0,,,,,anhydrous_total=99.895,true,6.6,,,,,1473.15,1473.15,1473.15,1473.15,K,1000000000,1000000000,1000000000,1000,MPa,,,,,piston_cylinder,3600,,,,,,,,,,,,,,,,,,1.7e-11,-10.7695510786,,,1.7e-11,m2/s,,,,EPMA,diffusion_couple,Electron microprobe,true,,,false,use_with_caution,,,provenance=compilation_2010; v0_source=zhang_table1; Type_of_dif_as_printed=SEBD (Boltzmann-Matano); Type_of_exp_as_printed=diffusion couple; Analytical_as_printed=Electron microprobe; Apparatus_as_printed=PCA; Capsule_as_printed=graphite; pres_medium_as_printed=NaCl-pyrex; R unstated in spreadsheet; compiler gas_constant_used_j_mol_k=8.314,supplement,"Holycross, M.",2026-08-31,draft,Baker1991CMP 106; 462,Baker,1991,,Contributions to Mineralogy and Petrology,106,462,,"Zhang 2010 Table 1 xls, Entry# 1252; Run# D-139"
DDB001238,1.0.0,isothermal_d,,Si,,,,chemical,effective_binary,unspecified,melt,Wet Dacite1-rhyolite14,,,,melt_rhyolite,,,false,false,wet dacite1-rhyolite14; SiO2=69.94;TiO2=0.335;Al2O3=15.48;FeOt=2.85;MnO=0.03;MgO=0.875;CaO=2.875;Na2O=4.49;K2O=2.72;P2O5=0,wt_pct_oxide,69.94,0.335,15.48,,2.85,,,0.03,0.875,2.875,4.49,2.72,0,,,,,anhydrous_total=99.895,true,6.6,,,,,1473.15,1473.15,1473.15,1473.15,K,1000000000,1000000000,1000000000,1000,MPa,,,,,piston_cylinder,3600,,,,,,,,,,,,,,,,,,1.2e-11,-10.920818754,,,1.2e-11,m2/s,,,,EPMA,diffusion_couple,Electron microprobe,true,,true,false,use_with_caution,,,provenance=compilation_2010; v0_source=zhang_table1; Type_of_dif_as_printed=SEBD (Boltzmann-Matano); C_range_as_printed=70; Type_of_exp_as_printed=diffusion couple; Analytical_as_printed=Electron microprobe; Apparatus_as_printed=PCA; Capsule_as_printed=graphite; pres_medium_as_printed=NaCl-pyrex; R unstated in spreadsheet; compiler gas_constant_used_j_mol_k=8.314,supplement,"Holycross, M.",2026-08-31,draft,Baker1991CMP 106; 462,Baker,1991,,Contributions to Mineralogy and Petrology,106,462,,"Zhang 2010 Table 1 xls, Entry# 1253; Run# D-139"
DDB001239,1.0.0,isothermal_d,,Si,,,,chemical,effective_binary,unspecified,melt,Wet Dacite1-rhyolite14,,,,melt_rhyolite,,,false,false,wet dacite1-rhyolite14; SiO2=75;TiO2=0.15793934681182;Al2O3=13.8038258164852;FeOt=1.22891135303266;MnO=0.0536080870917574;MgO=0.241516329704511;CaO=1.01389580093313;Na2O=4.34835147744946;K2O=4.36105754276827;P2O5=0,wt_pct_oxide,75,0.15793934681182,13.8038258164852,,1.22891135303266,,,0.0536080870917574,0.241516329704511,1.01389580093313,4.34835147744946,4.36105754276827,0,,,,,anhydrous_total=99.895,true,6.6,,,,,1473.15,1473.15,1473.15,1473.15,K,1000000000,1000000000,1000000000,1000,MPa,,,,,piston_cylinder,3600,,,,,,,,,,,,,,,,,,7.7e-12,-11.1135092748,,,7.7e-12,m2/s,,,,EPMA,diffusion_couple,Electron microprobe,true,,,false,use_with_caution,,,provenance=compilation_2010; v0_source=zhang_table1; Type_of_dif_as_printed=SEBD (Boltzmann-Matano); Type_of_exp_as_printed=diffusion couple; Analytical_as_printed=Electron microprobe; Apparatus_as_printed=PCA; Capsule_as_printed=graphite; pres_medium_as_printed=NaCl-pyrex; R unstated in spreadsheet; compiler gas_constant_used_j_mol_k=8.314,supplement,"Holycross, M.",2026-08-31,draft,Baker1991CMP 106; 462,Baker,1991,,Contributions to Mineralogy and Petrology,106,462,,"Zhang 2010 Table 1 xls, Entry# 1254; Run# D-139"
DDB001240,1.0.0,isothermal_d,,Si,,,,chemical,effective_binary,unspecified,melt,Wet Dacite1-rhyolite14,,,,melt_rhyolite,,,false,false,wet dacite1-rhyolite14; SiO2=65;TiO2=0.507861586314152;Al2O3=17.1164230171073;FeOt=4.43264385692068;MnO=0.00695178849144635;MgO=1.49346034214619;CaO=4.69196734059098;Na2O=4.62828926905132;K2O=2.10600311041991;P2O5=0,wt_pct_oxide,65,0.507861586314152,17.1164230171073,,4.43264385692068,,,0.00695178849144635,1.49346034214619,4.69196734059098,4.62828926905132,2.10600311041991,0,,,,,anhydrous_total=99.895,true,6.3,,,,,1373.15,1373.15,1373.15,1373.15,K,1000000000,1000000000,1000000000,1000,MPa,,,,,piston_cylinder,7200,,,,,,,,,,,,,,,,,,4.4e-12,-11.3565473235,,,4.4e-12,m2/s,,,,EPMA,diffusion_couple,Electron microprobe,true,,,false,use_with_caution,,,provenance=compilation_2010; v0_source=zhang_table1; Type_of_dif_as_printed=SEBD (Boltzmann-Matano); Type_of_exp_as_printed=diffusion couple; Analytical_as_printed=Electron microprobe; Apparatus_as_printed=PCA; Capsule_as_printed=graphite; pres_medium_as_printed=NaCl-pyrex; R unstated in spreadsheet; compiler gas_constant_used_j_mol_k=8.314,supplement,"Holycross, M.",2026-08-31,draft,Baker1991CMP 106; 462,Baker,1991,,Contributions to Mineralogy and Petrology,106,462,,"Zhang 2010 Table 1 xls, Entry# 1255; Run# D-133"
DDB001241,1.0.0,isothermal_d,,Si,,,,chemical,effective_binary,unspecified,melt,Wet Dacite1-rhyolite14,,,,melt_rhyolite,,,false,false,wet dacite1-rhyolite14; SiO2=69.94;TiO2=0.335;Al2O3=15.48;FeOt=2.85;MnO=0.03;MgO=0.875;CaO=2.875;Na2O=4.49;K2O=2.72;P2O5=0,wt_pct_oxide,69.94,0.335,15.48,,2.85,,,0.03,0.875,2.875,4.49,2.72,0,,,,,anhydrous_total=99.895,true,6.3,,,,,1373.15,1373.15,1373.15,1373.15,K,1000000000,1000000000,1000000000,1000,MPa,,,,,piston_cylinder,7200,,,,,,,,,,,,,,,,,,2e-12,-11.6989700043,,,2e-12,m2/s,,,,EPMA,diffusion_couple,Electron microprobe,true,,true,false,use_with_caution,,,provenance=compilation_2010; v0_source=zhang_table1; Type_of_dif_as_printed=SEBD (Boltzmann-Matano); C_range_as_printed=70; Type_of_exp_as_printed=diffusion couple; Analytical_as_printed=Electron microprobe; Apparatus_as_printed=PCA; Capsule_as_printed=graphite; pres_medium_as_printed=NaCl-pyrex; R unstated in spreadsheet; compiler gas_constant_used_j_mol_k=8.314,supplement,"Holycross, M.",2026-08-31,draft,Baker1991CMP 106; 462,Baker,1991,,Contributions to Mineralogy and Petrology,106,462,,"Zhang 2010 Table 1 xls, Entry# 1256; Run# D-133"
DDB001242,1.0.0,isothermal_d,,Si,,,,chemical,effective_binary,unspecified,melt,Wet Dacite1-rhyolite14,,,,melt_rhyolite,,,false,false,wet dacite1-rhyolite14; SiO2=75;TiO2=0.15793934681182;Al2O3=13.8038258164852;FeOt=1.22891135303266;MnO=0.0536080870917574;MgO=0.241516329704511;CaO=1.01389580093313;Na2O=4.34835147744946;K2O=4.36105754276827;P2O5=0,wt_pct_oxide,75,0.15793934681182,13.8038258164852,,1.22891135303266,,,0.0536080870917574,0.241516329704511,1.01389580093313,4.34835147744946,4.36105754276827,0,,,,,anhydrous_total=99.895,true,6.3,,,,,1373.15,1373.15,1373.15,1373.15,K,1000000000,1000000000,1000000000,1000,MPa,,,,,piston_cylinder,7200,,,,,,,,,,,,,,,,,,1.7e-12,-11.7695510786,,,1.7e-12,m2/s,,,,EPMA,diffusion_couple,Electron microprobe,true,,,false,use_with_caution,,,provenance=compilation_2010; v0_source=zhang_table1; Type_of_dif_as_printed=SEBD (Boltzmann-Matano); Type_of_exp_as_printed=diffusion couple; Analytical_as_printed=Electron microprobe; Apparatus_as_printed=PCA; Capsule_as_printed=graphite; pres_medium_as_printed=NaCl-pyrex; R unstated in spreadsheet; compiler gas_constant_used_j_mol_k=8.314,supplement,"Holycross, M.",2026-08-31,draft,Baker1991CMP 106; 462,Baker,1991,,Contributions to Mineralogy and Petrology,106,462,,"Zhang 2010 Table 1 xls, Entry# 1257; Run# D-133"
DDB001243,1.0.0,isothermal_d,,Si,,,,chemical,effective_binary,unspecified,melt,Dacite1,,,,melt_dacite,,,false,false,Dacite1; SiO2=63.51;TiO2=0.56;Al2O3=17.61;FeOt=4.91;MgO=1.68;CaO=5.24;Na2O=4.67;K2O=1.77,wt_pct_oxide,63.51,0.56,17.61,,4.91,,,,1.68,5.24,4.67,1.77,,,,,,anhydrous_total=99.95,,,,,,,1773.15,1773.15,1773.15,1773.15,K,1000000000,1000000000,1000000000,1000,MPa,,,,,piston_cylinder,7920,,,,,,,,,,,,,,,,,,1.09e-13,-12.9625735021,,,1.09e-13,m2/s,,,,SIMS,thin_film,SIMS,true,,,false,use_with_caution,,likely diffusion couple experiments between Na3Si4O9.5 and dacite,provenance=compilation_2010; v0_source=zhang_table1; Type_of_dif_as_printed=IEBD; 1s_error_as_printed=2e-15 (on D or lnD unspecified; not converted); Type_of_exp_as_printed=thin source; Analytical_as_printed=SIMS; Apparatus_as_printed=PCA; Capsule_as_printed=graphite; R unstated in spreadsheet; compiler gas_constant_used_j_mol_k=8.314,supplement,"Holycross, M.",2026-08-31,draft,Baker1992GCA 56; 617,Baker,1992,,Geochimica et Cosmochimica Acta,56,617,10.1016/0016-7037(92)90086-x,"Zhang 2010 Table 1 xls, Entry# 1258; Run# D-83"
DDB001244,1.0.0,isothermal_d,,Si,,,,chemical,effective_binary,unspecified,melt,Dacite1,,,,melt_dacite,,,false,false,Dacite1; SiO2=63.51;TiO2=0.56;Al2O3=17.61;FeOt=4.91;MgO=1.68;CaO=5.24;Na2O=4.67;K2O=1.77,wt_pct_oxide,63.51,0.56,17.61,,4.91,,,,1.68,5.24,4.67,1.77,,,,,,anhydrous_total=99.95,,,,,,,1773.15,1773.15,1773.15,1773.15,K,1000000000,1000000000,1000000000,1000,MPa,,,,,piston_cylinder,28800,,,,,,,,,,,,,,,,,,4.58e-13,-12.339134522,,,4.58e-13,m2/s,,,,SIMS,thin_film,SIMS,true,,,false,use_with_caution,,likely diffusion couple experiments between Na3Si4O9.5 and dacite,provenance=compilation_2010; v0_source=zhang_table1; Type_of_dif_as_printed=IEBD; 1s_error_as_printed=1.8e-14 (on D or lnD unspecified; not converted); Type_of_exp_as_printed=thin source; Analytical_as_printed=SIMS; Apparatus_as_printed=PCA; Capsule_as_printed=graphite; R unstated in spreadsheet; compiler gas_constant_used_j_mol_k=8.314,supplement,"Holycross, M.",2026-08-31,draft,Baker1992GCA 56; 617,Baker,1992,,Geochimica et Cosmochimica Acta,56,617,10.1016/0016-7037(92)90086-x,"Zhang 2010 Table 1 xls, Entry# 1259; Run# D-85a"
DDB001245,1.0.0,isothermal_d,,Si,,,,chemical,effective_binary,unspecified,melt,Dacite1,,,,melt_dacite,,,false,false,Dacite1; SiO2=63.51;TiO2=0.56;Al2O3=17.61;FeOt=4.91;MgO=1.68;CaO=5.24;Na2O=4.67;K2O=1.77,wt_pct_oxide,63.51,0.56,17.61,,4.91,,,,1.68,5.24,4.67,1.77,,,,,,anhydrous_total=99.95,,,,,,,1773.15,1773.15,1773.15,1773.15,K,1000000000,1000000000,1000000000,1000,MPa,,,,,piston_cylinder,28800,,,,,,,,,,,,,,,,,,3.69e-13,-12.4329736338,,,3.69e-13,m2/s,,,,SIMS,thin_film,SIMS,true,,,false,use_with_caution,,likely diffusion couple experiments between Na3Si4O9.5 and dacite,provenance=compilation_2010; v0_source=zhang_table1; Type_of_dif_as_printed=IEBD; 1s_error_as_printed=9e-15 (on D or lnD unspecified; not converted); Type_of_exp_as_printed=thin source; Analytical_as_printed=SIMS; Apparatus_as_printed=PCA; Capsule_as_printed=graphite; R unstated in spreadsheet; compiler gas_constant_used_j_mol_k=8.314,supplement,"Holycross, M.",2026-08-31,draft,Baker1992GCA 56; 617,Baker,1992,,Geochimica et Cosmochimica Acta,56,617,10.1016/0016-7037(92)90086-x,"Zhang 2010 Table 1 xls, Entry# 1260; Run# D-85b"
DDB001246,1.0.0,isothermal_d,,Si,,,,chemical,effective_binary,unspecified,melt,Dacite1,,,,melt_dacite,,,false,false,Dacite1; SiO2=63.51;TiO2=0.56;Al2O3=17.61;FeOt=4.91;MgO=1.68;CaO=5.24;Na2O=4.67;K2O=1.77,wt_pct_oxide,63.51,0.56,17.61,,4.91,,,,1.68,5.24,4.67,1.77,,,,,,anhydrous_total=99.95,,,,,,,1673.15,1673.15,1673.15,1673.15,K,1000000000,1000000000,1000000000,1000,MPa,,,,,piston_cylinder,39600,,,,,,,,,,,,,,,,,,1.01e-13,-12.9956786262,,,1.01e-13,m2/s,,,,SIMS,thin_film,SIMS,true,,,false,use_with_caution,,likely diffusion couple experiments between Na3Si4O9.5 and dacite,provenance=compilation_2010; v0_source=zhang_table1; Type_of_dif_as_printed=IEBD; 1s_error_as_printed=5e-15 (on D or lnD unspecified; not converted); Type_of_exp_as_printed=thin source; Analytical_as_printed=SIMS; Apparatus_as_printed=PCA; Capsule_as_printed=graphite; R unstated in spreadsheet; compiler gas_constant_used_j_mol_k=8.314,supplement,"Holycross, M.",2026-08-31,draft,Baker1992GCA 56; 617,Baker,1992,,Geochimica et Cosmochimica Acta,56,617,10.1016/0016-7037(92)90086-x,"Zhang 2010 Table 1 xls, Entry# 1261; Run# D-87"
DDB001247,1.0.0,isothermal_d,,Si,,,,chemical,effective_binary,unspecified,melt,Dacite1,,,,melt_dacite,,,false,false,Dacite1; SiO2=63.51;TiO2=0.56;Al2O3=17.61;FeOt=4.91;MgO=1.68;CaO=5.24;Na2O=4.67;K2O=1.77,wt_pct_oxide,63.51,0.56,17.61,,4.91,,,,1.68,5.24,4.67,1.77,,,,,,anhydrous_total=99.95,,,,,,,1573.15,1573.15,1573.15,1573.15,K,1000000000,1000000000,1000000000,1000,MPa,,,,,piston_cylinder,75708,,,,,,,,,,,,,,,,,,8.37e-15,-14.077274542,,,8.37e-15,m2/s,,,,SIMS,thin_film,SIMS,true,,,false,use_with_caution,,likely diffusion couple experiments between Na3Si4O9.5 and dacite,provenance=compilation_2010; v0_source=zhang_table1; Type_of_dif_as_printed=IEBD; 1s_error_as_printed=6.4e-14 (on D or lnD unspecified; not converted); Type_of_exp_as_printed=thin source; Analytical_as_printed=SIMS; Apparatus_as_printed=PCA; Capsule_as_printed=graphite; R unstated in spreadsheet; compiler gas_constant_used_j_mol_k=8.314,supplement,"Holycross, M.",2026-08-31,draft,Baker1992GCA 56; 617,Baker,1992,,Geochimica et Cosmochimica Acta,56,617,10.1016/0016-7037(92)90086-x,"Zhang 2010 Table 1 xls, Entry# 1262; Run# D-81"
DDB001248,1.0.0,isothermal_d,,Si,,,,chemical,effective_binary,unspecified,melt,Rhyolite14,,,,melt_rhyolite,,,false,false,Rhyolite14; SiO2=76.37;TiO2=0.11;Al2O3=13.35;FeOt=0.79;MnO=0.06;MgO=0.07;CaO=0.51;Na2O=4.31;K2O=4.67,wt_pct_oxide,76.37,0.11,13.35,,0.79,,,0.06,0.07,0.51,4.31,4.67,,,,,,anhydrous_total=100.24,,,,,,,1773.15,1773.15,1773.15,1773.15,K,1000000000,1000000000,1000000000,1000,MPa,,,,,piston_cylinder,7920,,,,,,,,,,,,,,,,,,9.57e-13,-12.0190880622,,,9.57e-13,m2/s,,,,SIMS,thin_film,SIMS,true,,,false,use_with_caution,,likely diffusion couple experiments between Na3Si4O9.5 and rhyolite,provenance=compilation_2010; v0_source=zhang_table1; Type_of_dif_as_printed=IEBD; 1s_error_as_printed=6.4e-14 (on D or lnD unspecified; not converted); Type_of_exp_as_printed=thin source; Analytical_as_printed=SIMS; Apparatus_as_printed=PCA; Capsule_as_printed=graphite; R unstated in spreadsheet; compiler gas_constant_used_j_mol_k=8.314,supplement,"Holycross, M.",2026-08-31,draft,Baker1992GCA 56; 617,Baker,1992,,Geochimica et Cosmochimica Acta,56,617,10.1016/0016-7037(92)90086-x,"Zhang 2010 Table 1 xls, Entry# 1263; Run# D-82"
DDB001249,1.0.0,isothermal_d,,Si,,,,chemical,effective_binary,unspecified,melt,Rhyolite14,,,,melt_rhyolite,,,false,false,Rhyolite14; SiO2=76.37;TiO2=0.11;Al2O3=13.35;FeOt=0.79;MnO=0.06;MgO=0.07;CaO=0.51;Na2O=4.31;K2O=4.67,wt_pct_oxide,76.37,0.11,13.35,,0.79,,,0.06,0.07,0.51,4.31,4.67,,,,,,anhydrous_total=100.24,,,,,,,1773.15,1773.15,1773.15,1773.15,K,1000000000,1000000000,1000000000,1000,MPa,,,,,piston_cylinder,28800,,,,,,,,,,,,,,,,,,6.56e-13,-12.1830961606,,,6.56e-13,m2/s,,,,SIMS,thin_film,SIMS,true,,,false,use_with_caution,,likely diffusion couple experiments between Na3Si4O9.5 and rhyolite,provenance=compilation_2010; v0_source=zhang_table1; Type_of_dif_as_printed=IEBD; 1s_error_as_printed=9.1e-14 (on D or lnD unspecified; not converted); Type_of_exp_as_printed=thin source; Analytical_as_printed=SIMS; Apparatus_as_printed=PCA; Capsule_as_printed=graphite; R unstated in spreadsheet; compiler gas_constant_used_j_mol_k=8.314,supplement,"Holycross, M.",2026-08-31,draft,Baker1992GCA 56; 617,Baker,1992,,Geochimica et Cosmochimica Acta,56,617,10.1016/0016-7037(92)90086-x,"Zhang 2010 Table 1 xls, Entry# 1264; Run# D-84"
DDB001250,1.0.0,isothermal_d,,Si,,,,chemical,effective_binary,unspecified,melt,Rhyolite14,,,,melt_rhyolite,,,false,false,Rhyolite14; SiO2=76.37;TiO2=0.11;Al2O3=13.35;FeOt=0.79;MnO=0.06;MgO=0.07;CaO=0.51;Na2O=4.31;K2O=4.67,wt_pct_oxide,76.37,0.11,13.35,,0.79,,,0.06,0.07,0.51,4.31,4.67,,,,,,anhydrous_total=100.24,,,,,,,1673.15,1673.15,1673.15,1673.15,K,1000000000,1000000000,1000000000,1000,MPa,,,,,piston_cylinder,39600,,,,,,,,,,,,,,,,,,6.27e-13,-12.2027324592,,,6.27e-13,m2/s,,,,SIMS,thin_film,SIMS,true,,,false,use_with_caution,,likely diffusion couple experiments between Na3Si4O9.5 and rhyolite,provenance=compilation_2010; v0_source=zhang_table1; Type_of_dif_as_printed=IEBD; 1s_error_as_printed=3.3e-14 (on D or lnD unspecified; not converted); Type_of_exp_as_printed=thin source; Analytical_as_printed=SIMS; Apparatus_as_printed=PCA; Capsule_as_printed=graphite; R unstated in spreadsheet; compiler gas_constant_used_j_mol_k=8.314,supplement,"Holycross, M.",2026-08-31,draft,Baker1992GCA 56; 617,Baker,1992,,Geochimica et Cosmochimica Acta,56,617,10.1016/0016-7037(92)90086-x,"Zhang 2010 Table 1 xls, Entry# 1265; Run# D-86"
