Repository: holycrossm/diffusion-coefficients

# Experimental diffusion coefficients (minerals and silicate melts)

**Pre-release / not published.** Schema v1.0.0. This folder is a GitHub-ready living table: canonical data is CSV, new rows arrive by pull request, and a static page searches the file in the browser. Nothing here is a citable compilation of record.

This is a QA build of 4630 experimental rows (minerals and silicate melts). Most numbers are staged from the 2010 RiMG 72 tables. Do not treat the repo as published, complete, or peer-reviewed.

File: site/data/diffusion_coefficients.csv (part 36 of 136)
DDB001251,1.0.0,isothermal_d,,Si,,,,chemical,effective_binary,unspecified,melt,Rhyolite14,,,,melt_rhyolite,,,false,false,Rhyolite14; SiO2=76.37;TiO2=0.11;Al2O3=13.35;FeOt=0.79;MnO=0.06;MgO=0.07;CaO=0.51;Na2O=4.31;K2O=4.67,wt_pct_oxide,76.37,0.11,13.35,,0.79,,,0.06,0.07,0.51,4.31,4.67,,,,,,anhydrous_total=100.24,,,,,,,1573.15,1573.15,1573.15,1573.15,K,1000000000,1000000000,1000000000,1000,MPa,,,,,piston_cylinder,75708,,,,,,,,,,,,,,,,,,2.27e-13,-12.6439741428,,,2.27e-13,m2/s,,,,SIMS,thin_film,SIMS,true,,,false,use_with_caution,,likely diffusion couple experiments between Na3Si4O9.5 and rhyolite,provenance=compilation_2010; v0_source=zhang_table1; Type_of_dif_as_printed=IEBD; 1s_error_as_printed=8e-15 (on D or lnD unspecified; not converted); Type_of_exp_as_printed=thin source; Analytical_as_printed=SIMS; Apparatus_as_printed=PCA; Capsule_as_printed=graphite; R unstated in spreadsheet; compiler gas_constant_used_j_mol_k=8.314,supplement,"Holycross, M.",2026-08-31,draft,Baker1992GCA 56; 617,Baker,1992,,Geochimica et Cosmochimica Acta,56,617,10.1016/0016-7037(92)90086-x,"Zhang 2010 Table 1 xls, Entry# 1266; Run# D-80"
DDB001252,1.0.0,isothermal_d,,Si,,,,chemical,effective_binary,unspecified,melt,Rhyolite14,,,,melt_rhyolite,,,false,false,Rhyolite14; SiO2=76.37;TiO2=0.11;Al2O3=13.35;FeOt=0.79;MnO=0.06;MgO=0.07;CaO=0.51;Na2O=4.31;K2O=4.67,wt_pct_oxide,76.37,0.11,13.35,,0.79,,,0.06,0.07,0.51,4.31,4.67,,,,,,anhydrous_total=100.24,,,,,,,1576.15,1576.15,1576.15,1576.15,K,100000,100000,100000,0.1,MPa,,,,,one_atm_furnace,36360,,,,,,,,,,,,,,,,,,1.66e-13,-12.779891912,,,1.66e-13,m2/s,,,,SIMS,thin_film,SIMS,true,,,false,use_with_caution,,likely diffusion couple experiments between Na3Si4O9.5 and rhyolite,provenance=compilation_2010; v0_source=zhang_table1; Type_of_dif_as_printed=IEBD; 1s_error_as_printed=1.8e-14 (on D or lnD unspecified; not converted); Type_of_exp_as_printed=thin source; Analytical_as_printed=SIMS; Apparatus_as_printed=furnace; Capsule_as_printed=Pt; R unstated in spreadsheet; compiler gas_constant_used_j_mol_k=8.314,supplement,"Holycross, M.",2026-08-31,draft,Baker1992GCA 56; 617,Baker,1992,,Geochimica et Cosmochimica Acta,56,617,10.1016/0016-7037(92)90086-x,"Zhang 2010 Table 1 xls, Entry# 1267; Run# D-88"
DDB001253,1.0.0,isothermal_d,,Si,,,,chemical,effective_binary,unspecified,melt,Andesite5-rhyolite7,,,,melt_rhyolite,,,false,false,Andesite5-rhyolite7; SiO2=64;TiO2=0.442471169686985;Al2O3=16.1092833607908;FeOt=3.81264415156507;MnO=0.01667215815486;MgO=1.31072487644152;CaO=4.10593904448105;Na2O=7.21830313014827;K2O=2.29977759472817,wt_pct_oxide,64,0.442471169686985,16.1092833607908,,3.81264415156507,,,0.01667215815486,1.31072487644152,4.10593904448105,7.21830313014827,2.29977759472817,,,,,,anhydrous_total=99.3158154859967,,,,,,,1473.15,1473.15,1473.15,1473.15,K,1000000000,1000000000,1000000000,1000,MPa,,,,,piston_cylinder,214380,,,,,,,,,,,,,,,,,,2.47e-13,-12.6073030467,,,2.47e-13,m2/s,,,,EPMA,diffusion_couple,Electron microprobe,true,,true,false,use_with_caution,,,provenance=compilation_2010; v0_source=zhang_table1; Type_of_dif_as_printed=SEBD (Boltzmann-Matano); C_range_as_printed=64; Type_of_exp_as_printed=diffusion couple; Analytical_as_printed=Electron microprobe; Apparatus_as_printed=Piston-cylinder; Capsule_as_printed=graphite+pyrophyllite; pres_medium_as_printed=pyrex and NaCl; R unstated in spreadsheet; compiler gas_constant_used_j_mol_k=8.314,supplement,"Holycross, M.",2026-08-31,draft,Baker1993AM 78; 316,Baker,1993,,American Mineralogist,78,316,,"Zhang 2010 Table 1 xls, Entry# 1268; Run# D-37"
DDB001254,1.0.0,isothermal_d,,Si,,,,chemical,effective_binary,unspecified,melt,Andesite5-rhyolite7,,,,melt_rhyolite,,,false,false,Andesite5-rhyolite7; SiO2=64;TiO2=0.442471169686985;Al2O3=16.1092833607908;FeOt=3.81264415156507;MnO=0.01667215815486;MgO=1.31072487644152;CaO=4.10593904448105;Na2O=7.21830313014827;K2O=2.29977759472817,wt_pct_oxide,64,0.442471169686985,16.1092833607908,,3.81264415156507,,,0.01667215815486,1.31072487644152,4.10593904448105,7.21830313014827,2.29977759472817,,,,,,anhydrous_total=99.3158154859967,,,,,,,1473.15,1473.15,1473.15,1473.15,K,1000000000,1000000000,1000000000,1000,MPa,,,,,piston_cylinder,92040,,,,,,,,,,,,,,,,,,9.37e-14,-13.0282604091,,,9.37e-14,m2/s,,,,EPMA,diffusion_couple,Electron microprobe,true,,true,false,use_with_caution,,,provenance=compilation_2010; v0_source=zhang_table1; Type_of_dif_as_printed=SEBD (Boltzmann-Matano); C_range_as_printed=64; Type_of_exp_as_printed=diffusion couple; Analytical_as_printed=Electron microprobe; Apparatus_as_printed=Piston-cylinder; Capsule_as_printed=graphite+pyrophyllite; pres_medium_as_printed=pyrex and NaCl; R unstated in spreadsheet; compiler gas_constant_used_j_mol_k=8.314,supplement,"Holycross, M.",2026-08-31,draft,Baker1993AM 78; 316,Baker,1993,,American Mineralogist,78,316,,"Zhang 2010 Table 1 xls, Entry# 1269; Run# D-45"
DDB001255,1.0.0,isothermal_d,,Si,,,,chemical,effective_binary,unspecified,melt,Andesite5-rhyolite7,,,,melt_rhyolite,,,false,false,Andesite5-rhyolite7; SiO2=64;TiO2=0.442471169686985;Al2O3=16.1092833607908;FeOt=3.81264415156507;MnO=0.01667215815486;MgO=1.31072487644152;CaO=4.10593904448105;Na2O=7.21830313014827;K2O=2.29977759472817,wt_pct_oxide,64,0.442471169686985,16.1092833607908,,3.81264415156507,,,0.01667215815486,1.31072487644152,4.10593904448105,7.21830313014827,2.29977759472817,,,,,,anhydrous_total=99.3158154859967,,,,,,,1573.15,1573.15,1573.15,1573.15,K,1000000000,1000000000,1000000000,1000,MPa,,,,,piston_cylinder,79200,,,,,,,,,,,,,,,,,,6.54e-13,-12.1844222517,,,6.54e-13,m2/s,,,,EPMA,diffusion_couple,Electron microprobe,true,,true,false,use_with_caution,,,provenance=compilation_2010; v0_source=zhang_table1; Type_of_dif_as_printed=SEBD (Boltzmann-Matano); C_range_as_printed=64; Type_of_exp_as_printed=diffusion couple; Analytical_as_printed=Electron microprobe; Apparatus_as_printed=Piston-cylinder; Capsule_as_printed=graphite+pyrophyllite; pres_medium_as_printed=pyrex and NaCl; R unstated in spreadsheet; compiler gas_constant_used_j_mol_k=8.314,supplement,"Holycross, M.",2026-08-31,draft,Baker1993AM 78; 316,Baker,1993,,American Mineralogist,78,316,,"Zhang 2010 Table 1 xls, Entry# 1270; Run# D-33"
DDB001256,1.0.0,isothermal_d,,Si,,,,chemical,effective_binary,unspecified,melt,Andesite5-rhyolite7,,,,melt_rhyolite,,,false,false,Andesite5-rhyolite7; SiO2=64;TiO2=0.442471169686985;Al2O3=16.1092833607908;FeOt=3.81264415156507;MnO=0.01667215815486;MgO=1.31072487644152;CaO=4.10593904448105;Na2O=7.21830313014827;K2O=2.29977759472817,wt_pct_oxide,64,0.442471169686985,16.1092833607908,,3.81264415156507,,,0.01667215815486,1.31072487644152,4.10593904448105,7.21830313014827,2.29977759472817,,,,,,anhydrous_total=99.3158154859967,,,,,,,1673.15,1673.15,1673.15,1673.15,K,1000000000,1000000000,1000000000,1000,MPa,,,,,piston_cylinder,27180,,,,,,,,,,,,,,,,,,3.94e-13,-12.4045037782,,,3.94e-13,m2/s,,,,EPMA,diffusion_couple,Electron microprobe,true,,true,false,use_with_caution,,,provenance=compilation_2010; v0_source=zhang_table1; Type_of_dif_as_printed=SEBD (Boltzmann-Matano); C_range_as_printed=64; Type_of_exp_as_printed=diffusion couple; Analytical_as_printed=Electron microprobe; Apparatus_as_printed=Piston-cylinder; Capsule_as_printed=graphite+pyrophyllite; pres_medium_as_printed=pyrex and NaCl; R unstated in spreadsheet; compiler gas_constant_used_j_mol_k=8.314,supplement,"Holycross, M.",2026-08-31,draft,Baker1993AM 78; 316,Baker,1993,,American Mineralogist,78,316,,"Zhang 2010 Table 1 xls, Entry# 1271; Run# D-35"
DDB001257,1.0.0,isothermal_d,,Si,,,,chemical,effective_binary,unspecified,melt,Andesite5-rhyolite7,,,,melt_rhyolite,,,false,false,Andesite5-rhyolite7; SiO2=64;TiO2=0.442471169686985;Al2O3=16.1092833607908;FeOt=3.81264415156507;MnO=0.01667215815486;MgO=1.31072487644152;CaO=4.10593904448105;Na2O=7.21830313014827;K2O=2.29977759472817,wt_pct_oxide,64,0.442471169686985,16.1092833607908,,3.81264415156507,,,0.01667215815486,1.31072487644152,4.10593904448105,7.21830313014827,2.29977759472817,,,,,,anhydrous_total=99.3158154859967,,,,,,,1673.15,1673.15,1673.15,1673.15,K,1000000000,1000000000,1000000000,1000,MPa,,,,,piston_cylinder,7260,,,,,,,,,,,,,,,,,,1.14e-12,-11.9430951487,,,1.14e-12,m2/s,,,,EPMA,diffusion_couple,Electron microprobe,true,,true,false,use_with_caution,,,provenance=compilation_2010; v0_source=zhang_table1; Type_of_dif_as_printed=SEBD (Boltzmann-Matano); C_range_as_printed=64; Type_of_exp_as_printed=diffusion couple; Analytical_as_printed=Electron microprobe; Apparatus_as_printed=Piston-cylinder; Capsule_as_printed=graphite+pyrophyllite; pres_medium_as_printed=pyrex and NaCl; R unstated in spreadsheet; compiler gas_constant_used_j_mol_k=8.314,supplement,"Holycross, M.",2026-08-31,draft,Baker1993AM 78; 316,Baker,1993,,American Mineralogist,78,316,,"Zhang 2010 Table 1 xls, Entry# 1272; Run# D-59"
DDB001258,1.0.0,isothermal_d,,Si,,,,chemical,effective_binary,unspecified,melt,Andesite5-rhyolite7,,,,melt_rhyolite,,,false,false,Andesite5-rhyolite7; SiO2=64;TiO2=0.442471169686985;Al2O3=16.1092833607908;FeOt=3.81264415156507;MnO=0.01667215815486;MgO=1.31072487644152;CaO=4.10593904448105;Na2O=7.21830313014827;K2O=2.29977759472817,wt_pct_oxide,64,0.442471169686985,16.1092833607908,,3.81264415156507,,,0.01667215815486,1.31072487644152,4.10593904448105,7.21830313014827,2.29977759472817,,,,,,anhydrous_total=99.3158154859967,,,,,,,1773.15,1773.15,1773.15,1773.15,K,1000000000,1000000000,1000000000,1000,MPa,,,,,piston_cylinder,14400,,,,,,,,,,,,,,,,,,2.6e-12,-11.585026652,,,2.6e-12,m2/s,,,,EPMA,diffusion_couple,Electron microprobe,true,,true,false,use_with_caution,,,provenance=compilation_2010; v0_source=zhang_table1; Type_of_dif_as_printed=SEBD (Boltzmann-Matano); C_range_as_printed=64; Type_of_exp_as_printed=diffusion couple; Analytical_as_printed=Electron microprobe; Apparatus_as_printed=Piston-cylinder; Capsule_as_printed=graphite+pyrophyllite; pres_medium_as_printed=pyrex and NaCl; R unstated in spreadsheet; compiler gas_constant_used_j_mol_k=8.314,supplement,"Holycross, M.",2026-08-31,draft,Baker1993AM 78; 316,Baker,1993,,American Mineralogist,78,316,,"Zhang 2010 Table 1 xls, Entry# 1273; Run# D-40"
DDB001259,1.0.0,isothermal_d,,Si,,,,chemical,effective_binary,unspecified,melt,Andesite5-rhyolite7,,,,melt_rhyolite,,,false,false,Andesite5-rhyolite7; SiO2=64;TiO2=0.442471169686985;Al2O3=16.1092833607908;FeOt=3.81264415156507;MnO=0.01667215815486;MgO=1.31072487644152;CaO=4.10593904448105;Na2O=7.21830313014827;K2O=2.29977759472817,wt_pct_oxide,64,0.442471169686985,16.1092833607908,,3.81264415156507,,,0.01667215815486,1.31072487644152,4.10593904448105,7.21830313014827,2.29977759472817,,,,,,anhydrous_total=99.3158154859967,,,,,,,1873.15,1873.15,1873.15,1873.15,K,1000000000,1000000000,1000000000,1000,MPa,,,,,piston_cylinder,7260,,,,,,,,,,,,,,,,,,2.52e-12,-11.5985994592,,,2.52e-12,m2/s,,,,EPMA,diffusion_couple,Electron microprobe,true,,true,false,use_with_caution,,,provenance=compilation_2010; v0_source=zhang_table1; Type_of_dif_as_printed=SEBD (Boltzmann-Matano); C_range_as_printed=64; Type_of_exp_as_printed=diffusion couple; Analytical_as_printed=Electron microprobe; Apparatus_as_printed=Piston-cylinder; Capsule_as_printed=graphite+pyrophyllite; pres_medium_as_printed=pyrex and NaCl; R unstated in spreadsheet; compiler gas_constant_used_j_mol_k=8.314,supplement,"Holycross, M.",2026-08-31,draft,Baker1993AM 78; 316,Baker,1993,,American Mineralogist,78,316,,"Zhang 2010 Table 1 xls, Entry# 1274; Run# D-57"
DDB001260,1.0.0,isothermal_d,,Si,,,,chemical,effective_binary,unspecified,melt,Andesite5-rhyolite7,,,,melt_rhyolite,,,false,false,Andesite5-rhyolite7; SiO2=70;TiO2=0.234892915980231;Al2O3=13.9494810543657;FeOt=1.85053542009885;MnO=0.0562108731466227;MgO=0.529835255354201;CaO=1.86705930807249;Na2O=7.00084019769358;K2O=3.69845963756178,wt_pct_oxide,70,0.234892915980231,13.9494810543657,,1.85053542009885,,,0.0562108731466227,0.529835255354201,1.86705930807249,7.00084019769358,3.69845963756178,,,,,,anhydrous_total=99.1873146622735,,,,,,,1473.15,1473.15,1473.15,1473.15,K,1000000000,1000000000,1000000000,1000,MPa,,,,,piston_cylinder,214380,,,,,,,,,,,,,,,,,,6.79e-14,-13.1681302257,,,6.79e-14,m2/s,,,,EPMA,diffusion_couple,Electron microprobe,true,,true,false,use_with_caution,,,provenance=compilation_2010; v0_source=zhang_table1; Type_of_dif_as_printed=SEBD (Boltzmann-Matano); C_range_as_printed=70; Type_of_exp_as_printed=diffusion couple; Analytical_as_printed=Electron microprobe; Apparatus_as_printed=Piston-cylinder; Capsule_as_printed=graphite+pyrophyllite; pres_medium_as_printed=pyrex and NaCl; R unstated in spreadsheet; compiler gas_constant_used_j_mol_k=8.314,supplement,"Holycross, M.",2026-08-31,draft,Baker1993AM 78; 316,Baker,1993,,American Mineralogist,78,316,,"Zhang 2010 Table 1 xls, Entry# 1275; Run# D-37"
DDB001261,1.0.0,isothermal_d,,Si,,,,chemical,effective_binary,unspecified,melt,Andesite5-rhyolite7,,,,melt_rhyolite,,,false,false,Andesite5-rhyolite7; SiO2=70;TiO2=0.234892915980231;Al2O3=13.9494810543657;FeOt=1.85053542009885;MnO=0.0562108731466227;MgO=0.529835255354201;CaO=1.86705930807249;Na2O=7.00084019769358;K2O=3.69845963756178,wt_pct_oxide,70,0.234892915980231,13.9494810543657,,1.85053542009885,,,0.0562108731466227,0.529835255354201,1.86705930807249,7.00084019769358,3.69845963756178,,,,,,anhydrous_total=99.1873146622735,,,,,,,1473.15,1473.15,1473.15,1473.15,K,1000000000,1000000000,1000000000,1000,MPa,,,,,piston_cylinder,92040,,,,,,,,,,,,,,,,,,6.11e-14,-13.2139587898,,,6.11e-14,m2/s,,,,EPMA,diffusion_couple,Electron microprobe,true,,true,false,use_with_caution,,,provenance=compilation_2010; v0_source=zhang_table1; Type_of_dif_as_printed=SEBD (Boltzmann-Matano); C_range_as_printed=70; Type_of_exp_as_printed=diffusion couple; Analytical_as_printed=Electron microprobe; Apparatus_as_printed=Piston-cylinder; Capsule_as_printed=graphite+pyrophyllite; pres_medium_as_printed=pyrex and NaCl; R unstated in spreadsheet; compiler gas_constant_used_j_mol_k=8.314,supplement,"Holycross, M.",2026-08-31,draft,Baker1993AM 78; 316,Baker,1993,,American Mineralogist,78,316,,"Zhang 2010 Table 1 xls, Entry# 1276; Run# D-45"
DDB001262,1.0.0,isothermal_d,,Si,,,,chemical,effective_binary,unspecified,melt,Andesite5-rhyolite7,,,,melt_rhyolite,,,false,false,Andesite5-rhyolite7; SiO2=70;TiO2=0.234892915980231;Al2O3=13.9494810543657;FeOt=1.85053542009885;MnO=0.0562108731466227;MgO=0.529835255354201;CaO=1.86705930807249;Na2O=7.00084019769358;K2O=3.69845963756178,wt_pct_oxide,70,0.234892915980231,13.9494810543657,,1.85053542009885,,,0.0562108731466227,0.529835255354201,1.86705930807249,7.00084019769358,3.69845963756178,,,,,,anhydrous_total=99.1873146622735,,,,,,,1573.15,1573.15,1573.15,1573.15,K,1000000000,1000000000,1000000000,1000,MPa,,,,,piston_cylinder,79200,,,,,,,,,,,,,,,,,,3.53e-13,-12.4522252946,,,3.53e-13,m2/s,,,,EPMA,diffusion_couple,Electron microprobe,true,,true,false,use_with_caution,,,provenance=compilation_2010; v0_source=zhang_table1; Type_of_dif_as_printed=SEBD (Boltzmann-Matano); C_range_as_printed=70; Type_of_exp_as_printed=diffusion couple; Analytical_as_printed=Electron microprobe; Apparatus_as_printed=Piston-cylinder; Capsule_as_printed=graphite+pyrophyllite; pres_medium_as_printed=pyrex and NaCl; R unstated in spreadsheet; compiler gas_constant_used_j_mol_k=8.314,supplement,"Holycross, M.",2026-08-31,draft,Baker1993AM 78; 316,Baker,1993,,American Mineralogist,78,316,,"Zhang 2010 Table 1 xls, Entry# 1277; Run# D-33"
DDB001263,1.0.0,isothermal_d,,Si,,,,chemical,effective_binary,unspecified,melt,Andesite5-rhyolite7,,,,melt_rhyolite,,,false,false,Andesite5-rhyolite7; SiO2=70;TiO2=0.234892915980231;Al2O3=13.9494810543657;FeOt=1.85053542009885;MnO=0.0562108731466227;MgO=0.529835255354201;CaO=1.86705930807249;Na2O=7.00084019769358;K2O=3.69845963756178,wt_pct_oxide,70,0.234892915980231,13.9494810543657,,1.85053542009885,,,0.0562108731466227,0.529835255354201,1.86705930807249,7.00084019769358,3.69845963756178,,,,,,anhydrous_total=99.1873146622735,,,,,,,1673.15,1673.15,1673.15,1673.15,K,1000000000,1000000000,1000000000,1000,MPa,,,,,piston_cylinder,27180,,,,,,,,,,,,,,,,,,2.71e-13,-12.5670307091,,,2.71e-13,m2/s,,,,EPMA,diffusion_couple,Electron microprobe,true,,true,false,use_with_caution,,,provenance=compilation_2010; v0_source=zhang_table1; Type_of_dif_as_printed=SEBD (Boltzmann-Matano); C_range_as_printed=70; Type_of_exp_as_printed=diffusion couple; Analytical_as_printed=Electron microprobe; Apparatus_as_printed=Piston-cylinder; Capsule_as_printed=graphite+pyrophyllite; pres_medium_as_printed=pyrex and NaCl; R unstated in spreadsheet; compiler gas_constant_used_j_mol_k=8.314,supplement,"Holycross, M.",2026-08-31,draft,Baker1993AM 78; 316,Baker,1993,,American Mineralogist,78,316,,"Zhang 2010 Table 1 xls, Entry# 1278; Run# D-35"
DDB001264,1.0.0,isothermal_d,,Si,,,,chemical,effective_binary,unspecified,melt,Andesite5-rhyolite7,,,,melt_rhyolite,,,false,false,Andesite5-rhyolite7; SiO2=70;TiO2=0.234892915980231;Al2O3=13.9494810543657;FeOt=1.85053542009885;MnO=0.0562108731466227;MgO=0.529835255354201;CaO=1.86705930807249;Na2O=7.00084019769358;K2O=3.69845963756178,wt_pct_oxide,70,0.234892915980231,13.9494810543657,,1.85053542009885,,,0.0562108731466227,0.529835255354201,1.86705930807249,7.00084019769358,3.69845963756178,,,,,,anhydrous_total=99.1873146622735,,,,,,,1673.15,1673.15,1673.15,1673.15,K,1000000000,1000000000,1000000000,1000,MPa,,,,,piston_cylinder,7260,,,,,,,,,,,,,,,,,,8.03e-13,-12.0952844547,,,8.03e-13,m2/s,,,,EPMA,diffusion_couple,Electron microprobe,true,,true,false,use_with_caution,,,provenance=compilation_2010; v0_source=zhang_table1; Type_of_dif_as_printed=SEBD (Boltzmann-Matano); C_range_as_printed=70; Type_of_exp_as_printed=diffusion couple; Analytical_as_printed=Electron microprobe; Apparatus_as_printed=Piston-cylinder; Capsule_as_printed=graphite+pyrophyllite; pres_medium_as_printed=pyrex and NaCl; R unstated in spreadsheet; compiler gas_constant_used_j_mol_k=8.314,supplement,"Holycross, M.",2026-08-31,draft,Baker1993AM 78; 316,Baker,1993,,American Mineralogist,78,316,,"Zhang 2010 Table 1 xls, Entry# 1279; Run# D-59"
DDB001265,1.0.0,isothermal_d,,Si,,,,chemical,effective_binary,unspecified,melt,Andesite5-rhyolite7,,,,melt_rhyolite,,,false,false,Andesite5-rhyolite7; SiO2=70;TiO2=0.234892915980231;Al2O3=13.9494810543657;FeOt=1.85053542009885;MnO=0.0562108731466227;MgO=0.529835255354201;CaO=1.86705930807249;Na2O=7.00084019769358;K2O=3.69845963756178,wt_pct_oxide,70,0.234892915980231,13.9494810543657,,1.85053542009885,,,0.0562108731466227,0.529835255354201,1.86705930807249,7.00084019769358,3.69845963756178,,,,,,anhydrous_total=99.1873146622735,,,,,,,1773.15,1773.15,1773.15,1773.15,K,1000000000,1000000000,1000000000,1000,MPa,,,,,piston_cylinder,14400,,,,,,,,,,,,,,,,,,1.73e-12,-11.7619538969,,,1.73e-12,m2/s,,,,EPMA,diffusion_couple,Electron microprobe,true,,true,false,use_with_caution,,,provenance=compilation_2010; v0_source=zhang_table1; Type_of_dif_as_printed=SEBD (Boltzmann-Matano); C_range_as_printed=70; Type_of_exp_as_printed=diffusion couple; Analytical_as_printed=Electron microprobe; Apparatus_as_printed=Piston-cylinder; Capsule_as_printed=graphite+pyrophyllite; pres_medium_as_printed=pyrex and NaCl; R unstated in spreadsheet; compiler gas_constant_used_j_mol_k=8.314,supplement,"Holycross, M.",2026-08-31,draft,Baker1993AM 78; 316,Baker,1993,,American Mineralogist,78,316,,"Zhang 2010 Table 1 xls, Entry# 1280; Run# D-40"
DDB001266,1.0.0,isothermal_d,,Si,,,,chemical,effective_binary,unspecified,melt,Andesite5-rhyolite7,,,,melt_rhyolite,,,false,false,Andesite5-rhyolite7; SiO2=70;TiO2=0.234892915980231;Al2O3=13.9494810543657;FeOt=1.85053542009885;MnO=0.0562108731466227;MgO=0.529835255354201;CaO=1.86705930807249;Na2O=7.00084019769358;K2O=3.69845963756178,wt_pct_oxide,70,0.234892915980231,13.9494810543657,,1.85053542009885,,,0.0562108731466227,0.529835255354201,1.86705930807249,7.00084019769358,3.69845963756178,,,,,,anhydrous_total=99.1873146622735,,,,,,,1873.15,1873.15,1873.15,1873.15,K,1000000000,1000000000,1000000000,1000,MPa,,,,,piston_cylinder,7260,,,,,,,,,,,,,,,,,,1.56e-12,-11.8068754016,,,1.56e-12,m2/s,,,,EPMA,diffusion_couple,Electron microprobe,true,,true,false,use_with_caution,,,provenance=compilation_2010; v0_source=zhang_table1; Type_of_dif_as_printed=SEBD (Boltzmann-Matano); C_range_as_printed=70; Type_of_exp_as_printed=diffusion couple; Analytical_as_printed=Electron microprobe; Apparatus_as_printed=Piston-cylinder; Capsule_as_printed=graphite+pyrophyllite; pres_medium_as_printed=pyrex and NaCl; R unstated in spreadsheet; compiler gas_constant_used_j_mol_k=8.314,supplement,"Holycross, M.",2026-08-31,draft,Baker1993AM 78; 316,Baker,1993,,American Mineralogist,78,316,,"Zhang 2010 Table 1 xls, Entry# 1281; Run# D-57"
DDB001267,1.0.0,isothermal_d,,Si,,,,chemical,effective_binary,unspecified,melt,Andesite5-rhyolite7,,,,melt_rhyolite,,,false,false,Andesite5-rhyolite7; SiO2=72;TiO2=0.165700164744646;Al2O3=13.2295469522241;FeOt=1.19649917627677;MnO=0.0693904448105437;MgO=0.269538714991763;CaO=1.12076606260297;Na2O=6.92835255354201;K2O=4.16468698517298,wt_pct_oxide,72,0.165700164744646,13.2295469522241,,1.19649917627677,,,0.0693904448105437,0.269538714991763,1.12076606260297,6.92835255354201,4.16468698517298,,,,,,anhydrous_total=99.1444810543657,,,,,,,1473.15,1473.15,1473.15,1473.15,K,1000000000,1000000000,1000000000,1000,MPa,,,,,piston_cylinder,214380,,,,,,,,,,,,,,,,,,5.32e-14,-13.2740883677,,,5.32e-14,m2/s,,,,EPMA,diffusion_couple,Electron microprobe,true,,true,false,use_with_caution,,,provenance=compilation_2010; v0_source=zhang_table1; Type_of_dif_as_printed=SEBD (Boltzmann-Matano); C_range_as_printed=72; Type_of_exp_as_printed=diffusion couple; Analytical_as_printed=Electron microprobe; Apparatus_as_printed=Piston-cylinder; Capsule_as_printed=graphite+pyrophyllite; pres_medium_as_printed=pyrex and NaCl; R unstated in spreadsheet; compiler gas_constant_used_j_mol_k=8.314,supplement,"Holycross, M.",2026-08-31,draft,Baker1993AM 78; 316,Baker,1993,,American Mineralogist,78,316,,"Zhang 2010 Table 1 xls, Entry# 1282; Run# D-37"
DDB001268,1.0.0,isothermal_d,,Si,,,,chemical,effective_binary,unspecified,melt,Andesite5-rhyolite7,,,,melt_rhyolite,,,false,false,Andesite5-rhyolite7; SiO2=72;TiO2=0.165700164744646;Al2O3=13.2295469522241;FeOt=1.19649917627677;MnO=0.0693904448105437;MgO=0.269538714991763;CaO=1.12076606260297;Na2O=6.92835255354201;K2O=4.16468698517298,wt_pct_oxide,72,0.165700164744646,13.2295469522241,,1.19649917627677,,,0.0693904448105437,0.269538714991763,1.12076606260297,6.92835255354201,4.16468698517298,,,,,,anhydrous_total=99.1444810543657,,,,,,,1473.15,1473.15,1473.15,1473.15,K,1000000000,1000000000,1000000000,1000,MPa,,,,,piston_cylinder,92040,,,,,,,,,,,,,,,,,,4.49e-14,-13.347753659,,,4.49e-14,m2/s,,,,EPMA,diffusion_couple,Electron microprobe,true,,true,false,use_with_caution,,,provenance=compilation_2010; v0_source=zhang_table1; Type_of_dif_as_printed=SEBD (Boltzmann-Matano); C_range_as_printed=72; Type_of_exp_as_printed=diffusion couple; Analytical_as_printed=Electron microprobe; Apparatus_as_printed=Piston-cylinder; Capsule_as_printed=graphite+pyrophyllite; pres_medium_as_printed=pyrex and NaCl; R unstated in spreadsheet; compiler gas_constant_used_j_mol_k=8.314,supplement,"Holycross, M.",2026-08-31,draft,Baker1993AM 78; 316,Baker,1993,,American Mineralogist,78,316,,"Zhang 2010 Table 1 xls, Entry# 1283; Run# D-45"
DDB001269,1.0.0,isothermal_d,,Si,,,,chemical,effective_binary,unspecified,melt,Andesite5-rhyolite7,,,,melt_rhyolite,,,false,false,Andesite5-rhyolite7; SiO2=72;TiO2=0.165700164744646;Al2O3=13.2295469522241;FeOt=1.19649917627677;MnO=0.0693904448105437;MgO=0.269538714991763;CaO=1.12076606260297;Na2O=6.92835255354201;K2O=4.16468698517298,wt_pct_oxide,72,0.165700164744646,13.2295469522241,,1.19649917627677,,,0.0693904448105437,0.269538714991763,1.12076606260297,6.92835255354201,4.16468698517298,,,,,,anhydrous_total=99.1444810543657,,,,,,,1573.15,1573.15,1573.15,1573.15,K,1000000000,1000000000,1000000000,1000,MPa,,,,,piston_cylinder,79200,,,,,,,,,,,,,,,,,,3.19e-13,-12.4962093169,,,3.19e-13,m2/s,,,,EPMA,diffusion_couple,Electron microprobe,true,,true,false,use_with_caution,,,provenance=compilation_2010; v0_source=zhang_table1; Type_of_dif_as_printed=SEBD (Boltzmann-Matano); C_range_as_printed=72; Type_of_exp_as_printed=diffusion couple; Analytical_as_printed=Electron microprobe; Apparatus_as_printed=Piston-cylinder; Capsule_as_printed=graphite+pyrophyllite; pres_medium_as_printed=pyrex and NaCl; R unstated in spreadsheet; compiler gas_constant_used_j_mol_k=8.314,supplement,"Holycross, M.",2026-08-31,draft,Baker1993AM 78; 316,Baker,1993,,American Mineralogist,78,316,,"Zhang 2010 Table 1 xls, Entry# 1284; Run# D-33"
DDB001270,1.0.0,isothermal_d,,Si,,,,chemical,effective_binary,unspecified,melt,Andesite5-rhyolite7,,,,melt_rhyolite,,,false,false,Andesite5-rhyolite7; SiO2=72;TiO2=0.165700164744646;Al2O3=13.2295469522241;FeOt=1.19649917627677;MnO=0.0693904448105437;MgO=0.269538714991763;CaO=1.12076606260297;Na2O=6.92835255354201;K2O=4.16468698517298,wt_pct_oxide,72,0.165700164744646,13.2295469522241,,1.19649917627677,,,0.0693904448105437,0.269538714991763,1.12076606260297,6.92835255354201,4.16468698517298,,,,,,anhydrous_total=99.1444810543657,,,,,,,1673.15,1673.15,1673.15,1673.15,K,1000000000,1000000000,1000000000,1000,MPa,,,,,piston_cylinder,27180,,,,,,,,,,,,,,,,,,2.52e-13,-12.5985994592,,,2.52e-13,m2/s,,,,EPMA,diffusion_couple,Electron microprobe,true,,true,false,use_with_caution,,,provenance=compilation_2010; v0_source=zhang_table1; Type_of_dif_as_printed=SEBD (Boltzmann-Matano); C_range_as_printed=72; Type_of_exp_as_printed=diffusion couple; Analytical_as_printed=Electron microprobe; Apparatus_as_printed=Piston-cylinder; Capsule_as_printed=graphite+pyrophyllite; pres_medium_as_printed=pyrex and NaCl; R unstated in spreadsheet; compiler gas_constant_used_j_mol_k=8.314,supplement,"Holycross, M.",2026-08-31,draft,Baker1993AM 78; 316,Baker,1993,,American Mineralogist,78,316,,"Zhang 2010 Table 1 xls, Entry# 1285; Run# D-35"
DDB001271,1.0.0,isothermal_d,,Si,,,,chemical,effective_binary,unspecified,melt,Andesite5-rhyolite7,,,,melt_rhyolite,,,false,false,Andesite5-rhyolite7; SiO2=72;TiO2=0.165700164744646;Al2O3=13.2295469522241;FeOt=1.19649917627677;MnO=0.0693904448105437;MgO=0.269538714991763;CaO=1.12076606260297;Na2O=6.92835255354201;K2O=4.16468698517298,wt_pct_oxide,72,0.165700164744646,13.2295469522241,,1.19649917627677,,,0.0693904448105437,0.269538714991763,1.12076606260297,6.92835255354201,4.16468698517298,,,,,,anhydrous_total=99.1444810543657,,,,,,,1673.15,1673.15,1673.15,1673.15,K,1000000000,1000000000,1000000000,1000,MPa,,,,,piston_cylinder,7260,,,,,,,,,,,,,,,,,,5.83e-13,-12.2343314452,,,5.83e-13,m2/s,,,,EPMA,diffusion_couple,Electron microprobe,true,,true,false,use_with_caution,,,provenance=compilation_2010; v0_source=zhang_table1; Type_of_dif_as_printed=SEBD (Boltzmann-Matano); C_range_as_printed=72; Type_of_exp_as_printed=diffusion couple; Analytical_as_printed=Electron microprobe; Apparatus_as_printed=Piston-cylinder; Capsule_as_printed=graphite+pyrophyllite; pres_medium_as_printed=pyrex and NaCl; R unstated in spreadsheet; compiler gas_constant_used_j_mol_k=8.314,supplement,"Holycross, M.",2026-08-31,draft,Baker1993AM 78; 316,Baker,1993,,American Mineralogist,78,316,,"Zhang 2010 Table 1 xls, Entry# 1286; Run# D-59"
DDB001272,1.0.0,isothermal_d,,Si,,,,chemical,effective_binary,unspecified,melt,Andesite5-rhyolite7,,,,melt_rhyolite,,,false,false,Andesite5-rhyolite7; SiO2=72;TiO2=0.165700164744646;Al2O3=13.2295469522241;FeOt=1.19649917627677;MnO=0.0693904448105437;MgO=0.269538714991763;CaO=1.12076606260297;Na2O=6.92835255354201;K2O=4.16468698517298,wt_pct_oxide,72,0.165700164744646,13.2295469522241,,1.19649917627677,,,0.0693904448105437,0.269538714991763,1.12076606260297,6.92835255354201,4.16468698517298,,,,,,anhydrous_total=99.1444810543657,,,,,,,1773.15,1773.15,1773.15,1773.15,K,1000000000,1000000000,1000000000,1000,MPa,,,,,piston_cylinder,14400,,,,,,,,,,,,,,,,,,2.11e-12,-11.6757175447,,,2.11e-12,m2/s,,,,EPMA,diffusion_couple,Electron microprobe,true,,true,false,use_with_caution,,,provenance=compilation_2010; v0_source=zhang_table1; Type_of_dif_as_printed=SEBD (Boltzmann-Matano); C_range_as_printed=72; Type_of_exp_as_printed=diffusion couple; Analytical_as_printed=Electron microprobe; Apparatus_as_printed=Piston-cylinder; Capsule_as_printed=graphite+pyrophyllite; pres_medium_as_printed=pyrex and NaCl; R unstated in spreadsheet; compiler gas_constant_used_j_mol_k=8.314,supplement,"Holycross, M.",2026-08-31,draft,Baker1993AM 78; 316,Baker,1993,,American Mineralogist,78,316,,"Zhang 2010 Table 1 xls, Entry# 1287; Run# D-40"
DDB001273,1.0.0,isothermal_d,,Si,,,,chemical,effective_binary,unspecified,melt,Andesite5-rhyolite7,,,,melt_rhyolite,,,false,false,Andesite5-rhyolite7; SiO2=72;TiO2=0.165700164744646;Al2O3=13.2295469522241;FeOt=1.19649917627677;MnO=0.0693904448105437;MgO=0.269538714991763;CaO=1.12076606260297;Na2O=6.92835255354201;K2O=4.16468698517298,wt_pct_oxide,72,0.165700164744646,13.2295469522241,,1.19649917627677,,,0.0693904448105437,0.269538714991763,1.12076606260297,6.92835255354201,4.16468698517298,,,,,,anhydrous_total=99.1444810543657,,,,,,,1873.15,1873.15,1873.15,1873.15,K,1000000000,1000000000,1000000000,1000,MPa,,,,,piston_cylinder,7260,,,,,,,,,,,,,,,,,,1.66e-12,-11.779891912,,,1.66e-12,m2/s,,,,EPMA,diffusion_couple,Electron microprobe,true,,true,false,use_with_caution,,,provenance=compilation_2010; v0_source=zhang_table1; Type_of_dif_as_printed=SEBD (Boltzmann-Matano); C_range_as_printed=72; Type_of_exp_as_printed=diffusion couple; Analytical_as_printed=Electron microprobe; Apparatus_as_printed=Piston-cylinder; Capsule_as_printed=graphite+pyrophyllite; pres_medium_as_printed=pyrex and NaCl; R unstated in spreadsheet; compiler gas_constant_used_j_mol_k=8.314,supplement,"Holycross, M.",2026-08-31,draft,Baker1993AM 78; 316,Baker,1993,,American Mineralogist,78,316,,"Zhang 2010 Table 1 xls, Entry# 1288; Run# D-57"
DDB001274,1.0.0,isothermal_d,,Si,,,,chemical,effective_binary,unspecified,melt,Trachyte2-pantellerite,,,,melt_alkaline,,,false,false,Trachyte2-pantellerite; SiO2=64.03;TiO2=0.71;Al2O3=15.92;FeOt=6.53;MnO=0.29;MgO=0.45;CaO=1.36;Na2O=5.94;K2O=4.5;P2O5=0.13,wt_pct_oxide,64.03,0.71,15.92,,6.53,,,0.29,0.45,1.36,5.94,4.5,0.13,,,,,anhydrous_total=99.86,,,,,,,1473.15,1473.15,1473.15,1473.15,K,1000000000,1000000000,1000000000,1000,MPa,,,,,piston_cylinder,48888,,,,,,,,,,,,,,,,,,7.74e-14,-13.1112590393,,,7.74e-14,m2/s,,,,EPMA,diffusion_couple,Electron microprobe,true,,true,false,use_with_caution,,,provenance=compilation_2010; v0_source=zhang_table1; Type_of_dif_as_printed=SEBD (Boltzmann-Matano); C_range_as_printed=64; Type_of_exp_as_printed=diffusion couple; Analytical_as_printed=Electron microprobe; Apparatus_as_printed=Piston-cylinder; Capsule_as_printed=graphite+pyrophyllite; pres_medium_as_printed=pyrex and NaCl; R unstated in spreadsheet; compiler gas_constant_used_j_mol_k=8.314,supplement,"Holycross, M.",2026-08-31,draft,Baker1993AM 78; 316,Baker,1993,,American Mineralogist,78,316,,"Zhang 2010 Table 1 xls, Entry# 1289; Run# D-27"
DDB001275,1.0.0,isothermal_d,,Si,,,,chemical,effective_binary,unspecified,melt,Trachyte2-pantellerite,,,,melt_alkaline,,,false,false,Trachyte2-pantellerite; SiO2=64.03;TiO2=0.71;Al2O3=15.92;FeOt=6.53;MnO=0.29;MgO=0.45;CaO=1.36;Na2O=5.94;K2O=4.5;P2O5=0.13,wt_pct_oxide,64.03,0.71,15.92,,6.53,,,0.29,0.45,1.36,5.94,4.5,0.13,,,,,anhydrous_total=99.86,,,,,,,1573.15,1573.15,1573.15,1573.15,K,1000000000,1000000000,1000000000,1000,MPa,,,,,piston_cylinder,69900,,,,,,,,,,,,,,,,,,1.94e-13,-12.7121982701,,,1.94e-13,m2/s,,,,EPMA,diffusion_couple,Electron microprobe,true,,true,false,use_with_caution,,,provenance=compilation_2010; v0_source=zhang_table1; Type_of_dif_as_printed=SEBD (Boltzmann-Matano); C_range_as_printed=64; Type_of_exp_as_printed=diffusion couple; Analytical_as_printed=Electron microprobe; Apparatus_as_printed=Piston-cylinder; Capsule_as_printed=graphite+pyrophyllite; pres_medium_as_printed=pyrex and NaCl; R unstated in spreadsheet; compiler gas_constant_used_j_mol_k=8.314,supplement,"Holycross, M.",2026-08-31,draft,Baker1993AM 78; 316,Baker,1993,,American Mineralogist,78,316,,"Zhang 2010 Table 1 xls, Entry# 1290; Run# D-25"
DDB001276,1.0.0,isothermal_d,,Si,,,,chemical,effective_binary,unspecified,melt,Trachyte2-pantellerite,,,,melt_alkaline,,,false,false,Trachyte2-pantellerite; SiO2=64.03;TiO2=0.71;Al2O3=15.92;FeOt=6.53;MnO=0.29;MgO=0.45;CaO=1.36;Na2O=5.94;K2O=4.5;P2O5=0.13,wt_pct_oxide,64.03,0.71,15.92,,6.53,,,0.29,0.45,1.36,5.94,4.5,0.13,,,,,anhydrous_total=99.86,,,,,,,1673.15,1673.15,1673.15,1673.15,K,1000000000,1000000000,1000000000,1000,MPa,,,,,piston_cylinder,18000,,,,,,,,,,,,,,,,,,6.4e-13,-12.193820026,,,6.4e-13,m2/s,,,,EPMA,diffusion_couple,Electron microprobe,true,,true,false,use_with_caution,,,provenance=compilation_2010; v0_source=zhang_table1; Type_of_dif_as_printed=SEBD (Boltzmann-Matano); C_range_as_printed=64; Type_of_exp_as_printed=diffusion couple; Analytical_as_printed=Electron microprobe; Apparatus_as_printed=Piston-cylinder; Capsule_as_printed=graphite+pyrophyllite; pres_medium_as_printed=pyrex and NaCl; R unstated in spreadsheet; compiler gas_constant_used_j_mol_k=8.314,supplement,"Holycross, M.",2026-08-31,draft,Baker1993AM 78; 316,Baker,1993,,American Mineralogist,78,316,,"Zhang 2010 Table 1 xls, Entry# 1291; Run# D-31"
DDB001277,1.0.0,isothermal_d,,Si,,,,chemical,effective_binary,unspecified,melt,Trachyte2-pantellerite,,,,melt_alkaline,,,false,false,Trachyte2-pantellerite; SiO2=64.03;TiO2=0.71;Al2O3=15.92;FeOt=6.53;MnO=0.29;MgO=0.45;CaO=1.36;Na2O=5.94;K2O=4.5;P2O5=0.13,wt_pct_oxide,64.03,0.71,15.92,,6.53,,,0.29,0.45,1.36,5.94,4.5,0.13,,,,,anhydrous_total=99.86,,,,,,,1873.15,1873.15,1873.15,1873.15,K,1000000000,1000000000,1000000000,1000,MPa,,,,,piston_cylinder,7200,,,,,,,,,,,,,,,,,,2.39e-12,-11.6216020991,,,2.39e-12,m2/s,,,,EPMA,diffusion_couple,Electron microprobe,true,,true,false,use_with_caution,,,provenance=compilation_2010; v0_source=zhang_table1; Type_of_dif_as_printed=SEBD (Boltzmann-Matano); C_range_as_printed=64; Type_of_exp_as_printed=diffusion couple; Analytical_as_printed=Electron microprobe; Apparatus_as_printed=Piston-cylinder; Capsule_as_printed=graphite+pyrophyllite; pres_medium_as_printed=pyrex and NaCl; R unstated in spreadsheet; compiler gas_constant_used_j_mol_k=8.314,supplement,"Holycross, M.",2026-08-31,draft,Baker1993AM 78; 316,Baker,1993,,American Mineralogist,78,316,,"Zhang 2010 Table 1 xls, Entry# 1292; Run# D-61"
DDB001278,1.0.0,isothermal_d,,Si,,,,chemical,effective_binary,unspecified,melt,Trachyte2-pantellerite,,,,melt_alkaline,,,false,false,Trachyte2-pantellerite; SiO2=66;TiO2=0.634553191489362;Al2O3=12.8560212765957;FeOt=7.78325531914893;MnO=0.298382978723404;MgO=0.307489361702128;CaO=0.970191489361703;Na2O=6.04478723404255;K2O=4.43293617021277;P2O5=0.0755106382978724,wt_pct_oxide,66,0.634553191489362,12.8560212765957,,7.78325531914893,,,0.298382978723404,0.307489361702128,0.970191489361703,6.04478723404255,4.43293617021277,0.0755106382978724,,,,,anhydrous_total=99.4031276595745,,,,,,,1473.15,1473.15,1473.15,1473.15,K,1000000000,1000000000,1000000000,1000,MPa,,,,,piston_cylinder,48888,,,,,,,,,,,,,,,,,,8.31e-14,-13.0803989762,,,8.31e-14,m2/s,,,,EPMA,diffusion_couple,Electron microprobe,true,,true,false,use_with_caution,,,provenance=compilation_2010; v0_source=zhang_table1; Type_of_dif_as_printed=SEBD (Boltzmann-Matano); C_range_as_printed=66; Type_of_exp_as_printed=diffusion couple; Analytical_as_printed=Electron microprobe; Apparatus_as_printed=Piston-cylinder; Capsule_as_printed=graphite+pyrophyllite; pres_medium_as_printed=pyrex and NaCl; R unstated in spreadsheet; compiler gas_constant_used_j_mol_k=8.314,supplement,"Holycross, M.",2026-08-31,draft,Baker1993AM 78; 316,Baker,1993,,American Mineralogist,78,316,,"Zhang 2010 Table 1 xls, Entry# 1293; Run# D-27"
DDB001279,1.0.0,isothermal_d,,Si,,,,chemical,effective_binary,unspecified,melt,Trachyte2-pantellerite,,,,melt_alkaline,,,false,false,Trachyte2-pantellerite; SiO2=66;TiO2=0.634553191489362;Al2O3=12.8560212765957;FeOt=7.78325531914893;MnO=0.298382978723404;MgO=0.307489361702128;CaO=0.970191489361703;Na2O=6.04478723404255;K2O=4.43293617021277;P2O5=0.0755106382978724,wt_pct_oxide,66,0.634553191489362,12.8560212765957,,7.78325531914893,,,0.298382978723404,0.307489361702128,0.970191489361703,6.04478723404255,4.43293617021277,0.0755106382978724,,,,,anhydrous_total=99.4031276595745,,,,,,,1573.15,1573.15,1573.15,1573.15,K,1000000000,1000000000,1000000000,1000,MPa,,,,,piston_cylinder,69900,,,,,,,,,,,,,,,,,,2.38e-13,-12.6234230429,,,2.38e-13,m2/s,,,,EPMA,diffusion_couple,Electron microprobe,true,,true,false,use_with_caution,,,provenance=compilation_2010; v0_source=zhang_table1; Type_of_dif_as_printed=SEBD (Boltzmann-Matano); C_range_as_printed=66; Type_of_exp_as_printed=diffusion couple; Analytical_as_printed=Electron microprobe; Apparatus_as_printed=Piston-cylinder; Capsule_as_printed=graphite+pyrophyllite; pres_medium_as_printed=pyrex and NaCl; R unstated in spreadsheet; compiler gas_constant_used_j_mol_k=8.314,supplement,"Holycross, M.",2026-08-31,draft,Baker1993AM 78; 316,Baker,1993,,American Mineralogist,78,316,,"Zhang 2010 Table 1 xls, Entry# 1294; Run# D-25"
DDB001280,1.0.0,isothermal_d,,Si,,,,chemical,effective_binary,unspecified,melt,Trachyte2-pantellerite,,,,melt_alkaline,,,false,false,Trachyte2-pantellerite; SiO2=66;TiO2=0.634553191489362;Al2O3=12.8560212765957;FeOt=7.78325531914893;MnO=0.298382978723404;MgO=0.307489361702128;CaO=0.970191489361703;Na2O=6.04478723404255;K2O=4.43293617021277;P2O5=0.0755106382978724,wt_pct_oxide,66,0.634553191489362,12.8560212765957,,7.78325531914893,,,0.298382978723404,0.307489361702128,0.970191489361703,6.04478723404255,4.43293617021277,0.0755106382978724,,,,,anhydrous_total=99.4031276595745,,,,,,,1673.15,1673.15,1673.15,1673.15,K,1000000000,1000000000,1000000000,1000,MPa,,,,,piston_cylinder,18000,,,,,,,,,,,,,,,,,,6.5e-13,-12.1870866434,,,6.5e-13,m2/s,,,,EPMA,diffusion_couple,Electron microprobe,true,,true,false,use_with_caution,,,provenance=compilation_2010; v0_source=zhang_table1; Type_of_dif_as_printed=SEBD (Boltzmann-Matano); C_range_as_printed=66; Type_of_exp_as_printed=diffusion couple; Analytical_as_printed=Electron microprobe; Apparatus_as_printed=Piston-cylinder; Capsule_as_printed=graphite+pyrophyllite; pres_medium_as_printed=pyrex and NaCl; R unstated in spreadsheet; compiler gas_constant_used_j_mol_k=8.314,supplement,"Holycross, M.",2026-08-31,draft,Baker1993AM 78; 316,Baker,1993,,American Mineralogist,78,316,,"Zhang 2010 Table 1 xls, Entry# 1295; Run# D-31"
