Repository: holycrossm/diffusion-coefficients

# Experimental diffusion coefficients (minerals and silicate melts)

**Pre-release / not published.** Schema v1.0.0. This folder is a GitHub-ready living table: canonical data is CSV, new rows arrive by pull request, and a static page searches the file in the browser. Nothing here is a citable compilation of record.

This is a QA build of 4630 experimental rows (minerals and silicate melts). Most numbers are staged from the 2010 RiMG 72 tables. Do not treat the repo as published, complete, or peer-reviewed.

File: site/data/diffusion_coefficients.csv (part 37 of 136)
DDB001281,1.0.0,isothermal_d,,Si,,,,chemical,effective_binary,unspecified,melt,Trachyte2-pantellerite,,,,melt_alkaline,,,false,false,Trachyte2-pantellerite; SiO2=66;TiO2=0.634553191489362;Al2O3=12.8560212765957;FeOt=7.78325531914893;MnO=0.298382978723404;MgO=0.307489361702128;CaO=0.970191489361703;Na2O=6.04478723404255;K2O=4.43293617021277;P2O5=0.0755106382978724,wt_pct_oxide,66,0.634553191489362,12.8560212765957,,7.78325531914893,,,0.298382978723404,0.307489361702128,0.970191489361703,6.04478723404255,4.43293617021277,0.0755106382978724,,,,,anhydrous_total=99.4031276595745,,,,,,,1873.15,1873.15,1873.15,1873.15,K,1000000000,1000000000,1000000000,1000,MPa,,,,,piston_cylinder,7200,,,,,,,,,,,,,,,,,,4.99e-12,-11.3018994544,,,4.99e-12,m2/s,,,,EPMA,diffusion_couple,Electron microprobe,true,,true,false,use_with_caution,,,provenance=compilation_2010; v0_source=zhang_table1; Type_of_dif_as_printed=SEBD (Boltzmann-Matano); C_range_as_printed=66; Type_of_exp_as_printed=diffusion couple; Analytical_as_printed=Electron microprobe; Apparatus_as_printed=Piston-cylinder; Capsule_as_printed=graphite+pyrophyllite; pres_medium_as_printed=pyrex and NaCl; R unstated in spreadsheet; compiler gas_constant_used_j_mol_k=8.314,supplement,"Holycross, M.",2026-08-31,draft,Baker1993AM 78; 316,Baker,1993,,American Mineralogist,78,316,,"Zhang 2010 Table 1 xls, Entry# 1296; Run# D-61"
DDB001282,1.0.0,isothermal_d,,Si,,,,chemical,effective_binary,unspecified,melt,Trachyte2-pantellerite,,,,melt_alkaline,,,false,false,Trachyte2-pantellerite; SiO2=68;TiO2=0.557957446808511;Al2O3=9.74538297872341;FeOt=9.05559574468085;MnO=0.306893617021277;MgO=0.162808510638298;CaO=0.574446808510639;Na2O=6.15117021276596;K2O=4.36485106382979;P2O5=0.0201914893617022,wt_pct_oxide,68,0.557957446808511,9.74538297872341,,9.05559574468085,,,0.306893617021277,0.162808510638298,0.574446808510639,6.15117021276596,4.36485106382979,0.0201914893617022,,,,,anhydrous_total=98.9392978723404,,,,,,,1473.15,1473.15,1473.15,1473.15,K,1000000000,1000000000,1000000000,1000,MPa,,,,,piston_cylinder,48888,,,,,,,,,,,,,,,,,,9.77e-14,-13.0101054363,,,9.77e-14,m2/s,,,,EPMA,diffusion_couple,Electron microprobe,true,,true,false,use_with_caution,,,provenance=compilation_2010; v0_source=zhang_table1; Type_of_dif_as_printed=SEBD (Boltzmann-Matano); C_range_as_printed=68; Type_of_exp_as_printed=diffusion couple; Analytical_as_printed=Electron microprobe; Apparatus_as_printed=Piston-cylinder; Capsule_as_printed=graphite+pyrophyllite; pres_medium_as_printed=pyrex and NaCl; R unstated in spreadsheet; compiler gas_constant_used_j_mol_k=8.314,supplement,"Holycross, M.",2026-08-31,draft,Baker1993AM 78; 316,Baker,1993,,American Mineralogist,78,316,,"Zhang 2010 Table 1 xls, Entry# 1297; Run# D-27"
DDB001283,1.0.0,isothermal_d,,Si,,,,chemical,effective_binary,unspecified,melt,Trachyte2-pantellerite,,,,melt_alkaline,,,false,false,Trachyte2-pantellerite; SiO2=68;TiO2=0.557957446808511;Al2O3=9.74538297872341;FeOt=9.05559574468085;MnO=0.306893617021277;MgO=0.162808510638298;CaO=0.574446808510639;Na2O=6.15117021276596;K2O=4.36485106382979;P2O5=0.0201914893617022,wt_pct_oxide,68,0.557957446808511,9.74538297872341,,9.05559574468085,,,0.306893617021277,0.162808510638298,0.574446808510639,6.15117021276596,4.36485106382979,0.0201914893617022,,,,,anhydrous_total=98.9392978723404,,,,,,,1573.15,1573.15,1573.15,1573.15,K,1000000000,1000000000,1000000000,1000,MPa,,,,,piston_cylinder,69900,,,,,,,,,,,,,,,,,,2.4e-13,-12.6197887583,,,2.4e-13,m2/s,,,,EPMA,diffusion_couple,Electron microprobe,true,,true,false,use_with_caution,,,provenance=compilation_2010; v0_source=zhang_table1; Type_of_dif_as_printed=SEBD (Boltzmann-Matano); C_range_as_printed=68; Type_of_exp_as_printed=diffusion couple; Analytical_as_printed=Electron microprobe; Apparatus_as_printed=Piston-cylinder; Capsule_as_printed=graphite+pyrophyllite; pres_medium_as_printed=pyrex and NaCl; R unstated in spreadsheet; compiler gas_constant_used_j_mol_k=8.314,supplement,"Holycross, M.",2026-08-31,draft,Baker1993AM 78; 316,Baker,1993,,American Mineralogist,78,316,,"Zhang 2010 Table 1 xls, Entry# 1298; Run# D-25"
DDB001284,1.0.0,isothermal_d,,Si,,,,chemical,effective_binary,unspecified,melt,Trachyte2-pantellerite,,,,melt_alkaline,,,false,false,Trachyte2-pantellerite; SiO2=68;TiO2=0.557957446808511;Al2O3=9.74538297872341;FeOt=9.05559574468085;MnO=0.306893617021277;MgO=0.162808510638298;CaO=0.574446808510639;Na2O=6.15117021276596;K2O=4.36485106382979;P2O5=0.0201914893617022,wt_pct_oxide,68,0.557957446808511,9.74538297872341,,9.05559574468085,,,0.306893617021277,0.162808510638298,0.574446808510639,6.15117021276596,4.36485106382979,0.0201914893617022,,,,,anhydrous_total=98.9392978723404,,,,,,,1673.15,1673.15,1673.15,1673.15,K,1000000000,1000000000,1000000000,1000,MPa,,,,,piston_cylinder,18000,,,,,,,,,,,,,,,,,,1.72e-12,-11.7644715531,,,1.72e-12,m2/s,,,,EPMA,diffusion_couple,Electron microprobe,true,,true,false,use_with_caution,,,provenance=compilation_2010; v0_source=zhang_table1; Type_of_dif_as_printed=SEBD (Boltzmann-Matano); C_range_as_printed=68; Type_of_exp_as_printed=diffusion couple; Analytical_as_printed=Electron microprobe; Apparatus_as_printed=Piston-cylinder; Capsule_as_printed=graphite+pyrophyllite; pres_medium_as_printed=pyrex and NaCl; R unstated in spreadsheet; compiler gas_constant_used_j_mol_k=8.314,supplement,"Holycross, M.",2026-08-31,draft,Baker1993AM 78; 316,Baker,1993,,American Mineralogist,78,316,,"Zhang 2010 Table 1 xls, Entry# 1299; Run# D-31"
DDB001285,1.0.0,isothermal_d,,Si,,,,chemical,effective_binary,unspecified,melt,Trachyte2-pantellerite,,,,melt_alkaline,,,false,false,Trachyte2-pantellerite; SiO2=68;TiO2=0.557957446808511;Al2O3=9.74538297872341;FeOt=9.05559574468085;MnO=0.306893617021277;MgO=0.162808510638298;CaO=0.574446808510639;Na2O=6.15117021276596;K2O=4.36485106382979;P2O5=0.0201914893617022,wt_pct_oxide,68,0.557957446808511,9.74538297872341,,9.05559574468085,,,0.306893617021277,0.162808510638298,0.574446808510639,6.15117021276596,4.36485106382979,0.0201914893617022,,,,,anhydrous_total=98.9392978723404,,,,,,,1873.15,1873.15,1873.15,1873.15,K,1000000000,1000000000,1000000000,1000,MPa,,,,,piston_cylinder,7200,,,,,,,,,,,,,,,,,,4.37e-12,-11.359518563,,,4.37e-12,m2/s,,,,EPMA,diffusion_couple,Electron microprobe,true,,true,false,use_with_caution,,,provenance=compilation_2010; v0_source=zhang_table1; Type_of_dif_as_printed=SEBD (Boltzmann-Matano); C_range_as_printed=68; Type_of_exp_as_printed=diffusion couple; Analytical_as_printed=Electron microprobe; Apparatus_as_printed=Piston-cylinder; Capsule_as_printed=graphite+pyrophyllite; pres_medium_as_printed=pyrex and NaCl; R unstated in spreadsheet; compiler gas_constant_used_j_mol_k=8.314,supplement,"Holycross, M.",2026-08-31,draft,Baker1993AM 78; 316,Baker,1993,,American Mineralogist,78,316,,"Zhang 2010 Table 1 xls, Entry# 1300; Run# D-61"
DDB001286,1.0.0,isothermal_d,,Si,,,,chemical,effective_binary,unspecified,melt,Wet Andesite5-rhyolite7,,,,melt_rhyolite,,,false,false,wet andesite5-rhyolite7; SiO2=61.47;TiO2=0.53;Al2O3=17.02;FeOt=4.64;MnO=0;MgO=1.64;CaO=5.05;Na2O=7.31;K2O=1.71,wt_pct_oxide,61.47,0.53,17.02,,4.64,,,0,1.64,5.05,7.31,1.71,,,,,,anhydrous_total=99.37,true,3.4,,,,,1373.15,1373.15,1373.15,1373.15,K,1000000000,1000000000,1000000000,1000,MPa,,,,,piston_cylinder,7200,,,,,,,,,,,,,,,,,,2.48e-12,-11.6055483192,,,2.48e-12,m2/s,,,,EPMA,diffusion_couple,Electron microprobe,true,,true,false,use_with_caution,,,provenance=compilation_2010; v0_source=zhang_table1; Type_of_dif_as_printed=SEBD; 1s_error_as_printed=2.5e-13 (on D or lnD unspecified; not converted); C_range_as_printed=61.47 to 73.61; Type_of_exp_as_printed=diffusion couple; Analytical_as_printed=Electron microprobe; Apparatus_as_printed=Piston-cylinder; Capsule_as_printed=graphite+Pt; pres_medium_as_printed=pyrex and NaCl; R unstated in spreadsheet; compiler gas_constant_used_j_mol_k=8.314,supplement,"Holycross, M.",2026-08-31,draft,Baker1994CMP 117; 203,Baker,1994,,Contributions to Mineralogy and Petrology,117,203,10.1007/bf00286843,"Zhang 2010 Table 1 xls, Entry# 1301; Run# VG-4"
DDB001287,1.0.0,isothermal_d,,Si,,,,chemical,effective_binary,unspecified,melt,Wet Andesite5-rhyolite7,,,,melt_rhyolite,,,false,false,wet andesite5-rhyolite7; SiO2=73.61;TiO2=0.11;Al2O3=12.65;FeOt=0.67;MnO=0.08;MgO=0.06;CaO=0.52;Na2O=6.87;K2O=4.54,wt_pct_oxide,73.61,0.11,12.65,,0.67,,,0.08,0.06,0.52,6.87,4.54,,,,,,anhydrous_total=99.11,true,3.6,,,,,1373.15,1373.15,1373.15,1373.15,K,1000000000,1000000000,1000000000,1000,MPa,,,,,piston_cylinder,1800,,,,,,,,,,,,,,,,,,1.07e-12,-11.9706162223,,,1.07e-12,m2/s,,,,EPMA,diffusion_couple,Electron microprobe,true,,true,false,use_with_caution,,,provenance=compilation_2010; v0_source=zhang_table1; Type_of_dif_as_printed=SEBD; 1s_error_as_printed=1e-13 (on D or lnD unspecified; not converted); C_range_as_printed=61.47 to 73.61; Type_of_exp_as_printed=diffusion couple; Analytical_as_printed=Electron microprobe; Apparatus_as_printed=Piston-cylinder; Capsule_as_printed=graphite+Pt; pres_medium_as_printed=pyrex and NaCl; R unstated in spreadsheet; compiler gas_constant_used_j_mol_k=8.314,supplement,"Holycross, M.",2026-08-31,draft,Baker1994CMP 117; 203,Baker,1994,,Contributions to Mineralogy and Petrology,117,203,10.1007/bf00286843,"Zhang 2010 Table 1 xls, Entry# 1302; Run# VG-9"
DDB001288,1.0.0,isothermal_d,,Si,,,,chemical,effective_binary,unspecified,melt,Wet Andesite5-rhyolite7,,,,melt_rhyolite,,,false,false,wet andesite5-rhyolite7; SiO2=61.47;TiO2=0.53;Al2O3=17.02;FeOt=4.64;MnO=0;MgO=1.64;CaO=5.05;Na2O=7.31;K2O=1.71,wt_pct_oxide,61.47,0.53,17.02,,4.64,,,0,1.64,5.05,7.31,1.71,,,,,,anhydrous_total=99.37,true,3.2,,,,,1473.15,1473.15,1473.15,1473.15,K,1000000000,1000000000,1000000000,1000,MPa,,,,,piston_cylinder,2760,,,,,,,,,,,,,,,,,,5.02e-12,-11.2992962829,,,5.02e-12,m2/s,,,,EPMA,diffusion_couple,Electron microprobe,true,,true,false,use_with_caution,,,provenance=compilation_2010; v0_source=zhang_table1; Type_of_dif_as_printed=SEBD; 1s_error_as_printed=2.5e-13 (on D or lnD unspecified; not converted); C_range_as_printed=61.47 to 73.61; Type_of_exp_as_printed=diffusion couple; Analytical_as_printed=Electron microprobe; Apparatus_as_printed=Piston-cylinder; Capsule_as_printed=graphite+Pt; pres_medium_as_printed=pyrex and NaCl; R unstated in spreadsheet; compiler gas_constant_used_j_mol_k=8.314,supplement,"Holycross, M.",2026-08-31,draft,Baker1994CMP 117; 203,Baker,1994,,Contributions to Mineralogy and Petrology,117,203,10.1007/bf00286843,"Zhang 2010 Table 1 xls, Entry# 1303; Run# VG-1"
DDB001289,1.0.0,isothermal_d,,Si,,,,chemical,effective_binary,unspecified,melt,Wet Andesite5-rhyolite7,,,,melt_rhyolite,,,false,false,wet andesite5-rhyolite7; SiO2=73.61;TiO2=0.11;Al2O3=12.65;FeOt=0.67;MnO=0.08;MgO=0.06;CaO=0.52;Na2O=6.87;K2O=4.54,wt_pct_oxide,73.61,0.11,12.65,,0.67,,,0.08,0.06,0.52,6.87,4.54,,,,,,anhydrous_total=99.11,true,3.2,,,,,1473.15,1473.15,1473.15,1473.15,K,1000000000,1000000000,1000000000,1000,MPa,,,,,piston_cylinder,1080,,,,,,,,,,,,,,,,,,3.18e-12,-11.49757288,,,3.18e-12,m2/s,,,,EPMA,diffusion_couple,Electron microprobe,true,,true,false,use_with_caution,,,provenance=compilation_2010; v0_source=zhang_table1; Type_of_dif_as_printed=SEBD; 1s_error_as_printed=4.8e-13 (on D or lnD unspecified; not converted); C_range_as_printed=61.47 to 73.61; Type_of_exp_as_printed=diffusion couple; Analytical_as_printed=Electron microprobe; Apparatus_as_printed=Piston-cylinder; Capsule_as_printed=graphite+Pt; pres_medium_as_printed=pyrex and NaCl; R unstated in spreadsheet; compiler gas_constant_used_j_mol_k=8.314,supplement,"Holycross, M.",2026-08-31,draft,Baker1994CMP 117; 203,Baker,1994,,Contributions to Mineralogy and Petrology,117,203,10.1007/bf00286843,"Zhang 2010 Table 1 xls, Entry# 1304; Run# VG-27"
DDB001290,1.0.0,isothermal_d,,Si,,,,chemical,effective_binary,unspecified,melt,Wet Andesite5-rhyolite7,,,,melt_rhyolite,,,false,false,wet andesite5-rhyolite7; SiO2=61.47;TiO2=0.53;Al2O3=17.02;FeOt=4.64;MnO=0;MgO=1.64;CaO=5.05;Na2O=7.31;K2O=1.71,wt_pct_oxide,61.47,0.53,17.02,,4.64,,,0,1.64,5.05,7.31,1.71,,,,,,anhydrous_total=99.37,true,3.6,,,,,1573.15,1573.15,1573.15,1573.15,K,1000000000,1000000000,1000000000,1000,MPa,,,,,piston_cylinder,1080,,,,,,,,,,,,,,,,,,1.8e-12,-11.7447274949,,,1.8e-12,m2/s,,,,EPMA,diffusion_couple,Electron microprobe,true,,true,false,use_with_caution,,,provenance=compilation_2010; v0_source=zhang_table1; Type_of_dif_as_printed=SEBD; 1s_error_as_printed=6.05e-13 (on D or lnD unspecified; not converted); C_range_as_printed=61.47 to 73.61; Type_of_exp_as_printed=diffusion couple; Analytical_as_printed=Electron microprobe; Apparatus_as_printed=Piston-cylinder; Capsule_as_printed=graphite+Pt; pres_medium_as_printed=pyrex and NaCl; R unstated in spreadsheet; compiler gas_constant_used_j_mol_k=8.314,supplement,"Holycross, M.",2026-08-31,draft,Baker1994CMP 117; 203,Baker,1994,,Contributions to Mineralogy and Petrology,117,203,10.1007/bf00286843,"Zhang 2010 Table 1 xls, Entry# 1305; Run# VG-10"
DDB001291,1.0.0,isothermal_d,,Si,,,,chemical,effective_binary,unspecified,melt,Wet Andesite5-rhyolite7,,,,melt_rhyolite,,,false,false,wet andesite5-rhyolite7; SiO2=73.61;TiO2=0.11;Al2O3=12.65;FeOt=0.67;MnO=0.08;MgO=0.06;CaO=0.52;Na2O=6.87;K2O=4.54,wt_pct_oxide,73.61,0.11,12.65,,0.67,,,0.08,0.06,0.52,6.87,4.54,,,,,,anhydrous_total=99.11,true,3.5,,,,,1573.15,1573.15,1573.15,1573.15,K,1000000000,1000000000,1000000000,1000,MPa,,,,,piston_cylinder,1080,,,,,,,,,,,,,,,,,,3.25e-12,-11.488116639,,,3.25e-12,m2/s,,,,EPMA,diffusion_couple,Electron microprobe,true,,true,false,use_with_caution,,,provenance=compilation_2010; v0_source=zhang_table1; Type_of_dif_as_printed=SEBD; 1s_error_as_printed=2.8e-13 (on D or lnD unspecified; not converted); C_range_as_printed=61.47 to 73.61; Type_of_exp_as_printed=diffusion couple; Analytical_as_printed=Electron microprobe; Apparatus_as_printed=Piston-cylinder; Capsule_as_printed=graphite+Pt; pres_medium_as_printed=pyrex and NaCl; R unstated in spreadsheet; compiler gas_constant_used_j_mol_k=8.314,supplement,"Holycross, M.",2026-08-31,draft,Baker1994CMP 117; 203,Baker,1994,,Contributions to Mineralogy and Petrology,117,203,10.1007/bf00286843,"Zhang 2010 Table 1 xls, Entry# 1306; Run# VG-15"
DDB001292,1.0.0,isothermal_d,,Si,,,,chemical,effective_binary,unspecified,melt,Wet Andesite5-rhyolite7,,,,melt_rhyolite,,,false,false,wet andesite5-rhyolite7; SiO2=61.47;TiO2=0.53;Al2O3=17.02;FeOt=4.64;MnO=0;MgO=1.64;CaO=5.05;Na2O=7.31;K2O=1.71,wt_pct_oxide,61.47,0.53,17.02,,4.64,,,0,1.64,5.05,7.31,1.71,,,,,,anhydrous_total=99.37,true,2.7,,,,,1673.15,1673.15,1673.15,1673.15,K,1000000000,1000000000,1000000000,1000,MPa,,,,,piston_cylinder,720,,,,,,,,,,,,,,,,,,8.63e-12,-11.0639892043,,,8.63e-12,m2/s,,,,EPMA,diffusion_couple,Electron microprobe,true,,true,false,use_with_caution,,,provenance=compilation_2010; v0_source=zhang_table1; Type_of_dif_as_printed=SEBD; 1s_error_as_printed=5.9e-13 (on D or lnD unspecified; not converted); C_range_as_printed=61.47 to 73.61; Type_of_exp_as_printed=diffusion couple; Analytical_as_printed=Electron microprobe; Apparatus_as_printed=Piston-cylinder; Capsule_as_printed=graphite+Pt; pres_medium_as_printed=pyrex and NaCl; R unstated in spreadsheet; compiler gas_constant_used_j_mol_k=8.314,supplement,"Holycross, M.",2026-08-31,draft,Baker1994CMP 117; 203,Baker,1994,,Contributions to Mineralogy and Petrology,117,203,10.1007/bf00286843,"Zhang 2010 Table 1 xls, Entry# 1307; Run# VG-17"
DDB001293,1.0.0,isothermal_d,,Si,,,,chemical,effective_binary,unspecified,melt,Wet Andesite5-rhyolite7,,,,melt_rhyolite,,,false,false,wet andesite5-rhyolite7; SiO2=73.61;TiO2=0.11;Al2O3=12.65;FeOt=0.67;MnO=0.08;MgO=0.06;CaO=0.52;Na2O=6.87;K2O=4.54,wt_pct_oxide,73.61,0.11,12.65,,0.67,,,0.08,0.06,0.52,6.87,4.54,,,,,,anhydrous_total=99.11,true,6.3,,,,,1373.15,1373.15,1373.15,1373.15,K,1000000000,1000000000,1000000000,1000,MPa,,,,,piston_cylinder,1800,,,,,,,,,,,,,,,,,,2.43e-12,-11.6143937264,,,2.43e-12,m2/s,,,,EPMA,diffusion_couple,Electron microprobe,true,,true,false,use_with_caution,,,provenance=compilation_2010; v0_source=zhang_table1; Type_of_dif_as_printed=SEBD; 1s_error_as_printed=1.7e-13 (on D or lnD unspecified; not converted); C_range_as_printed=61.47 to 73.61; Type_of_exp_as_printed=diffusion couple; Analytical_as_printed=Electron microprobe; Apparatus_as_printed=Piston-cylinder; Capsule_as_printed=graphite+Pt; pres_medium_as_printed=pyrex and NaCl; R unstated in spreadsheet; compiler gas_constant_used_j_mol_k=8.314,supplement,"Holycross, M.",2026-08-31,draft,Baker1994CMP 117; 203,Baker,1994,,Contributions to Mineralogy and Petrology,117,203,10.1007/bf00286843,"Zhang 2010 Table 1 xls, Entry# 1308; Run# VG-20"
DDB001294,1.0.0,isothermal_d,,Si,,,,chemical,effective_binary,unspecified,melt,Wet Andesite5-rhyolite7,,,,melt_rhyolite,,,false,false,wet andesite5-rhyolite7; SiO2=61.47;TiO2=0.53;Al2O3=17.02;FeOt=4.64;MnO=0;MgO=1.64;CaO=5.05;Na2O=7.31;K2O=1.71,wt_pct_oxide,61.47,0.53,17.02,,4.64,,,0,1.64,5.05,7.31,1.71,,,,,,anhydrous_total=99.37,true,6.3,,,,,1373.15,1373.15,1373.15,1373.15,K,1000000000,1000000000,1000000000,1000,MPa,,,,,piston_cylinder,7200,,,,,,,,,,,,,,,,,,1.53e-12,-11.8153085692,,,1.53e-12,m2/s,,,,EPMA,diffusion_couple,Electron microprobe,true,,true,false,use_with_caution,,,provenance=compilation_2010; v0_source=zhang_table1; Type_of_dif_as_printed=SEBD; 1s_error_as_printed=1.2e-13 (on D or lnD unspecified; not converted); C_range_as_printed=61.47 to 73.61; Type_of_exp_as_printed=diffusion couple; Analytical_as_printed=Electron microprobe; Apparatus_as_printed=Piston-cylinder; Capsule_as_printed=graphite+Pt; pres_medium_as_printed=pyrex and NaCl; R unstated in spreadsheet; compiler gas_constant_used_j_mol_k=8.314,supplement,"Holycross, M.",2026-08-31,draft,Baker1994CMP 117; 203,Baker,1994,,Contributions to Mineralogy and Petrology,117,203,10.1007/bf00286843,"Zhang 2010 Table 1 xls, Entry# 1309; Run# VG-6"
DDB001295,1.0.0,isothermal_d,,Si,,,,chemical,effective_binary,unspecified,melt,Wet Andesite5-rhyolite7,,,,melt_rhyolite,,,false,false,wet andesite5-rhyolite7; SiO2=73.61;TiO2=0.11;Al2O3=12.65;FeOt=0.67;MnO=0.08;MgO=0.06;CaO=0.52;Na2O=6.87;K2O=4.54,wt_pct_oxide,73.61,0.11,12.65,,0.67,,,0.08,0.06,0.52,6.87,4.54,,,,,,anhydrous_total=99.11,true,5.9,,,,,1473.15,1473.15,1473.15,1473.15,K,1000000000,1000000000,1000000000,1000,MPa,,,,,piston_cylinder,1080,,,,,,,,,,,,,,,,,,3.4e-12,-11.468521083,,,3.4e-12,m2/s,,,,EPMA,diffusion_couple,Electron microprobe,true,,true,false,use_with_caution,,,provenance=compilation_2010; v0_source=zhang_table1; Type_of_dif_as_printed=SEBD; 1s_error_as_printed=3.8e-13 (on D or lnD unspecified; not converted); C_range_as_printed=61.47 to 73.61; Type_of_exp_as_printed=diffusion couple; Analytical_as_printed=Electron microprobe; Apparatus_as_printed=Piston-cylinder; Capsule_as_printed=graphite+Pt; pres_medium_as_printed=pyrex and NaCl; R unstated in spreadsheet; compiler gas_constant_used_j_mol_k=8.314,supplement,"Holycross, M.",2026-08-31,draft,Baker1994CMP 117; 203,Baker,1994,,Contributions to Mineralogy and Petrology,117,203,10.1007/bf00286843,"Zhang 2010 Table 1 xls, Entry# 1310; Run# VG-28a"
DDB001296,1.0.0,isothermal_d,,Si,,,,chemical,effective_binary,unspecified,melt,Wet Andesite5-rhyolite7,,,,melt_rhyolite,,,false,false,wet andesite5-rhyolite7; SiO2=61.47;TiO2=0.53;Al2O3=17.02;FeOt=4.64;MnO=0;MgO=1.64;CaO=5.05;Na2O=7.31;K2O=1.71,wt_pct_oxide,61.47,0.53,17.02,,4.64,,,0,1.64,5.05,7.31,1.71,,,,,,anhydrous_total=99.37,true,5.9,,,,,1473.15,1473.15,1473.15,1473.15,K,1000000000,1000000000,1000000000,1000,MPa,,,,,piston_cylinder,1080,,,,,,,,,,,,,,,,,,3.4e-12,-11.468521083,,,3.4e-12,m2/s,,,,EPMA,diffusion_couple,Electron microprobe,true,,true,false,use_with_caution,,,provenance=compilation_2010; v0_source=zhang_table1; Type_of_dif_as_printed=SEBD; 1s_error_as_printed=5.6e-13 (on D or lnD unspecified; not converted); C_range_as_printed=61.47 to 73.61; Type_of_exp_as_printed=diffusion couple; Analytical_as_printed=Electron microprobe; Apparatus_as_printed=Piston-cylinder; Capsule_as_printed=graphite+Pt; pres_medium_as_printed=pyrex and NaCl; R unstated in spreadsheet; compiler gas_constant_used_j_mol_k=8.314,supplement,"Holycross, M.",2026-08-31,draft,Baker1994CMP 117; 203,Baker,1994,,Contributions to Mineralogy and Petrology,117,203,10.1007/bf00286843,"Zhang 2010 Table 1 xls, Entry# 1311; Run# VG-28b"
DDB001297,1.0.0,isothermal_d,,Si,,,,chemical,effective_binary,unspecified,melt,Wet Andesite5-rhyolite7,,,,melt_rhyolite,,,false,false,wet andesite5-rhyolite7; SiO2=73.61;TiO2=0.11;Al2O3=12.65;FeOt=0.67;MnO=0.08;MgO=0.06;CaO=0.52;Na2O=6.87;K2O=4.54,wt_pct_oxide,73.61,0.11,12.65,,0.67,,,0.08,0.06,0.52,6.87,4.54,,,,,,anhydrous_total=99.11,true,5.6,,,,,1573.15,1573.15,1573.15,1573.15,K,1000000000,1000000000,1000000000,1000,MPa,,,,,piston_cylinder,1080,,,,,,,,,,,,,,,,,,8.35e-12,-11.0783135245,,,8.35e-12,m2/s,,,,EPMA,diffusion_couple,Electron microprobe,true,,true,false,use_with_caution,,,provenance=compilation_2010; v0_source=zhang_table1; Type_of_dif_as_printed=SEBD; 1s_error_as_printed=7.2e-13 (on D or lnD unspecified; not converted); C_range_as_printed=61.47 to 73.61; Type_of_exp_as_printed=diffusion couple; Analytical_as_printed=Electron microprobe; Apparatus_as_printed=Piston-cylinder; Capsule_as_printed=graphite+Pt; pres_medium_as_printed=pyrex and NaCl; R unstated in spreadsheet; compiler gas_constant_used_j_mol_k=8.314,supplement,"Holycross, M.",2026-08-31,draft,Baker1994CMP 117; 203,Baker,1994,,Contributions to Mineralogy and Petrology,117,203,10.1007/bf00286843,"Zhang 2010 Table 1 xls, Entry# 1312; Run# VG-16"
DDB001298,1.0.0,isothermal_d,,Si,,,,chemical,effective_binary,unspecified,melt,Wet Andesite5-rhyolite7,,,,melt_rhyolite,,,false,false,wet andesite5-rhyolite7; SiO2=61.47;TiO2=0.53;Al2O3=17.02;FeOt=4.64;MnO=0;MgO=1.64;CaO=5.05;Na2O=7.31;K2O=1.71,wt_pct_oxide,61.47,0.53,17.02,,4.64,,,0,1.64,5.05,7.31,1.71,,,,,,anhydrous_total=99.37,true,6.1,,,,,1673.15,1673.15,1673.15,1673.15,K,1000000000,1000000000,1000000000,1000,MPa,,,,,piston_cylinder,720,,,,,,,,,,,,,,,,,,1.59e-12,-11.7986028757,,,1.59e-12,m2/s,,,,EPMA,diffusion_couple,Electron microprobe,true,,true,false,use_with_caution,,,provenance=compilation_2010; v0_source=zhang_table1; Type_of_dif_as_printed=SEBD; 1s_error_as_printed=2.2e-12 (on D or lnD unspecified; not converted); C_range_as_printed=61.47 to 73.61; Type_of_exp_as_printed=diffusion couple; Analytical_as_printed=Electron microprobe; Apparatus_as_printed=Piston-cylinder; Capsule_as_printed=graphite+Pt; pres_medium_as_printed=pyrex and NaCl; R unstated in spreadsheet; compiler gas_constant_used_j_mol_k=8.314,supplement,"Holycross, M.",2026-08-31,draft,Baker1994CMP 117; 203,Baker,1994,,Contributions to Mineralogy and Petrology,117,203,10.1007/bf00286843,"Zhang 2010 Table 1 xls, Entry# 1313; Run# VG-18"
DDB001299,1.0.0,isothermal_d,,Si,,,,chemical,effective_binary,unspecified,melt,Wet Andesite3-rhyolite16,,,,melt_rhyolite,,,false,false,wet Andesite3-rhyolite16; SiO2=68;TiO2=0.11;Al2O3=14.9;FeOt=5.19;MnO=0.03;MgO=1.62;CaO=4.2;Na2O=4.125;K2O=2.165,wt_pct_oxide,68,0.11,14.9,,5.19,,,0.03,1.62,4.2,4.125,2.165,,,,,,anhydrous_total=100.34,true,0.59,,,,,1523.15,1523.15,1523.15,1523.15,K,1000000000,1000000000,1000000000,1000,MPa,,,,,piston_cylinder,1800,,,,,,,,,,,,,,,,,,4.5e-13,-12.3467874862,,,4.5e-13,m2/s,,,,EPMA,diffusion_couple,Electron microprobe,true,,,false,use_with_caution,,,provenance=compilation_2010; v0_source=zhang_table1; Type_of_dif_as_printed=SEBD; Type_of_exp_as_printed=diffusion couple; Analytical_as_printed=Electron microprobe; Apparatus_as_printed=PCA; Capsule_as_printed=Pt; pres_medium_as_printed=CaF2; R unstated in spreadsheet; compiler gas_constant_used_j_mol_k=8.314,supplement,"Holycross, M.",2026-08-31,draft,VanDerLaan1994EPSL 123; 155,VanDerLaan,1994,,Earth and Planetary Science Letters,123,155,,"Zhang 2010 Table 1 xls, Entry# 1314; Run# 144"
DDB001300,1.0.0,isothermal_d,,Si,,,,self,none,unspecified,melt,Albite melt,,,,melt_simple,,,false,false,Albite melt; SiO2=69.57;Al2O3=19.04;Na2O=11.085,wt_pct_oxide,69.57,,19.04,,,,,,,,11.085,,,,,,,anhydrous_total=99.695,,,,,,,1438.15,1438.15,1438.15,1438.15,K,100000,100000,100000,0.1,MPa,,,,,one_atm_furnace,345600,,,,,,,,,,,,,,,,,,7.5e-17,-16.1249387366,,,7.5e-17,m2/s,,,,SIMS,thin_film,SIMS,true,,,false,use_with_caution,,,provenance=compilation_2010; v0_source=zhang_table1; Type_of_dif_as_printed=Self; Type_of_exp_as_printed=thick source; Analytical_as_printed=SIMS; Apparatus_as_printed=vertical tube furnace; R unstated in spreadsheet; compiler gas_constant_used_j_mol_k=8.314,supplement,"Holycross, M.",2026-08-31,draft,Baker1995GCA 59; 3561,Baker,1995,,Geochimica et Cosmochimica Acta,59,3561,10.1016/0016-7037(95)00269-6,"Zhang 2010 Table 1 xls, Entry# 1315; Run# ABD-7a"
DDB001301,1.0.0,isothermal_d,,Si,,,,self,none,unspecified,melt,Albite melt,,,,melt_simple,,,false,false,Albite melt; SiO2=69.57;Al2O3=19.04;Na2O=11.085,wt_pct_oxide,69.57,,19.04,,,,,,,,11.085,,,,,,,anhydrous_total=99.695,,,,,,,1438.15,1438.15,1438.15,1438.15,K,100000,100000,100000,0.1,MPa,,,,,one_atm_furnace,345600,,,,,,,,,,,,,,,,,,5.8e-17,-16.2365720064,,,5.8e-17,m2/s,,,,SIMS,thin_film,SIMS,true,,,false,use_with_caution,,,provenance=compilation_2010; v0_source=zhang_table1; Type_of_dif_as_printed=Self; Type_of_exp_as_printed=thick source; Analytical_as_printed=SIMS; Apparatus_as_printed=vertical tube furnace; R unstated in spreadsheet; compiler gas_constant_used_j_mol_k=8.314,supplement,"Holycross, M.",2026-08-31,draft,Baker1995GCA 59; 3561,Baker,1995,,Geochimica et Cosmochimica Acta,59,3561,10.1016/0016-7037(95)00269-6,"Zhang 2010 Table 1 xls, Entry# 1316; Run# ABD-7a"
DDB001302,1.0.0,isothermal_d,,Si,,,,self,none,unspecified,melt,Albite melt,,,,melt_simple,,,false,false,Albite melt; SiO2=69.57;Al2O3=19.04;Na2O=11.085,wt_pct_oxide,69.57,,19.04,,,,,,,,11.085,,,,,,,anhydrous_total=99.695,,,,,,,1577.15,1577.15,1577.15,1577.15,K,100000,100000,100000,0.1,MPa,,,,,one_atm_furnace,140400,,,,,,,,,,,,,,,,,,1.5e-15,-14.8239087409,,,1.5e-15,m2/s,,,,SIMS,thin_film,SIMS,true,,,false,use_with_caution,,,provenance=compilation_2010; v0_source=zhang_table1; Type_of_dif_as_printed=Self; Type_of_exp_as_printed=thin source; Analytical_as_printed=SIMS; Apparatus_as_printed=vertical tube furnace; R unstated in spreadsheet; compiler gas_constant_used_j_mol_k=8.314,supplement,"Holycross, M.",2026-08-31,draft,Baker1995GCA 59; 3561,Baker,1995,,Geochimica et Cosmochimica Acta,59,3561,10.1016/0016-7037(95)00269-6,"Zhang 2010 Table 1 xls, Entry# 1317; Run# ABD-3a"
DDB001303,1.0.0,isothermal_d,,Si,,,,self,none,unspecified,melt,Albite melt,,,,melt_simple,,,false,false,Albite melt; SiO2=69.57;Al2O3=19.04;Na2O=11.085,wt_pct_oxide,69.57,,19.04,,,,,,,,11.085,,,,,,,anhydrous_total=99.695,,,,,,,1577.15,1577.15,1577.15,1577.15,K,100000,100000,100000,0.1,MPa,,,,,one_atm_furnace,140400,,,,,,,,,,,,,,,,,,6.9e-16,-15.1611509093,,,6.9e-16,m2/s,,,,SIMS,thin_film,SIMS,true,,,false,use_with_caution,,,provenance=compilation_2010; v0_source=zhang_table1; Type_of_dif_as_printed=Self; Type_of_exp_as_printed=thin source; Analytical_as_printed=SIMS; Apparatus_as_printed=vertical tube furnace; R unstated in spreadsheet; compiler gas_constant_used_j_mol_k=8.314,supplement,"Holycross, M.",2026-08-31,draft,Baker1995GCA 59; 3561,Baker,1995,,Geochimica et Cosmochimica Acta,59,3561,10.1016/0016-7037(95)00269-6,"Zhang 2010 Table 1 xls, Entry# 1318; Run# ABD-3b"
DDB001304,1.0.0,isothermal_d,,Si,,,,self,none,unspecified,melt,Albite melt,,,,melt_simple,,,false,false,Albite melt; SiO2=69.57;Al2O3=19.04;Na2O=11.085,wt_pct_oxide,69.57,,19.04,,,,,,,,11.085,,,,,,,anhydrous_total=99.695,,,,,,,1663.15,1663.15,1663.15,1663.15,K,100000,100000,100000,0.1,MPa,,,,,one_atm_furnace,88200,,,,,,,,,,,,,,,,,,3.7e-15,-14.4317982759,,,3.7e-15,m2/s,,,,SIMS,thin_film,SIMS,true,,,false,use_with_caution,,,provenance=compilation_2010; v0_source=zhang_table1; Type_of_dif_as_printed=Self; Type_of_exp_as_printed=thick source; Analytical_as_printed=SIMS; Apparatus_as_printed=vertical tube furnace; R unstated in spreadsheet; compiler gas_constant_used_j_mol_k=8.314,supplement,"Holycross, M.",2026-08-31,draft,Baker1995GCA 59; 3561,Baker,1995,,Geochimica et Cosmochimica Acta,59,3561,10.1016/0016-7037(95)00269-6,"Zhang 2010 Table 1 xls, Entry# 1319; Run# ABD-9"
DDB001305,1.0.0,isothermal_d,,Si,,,,self,none,unspecified,melt,Albite melt,,,,melt_simple,,,false,false,Albite melt; SiO2=69.57;Al2O3=19.04;Na2O=11.085,wt_pct_oxide,69.57,,19.04,,,,,,,,11.085,,,,,,,anhydrous_total=99.695,,,,,,,1831.15,1831.15,1831.15,1831.15,K,100000,100000,100000,0.1,MPa,,,,,one_atm_furnace,14400,,,,,,,,,,,,,,,,,,2.6e-14,-13.585026652,,,2.6e-14,m2/s,,,,SIMS,thin_film,SIMS,true,,,false,use_with_caution,,,provenance=compilation_2010; v0_source=zhang_table1; Type_of_dif_as_printed=Self; Type_of_exp_as_printed=thick source; Analytical_as_printed=SIMS; Apparatus_as_printed=vertical tube furnace; R unstated in spreadsheet; compiler gas_constant_used_j_mol_k=8.314,supplement,"Holycross, M.",2026-08-31,draft,Baker1995GCA 59; 3561,Baker,1995,,Geochimica et Cosmochimica Acta,59,3561,10.1016/0016-7037(95)00269-6,"Zhang 2010 Table 1 xls, Entry# 1320; Run# ABD-10a"
DDB001306,1.0.0,isothermal_d,,Si,,,,self,none,unspecified,melt,Albite melt,,,,melt_simple,,,false,false,Albite melt; SiO2=69.57;Al2O3=19.04;Na2O=11.085,wt_pct_oxide,69.57,,19.04,,,,,,,,11.085,,,,,,,anhydrous_total=99.695,,,,,,,1831.15,1831.15,1831.15,1831.15,K,100000,100000,100000,0.1,MPa,,,,,one_atm_furnace,14400,,,,,,,,,,,,,,,,,,3.4e-14,-13.468521083,,,3.4e-14,m2/s,,,,SIMS,thin_film,SIMS,true,,,false,use_with_caution,,,provenance=compilation_2010; v0_source=zhang_table1; Type_of_dif_as_printed=Self; Type_of_exp_as_printed=thick source; Analytical_as_printed=SIMS; Apparatus_as_printed=vertical tube furnace; R unstated in spreadsheet; compiler gas_constant_used_j_mol_k=8.314,supplement,"Holycross, M.",2026-08-31,draft,Baker1995GCA 59; 3561,Baker,1995,,Geochimica et Cosmochimica Acta,59,3561,10.1016/0016-7037(95)00269-6,"Zhang 2010 Table 1 xls, Entry# 1321; Run# ABD-10b"
DDB001307,1.0.0,isothermal_d,,Si,,,,self,none,unspecified,melt,Basalt6,,,,melt_basalt,,,false,false,Basalt6; SiO2=48.5;TiO2=2.7;Al2O3=13.8;FeOt=12.65;MgO=7.55;CaO=10.9;Na2O=2.5;K2O=0.41,wt_pct_oxide,48.5,2.7,13.8,,12.65,,,,7.55,10.9,2.5,0.41,,,,,,anhydrous_total=99.01,,,,,,,1593.15,1593.15,1593.15,1593.15,K,1000000000,1000000000,1000000000,1000,MPa,,,,,piston_cylinder,3600,,,,,,,,,,,,,,,,,,9.16e-12,-11.0381045263,,,9.16e-12,m2/s,,,,SIMS,diffusion_couple,SIMS,true,,,false,use_with_caution,,,provenance=compilation_2010; v0_source=zhang_table1; Type_of_dif_as_printed=self; 1s_error_as_printed=4.6e-13 (on D or lnD unspecified; not converted); Type_of_exp_as_printed=diffusion couple; Analytical_as_printed=SIMS; Apparatus_as_printed=PCA; Capsule_as_printed=graphite; R unstated in spreadsheet; compiler gas_constant_used_j_mol_k=8.314,supplement,"Holycross, M.",2026-08-31,draft,Lesher1996GCA 60; 405,Lesher,1996,,Geochimica et Cosmochimica Acta,60,405,10.1016/0016-7037(95)00400-9,"Zhang 2010 Table 1 xls, Entry# 1322; Run# 1"
DDB001308,1.0.0,isothermal_d,,Si,,,,self,none,unspecified,melt,Basalt6,,,,melt_basalt,,,false,false,Basalt6; SiO2=48.5;TiO2=2.7;Al2O3=13.8;FeOt=12.65;MgO=7.55;CaO=10.9;Na2O=2.5;K2O=0.41,wt_pct_oxide,48.5,2.7,13.8,,12.65,,,,7.55,10.9,2.5,0.41,,,,,,anhydrous_total=99.01,,,,,,,1723.15,1723.15,1723.15,1723.15,K,1000000000,1000000000,1000000000,1000,MPa,,,,,piston_cylinder,2100,,,,,,,,,,,,,,,,,,2.33e-11,-10.632644079,,,2.33e-11,m2/s,,,,SIMS,diffusion_couple,SIMS,true,,,false,use_with_caution,,,provenance=compilation_2010; v0_source=zhang_table1; Type_of_dif_as_printed=self; 1s_error_as_printed=1.2e-12 (on D or lnD unspecified; not converted); Type_of_exp_as_printed=diffusion couple; Analytical_as_printed=SIMS; Apparatus_as_printed=PCA; Capsule_as_printed=graphite; R unstated in spreadsheet; compiler gas_constant_used_j_mol_k=8.314,supplement,"Holycross, M.",2026-08-31,draft,Lesher1996GCA 60; 405,Lesher,1996,,Geochimica et Cosmochimica Acta,60,405,10.1016/0016-7037(95)00400-9,"Zhang 2010 Table 1 xls, Entry# 1323; Run# 2"
DDB001309,1.0.0,isothermal_d,,Si,,,,self,none,unspecified,melt,Basalt6,,,,melt_basalt,,,false,false,Basalt6; SiO2=48.5;TiO2=2.7;Al2O3=13.8;FeOt=12.65;MgO=7.55;CaO=10.9;Na2O=2.5;K2O=0.41,wt_pct_oxide,48.5,2.7,13.8,,12.65,,,,7.55,10.9,2.5,0.41,,,,,,anhydrous_total=99.01,,,,,,,1873.15,1873.15,1873.15,1873.15,K,1000000000,1000000000,1000000000,1000,MPa,,,,,piston_cylinder,1200,,,,,,,,,,,,,,,,,,6.05e-11,-10.2182446253,,,6.05e-11,m2/s,,,,SIMS,diffusion_couple,SIMS,true,,,false,use_with_caution,,,provenance=compilation_2010; v0_source=zhang_table1; Type_of_dif_as_printed=self; 1s_error_as_printed=3e-12 (on D or lnD unspecified; not converted); Type_of_exp_as_printed=diffusion couple; Analytical_as_printed=SIMS; Apparatus_as_printed=PCA; Capsule_as_printed=graphite; R unstated in spreadsheet; compiler gas_constant_used_j_mol_k=8.314,supplement,"Holycross, M.",2026-08-31,draft,Lesher1996GCA 60; 405,Lesher,1996,,Geochimica et Cosmochimica Acta,60,405,10.1016/0016-7037(95)00400-9,"Zhang 2010 Table 1 xls, Entry# 1324; Run# 3"
DDB001310,1.0.0,isothermal_d,,Si,,,,self,none,unspecified,melt,Basalt6,,,,melt_basalt,,,false,false,Basalt6; SiO2=48.5;TiO2=2.7;Al2O3=13.8;FeOt=12.65;MgO=7.55;CaO=10.9;Na2O=2.5;K2O=0.41,wt_pct_oxide,48.5,2.7,13.8,,12.65,,,,7.55,10.9,2.5,0.41,,,,,,anhydrous_total=99.01,,,,,,,1673.15,1673.15,1673.15,1673.15,K,2000000000,2000000000,2000000000,2000,MPa,,,,,piston_cylinder,2700,,,,,,,,,,,,,,,,,,2.9e-11,-10.5376020021,,,2.9e-11,m2/s,,,,SIMS,diffusion_couple,SIMS,true,,,false,use_with_caution,,,provenance=compilation_2010; v0_source=zhang_table1; Type_of_dif_as_printed=self; 1s_error_as_printed=1.5e-12 (on D or lnD unspecified; not converted); Type_of_exp_as_printed=diffusion couple; Analytical_as_printed=SIMS; Apparatus_as_printed=PCA; Capsule_as_printed=graphite; R unstated in spreadsheet; compiler gas_constant_used_j_mol_k=8.314,supplement,"Holycross, M.",2026-08-31,draft,Lesher1996GCA 60; 405,Lesher,1996,,Geochimica et Cosmochimica Acta,60,405,10.1016/0016-7037(95)00400-9,"Zhang 2010 Table 1 xls, Entry# 1325; Run# 4"
DDB001311,1.0.0,isothermal_d,,Si,,30-,,self,none,unspecified,melt,CAS15,,,,melt_simple,,,false,false,CAS15; SiO2=35;Al2O3=20;CaO=45,wt_pct_oxide,35,,20,,,,,,,45,,,,,,,,anhydrous_total=100,,,,,,,1773.15,1773.15,1773.15,1773.15,K,1000000000,1000000000,1000000000,1000,MPa,,,,,piston_cylinder,1080,,,,,,,,,,,,,,,,,,1.96e-11,-10.7077439286,,,1.96e-11,m2/s,,,,SIMS,diffusion_couple,SIMS,true,,,false,use_with_caution,,,provenance=compilation_2010; v0_source=zhang_table1; Type_of_dif_as_printed=Self; 1s_error_as_printed=1e-12 (on D or lnD unspecified; not converted); Type_of_exp_as_printed=diffusion couple; Analytical_as_printed=SIMS; Apparatus_as_printed=PCA; Capsule_as_printed=Pt and Mo; pres_medium_as_printed=NaC+pyrex+alumina; R unstated in spreadsheet; compiler gas_constant_used_j_mol_k=8.314,supplement,"Holycross, M.",2026-08-31,draft,Liang1996GCA 60; 4353,Liang,1996,,Geochimica et Cosmochimica Acta,60,4353,,"Zhang 2010 Table 1 xls, Entry# 1326; Run# SD-6-A"
DDB001312,1.0.0,isothermal_d,,Si,,30-,,self,none,unspecified,melt,CAS16,,,,melt_simple,,,false,false,CAS16; SiO2=40;Al2O3=20;CaO=40,wt_pct_oxide,40,,20,,,,,,,40,,,,,,,,anhydrous_total=100,,,,,,,1773.15,1773.15,1773.15,1773.15,K,1000000000,1000000000,1000000000,1000,MPa,,,,,piston_cylinder,1080,,,,,,,,,,,,,,,,,,3.92e-11,-10.406713933,,,3.92e-11,m2/s,,,,SIMS,diffusion_couple,SIMS,true,,,false,use_with_caution,,,provenance=compilation_2010; v0_source=zhang_table1; Type_of_dif_as_printed=Self; 1s_error_as_printed=2.1e-12 (on D or lnD unspecified; not converted); Type_of_exp_as_printed=diffusion couple; Analytical_as_printed=SIMS; Apparatus_as_printed=PCA; Capsule_as_printed=Pt and Mo; pres_medium_as_printed=NaC+pyrex+alumina; R unstated in spreadsheet; compiler gas_constant_used_j_mol_k=8.314,supplement,"Holycross, M.",2026-08-31,draft,Liang1996GCA 60; 4353,Liang,1996,,Geochimica et Cosmochimica Acta,60,4353,,"Zhang 2010 Table 1 xls, Entry# 1327; Run# SD-6-B"
DDB001313,1.0.0,isothermal_d,,Si,,30-,,self,none,unspecified,melt,CAS,,,,melt_simple,,,false,false,CAS; SiO2=55;Al2O3=15;CaO=30,wt_pct_oxide,55,,15,,,,,,,30,,,,,,,,anhydrous_total=100,,,,,,,1773.15,1773.15,1773.15,1773.15,K,1000000000,1000000000,1000000000,1000,MPa,,,,,piston_cylinder,7200,,,,,,,,,,,,,,,,,,1.03e-11,-10.9871627753,,,1.03e-11,m2/s,,,,SIMS,diffusion_couple,SIMS,true,,,false,use_with_caution,,,provenance=compilation_2010; v0_source=zhang_table1; Type_of_dif_as_printed=Self; 1s_error_as_printed=2e-13 (on D or lnD unspecified; not converted); Type_of_exp_as_printed=diffusion couple; Analytical_as_printed=SIMS; Apparatus_as_printed=PCA; Capsule_as_printed=Pt and Mo; pres_medium_as_printed=NaC+pyrex+alumina; R unstated in spreadsheet; compiler gas_constant_used_j_mol_k=8.314,supplement,"Holycross, M.",2026-08-31,draft,Liang1996GCA 60; 4353,Liang,1996,,Geochimica et Cosmochimica Acta,60,4353,,"Zhang 2010 Table 1 xls, Entry# 1328; Run# SD22-C"
DDB001314,1.0.0,isothermal_d,,Si,,30-,,self,none,unspecified,melt,CAS10,,,,melt_simple,,,false,false,CAS10; SiO2=55;Al2O3=20;CaO=25,wt_pct_oxide,55,,20,,,,,,,25,,,,,,,,anhydrous_total=100,,,,,,,1773.15,1773.15,1773.15,1773.15,K,1000000000,1000000000,1000000000,1000,MPa,,,,,piston_cylinder,3600,,,,,,,,,,,,,,,,,,3.7e-12,-11.4317982759,,,3.7e-12,m2/s,,,,SIMS,diffusion_couple,SIMS,true,,,false,use_with_caution,,,provenance=compilation_2010; v0_source=zhang_table1; Type_of_dif_as_printed=Self; 1s_error_as_printed=1e-13 (on D or lnD unspecified; not converted); Type_of_exp_as_printed=diffusion couple; Analytical_as_printed=SIMS; Apparatus_as_printed=PCA; Capsule_as_printed=Pt and Mo; pres_medium_as_printed=NaC+pyrex+alumina; R unstated in spreadsheet; compiler gas_constant_used_j_mol_k=8.314,supplement,"Holycross, M.",2026-08-31,draft,Liang1996GCA 60; 4353,Liang,1996,,Geochimica et Cosmochimica Acta,60,4353,,"Zhang 2010 Table 1 xls, Entry# 1329; Run# SD41-A"
DDB001315,1.0.0,isothermal_d,,Si,,30-,,self,none,unspecified,melt,CAS11,,,,melt_simple,,,false,false,CAS11; SiO2=55;Al2O3=15;CaO=30,wt_pct_oxide,55,,15,,,,,,,30,,,,,,,,anhydrous_total=100,,,,,,,1773.15,1773.15,1773.15,1773.15,K,1000000000,1000000000,1000000000,1000,MPa,,,,,piston_cylinder,3600,,,,,,,,,,,,,,,,,,5.4e-12,-11.2676062402,,,5.4e-12,m2/s,,,,SIMS,diffusion_couple,SIMS,true,,,false,use_with_caution,,,provenance=compilation_2010; v0_source=zhang_table1; Type_of_dif_as_printed=Self; 1s_error_as_printed=1e-13 (on D or lnD unspecified; not converted); Type_of_exp_as_printed=diffusion couple; Analytical_as_printed=SIMS; Apparatus_as_printed=PCA; Capsule_as_printed=Pt and Mo; pres_medium_as_printed=NaC+pyrex+alumina; R unstated in spreadsheet; compiler gas_constant_used_j_mol_k=8.314,supplement,"Holycross, M.",2026-08-31,draft,Liang1996GCA 60; 4353,Liang,1996,,Geochimica et Cosmochimica Acta,60,4353,,"Zhang 2010 Table 1 xls, Entry# 1330; Run# SD41-C"
