Repository: holycrossm/diffusion-coefficients

# Experimental diffusion coefficients (minerals and silicate melts)

**Pre-release / not published.** Schema v1.0.0. This folder is a GitHub-ready living table: canonical data is CSV, new rows arrive by pull request, and a static page searches the file in the browser. Nothing here is a citable compilation of record.

This is a QA build of 4630 experimental rows (minerals and silicate melts). Most numbers are staged from the 2010 RiMG 72 tables. Do not treat the repo as published, complete, or peer-reviewed.

File: site/data/diffusion_coefficients.csv (part 38 of 136)
DDB001316,1.0.0,isothermal_d,,Si,,30-,,self,none,unspecified,melt,CAS14,,,,melt_simple,,,false,false,CAS14; SiO2=55;Al2O3=15;CaO=30,wt_pct_oxide,55,,15,,,,,,,30,,,,,,,,anhydrous_total=100,,,,,,,1773.15,1773.15,1773.15,1773.15,K,1000000000,1000000000,1000000000,1000,MPa,,,,,piston_cylinder,1800,,,,,,,,,,,,,,,,,,7.9e-12,-11.1023729087,,,7.9e-12,m2/s,,,,SIMS,diffusion_couple,SIMS,true,,,false,use_with_caution,,,provenance=compilation_2010; v0_source=zhang_table1; Type_of_dif_as_printed=Self; 1s_error_as_printed=2e-13 (on D or lnD unspecified; not converted); Type_of_exp_as_printed=diffusion couple; Analytical_as_printed=SIMS; Apparatus_as_printed=PCA; Capsule_as_printed=Pt and Mo; pres_medium_as_printed=NaC+pyrex+alumina; R unstated in spreadsheet; compiler gas_constant_used_j_mol_k=8.314,supplement,"Holycross, M.",2026-08-31,draft,Liang1996GCA 60; 4353,Liang,1996,,Geochimica et Cosmochimica Acta,60,4353,,"Zhang 2010 Table 1 xls, Entry# 1331; Run# M105"
DDB001317,1.0.0,isothermal_d,,Si,,30-,,self,none,unspecified,melt,CAS,,,,melt_simple,,,false,false,CAS; SiO2=60;Al2O3=10;CaO=30,wt_pct_oxide,60,,10,,,,,,,30,,,,,,,,anhydrous_total=100,,,,,,,1773.15,1773.15,1773.15,1773.15,K,1000000000,1000000000,1000000000,1000,MPa,,,,,piston_cylinder,7200,,,,,,,,,,,,,,,,,,1.79e-11,-10.747146969,,,1.79e-11,m2/s,,,,SIMS,diffusion_couple,SIMS,true,,,false,use_with_caution,,,provenance=compilation_2010; v0_source=zhang_table1; Type_of_dif_as_printed=Self; 1s_error_as_printed=6e-13 (on D or lnD unspecified; not converted); Type_of_exp_as_printed=diffusion couple; Analytical_as_printed=SIMS; Apparatus_as_printed=PCA; Capsule_as_printed=Pt and Mo; pres_medium_as_printed=NaC+pyrex+alumina; R unstated in spreadsheet; compiler gas_constant_used_j_mol_k=8.314,supplement,"Holycross, M.",2026-08-31,draft,Liang1996GCA 60; 4353,Liang,1996,,Geochimica et Cosmochimica Acta,60,4353,,"Zhang 2010 Table 1 xls, Entry# 1332; Run# SD12-A"
DDB001318,1.0.0,isothermal_d,,Si,,30-,,self,none,unspecified,melt,CAS,,,,melt_simple,,,false,false,CAS; SiO2=60;Al2O3=20;CaO=20,wt_pct_oxide,60,,20,,,,,,,20,,,,,,,,anhydrous_total=100,,,,,,,1773.15,1773.15,1773.15,1773.15,K,1000000000,1000000000,1000000000,1000,MPa,,,,,piston_cylinder,7200,,,,,,,,,,,,,,,,,,2.3e-12,-11.638272164,,,2.3e-12,m2/s,,,,SIMS,diffusion_couple,SIMS,true,,,false,use_with_caution,,,provenance=compilation_2010; v0_source=zhang_table1; Type_of_dif_as_printed=Self; 1s_error_as_printed=1e-13 (on D or lnD unspecified; not converted); Type_of_exp_as_printed=diffusion couple; Analytical_as_printed=SIMS; Apparatus_as_printed=PCA; Capsule_as_printed=Pt and Mo; pres_medium_as_printed=NaC+pyrex+alumina; R unstated in spreadsheet; compiler gas_constant_used_j_mol_k=8.314,supplement,"Holycross, M.",2026-08-31,draft,Liang1996GCA 60; 4353,Liang,1996,,Geochimica et Cosmochimica Acta,60,4353,,"Zhang 2010 Table 1 xls, Entry# 1333; Run# SD22-D"
DDB001319,1.0.0,isothermal_d,,Si,,30-,,self,none,unspecified,melt,CAS,,,,melt_simple,,,false,false,CAS; SiO2=60;Al2O3=15;CaO=25,wt_pct_oxide,60,,15,,,,,,,25,,,,,,,,anhydrous_total=100,,,,,,,1773.15,1773.15,1773.15,1773.15,K,1000000000,1000000000,1000000000,1000,MPa,,,,,piston_cylinder,7200,,,,,,,,,,,,,,,,,,3.3e-12,-11.4814860601,,,3.3e-12,m2/s,,,,SIMS,diffusion_couple,SIMS,true,,,false,use_with_caution,,,provenance=compilation_2010; v0_source=zhang_table1; Type_of_dif_as_printed=Self; 1s_error_as_printed=1e-13 (on D or lnD unspecified; not converted); Type_of_exp_as_printed=diffusion couple; Analytical_as_printed=SIMS; Apparatus_as_printed=PCA; Capsule_as_printed=Pt and Mo; pres_medium_as_printed=NaC+pyrex+alumina; R unstated in spreadsheet; compiler gas_constant_used_j_mol_k=8.314,supplement,"Holycross, M.",2026-08-31,draft,Liang1996GCA 60; 4353,Liang,1996,,Geochimica et Cosmochimica Acta,60,4353,,"Zhang 2010 Table 1 xls, Entry# 1334; Run# SD22-A"
DDB001320,1.0.0,isothermal_d,,Si,,30-,,self,none,unspecified,melt,CAS,,,,melt_simple,,,false,false,CAS; SiO2=60;Al2O3=20;CaO=20,wt_pct_oxide,60,,20,,,,,,,20,,,,,,,,anhydrous_total=100,,,,,,,1773.15,1773.15,1773.15,1773.15,K,1000000000,1000000000,1000000000,1000,MPa,,,,,piston_cylinder,7200,,,,,,,,,,,,,,,,,,2.2e-12,-11.6575773192,,,2.2e-12,m2/s,,,,SIMS,diffusion_couple,SIMS,true,,,false,use_with_caution,,,provenance=compilation_2010; v0_source=zhang_table1; Type_of_dif_as_printed=Self; 1s_error_as_printed=1e-13 (on D or lnD unspecified; not converted); Type_of_exp_as_printed=diffusion couple; Analytical_as_printed=SIMS; Apparatus_as_printed=PCA; Capsule_as_printed=Pt and Mo; pres_medium_as_printed=NaC+pyrex+alumina; R unstated in spreadsheet; compiler gas_constant_used_j_mol_k=8.314,supplement,"Holycross, M.",2026-08-31,draft,Liang1996GCA 60; 4353,Liang,1996,,Geochimica et Cosmochimica Acta,60,4353,,"Zhang 2010 Table 1 xls, Entry# 1335; Run# SD32-A"
DDB001321,1.0.0,isothermal_d,,Si,,30-,,self,none,unspecified,melt,CAS12,,,,melt_simple,,,false,false,CAS12; SiO2=60;Al2O3=15;CaO=25,wt_pct_oxide,60,,15,,,,,,,25,,,,,,,,anhydrous_total=100,,,,,,,1773.15,1773.15,1773.15,1773.15,K,1000000000,1000000000,1000000000,1000,MPa,,,,,piston_cylinder,3600,,,,,,,,,,,,,,,,,,6.6e-12,-11.1804560645,,,6.6e-12,m2/s,,,,SIMS,diffusion_couple,SIMS,true,,,false,use_with_caution,,,provenance=compilation_2010; v0_source=zhang_table1; Type_of_dif_as_printed=Self; 1s_error_as_printed=4e-13 (on D or lnD unspecified; not converted); Type_of_exp_as_printed=diffusion couple; Analytical_as_printed=SIMS; Apparatus_as_printed=PCA; Capsule_as_printed=Pt and Mo; pres_medium_as_printed=NaC+pyrex+alumina; R unstated in spreadsheet; compiler gas_constant_used_j_mol_k=8.314,supplement,"Holycross, M.",2026-08-31,draft,Liang1996GCA 60; 4353,Liang,1996,,Geochimica et Cosmochimica Acta,60,4353,,"Zhang 2010 Table 1 xls, Entry# 1336; Run# SD41-D"
DDB001322,1.0.0,isothermal_d,,Si,,30-,,self,none,unspecified,melt,CAS17,,,,melt_simple,,,false,false,CAS17; SiO2=60;Al2O3=10;CaO=30,wt_pct_oxide,60,,10,,,,,,,30,,,,,,,,anhydrous_total=100,,,,,,,1773.15,1773.15,1773.15,1773.15,K,1000000000,1000000000,1000000000,1000,MPa,,,,,piston_cylinder,2160,,,,,,,,,,,,,,,,,,1.26e-11,-10.8996294549,,,1.26e-11,m2/s,,,,SIMS,diffusion_couple,SIMS,true,,,false,use_with_caution,,,provenance=compilation_2010; v0_source=zhang_table1; Type_of_dif_as_printed=Self; 1s_error_as_printed=1e-13 (on D or lnD unspecified; not converted); Type_of_exp_as_printed=diffusion couple; Analytical_as_printed=SIMS; Apparatus_as_printed=PCA; Capsule_as_printed=Pt and Mo; pres_medium_as_printed=NaC+pyrex+alumina; R unstated in spreadsheet; compiler gas_constant_used_j_mol_k=8.314,supplement,"Holycross, M.",2026-08-31,draft,Liang1996GCA 60; 4353,Liang,1996,,Geochimica et Cosmochimica Acta,60,4353,,"Zhang 2010 Table 1 xls, Entry# 1337; Run# SD-10"
DDB001323,1.0.0,isothermal_d,,Si,,30-,,self,none,unspecified,melt,CAS,,,,melt_simple,,,false,false,CAS; SiO2=65;Al2O3=15;CaO=20,wt_pct_oxide,65,,15,,,,,,,20,,,,,,,,anhydrous_total=100,,,,,,,1773.15,1773.15,1773.15,1773.15,K,1000000000,1000000000,1000000000,1000,MPa,,,,,piston_cylinder,7200,,,,,,,,,,,,,,,,,,1.3e-12,-11.8860566477,,,1.3e-12,m2/s,,,,SIMS,diffusion_couple,SIMS,true,,,false,use_with_caution,,,provenance=compilation_2010; v0_source=zhang_table1; Type_of_dif_as_printed=Self; 1s_error_as_printed=1e-13 (on D or lnD unspecified; not converted); Type_of_exp_as_printed=diffusion couple; Analytical_as_printed=SIMS; Apparatus_as_printed=PCA; Capsule_as_printed=Pt and Mo; pres_medium_as_printed=NaC+pyrex+alumina; R unstated in spreadsheet; compiler gas_constant_used_j_mol_k=8.314,supplement,"Holycross, M.",2026-08-31,draft,Liang1996GCA 60; 4353,Liang,1996,,Geochimica et Cosmochimica Acta,60,4353,,"Zhang 2010 Table 1 xls, Entry# 1338; Run# SD12-C"
DDB001324,1.0.0,isothermal_d,,Si,,30-,,self,none,unspecified,melt,CAS,,,,melt_simple,,,false,false,CAS; SiO2=65;Al2O3=10;CaO=25,wt_pct_oxide,65,,10,,,,,,,25,,,,,,,,anhydrous_total=100,,,,,,,1773.15,1773.15,1773.15,1773.15,K,1000000000,1000000000,1000000000,1000,MPa,,,,,piston_cylinder,7200,,,,,,,,,,,,,,,,,,5.6e-12,-11.251811973,,,5.6e-12,m2/s,,,,SIMS,diffusion_couple,SIMS,true,,,false,use_with_caution,,,provenance=compilation_2010; v0_source=zhang_table1; Type_of_dif_as_printed=Self; 1s_error_as_printed=1e-13 (on D or lnD unspecified; not converted); Type_of_exp_as_printed=diffusion couple; Analytical_as_printed=SIMS; Apparatus_as_printed=PCA; Capsule_as_printed=Pt and Mo; pres_medium_as_printed=NaC+pyrex+alumina; R unstated in spreadsheet; compiler gas_constant_used_j_mol_k=8.314,supplement,"Holycross, M.",2026-08-31,draft,Liang1996GCA 60; 4353,Liang,1996,,Geochimica et Cosmochimica Acta,60,4353,,"Zhang 2010 Table 1 xls, Entry# 1339; Run# SD12-B"
DDB001325,1.0.0,isothermal_d,,Si,,30-,,self,none,unspecified,melt,CAS,,,,melt_simple,,,false,false,CAS; SiO2=65;Al2O3=15;CaO=20,wt_pct_oxide,65,,15,,,,,,,20,,,,,,,,anhydrous_total=100,,,,,,,1773.15,1773.15,1773.15,1773.15,K,1000000000,1000000000,1000000000,1000,MPa,,,,,piston_cylinder,7200,,,,,,,,,,,,,,,,,,2.2e-12,-11.6575773192,,,2.2e-12,m2/s,,,,SIMS,diffusion_couple,SIMS,true,,,false,use_with_caution,,,provenance=compilation_2010; v0_source=zhang_table1; Type_of_dif_as_printed=Self; 1s_error_as_printed=1e-13 (on D or lnD unspecified; not converted); Type_of_exp_as_printed=diffusion couple; Analytical_as_printed=SIMS; Apparatus_as_printed=PCA; Capsule_as_printed=Pt and Mo; pres_medium_as_printed=NaC+pyrex+alumina; R unstated in spreadsheet; compiler gas_constant_used_j_mol_k=8.314,supplement,"Holycross, M.",2026-08-31,draft,Liang1996GCA 60; 4353,Liang,1996,,Geochimica et Cosmochimica Acta,60,4353,,"Zhang 2010 Table 1 xls, Entry# 1340; Run# SD32-B"
DDB001326,1.0.0,isothermal_d,,Si,,30-,,self,none,unspecified,melt,CAS13,,,,melt_simple,,,false,false,CAS13; SiO2=65;Al2O3=15;CaO=20,wt_pct_oxide,65,,15,,,,,,,20,,,,,,,,anhydrous_total=100,,,,,,,1773.15,1773.15,1773.15,1773.15,K,1000000000,1000000000,1000000000,1000,MPa,,,,,piston_cylinder,36000,,,,,,,,,,,,,,,,,,2e-12,-11.6989700043,,,2e-12,m2/s,,,,SIMS,diffusion_couple,SIMS,true,,,false,use_with_caution,,,provenance=compilation_2010; v0_source=zhang_table1; Type_of_dif_as_printed=Self; 1s_error_as_printed=1e-13 (on D or lnD unspecified; not converted); Type_of_exp_as_printed=diffusion couple; Analytical_as_printed=SIMS; Apparatus_as_printed=PCA; Capsule_as_printed=Pt and Mo; pres_medium_as_printed=NaC+pyrex+alumina; R unstated in spreadsheet; compiler gas_constant_used_j_mol_k=8.314,supplement,"Holycross, M.",2026-08-31,draft,Liang1996GCA 60; 4353,Liang,1996,,Geochimica et Cosmochimica Acta,60,4353,,"Zhang 2010 Table 1 xls, Entry# 1341; Run# SD310"
DDB001327,1.0.0,isothermal_d,,Si,,,,chemical,effective_binary,unspecified,melt,CAS,,,,melt_simple,,,false,false,CAS; SiO2=57.5;Al2O3=17.5;CaO=25,wt_pct_oxide,57.5,,17.5,,,,,,,25,,,,,,,,anhydrous_total=100,,,,,,,1773.15,1773.15,1773.15,1773.15,K,1000000000,1000000000,1000000000,1000,MPa,,,,,piston_cylinder,3600,,,,,,,,,,,,,,,,,,5.6e-11,-10.251811973,,,5.6e-11,m2/s,,,,EPMA,diffusion_couple,Electron microprobe,true,,true,false,use_with_caution,,estimated from a figure,provenance=compilation_2010; v0_source=zhang_table1; Type_of_dif_as_printed=SEBD; C_range_as_printed=60 to 55; Type_of_exp_as_printed=diffusion couple; Analytical_as_printed=Electron microprobe; Apparatus_as_printed=Piston-cylinder; Capsule_as_printed=molybdenum with/without Pt; pres_medium_as_printed=pyrex and NaCl; R unstated in spreadsheet; compiler gas_constant_used_j_mol_k=8.314,supplement,"Holycross, M.",2026-08-31,draft,Liang1996GCA 60; 5021,Liang,1996,,Geochimica et Cosmochimica Acta,60,5021,,"Zhang 2010 Table 1 xls, Entry# 1342; Run# CD6"
DDB001328,1.0.0,isothermal_d,,Si,,,,chemical,effective_binary,unspecified,melt,CAS,,,,melt_simple,,,false,false,CAS; SiO2=62.5;Al2O3=12.5;CaO=25,wt_pct_oxide,62.5,,12.5,,,,,,,25,,,,,,,,anhydrous_total=100,,,,,,,1773.15,1773.15,1773.15,1773.15,K,1000000000,1000000000,1000000000,1000,MPa,,,,,piston_cylinder,3600,,,,,,,,,,,,,,,,,,4.3e-11,-10.3665315444,,,4.3e-11,m2/s,,,,EPMA,diffusion_couple,Electron microprobe,true,,true,false,use_with_caution,,estimated from a figure,provenance=compilation_2010; v0_source=zhang_table1; Type_of_dif_as_printed=SEBD; C_range_as_printed=65 to 60; Type_of_exp_as_printed=diffusion couple; Analytical_as_printed=Electron microprobe; Apparatus_as_printed=Piston-cylinder; Capsule_as_printed=molybdenum with/without Pt; pres_medium_as_printed=pyrex and NaCl; R unstated in spreadsheet; compiler gas_constant_used_j_mol_k=8.314,supplement,"Holycross, M.",2026-08-31,draft,Liang1996GCA 60; 5021,Liang,1996,,Geochimica et Cosmochimica Acta,60,5021,,"Zhang 2010 Table 1 xls, Entry# 1343; Run# CD6"
DDB001329,1.0.0,isothermal_d,,Si,,,,chemical,effective_binary,unspecified,melt,CAS,,,,melt_simple,,,false,false,CAS,wt_pct_oxide,,,,,,,,,,,,,,,,,,,,,,,,,1773.15,1773.15,1773.15,1773.15,K,1000000000,1000000000,1000000000,1000,MPa,,,,,piston_cylinder,900 to 7200,,,,,,,,,,,,,,,,,,7.6e-11,-10.1191864077,,,7.6e-11,m2/s,,,,EPMA,diffusion_couple,Electron microprobe,true,,,false,use_with_caution,,"estimated from a figure, along constant Al2O3",provenance=compilation_2010; v0_source=zhang_table1; Type_of_dif_as_printed=SEBD; Type_of_exp_as_printed=diffusion couple; Analytical_as_printed=Electron microprobe; Apparatus_as_printed=Piston-cylinder; Capsule_as_printed=molybdenum with/without Pt; pres_medium_as_printed=pyrex and NaCl; R unstated in spreadsheet; compiler gas_constant_used_j_mol_k=8.314,supplement,"Holycross, M.",2026-08-31,draft,Liang1996GCA 60; 5021,Liang,1996,,Geochimica et Cosmochimica Acta,60,5021,,"Zhang 2010 Table 1 xls, Entry# 1344"
DDB001330,1.0.0,isothermal_d,,Si,,,,chemical,effective_binary,unspecified,melt,CAS,,,,melt_simple,,,false,false,CAS,wt_pct_oxide,,,,,,,,,,,,,,,,,,,,,,,,,1773.15,1773.15,1773.15,1773.15,K,1000000000,1000000000,1000000000,1000,MPa,,,,,piston_cylinder,900 to 7200,,,,,,,,,,,,,,,,,,4.3e-11,-10.3665315444,,,4.3e-11,m2/s,,,,EPMA,diffusion_couple,Electron microprobe,true,,,false,use_with_caution,,"estimated from a figure, along constant Al2O3",provenance=compilation_2010; v0_source=zhang_table1; Type_of_dif_as_printed=SEBD; Type_of_exp_as_printed=diffusion couple; Analytical_as_printed=Electron microprobe; Apparatus_as_printed=Piston-cylinder; Capsule_as_printed=molybdenum with/without Pt; pres_medium_as_printed=pyrex and NaCl; R unstated in spreadsheet; compiler gas_constant_used_j_mol_k=8.314,supplement,"Holycross, M.",2026-08-31,draft,Liang1996GCA 60; 5021,Liang,1996,,Geochimica et Cosmochimica Acta,60,5021,,"Zhang 2010 Table 1 xls, Entry# 1345"
DDB001331,1.0.0,isothermal_d,,Si,,,,chemical,effective_binary,unspecified,melt,CAS,,,,melt_simple,,,false,false,CAS,wt_pct_oxide,,,,,,,,,,,,,,,,,,,,,,,,,1773.15,1773.15,1773.15,1773.15,K,1000000000,1000000000,1000000000,1000,MPa,,,,,piston_cylinder,900 to 7200,,,,,,,,,,,,,,,,,,3e-11,-10.5228787453,,,3e-11,m2/s,,,,EPMA,diffusion_couple,Electron microprobe,true,,,false,use_with_caution,,"estimated from a figure, along constant Al2O3",provenance=compilation_2010; v0_source=zhang_table1; Type_of_dif_as_printed=SEBD; Type_of_exp_as_printed=diffusion couple; Analytical_as_printed=Electron microprobe; Apparatus_as_printed=Piston-cylinder; Capsule_as_printed=molybdenum with/without Pt; pres_medium_as_printed=pyrex and NaCl; R unstated in spreadsheet; compiler gas_constant_used_j_mol_k=8.314,supplement,"Holycross, M.",2026-08-31,draft,Liang1996GCA 60; 5021,Liang,1996,,Geochimica et Cosmochimica Acta,60,5021,,"Zhang 2010 Table 1 xls, Entry# 1346"
DDB001332,1.0.0,isothermal_d,,Si,,,,chemical,effective_binary,unspecified,melt,CAS,,,,melt_simple,,,false,false,CAS,wt_pct_oxide,,,,,,,,,,,,,,,,,,,,,,,,,1773.15,1773.15,1773.15,1773.15,K,1000000000,1000000000,1000000000,1000,MPa,,,,,piston_cylinder,900 to 7200,,,,,,,,,,,,,,,,,,2.7e-11,-10.5686362358,,,2.7e-11,m2/s,,,,EPMA,diffusion_couple,Electron microprobe,true,,,false,use_with_caution,,"estimated from a figure, along constant Al2O3",provenance=compilation_2010; v0_source=zhang_table1; Type_of_dif_as_printed=SEBD; Type_of_exp_as_printed=diffusion couple; Analytical_as_printed=Electron microprobe; Apparatus_as_printed=Piston-cylinder; Capsule_as_printed=molybdenum with/without Pt; pres_medium_as_printed=pyrex and NaCl; R unstated in spreadsheet; compiler gas_constant_used_j_mol_k=8.314,supplement,"Holycross, M.",2026-08-31,draft,Liang1996GCA 60; 5021,Liang,1996,,Geochimica et Cosmochimica Acta,60,5021,,"Zhang 2010 Table 1 xls, Entry# 1347"
DDB001333,1.0.0,isothermal_d,,Si,,,,chemical,effective_binary,unspecified,melt,CAS,,,,melt_simple,,,false,false,CAS,wt_pct_oxide,,,,,,,,,,,,,,,,,,,,,,,,,1773.15,1773.15,1773.15,1773.15,K,1000000000,1000000000,1000000000,1000,MPa,,,,,piston_cylinder,900 to 7200,,,,,,,,,,,,,,,,,,1.2e-11,-10.920818754,,,1.2e-11,m2/s,,,,EPMA,diffusion_couple,Electron microprobe,true,,,false,use_with_caution,,"estimated from a figure, along constant Al2O3",provenance=compilation_2010; v0_source=zhang_table1; Type_of_dif_as_printed=SEBD; Type_of_exp_as_printed=diffusion couple; Analytical_as_printed=Electron microprobe; Apparatus_as_printed=Piston-cylinder; Capsule_as_printed=molybdenum with/without Pt; pres_medium_as_printed=pyrex and NaCl; R unstated in spreadsheet; compiler gas_constant_used_j_mol_k=8.314,supplement,"Holycross, M.",2026-08-31,draft,Liang1996GCA 60; 5021,Liang,1996,,Geochimica et Cosmochimica Acta,60,5021,,"Zhang 2010 Table 1 xls, Entry# 1348"
DDB001334,1.0.0,isothermal_d,,Si,,,,chemical,effective_binary,unspecified,melt,CAS,,,,melt_simple,,,false,false,CAS,wt_pct_oxide,,,,,,,,,,,,,,,,,,,,,,,,,1773.15,1773.15,1773.15,1773.15,K,1000000000,1000000000,1000000000,1000,MPa,,,,,piston_cylinder,900 to 7200,,,,,,,,,,,,,,,,,,3.5e-11,-10.4559319556,,,3.5e-11,m2/s,,,,EPMA,diffusion_couple,Electron microprobe,true,,,false,use_with_caution,,"estimated from a figure, along constant CaO",provenance=compilation_2010; v0_source=zhang_table1; Type_of_dif_as_printed=SEBD; Type_of_exp_as_printed=diffusion couple; Analytical_as_printed=Electron microprobe; Apparatus_as_printed=Piston-cylinder; Capsule_as_printed=molybdenum with/without Pt; pres_medium_as_printed=pyrex and NaCl; R unstated in spreadsheet; compiler gas_constant_used_j_mol_k=8.314,supplement,"Holycross, M.",2026-08-31,draft,Liang1996GCA 60; 5021,Liang,1996,,Geochimica et Cosmochimica Acta,60,5021,,"Zhang 2010 Table 1 xls, Entry# 1349"
DDB001335,1.0.0,isothermal_d,,Si,,,,chemical,effective_binary,unspecified,melt,CAS,,,,melt_simple,,,false,false,CAS,wt_pct_oxide,,,,,,,,,,,,,,,,,,,,,,,,,1773.15,1773.15,1773.15,1773.15,K,1000000000,1000000000,1000000000,1000,MPa,,,,,piston_cylinder,900 to 7200,,,,,,,,,,,,,,,,,,2.5e-11,-10.6020599913,,,2.5e-11,m2/s,,,,EPMA,diffusion_couple,Electron microprobe,true,,,false,use_with_caution,,"estimated from a figure, along constant CaO",provenance=compilation_2010; v0_source=zhang_table1; Type_of_dif_as_printed=SEBD; Type_of_exp_as_printed=diffusion couple; Analytical_as_printed=Electron microprobe; Apparatus_as_printed=Piston-cylinder; Capsule_as_printed=molybdenum with/without Pt; pres_medium_as_printed=pyrex and NaCl; R unstated in spreadsheet; compiler gas_constant_used_j_mol_k=8.314,supplement,"Holycross, M.",2026-08-31,draft,Liang1996GCA 60; 5021,Liang,1996,,Geochimica et Cosmochimica Acta,60,5021,,"Zhang 2010 Table 1 xls, Entry# 1350"
DDB001336,1.0.0,isothermal_d,,Si,,,,chemical,effective_binary,unspecified,melt,CAS,,,,melt_simple,,,false,false,CAS,wt_pct_oxide,,,,,,,,,,,,,,,,,,,,,,,,,1773.15,1773.15,1773.15,1773.15,K,1000000000,1000000000,1000000000,1000,MPa,,,,,piston_cylinder,900 to 7200,,,,,,,,,,,,,,,,,,9e-12,-11.0457574906,,,9e-12,m2/s,,,,EPMA,diffusion_couple,Electron microprobe,true,,,false,use_with_caution,,"estimated from a figure, along constant CaO",provenance=compilation_2010; v0_source=zhang_table1; Type_of_dif_as_printed=SEBD; Type_of_exp_as_printed=diffusion couple; Analytical_as_printed=Electron microprobe; Apparatus_as_printed=Piston-cylinder; Capsule_as_printed=molybdenum with/without Pt; pres_medium_as_printed=pyrex and NaCl; R unstated in spreadsheet; compiler gas_constant_used_j_mol_k=8.314,supplement,"Holycross, M.",2026-08-31,draft,Liang1996GCA 60; 5021,Liang,1996,,Geochimica et Cosmochimica Acta,60,5021,,"Zhang 2010 Table 1 xls, Entry# 1351"
DDB001337,1.0.0,isothermal_d,,Si,,,,chemical,effective_binary,unspecified,melt,CAS,,,,melt_simple,,,false,false,CAS,wt_pct_oxide,,,,,,,,,,,,,,,,,,,,,,,,,1773.15,1773.15,1773.15,1773.15,K,1000000000,1000000000,1000000000,1000,MPa,,,,,piston_cylinder,900 to 7200,,,,,,,,,,,,,,,,,,8e-12,-11.096910013,,,8e-12,m2/s,,,,EPMA,diffusion_couple,Electron microprobe,true,,,false,use_with_caution,,"estimated from a figure, along constant CaO",provenance=compilation_2010; v0_source=zhang_table1; Type_of_dif_as_printed=SEBD; Type_of_exp_as_printed=diffusion couple; Analytical_as_printed=Electron microprobe; Apparatus_as_printed=Piston-cylinder; Capsule_as_printed=molybdenum with/without Pt; pres_medium_as_printed=pyrex and NaCl; R unstated in spreadsheet; compiler gas_constant_used_j_mol_k=8.314,supplement,"Holycross, M.",2026-08-31,draft,Liang1996GCA 60; 5021,Liang,1996,,Geochimica et Cosmochimica Acta,60,5021,,"Zhang 2010 Table 1 xls, Entry# 1352"
DDB001338,1.0.0,isothermal_d,,Si,,,,chemical,effective_binary,unspecified,melt,CAS,,,,melt_simple,,,false,false,CAS,wt_pct_oxide,,,,,,,,,,,,,,,,,,,,,,,,,1773.15,1773.15,1773.15,1773.15,K,1000000000,1000000000,1000000000,1000,MPa,,,,,piston_cylinder,900 to 7200,,,,,,,,,,,,,,,,,,6e-12,-11.2218487496,,,6e-12,m2/s,,,,EPMA,diffusion_couple,Electron microprobe,true,,,false,use_with_caution,,"estimated from a figure, along constant CaO",provenance=compilation_2010; v0_source=zhang_table1; Type_of_dif_as_printed=SEBD; Type_of_exp_as_printed=diffusion couple; Analytical_as_printed=Electron microprobe; Apparatus_as_printed=Piston-cylinder; Capsule_as_printed=molybdenum with/without Pt; pres_medium_as_printed=pyrex and NaCl; R unstated in spreadsheet; compiler gas_constant_used_j_mol_k=8.314,supplement,"Holycross, M.",2026-08-31,draft,Liang1996GCA 60; 5021,Liang,1996,,Geochimica et Cosmochimica Acta,60,5021,,"Zhang 2010 Table 1 xls, Entry# 1353"
DDB001339,1.0.0,isothermal_d,,Si,,,,self,none,unspecified,melt,Na2Si4O9,,,,other,,,false,false,Na2Si4O9; SiO2=79.5;Na2O=20.5,wt_pct_oxide,79.5,,,,,,,,,,20.5,,,,,,,anhydrous_total=100,,,,,,,2500,2500,2500,2500,K,10000000000,10000000000,10000000000,10000,MPa,,,,,multi_anvil,,,,,,,,,,,,,,,,,,,8.5e-10,-9.07058107429,,,8.5e-10,m2/s,,,,SIMS,diffusion_couple,SIMS,true,,,false,use_with_caution,,read from figure,provenance=compilation_2010; v0_source=zhang_table1; Type_of_dif_as_printed=Self; Type_of_exp_as_printed=diffusion couple; Analytical_as_printed=SIMS; Apparatus_as_printed=multianvil; R unstated in spreadsheet; compiler gas_constant_used_j_mol_k=8.314,supplement,"Holycross, M.",2026-08-31,draft,Poe1997Science; 276; 1245,Poe,1997,,Science,276,1245,10.1126/science.276.5316.1245,"Zhang 2010 Table 1 xls, Entry# 1354"
DDB001340,1.0.0,isothermal_d,,Si,,,,self,none,unspecified,melt,Na2Si4O9,,,,other,,,false,false,Na2Si4O9; SiO2=79.5;Na2O=20.5,wt_pct_oxide,79.5,,,,,,,,,,20.5,,,,,,,anhydrous_total=100,,,,,,,2500,2500,2500,2500,K,12500000000,12500000000,12500000000,12500,MPa,,,,,multi_anvil,,,,,,,,,,,,,,,,,,,1.2e-09,-8.92081875395,,,1.2e-09,m2/s,,,,SIMS,diffusion_couple,SIMS,true,,,false,use_with_caution,,read from figure,provenance=compilation_2010; v0_source=zhang_table1; Type_of_dif_as_printed=Self; Type_of_exp_as_printed=diffusion couple; Analytical_as_printed=SIMS; Apparatus_as_printed=multianvil; R unstated in spreadsheet; compiler gas_constant_used_j_mol_k=8.314,supplement,"Holycross, M.",2026-08-31,draft,Poe1997Science; 276; 1245,Poe,1997,,Science,276,1245,10.1126/science.276.5316.1245,"Zhang 2010 Table 1 xls, Entry# 1355"
DDB001341,1.0.0,isothermal_d,,Si,,,,self,none,unspecified,melt,Na2Si4O9,,,,other,,,false,false,Na2Si4O9; SiO2=79.5;Na2O=20.5,wt_pct_oxide,79.5,,,,,,,,,,20.5,,,,,,,anhydrous_total=100,,,,,,,2500,2500,2500,2500,K,15000000000,15000000000,15000000000,15000,MPa,,,,,multi_anvil,,,,,,,,,,,,,,,,,,,1.5e-09,-8.82390874094,,,1.5e-09,m2/s,,,,SIMS,diffusion_couple,SIMS,true,,,false,use_with_caution,,read from figure,provenance=compilation_2010; v0_source=zhang_table1; Type_of_dif_as_printed=Self; Type_of_exp_as_printed=diffusion couple; Analytical_as_printed=SIMS; Apparatus_as_printed=multianvil; R unstated in spreadsheet; compiler gas_constant_used_j_mol_k=8.314,supplement,"Holycross, M.",2026-08-31,draft,Poe1997Science; 276; 1245,Poe,1997,,Science,276,1245,10.1126/science.276.5316.1245,"Zhang 2010 Table 1 xls, Entry# 1356"
DDB001342,1.0.0,isothermal_d,,Si,,,,self,none,unspecified,melt,Na2Si4O9,,,,other,,,false,false,Na2Si4O9; SiO2=79.5;Na2O=20.5,wt_pct_oxide,79.5,,,,,,,,,,20.5,,,,,,,anhydrous_total=100,,,,,,,2800,2800,2800,2800,K,10000000000,10000000000,10000000000,10000,MPa,,,,,multi_anvil,,,,,,,,,,,,,,,,,,,1.2e-09,-8.92081875395,,,1.2e-09,m2/s,,,,SIMS,diffusion_couple,SIMS,true,,,false,use_with_caution,,read from figure,provenance=compilation_2010; v0_source=zhang_table1; Type_of_dif_as_printed=Self; Type_of_exp_as_printed=diffusion couple; Analytical_as_printed=SIMS; Apparatus_as_printed=multianvil; R unstated in spreadsheet; compiler gas_constant_used_j_mol_k=8.314,supplement,"Holycross, M.",2026-08-31,draft,Poe1997Science; 276; 1245,Poe,1997,,Science,276,1245,10.1126/science.276.5316.1245,"Zhang 2010 Table 1 xls, Entry# 1357"
DDB001343,1.0.0,isothermal_d,,Si,,,,chemical,effective_binary,unspecified,melt,LB1,,,,other,,,false,false,LB1; SiO2=47.95;TiO2=0.78;Al2O3=11.525;FeOt=18.8;MnO=0.25;MgO=7.205;CaO=13.45;Na2O=0.2;K2O=0.02,wt_pct_oxide,47.95,0.78,11.525,,18.8,,,0.25,7.205,13.45,0.2,0.02,,,,,,anhydrous_total=100.18,,,,,,,1623.15,1623.15,1623.15,1623.15,K,1300000000,1300000000,1300000000,1300,MPa,,,,,piston_cylinder,9250,,,,,,,,,,,,,,,,,,2.54e-11,-10.5951662834,,,2.54e-11,m2/s,,,,EPMA,crystal_dissolution,Electron microprobe,true,,true,false,use_with_caution,,"composition is averaged melt compos; from their figure, the profile seems to have reached the other end",provenance=compilation_2010; v0_source=zhang_table1; Type_of_dif_as_printed=SEBD; 1s_error_as_printed=9e-12 (on D or lnD unspecified; not converted); C_range_as_printed=48.8 to 47.1; Type_of_exp_as_printed=dissolving cpx; Analytical_as_printed=Electron microprobe; Apparatus_as_printed=Piston-cylinder; Capsule_as_printed=graphite; pres_medium_as_printed=BaCO3; R unstated in spreadsheet; compiler gas_constant_used_j_mol_k=8.314,supplement,"Holycross, M.",2026-08-31,draft,VanOrman2000MPS 35; 783,VanOrman,2000,,MPS,35,783,,"Zhang 2010 Table 1 xls, Entry# 1358; Run# B547"
DDB001344,1.0.0,isothermal_d,,Si,,30-,,self,none,unspecified,melt,Diopside melt,,,,melt_simple,,,false,false,Diopside melt; SiO2=55.49;MgO=18.61;CaO=25.9,wt_pct_oxide,55.49,,,,,,,,18.61,25.9,,,,,,,,anhydrous_total=100,,,,,,,2073.15,2073.15,2073.15,2073.15,K,3000000000,3000000000,3000000000,3000,MPa,,,,,multi_anvil,120,,,,,,,,,,,,,,,,,,9.5e-10,-9.02227639471,,,9.5e-10,m2/s,,,,SIMS,diffusion_couple,SIMS,true,,,false,use_with_caution,,,provenance=compilation_2010; v0_source=zhang_table1; Type_of_dif_as_printed=Self; Type_of_exp_as_printed=diffusion couple; Analytical_as_printed=SIMS; Apparatus_as_printed=multianvil; Capsule_as_printed=Re; pres_medium_as_printed=MgO+ZrO2+LaCrO3; R unstated in spreadsheet; compiler gas_constant_used_j_mol_k=8.314,supplement,"Holycross, M.",2026-08-31,draft,Reid2001CG 174; 77,Reid,2001,,Chemical Geology,174,77,,"Zhang 2010 Table 1 xls, Entry# 1359"
DDB001345,1.0.0,isothermal_d,,Si,,30-,,self,none,unspecified,melt,Diopside melt,,,,melt_simple,,,false,false,Diopside melt; SiO2=55.49;MgO=18.61;CaO=25.9,wt_pct_oxide,55.49,,,,,,,,18.61,25.9,,,,,,,,anhydrous_total=100,,,,,,,2173.15,2173.15,2173.15,2173.15,K,3000000000,3000000000,3000000000,3000,MPa,,,,,multi_anvil,90,,,,,,,,,,,,,,,,,,1e-09,-9,,,1e-09,m2/s,,,,SIMS,diffusion_couple,SIMS,true,,,false,use_with_caution,,,provenance=compilation_2010; v0_source=zhang_table1; Type_of_dif_as_printed=Self; Type_of_exp_as_printed=diffusion couple; Analytical_as_printed=SIMS; Apparatus_as_printed=multianvil; Capsule_as_printed=Re; pres_medium_as_printed=MgO+ZrO2+LaCrO4; R unstated in spreadsheet; compiler gas_constant_used_j_mol_k=8.314,supplement,"Holycross, M.",2026-08-31,draft,Reid2001CG 174; 77,Reid,2001,,Chemical Geology,174,77,,"Zhang 2010 Table 1 xls, Entry# 1360"
DDB001346,1.0.0,isothermal_d,,Si,,30-,,self,none,unspecified,melt,Diopside melt,,,,melt_simple,,,false,false,Diopside melt; SiO2=55.49;MgO=18.61;CaO=25.9,wt_pct_oxide,55.49,,,,,,,,18.61,25.9,,,,,,,,anhydrous_total=100,,,,,,,2273.15,2273.15,2273.15,2273.15,K,3000000000,3000000000,3000000000,3000,MPa,,,,,multi_anvil,120,,,,,,,,,,,,,,,,,,9.4e-10,-9.0268721464,,,9.4e-10,m2/s,,,,SIMS,diffusion_couple,SIMS,true,,,false,use_with_caution,,,provenance=compilation_2010; v0_source=zhang_table1; Type_of_dif_as_printed=Self; Type_of_exp_as_printed=diffusion couple; Analytical_as_printed=SIMS; Apparatus_as_printed=multianvil; Capsule_as_printed=Re; pres_medium_as_printed=MgO+ZrO2+LaCrO5; R unstated in spreadsheet; compiler gas_constant_used_j_mol_k=8.314,supplement,"Holycross, M.",2026-08-31,draft,Reid2001CG 174; 77,Reid,2001,,Chemical Geology,174,77,,"Zhang 2010 Table 1 xls, Entry# 1361"
DDB001347,1.0.0,isothermal_d,,Si,,30-,,self,none,unspecified,melt,Diopside melt,,,,melt_simple,,,false,false,Diopside melt; SiO2=55.49;MgO=18.61;CaO=25.9,wt_pct_oxide,55.49,,,,,,,,18.61,25.9,,,,,,,,anhydrous_total=100,,,,,,,2273.15,2273.15,2273.15,2273.15,K,6000000000,6000000000,6000000000,6000,MPa,,,,,multi_anvil,120,,,,,,,,,,,,,,,,,,5.9e-10,-9.22914798836,,,5.9e-10,m2/s,,,,SIMS,diffusion_couple,SIMS,true,,,false,use_with_caution,,,provenance=compilation_2010; v0_source=zhang_table1; Type_of_dif_as_printed=Self; Type_of_exp_as_printed=diffusion couple; Analytical_as_printed=SIMS; Apparatus_as_printed=multianvil; Capsule_as_printed=Re; pres_medium_as_printed=MgO+ZrO2+LaCrO6; R unstated in spreadsheet; compiler gas_constant_used_j_mol_k=8.314,supplement,"Holycross, M.",2026-08-31,draft,Reid2001CG 174; 77,Reid,2001,,Chemical Geology,174,77,,"Zhang 2010 Table 1 xls, Entry# 1362"
DDB001348,1.0.0,isothermal_d,,Si,,30-,,self,none,unspecified,melt,Diopside melt,,,,melt_simple,,,false,false,Diopside melt; SiO2=55.49;MgO=18.61;CaO=25.9,wt_pct_oxide,55.49,,,,,,,,18.61,25.9,,,,,,,,anhydrous_total=100,,,,,,,2273.15,2273.15,2273.15,2273.15,K,7000000000,7000000000,7000000000,7000,MPa,,,,,multi_anvil,120,,,,,,,,,,,,,,,,,,1e-09,-9,,,1e-09,m2/s,,,,SIMS,diffusion_couple,SIMS,true,,,false,use_with_caution,,,provenance=compilation_2010; v0_source=zhang_table1; Type_of_dif_as_printed=Self; Type_of_exp_as_printed=diffusion couple; Analytical_as_printed=SIMS; Apparatus_as_printed=multianvil; Capsule_as_printed=Re; pres_medium_as_printed=MgO+ZrO2+LaCrO7; R unstated in spreadsheet; compiler gas_constant_used_j_mol_k=8.314,supplement,"Holycross, M.",2026-08-31,draft,Reid2001CG 174; 77,Reid,2001,,Chemical Geology,174,77,,"Zhang 2010 Table 1 xls, Entry# 1363"
DDB001349,1.0.0,isothermal_d,,Si,,30-,,self,none,unspecified,melt,Diopside melt,,,,melt_simple,,,false,false,Diopside melt; SiO2=55.49;MgO=18.61;CaO=25.9,wt_pct_oxide,55.49,,,,,,,,18.61,25.9,,,,,,,,anhydrous_total=100,,,,,,,2473.15,2473.15,2473.15,2473.15,K,9000000000,9000000000,9000000000,9000,MPa,,,,,multi_anvil,90,,,,,,,,,,,,,,,,,,4.3e-10,-9.36653154442,,,4.3e-10,m2/s,,,,SIMS,diffusion_couple,SIMS,true,,,false,use_with_caution,,,provenance=compilation_2010; v0_source=zhang_table1; Type_of_dif_as_printed=Self; Type_of_exp_as_printed=diffusion couple; Analytical_as_printed=SIMS; Apparatus_as_printed=multianvil; Capsule_as_printed=Re; pres_medium_as_printed=MgO+ZrO2+LaCrO8; R unstated in spreadsheet; compiler gas_constant_used_j_mol_k=8.314,supplement,"Holycross, M.",2026-08-31,draft,Reid2001CG 174; 77,Reid,2001,,Chemical Geology,174,77,,"Zhang 2010 Table 1 xls, Entry# 1364"
DDB001350,1.0.0,isothermal_d,,Si,,30-,,self,none,unspecified,melt,Diopside melt,,,,melt_simple,,,false,false,Diopside melt; SiO2=55.49;MgO=18.61;CaO=25.9,wt_pct_oxide,55.49,,,,,,,,18.61,25.9,,,,,,,,anhydrous_total=100,,,,,,,2473.15,2473.15,2473.15,2473.15,K,11000000000,11000000000,11000000000,11000,MPa,,,,,multi_anvil,60,,,,,,,,,,,,,,,,,,3.9e-10,-9.40893539297,,,3.9e-10,m2/s,,,,SIMS,diffusion_couple,SIMS,true,,,false,use_with_caution,,,provenance=compilation_2010; v0_source=zhang_table1; Type_of_dif_as_printed=Self; Type_of_exp_as_printed=diffusion couple; Analytical_as_printed=SIMS; Apparatus_as_printed=multianvil; Capsule_as_printed=Re; pres_medium_as_printed=MgO+ZrO2+LaCrO9; R unstated in spreadsheet; compiler gas_constant_used_j_mol_k=8.314,supplement,"Holycross, M.",2026-08-31,draft,Reid2001CG 174; 77,Reid,2001,,Chemical Geology,174,77,,"Zhang 2010 Table 1 xls, Entry# 1365"
DDB001351,1.0.0,isothermal_d,,Si,,30-,,self,none,unspecified,melt,Diopside melt,,,,melt_simple,,,false,false,Diopside melt; SiO2=55.49;MgO=18.61;CaO=25.9,wt_pct_oxide,55.49,,,,,,,,18.61,25.9,,,,,,,,anhydrous_total=100,,,,,,,2473.15,2473.15,2473.15,2473.15,K,12000000000,12000000000,12000000000,12000,MPa,,,,,multi_anvil,60,,,,,,,,,,,,,,,,,,6.3e-10,-9.20065945055,,,6.3e-10,m2/s,,,,SIMS,diffusion_couple,SIMS,true,,,false,use_with_caution,,,provenance=compilation_2010; v0_source=zhang_table1; Type_of_dif_as_printed=Self; Type_of_exp_as_printed=diffusion couple; Analytical_as_printed=SIMS; Apparatus_as_printed=multianvil; Capsule_as_printed=Re; pres_medium_as_printed=MgO+ZrO2+LaCrO10; R unstated in spreadsheet; compiler gas_constant_used_j_mol_k=8.314,supplement,"Holycross, M.",2026-08-31,draft,Reid2001CG 174; 77,Reid,2001,,Chemical Geology,174,77,,"Zhang 2010 Table 1 xls, Entry# 1366"
DDB001352,1.0.0,isothermal_d,,Si,,30-,,self,none,unspecified,melt,Diopside melt,,,,melt_simple,,,false,false,Diopside melt; SiO2=55.49;MgO=18.61;CaO=25.9,wt_pct_oxide,55.49,,,,,,,,18.61,25.9,,,,,,,,anhydrous_total=100,,,,,,,2473.15,2473.15,2473.15,2473.15,K,13000000000,13000000000,13000000000,13000,MPa,,,,,multi_anvil,60,,,,,,,,,,,,,,,,,,7.3e-10,-9.13667713988,,,7.3e-10,m2/s,,,,SIMS,diffusion_couple,SIMS,true,,,false,use_with_caution,,,provenance=compilation_2010; v0_source=zhang_table1; Type_of_dif_as_printed=Self; Type_of_exp_as_printed=diffusion couple; Analytical_as_printed=SIMS; Apparatus_as_printed=multianvil; Capsule_as_printed=Re; pres_medium_as_printed=MgO+ZrO2+LaCrO11; R unstated in spreadsheet; compiler gas_constant_used_j_mol_k=8.314,supplement,"Holycross, M.",2026-08-31,draft,Reid2001CG 174; 77,Reid,2001,,Chemical Geology,174,77,,"Zhang 2010 Table 1 xls, Entry# 1367"
DDB001353,1.0.0,isothermal_d,,Si,,30-,,self,none,unspecified,melt,Diopside melt,,,,melt_simple,,,false,false,Diopside melt; SiO2=55.49;MgO=18.61;CaO=25.9,wt_pct_oxide,55.49,,,,,,,,18.61,25.9,,,,,,,,anhydrous_total=100,,,,,,,2573.15,2573.15,2573.15,2573.15,K,14000000000,14000000000,14000000000,14000,MPa,,,,,multi_anvil,60,,,,,,,,,,,,,,,,,,8.8e-10,-9.05551732785,,,8.8e-10,m2/s,,,,SIMS,diffusion_couple,SIMS,true,,,false,use_with_caution,,,provenance=compilation_2010; v0_source=zhang_table1; Type_of_dif_as_printed=Self; Type_of_exp_as_printed=diffusion couple; Analytical_as_printed=SIMS; Apparatus_as_printed=multianvil; Capsule_as_printed=Re; pres_medium_as_printed=MgO+ZrO2+LaCrO12; R unstated in spreadsheet; compiler gas_constant_used_j_mol_k=8.314,supplement,"Holycross, M.",2026-08-31,draft,Reid2001CG 174; 77,Reid,2001,,Chemical Geology,174,77,,"Zhang 2010 Table 1 xls, Entry# 1368"
DDB001354,1.0.0,isothermal_d,,Si,,30-,,self,none,unspecified,melt,Diopside melt,,,,melt_simple,,,false,false,Diopside melt; SiO2=55.49;MgO=18.61;CaO=25.9,wt_pct_oxide,55.49,,,,,,,,18.61,25.9,,,,,,,,anhydrous_total=100,,,,,,,2523.15,2523.15,2523.15,2523.15,K,15000000000,15000000000,15000000000,15000,MPa,,,,,multi_anvil,60,,,,,,,,,,,,,,,,,,9.1e-10,-9.04095860768,,,9.1e-10,m2/s,,,,SIMS,diffusion_couple,SIMS,true,,,false,use_with_caution,,,provenance=compilation_2010; v0_source=zhang_table1; Type_of_dif_as_printed=Self; Type_of_exp_as_printed=diffusion couple; Analytical_as_printed=SIMS; Apparatus_as_printed=multianvil; Capsule_as_printed=Re; pres_medium_as_printed=MgO+ZrO2+LaCrO13; R unstated in spreadsheet; compiler gas_constant_used_j_mol_k=8.314,supplement,"Holycross, M.",2026-08-31,draft,Reid2001CG 174; 77,Reid,2001,,Chemical Geology,174,77,,"Zhang 2010 Table 1 xls, Entry# 1369"
DDB001355,1.0.0,isothermal_d,,Si,,,,self,none,unspecified,melt,HD2,,,,melt_simple,,,false,false,HD2; SiO2=68.885;TiO2=0.53;Al2O3=17.165;MgO=3.445;CaO=3.08;Na2O=4.01;K2O=3.745,wt_pct_oxide,68.885,0.53,17.165,,,,,,3.445,3.08,4.01,3.745,,,,,,anhydrous_total=100.86,,,,,,,1628.15,1628.15,1628.15,1628.15,K,1000000000,1000000000,1000000000,1000,MPa,,,,,piston_cylinder,69600,,,,,,,,,,,,,,,,,,1.45e-14,-13.8386319978,,,1.45e-14,m2/s,,,,SIMS,diffusion_couple,SIMS,true,,,false,use_with_caution,,,provenance=compilation_2010; v0_source=zhang_table1; Type_of_dif_as_printed=Self; 1s_error_as_printed=4.5e-15 (on D or lnD unspecified; not converted); Type_of_exp_as_printed=diffusion couple; Analytical_as_printed=SIMS; Apparatus_as_printed=PCA; Capsule_as_printed=graphite+Pt; R unstated in spreadsheet; compiler gas_constant_used_j_mol_k=8.314,supplement,"Holycross, M.",2026-08-31,draft,Tinker2001AM 86; 1,Tinker,2001,,American Mineralogist,86,1,10.2138/am-2001-0101,"Zhang 2010 Table 1 xls, Entry# 1370; Run# 1"
DDB001356,1.0.0,isothermal_d,,Si,,,,self,none,unspecified,melt,HD2,,,,melt_simple,,,false,false,HD2; SiO2=68.885;TiO2=0.53;Al2O3=17.165;MgO=3.445;CaO=3.08;Na2O=4.01;K2O=3.745,wt_pct_oxide,68.885,0.53,17.165,,,,,,3.445,3.08,4.01,3.745,,,,,,anhydrous_total=100.86,,,,,,,1683.15,1683.15,1683.15,1683.15,K,1000000000,1000000000,1000000000,1000,MPa,,,,,piston_cylinder,45600,,,,,,,,,,,,,,,,,,3.75e-14,-13.4259687323,,,3.75e-14,m2/s,,,,SIMS,diffusion_couple,SIMS,true,,,false,use_with_caution,,,provenance=compilation_2010; v0_source=zhang_table1; Type_of_dif_as_printed=Self; 1s_error_as_printed=1.13e-14 (on D or lnD unspecified; not converted); Type_of_exp_as_printed=diffusion couple; Analytical_as_printed=SIMS; Apparatus_as_printed=PCA; Capsule_as_printed=graphite+Pt; R unstated in spreadsheet; compiler gas_constant_used_j_mol_k=8.314,supplement,"Holycross, M.",2026-08-31,draft,Tinker2001AM 86; 1,Tinker,2001,,American Mineralogist,86,1,10.2138/am-2001-0101,"Zhang 2010 Table 1 xls, Entry# 1371; Run# 2"
DDB001357,1.0.0,isothermal_d,,Si,,,,self,none,unspecified,melt,HD2,,,,melt_simple,,,false,false,HD2; SiO2=68.885;TiO2=0.53;Al2O3=17.165;MgO=3.445;CaO=3.08;Na2O=4.01;K2O=3.745,wt_pct_oxide,68.885,0.53,17.165,,,,,,3.445,3.08,4.01,3.745,,,,,,anhydrous_total=100.86,,,,,,,1733.16,1733.16,1733.16,1733.16,K,1000000000,1000000000,1000000000,1000,MPa,,,,,piston_cylinder,43200,,,,,,,,,,,,,,,,,,4.8e-14,-13.3187587626,,,4.8e-14,m2/s,,,,SIMS,diffusion_couple,SIMS,true,,,false,use_with_caution,,,provenance=compilation_2010; v0_source=zhang_table1; Type_of_dif_as_printed=Self; 1s_error_as_printed=1.44e-14 (on D or lnD unspecified; not converted); Type_of_exp_as_printed=diffusion couple; Analytical_as_printed=SIMS; Apparatus_as_printed=PCA; Capsule_as_printed=graphite+Pt; R unstated in spreadsheet; compiler gas_constant_used_j_mol_k=8.314,supplement,"Holycross, M.",2026-08-31,draft,Tinker2001AM 86; 1,Tinker,2001,,American Mineralogist,86,1,10.2138/am-2001-0101,"Zhang 2010 Table 1 xls, Entry# 1372; Run# 3"
