Repository: holycrossm/diffusion-coefficients

# Experimental diffusion coefficients (minerals and silicate melts)

**Pre-release / not published.** Schema v1.0.0. This folder is a GitHub-ready living table: canonical data is CSV, new rows arrive by pull request, and a static page searches the file in the browser. Nothing here is a citable compilation of record.

This is a QA build of 4630 experimental rows (minerals and silicate melts). Most numbers are staged from the 2010 RiMG 72 tables. Do not treat the repo as published, complete, or peer-reviewed.

File: site/data/diffusion_coefficients.csv (part 39 of 136)
DDB001358,1.0.0,isothermal_d,,Si,,,,self,none,unspecified,melt,HD2,,,,melt_simple,,,false,false,HD2; SiO2=68.885;TiO2=0.53;Al2O3=17.165;MgO=3.445;CaO=3.08;Na2O=4.01;K2O=3.745,wt_pct_oxide,68.885,0.53,17.165,,,,,,3.445,3.08,4.01,3.745,,,,,,anhydrous_total=100.86,,,,,,,1834.15,1834.15,1834.15,1834.15,K,1000000000,1000000000,1000000000,1000,MPa,,,,,piston_cylinder,41400,,,,,,,,,,,,,,,,,,5.77e-13,-12.2388241868,,,5.77e-13,m2/s,,,,SIMS,diffusion_couple,SIMS,true,,,false,use_with_caution,,,provenance=compilation_2010; v0_source=zhang_table1; Type_of_dif_as_printed=Self; 1s_error_as_printed=1.73e-13 (on D or lnD unspecified; not converted); Type_of_exp_as_printed=diffusion couple; Analytical_as_printed=SIMS; Apparatus_as_printed=PCA; Capsule_as_printed=graphite+Pt; R unstated in spreadsheet; compiler gas_constant_used_j_mol_k=8.314,supplement,"Holycross, M.",2026-08-31,draft,Tinker2001AM 86; 1,Tinker,2001,,American Mineralogist,86,1,10.2138/am-2001-0101,"Zhang 2010 Table 1 xls, Entry# 1373; Run# 4"
DDB001359,1.0.0,isothermal_d,,Si,,,,self,none,unspecified,melt,HD2,,,,melt_simple,,,false,false,HD2; SiO2=68.885;TiO2=0.53;Al2O3=17.165;MgO=3.445;CaO=3.08;Na2O=4.01;K2O=3.745,wt_pct_oxide,68.885,0.53,17.165,,,,,,3.445,3.08,4.01,3.745,,,,,,anhydrous_total=100.86,,,,,,,1935.15,1935.15,1935.15,1935.15,K,1000000000,1000000000,1000000000,1000,MPa,,,,,piston_cylinder,10800,,,,,,,,,,,,,,,,,,9.56e-13,-12.0195421077,,,9.56e-13,m2/s,,,,SIMS,diffusion_couple,SIMS,true,,,false,use_with_caution,,,provenance=compilation_2010; v0_source=zhang_table1; Type_of_dif_as_printed=Self; 1s_error_as_printed=2.87e-13 (on D or lnD unspecified; not converted); Type_of_exp_as_printed=diffusion couple; Analytical_as_printed=SIMS; Apparatus_as_printed=PCA; Capsule_as_printed=graphite+Pt; R unstated in spreadsheet; compiler gas_constant_used_j_mol_k=8.314,supplement,"Holycross, M.",2026-08-31,draft,Tinker2001AM 86; 1,Tinker,2001,,American Mineralogist,86,1,10.2138/am-2001-0101,"Zhang 2010 Table 1 xls, Entry# 1374; Run# 5"
DDB001360,1.0.0,isothermal_d,,Si,,,,self,none,unspecified,melt,HD2,,,,melt_simple,,,false,false,HD2; SiO2=68.885;TiO2=0.53;Al2O3=17.165;MgO=3.445;CaO=3.08;Na2O=4.01;K2O=3.745,wt_pct_oxide,68.885,0.53,17.165,,,,,,3.445,3.08,4.01,3.745,,,,,,anhydrous_total=100.86,,,,,,,1683.15,1683.15,1683.15,1683.15,K,2000000000,2000000000,2000000000,2000,MPa,,,,,piston_cylinder,25200,,,,,,,,,,,,,,,,,,1.02e-13,-12.9913998282,,,1.02e-13,m2/s,,,,SIMS,diffusion_couple,SIMS,true,,,false,use_with_caution,,,provenance=compilation_2010; v0_source=zhang_table1; Type_of_dif_as_printed=Self; 1s_error_as_printed=3.1e-14 (on D or lnD unspecified; not converted); Type_of_exp_as_printed=diffusion couple; Analytical_as_printed=SIMS; Apparatus_as_printed=PCA; Capsule_as_printed=graphite+Pt; R unstated in spreadsheet; compiler gas_constant_used_j_mol_k=8.314,supplement,"Holycross, M.",2026-08-31,draft,Tinker2001AM 86; 1,Tinker,2001,,American Mineralogist,86,1,10.2138/am-2001-0101,"Zhang 2010 Table 1 xls, Entry# 1375; Run# 6"
DDB001361,1.0.0,isothermal_d,,Si,,,,self,none,unspecified,melt,HD2,,,,melt_simple,,,false,false,HD2; SiO2=68.885;TiO2=0.53;Al2O3=17.165;MgO=3.445;CaO=3.08;Na2O=4.01;K2O=3.745,wt_pct_oxide,68.885,0.53,17.165,,,,,,3.445,3.08,4.01,3.745,,,,,,anhydrous_total=100.86,,,,,,,1733.15,1733.15,1733.15,1733.15,K,2000000000,2000000000,2000000000,2000,MPa,,,,,piston_cylinder,10800,,,,,,,,,,,,,,,,,,1.2e-13,-12.920818754,,,1.2e-13,m2/s,,,,SIMS,diffusion_couple,SIMS,true,,,false,use_with_caution,,,provenance=compilation_2010; v0_source=zhang_table1; Type_of_dif_as_printed=Self; 1s_error_as_printed=3.6e-14 (on D or lnD unspecified; not converted); Type_of_exp_as_printed=diffusion couple; Analytical_as_printed=SIMS; Apparatus_as_printed=PCA; Capsule_as_printed=graphite+Pt; R unstated in spreadsheet; compiler gas_constant_used_j_mol_k=8.314,supplement,"Holycross, M.",2026-08-31,draft,Tinker2001AM 86; 1,Tinker,2001,,American Mineralogist,86,1,10.2138/am-2001-0101,"Zhang 2010 Table 1 xls, Entry# 1376; Run# 7"
DDB001362,1.0.0,isothermal_d,,Si,,,,self,none,unspecified,melt,HD2,,,,melt_simple,,,false,false,HD2; SiO2=68.885;TiO2=0.53;Al2O3=17.165;MgO=3.445;CaO=3.08;Na2O=4.01;K2O=3.745,wt_pct_oxide,68.885,0.53,17.165,,,,,,3.445,3.08,4.01,3.745,,,,,,anhydrous_total=100.86,,,,,,,1834.15,1834.15,1834.15,1834.15,K,2000000000,2000000000,2000000000,2000,MPa,,,,,piston_cylinder,16200,,,,,,,,,,,,,,,,,,6.36e-13,-12.1965428844,,,6.36e-13,m2/s,,,,SIMS,diffusion_couple,SIMS,true,,,false,use_with_caution,,,provenance=compilation_2010; v0_source=zhang_table1; Type_of_dif_as_printed=Self; 1s_error_as_printed=1.91e-13 (on D or lnD unspecified; not converted); Type_of_exp_as_printed=diffusion couple; Analytical_as_printed=SIMS; Apparatus_as_printed=PCA; Capsule_as_printed=graphite+Pt; R unstated in spreadsheet; compiler gas_constant_used_j_mol_k=8.314,supplement,"Holycross, M.",2026-08-31,draft,Tinker2001AM 86; 1,Tinker,2001,,American Mineralogist,86,1,10.2138/am-2001-0101,"Zhang 2010 Table 1 xls, Entry# 1377; Run# 8"
DDB001363,1.0.0,isothermal_d,,Si,,,,self,none,unspecified,melt,HD2,,,,melt_simple,,,false,false,HD2; SiO2=68.885;TiO2=0.53;Al2O3=17.165;MgO=3.445;CaO=3.08;Na2O=4.01;K2O=3.745,wt_pct_oxide,68.885,0.53,17.165,,,,,,3.445,3.08,4.01,3.745,,,,,,anhydrous_total=100.86,,,,,,,1935.15,1935.15,1935.15,1935.15,K,2000000000,2000000000,2000000000,2000,MPa,,,,,piston_cylinder,1800,,,,,,,,,,,,,,,,,,1.39e-12,-11.8569851997,,,1.39e-12,m2/s,,,,SIMS,diffusion_couple,SIMS,true,,,false,use_with_caution,,,provenance=compilation_2010; v0_source=zhang_table1; Type_of_dif_as_printed=Self; 1s_error_as_printed=4.2e-13 (on D or lnD unspecified; not converted); Type_of_exp_as_printed=diffusion couple; Analytical_as_printed=SIMS; Apparatus_as_printed=PCA; Capsule_as_printed=graphite+Pt; R unstated in spreadsheet; compiler gas_constant_used_j_mol_k=8.314,supplement,"Holycross, M.",2026-08-31,draft,Tinker2001AM 86; 1,Tinker,2001,,American Mineralogist,86,1,10.2138/am-2001-0101,"Zhang 2010 Table 1 xls, Entry# 1378; Run# 9"
DDB001364,1.0.0,isothermal_d,,Si,,,,self,none,unspecified,melt,HD2,,,,melt_simple,,,false,false,HD2; SiO2=68.885;TiO2=0.53;Al2O3=17.165;MgO=3.445;CaO=3.08;Na2O=4.01;K2O=3.745,wt_pct_oxide,68.885,0.53,17.165,,,,,,3.445,3.08,4.01,3.745,,,,,,anhydrous_total=100.86,,,,,,,1733.15,1733.15,1733.15,1733.15,K,4000000000,4000000000,4000000000,4000,MPa,,,,,piston_cylinder,5520,,,,,,,,,,,,,,,,,,1.57e-12,-11.8041003476,,,1.57e-12,m2/s,,,,SIMS,diffusion_couple,SIMS,true,,,false,use_with_caution,,,provenance=compilation_2010; v0_source=zhang_table1; Type_of_dif_as_printed=Self; 1s_error_as_printed=4.7e-13 (on D or lnD unspecified; not converted); Type_of_exp_as_printed=diffusion couple; Analytical_as_printed=SIMS; Apparatus_as_printed=PCA; Capsule_as_printed=graphite+Pt; R unstated in spreadsheet; compiler gas_constant_used_j_mol_k=8.314,supplement,"Holycross, M.",2026-08-31,draft,Tinker2001AM 86; 1,Tinker,2001,,American Mineralogist,86,1,10.2138/am-2001-0101,"Zhang 2010 Table 1 xls, Entry# 1379; Run# 10"
DDB001365,1.0.0,isothermal_d,,Si,,,,self,none,unspecified,melt,HD2,,,,melt_simple,,,false,false,HD2; SiO2=68.885;TiO2=0.53;Al2O3=17.165;MgO=3.445;CaO=3.08;Na2O=4.01;K2O=3.745,wt_pct_oxide,68.885,0.53,17.165,,,,,,3.445,3.08,4.01,3.745,,,,,,anhydrous_total=100.86,,,,,,,1834.15,1834.15,1834.15,1834.15,K,4000000000,4000000000,4000000000,4000,MPa,,,,,piston_cylinder,4560,,,,,,,,,,,,,,,,,,2.86e-12,-11.5436339669,,,2.86e-12,m2/s,,,,SIMS,diffusion_couple,SIMS,true,,,false,use_with_caution,,,provenance=compilation_2010; v0_source=zhang_table1; Type_of_dif_as_printed=Self; 1s_error_as_printed=8.6e-13 (on D or lnD unspecified; not converted); Type_of_exp_as_printed=diffusion couple; Analytical_as_printed=SIMS; Apparatus_as_printed=PCA; Capsule_as_printed=graphite+Pt; R unstated in spreadsheet; compiler gas_constant_used_j_mol_k=8.314,supplement,"Holycross, M.",2026-08-31,draft,Tinker2001AM 86; 1,Tinker,2001,,American Mineralogist,86,1,10.2138/am-2001-0101,"Zhang 2010 Table 1 xls, Entry# 1380; Run# 11"
DDB001366,1.0.0,isothermal_d,,Si,,,,self,none,unspecified,melt,HD2,,,,melt_simple,,,false,false,HD2; SiO2=68.885;TiO2=0.53;Al2O3=17.165;MgO=3.445;CaO=3.08;Na2O=4.01;K2O=3.745,wt_pct_oxide,68.885,0.53,17.165,,,,,,3.445,3.08,4.01,3.745,,,,,,anhydrous_total=100.86,,,,,,,1935.15,1935.15,1935.15,1935.15,K,4000000000,4000000000,4000000000,4000,MPa,,,,,piston_cylinder,2400,,,,,,,,,,,,,,,,,,5.13e-12,-11.2898826349,,,5.13e-12,m2/s,,,,SIMS,diffusion_couple,SIMS,true,,,false,use_with_caution,,,provenance=compilation_2010; v0_source=zhang_table1; Type_of_dif_as_printed=Self; 1s_error_as_printed=1.54e-12 (on D or lnD unspecified; not converted); Type_of_exp_as_printed=diffusion couple; Analytical_as_printed=SIMS; Apparatus_as_printed=PCA; Capsule_as_printed=graphite+Pt; R unstated in spreadsheet; compiler gas_constant_used_j_mol_k=8.314,supplement,"Holycross, M.",2026-08-31,draft,Tinker2001AM 86; 1,Tinker,2001,,American Mineralogist,86,1,10.2138/am-2001-0101,"Zhang 2010 Table 1 xls, Entry# 1381; Run# 12"
DDB001367,1.0.0,isothermal_d,,Si,,,,self,none,unspecified,melt,HD2,,,,melt_simple,,,false,false,HD2; SiO2=68.885;TiO2=0.53;Al2O3=17.165;MgO=3.445;CaO=3.08;Na2O=4.01;K2O=3.745,wt_pct_oxide,68.885,0.53,17.165,,,,,,3.445,3.08,4.01,3.745,,,,,,anhydrous_total=100.86,,,,,,,1885.15,1885.15,1885.15,1885.15,K,5200000000,5200000000,5200000000,5200,MPa,,,,,piston_cylinder,600,,,,,,,,,,,,,,,,,,2.23e-12,-11.651695137,,,2.23e-12,m2/s,,,,SIMS,diffusion_couple,SIMS,true,,,false,use_with_caution,,,provenance=compilation_2010; v0_source=zhang_table1; Type_of_dif_as_printed=Self; 1s_error_as_printed=6.7e-13 (on D or lnD unspecified; not converted); Type_of_exp_as_printed=diffusion couple; Analytical_as_printed=SIMS; Apparatus_as_printed=PCA; Capsule_as_printed=graphite+Pt; R unstated in spreadsheet; compiler gas_constant_used_j_mol_k=8.314,supplement,"Holycross, M.",2026-08-31,draft,Tinker2001AM 86; 1,Tinker,2001,,American Mineralogist,86,1,10.2138/am-2001-0101,"Zhang 2010 Table 1 xls, Entry# 1382; Run# 13"
DDB001368,1.0.0,isothermal_d,,Si,,,,self,none,unspecified,melt,HD2,,,,melt_simple,,,false,false,HD2; SiO2=68.885;TiO2=0.53;Al2O3=17.165;MgO=3.445;CaO=3.08;Na2O=4.01;K2O=3.745,wt_pct_oxide,68.885,0.53,17.165,,,,,,3.445,3.08,4.01,3.745,,,,,,anhydrous_total=100.86,,,,,,,1910.15,1910.15,1910.15,1910.15,K,5200000000,5200000000,5200000000,5200,MPa,,,,,piston_cylinder,300,,,,,,,,,,,,,,,,,,4.95e-12,-11.3053948011,,,4.95e-12,m2/s,,,,SIMS,diffusion_couple,SIMS,true,,,false,use_with_caution,,,provenance=compilation_2010; v0_source=zhang_table1; Type_of_dif_as_printed=Self; 1s_error_as_printed=1.49e-12 (on D or lnD unspecified; not converted); Type_of_exp_as_printed=diffusion couple; Analytical_as_printed=SIMS; Apparatus_as_printed=PCA; Capsule_as_printed=graphite+Pt; R unstated in spreadsheet; compiler gas_constant_used_j_mol_k=8.314,supplement,"Holycross, M.",2026-08-31,draft,Tinker2001AM 86; 1,Tinker,2001,,American Mineralogist,86,1,10.2138/am-2001-0101,"Zhang 2010 Table 1 xls, Entry# 1383; Run# 14"
DDB001369,1.0.0,isothermal_d,,Si,,,,self,none,unspecified,melt,HD2,,,,melt_simple,,,false,false,HD2; SiO2=68.885;TiO2=0.53;Al2O3=17.165;MgO=3.445;CaO=3.08;Na2O=4.01;K2O=3.745,wt_pct_oxide,68.885,0.53,17.165,,,,,,3.445,3.08,4.01,3.745,,,,,,anhydrous_total=100.86,,,,,,,1935.15,1935.15,1935.15,1935.15,K,5700000000,5700000000,5700000000,5700,MPa,,,,,piston_cylinder,300,,,,,,,,,,,,,,,,,,2.8e-12,-11.5528419687,,,2.8e-12,m2/s,,,,SIMS,diffusion_couple,SIMS,true,,,false,use_with_caution,,,provenance=compilation_2010; v0_source=zhang_table1; Type_of_dif_as_printed=Self; 1s_error_as_printed=2.8e-13 (on D or lnD unspecified; not converted); Type_of_exp_as_printed=diffusion couple; Analytical_as_printed=SIMS; Apparatus_as_printed=PCA; Capsule_as_printed=graphite+Pt; R unstated in spreadsheet; compiler gas_constant_used_j_mol_k=8.314,supplement,"Holycross, M.",2026-08-31,draft,Tinker2001AM 86; 1,Tinker,2001,,American Mineralogist,86,1,10.2138/am-2001-0101,"Zhang 2010 Table 1 xls, Entry# 1384; Run# 15"
DDB001370,1.0.0,isothermal_d,,Si,,,,chemical,effective_binary,unspecified,melt,Basalt7-basanite,,,,melt_basalt,,,false,false,Basalt7-basanite; SiO2=45.87;TiO2=1.95;Al2O3=14.55;FeOt=9.795;MnO=0.18;MgO=11.92;CaO=11.145;Na2O=3.04;K2O=0.755;P2O5=0.52,wt_pct_oxide,45.87,1.95,14.55,,9.795,,,0.18,11.92,11.145,3.04,0.755,0.52,,,,,anhydrous_total=99.725,,,,,,,1723.15,1723.15,1723.15,1723.15,K,900000000,900000000,900000000,900,MPa,,,,,piston_cylinder,300,,,,,,,,,,,,,,,,,,1.1e-10,-9.95860731484,,,1.1e-10,m2/s,,,,EPMA,diffusion_couple,Electron microprobe,true,,,false,use_with_caution,,,provenance=compilation_2010; v0_source=zhang_table1; Type_of_dif_as_printed=SEBD; 1s_error_as_printed=2e-11 (on D or lnD unspecified; not converted); Type_of_exp_as_printed=diffusion couple; Analytical_as_printed=Electron microprobe; Apparatus_as_printed=PCA; Capsule_as_printed=graphite and Mo-Pt; pres_medium_as_printed=Salt-pyrex-MgO; R unstated in spreadsheet; compiler gas_constant_used_j_mol_k=8.314,supplement,"Holycross, M.",2026-08-31,draft,Lundstrom2003G3 10.1029/2001GC000224,Lundstrom,2003,,G,,,,"Zhang 2010 Table 1 xls, Entry# 1385; Run# MMD-26"
DDB001371,1.0.0,isothermal_d,,Si,,,,chemical,effective_binary,unspecified,melt,Basalt7-basanite,,,,melt_basalt,,,false,false,Basalt7-basanite; SiO2=45.87;TiO2=1.95;Al2O3=14.55;FeOt=9.795;MnO=0.18;MgO=11.92;CaO=11.145;Na2O=3.04;K2O=0.755;P2O5=0.52,wt_pct_oxide,45.87,1.95,14.55,,9.795,,,0.18,11.92,11.145,3.04,0.755,0.52,,,,,anhydrous_total=99.725,,,,,,,1723.15,1723.15,1723.15,1723.15,K,900000000,900000000,900000000,900,MPa,,,,,piston_cylinder,420,,,,,,,,,,,,,,,,,,4.9e-11,-10.30980392,,,4.9e-11,m2/s,,,,EPMA,diffusion_couple,Electron microprobe,true,,,false,use_with_caution,,,provenance=compilation_2010; v0_source=zhang_table1; Type_of_dif_as_printed=SEBD; 1s_error_as_printed=1e-11 (on D or lnD unspecified; not converted); Type_of_exp_as_printed=diffusion couple; Analytical_as_printed=Electron microprobe; Apparatus_as_printed=PCA; Capsule_as_printed=graphite and Mo-Pt; pres_medium_as_printed=Salt-pyrex-MgO; R unstated in spreadsheet; compiler gas_constant_used_j_mol_k=8.314,supplement,"Holycross, M.",2026-08-31,draft,Lundstrom2003G3 10.1029/2001GC000224,Lundstrom,2003,,G,,,,"Zhang 2010 Table 1 xls, Entry# 1386; Run# MMD-30"
DDB001372,1.0.0,isothermal_d,,Si,,,,self,none,unspecified,melt,Di52An48,,,,melt_simple,,,false,false,Di52An48; SiO2=49.84;Al2O3=17.74;MgO=9.745;CaO=23.67,wt_pct_oxide,49.84,,17.74,,,,,,9.745,23.67,,,,,,,,anhydrous_total=100.995,,,,,,,1783.15,1783.15,1783.15,1783.15,K,1000000000,1000000000,1000000000,1000,MPa,,,,,piston_cylinder,900,,,,,,,,,,,,,,,,,,8e-12,-11.096910013,,,8e-12,m2/s,,,,SIMS,diffusion_couple,SIMS,true,,,false,use_with_caution,,,provenance=compilation_2010; v0_source=zhang_table1; Type_of_dif_as_printed=Self; 1s_error_as_printed=8e-13 (on D or lnD unspecified; not converted); Type_of_exp_as_printed=diffusion couple; Analytical_as_printed=SIMS; Apparatus_as_printed=PCA; Capsule_as_printed=graphite+Pt; R unstated in spreadsheet; compiler gas_constant_used_j_mol_k=8.314,supplement,"Holycross, M.",2026-08-31,draft,Tinker2003GCA 67; 133,Tinker,2003,,Geochimica et Cosmochimica Acta,67,133,10.1016/s0016-7037(02)01039-6,"Zhang 2010 Table 1 xls, Entry# 1387; Run# 1"
DDB001373,1.0.0,isothermal_d,,Si,,,,self,none,unspecified,melt,Di52An48,,,,melt_simple,,,false,false,Di52An48; SiO2=49.84;Al2O3=17.74;MgO=9.745;CaO=23.67,wt_pct_oxide,49.84,,17.74,,,,,,9.745,23.67,,,,,,,,anhydrous_total=100.995,,,,,,,1834.15,1834.15,1834.15,1834.15,K,1000000000,1000000000,1000000000,1000,MPa,,,,,piston_cylinder,900,,,,,,,,,,,,,,,,,,1.4e-11,-10.8538719643,,,1.4e-11,m2/s,,,,SIMS,diffusion_couple,SIMS,true,,,false,use_with_caution,,,provenance=compilation_2010; v0_source=zhang_table1; Type_of_dif_as_printed=Self; 1s_error_as_printed=1.4e-12 (on D or lnD unspecified; not converted); Type_of_exp_as_printed=diffusion couple; Analytical_as_printed=SIMS; Apparatus_as_printed=PCA; Capsule_as_printed=graphite+Pt; R unstated in spreadsheet; compiler gas_constant_used_j_mol_k=8.314,supplement,"Holycross, M.",2026-08-31,draft,Tinker2003GCA 67; 133,Tinker,2003,,Geochimica et Cosmochimica Acta,67,133,10.1016/s0016-7037(02)01039-6,"Zhang 2010 Table 1 xls, Entry# 1388; Run# 2"
DDB001374,1.0.0,isothermal_d,,Si,,,,self,none,unspecified,melt,Di52An48,,,,melt_simple,,,false,false,Di52An48; SiO2=49.84;Al2O3=17.74;MgO=9.745;CaO=23.67,wt_pct_oxide,49.84,,17.74,,,,,,9.745,23.67,,,,,,,,anhydrous_total=100.995,,,,,,,1885.15,1885.15,1885.15,1885.15,K,1000000000,1000000000,1000000000,1000,MPa,,,,,piston_cylinder,600,,,,,,,,,,,,,,,,,,2.2e-11,-10.6575773192,,,2.2e-11,m2/s,,,,SIMS,diffusion_couple,SIMS,true,,,false,use_with_caution,,,provenance=compilation_2010; v0_source=zhang_table1; Type_of_dif_as_printed=Self; 1s_error_as_printed=2.2e-12 (on D or lnD unspecified; not converted); Type_of_exp_as_printed=diffusion couple; Analytical_as_printed=SIMS; Apparatus_as_printed=PCA; Capsule_as_printed=graphite+Pt; R unstated in spreadsheet; compiler gas_constant_used_j_mol_k=8.314,supplement,"Holycross, M.",2026-08-31,draft,Tinker2003GCA 67; 133,Tinker,2003,,Geochimica et Cosmochimica Acta,67,133,10.1016/s0016-7037(02)01039-6,"Zhang 2010 Table 1 xls, Entry# 1389; Run# 3"
DDB001375,1.0.0,isothermal_d,,Si,,,,self,none,unspecified,melt,Di52An48,,,,melt_simple,,,false,false,Di52An48; SiO2=49.84;Al2O3=17.74;MgO=9.745;CaO=23.67,wt_pct_oxide,49.84,,17.74,,,,,,9.745,23.67,,,,,,,,anhydrous_total=100.995,,,,,,,1935.15,1935.15,1935.15,1935.15,K,1000000000,1000000000,1000000000,1000,MPa,,,,,piston_cylinder,900,,,,,,,,,,,,,,,,,,3.65e-11,-10.4377071355,,,3.65e-11,m2/s,,,,SIMS,diffusion_couple,SIMS,true,,,false,use_with_caution,,,provenance=compilation_2010; v0_source=zhang_table1; Type_of_dif_as_printed=Self; 1s_error_as_printed=3.7e-12 (on D or lnD unspecified; not converted); Type_of_exp_as_printed=diffusion couple; Analytical_as_printed=SIMS; Apparatus_as_printed=PCA; Capsule_as_printed=graphite+Pt; R unstated in spreadsheet; compiler gas_constant_used_j_mol_k=8.314,supplement,"Holycross, M.",2026-08-31,draft,Tinker2003GCA 67; 133,Tinker,2003,,Geochimica et Cosmochimica Acta,67,133,10.1016/s0016-7037(02)01039-6,"Zhang 2010 Table 1 xls, Entry# 1390; Run# 4"
DDB001376,1.0.0,isothermal_d,,Si,,,,self,none,unspecified,melt,Di52An48,,,,melt_simple,,,false,false,Di52An48; SiO2=49.84;Al2O3=17.74;MgO=9.745;CaO=23.67,wt_pct_oxide,49.84,,17.74,,,,,,9.745,23.67,,,,,,,,anhydrous_total=100.995,,,,,,,1986.15,1986.15,1986.15,1986.15,K,1000000000,1000000000,1000000000,1000,MPa,,,,,piston_cylinder,600,,,,,,,,,,,,,,,,,,3.33e-11,-10.4775557665,,,3.33e-11,m2/s,,,,SIMS,diffusion_couple,SIMS,true,,,false,use_with_caution,,,provenance=compilation_2010; v0_source=zhang_table1; Type_of_dif_as_printed=Self; 1s_error_as_printed=3.3e-12 (on D or lnD unspecified; not converted); Type_of_exp_as_printed=diffusion couple; Analytical_as_printed=SIMS; Apparatus_as_printed=PCA; Capsule_as_printed=graphite+Pt; R unstated in spreadsheet; compiler gas_constant_used_j_mol_k=8.314,supplement,"Holycross, M.",2026-08-31,draft,Tinker2003GCA 67; 133,Tinker,2003,,Geochimica et Cosmochimica Acta,67,133,10.1016/s0016-7037(02)01039-6,"Zhang 2010 Table 1 xls, Entry# 1391; Run# 5"
DDB001377,1.0.0,isothermal_d,,Si,,,,self,none,unspecified,melt,Di52An48,,,,melt_simple,,,false,false,Di52An48; SiO2=49.84;Al2O3=17.74;MgO=9.745;CaO=23.67,wt_pct_oxide,49.84,,17.74,,,,,,9.745,23.67,,,,,,,,anhydrous_total=100.995,,,,,,,1885.15,1885.15,1885.15,1885.15,K,2000000000,2000000000,2000000000,2000,MPa,,,,,piston_cylinder,300,,,,,,,,,,,,,,,,,,2.49e-11,-10.6038006529,,,2.49e-11,m2/s,,,,SIMS,diffusion_couple,SIMS,true,,,false,use_with_caution,,,provenance=compilation_2010; v0_source=zhang_table1; Type_of_dif_as_printed=Self; 1s_error_as_printed=2.5e-12 (on D or lnD unspecified; not converted); Type_of_exp_as_printed=diffusion couple; Analytical_as_printed=SIMS; Apparatus_as_printed=PCA; Capsule_as_printed=graphite+Pt; R unstated in spreadsheet; compiler gas_constant_used_j_mol_k=8.314,supplement,"Holycross, M.",2026-08-31,draft,Tinker2003GCA 67; 133,Tinker,2003,,Geochimica et Cosmochimica Acta,67,133,10.1016/s0016-7037(02)01039-6,"Zhang 2010 Table 1 xls, Entry# 1392; Run# 6"
DDB001378,1.0.0,isothermal_d,,Si,,,,self,none,unspecified,melt,Di52An48,,,,melt_simple,,,false,false,Di52An48; SiO2=49.84;Al2O3=17.74;MgO=9.745;CaO=23.67,wt_pct_oxide,49.84,,17.74,,,,,,9.745,23.67,,,,,,,,anhydrous_total=100.995,,,,,,,1935.15,1935.15,1935.15,1935.15,K,2000000000,2000000000,2000000000,2000,MPa,,,,,piston_cylinder,900,,,,,,,,,,,,,,,,,,3.7e-11,-10.4317982759,,,3.7e-11,m2/s,,,,SIMS,diffusion_couple,SIMS,true,,,false,use_with_caution,,,provenance=compilation_2010; v0_source=zhang_table1; Type_of_dif_as_printed=Self; 1s_error_as_printed=3.7e-12 (on D or lnD unspecified; not converted); Type_of_exp_as_printed=diffusion couple; Analytical_as_printed=SIMS; Apparatus_as_printed=PCA; Capsule_as_printed=graphite+Pt; R unstated in spreadsheet; compiler gas_constant_used_j_mol_k=8.314,supplement,"Holycross, M.",2026-08-31,draft,Tinker2003GCA 67; 133,Tinker,2003,,Geochimica et Cosmochimica Acta,67,133,10.1016/s0016-7037(02)01039-6,"Zhang 2010 Table 1 xls, Entry# 1393; Run# 7"
DDB001379,1.0.0,isothermal_d,,Si,,,,self,none,unspecified,melt,Di52An48,,,,melt_simple,,,false,false,Di52An48; SiO2=49.84;Al2O3=17.74;MgO=9.745;CaO=23.67,wt_pct_oxide,49.84,,17.74,,,,,,9.745,23.67,,,,,,,,anhydrous_total=100.995,,,,,,,1986.15,1986.15,1986.15,1986.15,K,2000000000,2000000000,2000000000,2000,MPa,,,,,piston_cylinder,180,,,,,,,,,,,,,,,,,,4.88e-11,-10.311580178,,,4.88e-11,m2/s,,,,SIMS,diffusion_couple,SIMS,true,,,false,use_with_caution,,,provenance=compilation_2010; v0_source=zhang_table1; Type_of_dif_as_printed=Self; 1s_error_as_printed=4.9e-12 (on D or lnD unspecified; not converted); Type_of_exp_as_printed=diffusion couple; Analytical_as_printed=SIMS; Apparatus_as_printed=PCA; Capsule_as_printed=graphite+Pt; R unstated in spreadsheet; compiler gas_constant_used_j_mol_k=8.314,supplement,"Holycross, M.",2026-08-31,draft,Tinker2003GCA 67; 133,Tinker,2003,,Geochimica et Cosmochimica Acta,67,133,10.1016/s0016-7037(02)01039-6,"Zhang 2010 Table 1 xls, Entry# 1394; Run# 8"
DDB001380,1.0.0,isothermal_d,,Si,,,,self,none,unspecified,melt,Di52An48,,,,melt_simple,,,false,false,Di52An48; SiO2=49.84;Al2O3=17.74;MgO=9.745;CaO=23.67,wt_pct_oxide,49.84,,17.74,,,,,,9.745,23.67,,,,,,,,anhydrous_total=100.995,,,,,,,1935.15,1935.15,1935.15,1935.15,K,3500000000,3500000000,3500000000,3500,MPa,,,,,piston_cylinder,935,,,,,,,,,,,,,,,,,,3.75e-11,-10.4259687323,,,3.75e-11,m2/s,,,,SIMS,diffusion_couple,SIMS,true,,,false,use_with_caution,,,provenance=compilation_2010; v0_source=zhang_table1; Type_of_dif_as_printed=Self; 1s_error_as_printed=3.8e-12 (on D or lnD unspecified; not converted); Type_of_exp_as_printed=diffusion couple; Analytical_as_printed=SIMS; Apparatus_as_printed=PCA; Capsule_as_printed=graphite+Pt; R unstated in spreadsheet; compiler gas_constant_used_j_mol_k=8.314,supplement,"Holycross, M.",2026-08-31,draft,Tinker2003GCA 67; 133,Tinker,2003,,Geochimica et Cosmochimica Acta,67,133,10.1016/s0016-7037(02)01039-6,"Zhang 2010 Table 1 xls, Entry# 1395; Run# 9"
DDB001381,1.0.0,isothermal_d,,Si,,,,self,none,unspecified,melt,Di52An48,,,,melt_simple,,,false,false,Di52An48; SiO2=49.84;Al2O3=17.74;MgO=9.745;CaO=23.67,wt_pct_oxide,49.84,,17.74,,,,,,9.745,23.67,,,,,,,,anhydrous_total=100.995,,,,,,,1935.15,1935.15,1935.15,1935.15,K,3500000000,3500000000,3500000000,3500,MPa,,,,,piston_cylinder,300,,,,,,,,,,,,,,,,,,4.25e-11,-10.3716110699,,,4.25e-11,m2/s,,,,SIMS,diffusion_couple,SIMS,true,,,false,use_with_caution,,,provenance=compilation_2010; v0_source=zhang_table1; Type_of_dif_as_printed=Self; 1s_error_as_printed=4.3e-12 (on D or lnD unspecified; not converted); Type_of_exp_as_printed=diffusion couple; Analytical_as_printed=SIMS; Apparatus_as_printed=PCA; Capsule_as_printed=graphite+Pt; R unstated in spreadsheet; compiler gas_constant_used_j_mol_k=8.314,supplement,"Holycross, M.",2026-08-31,draft,Tinker2003GCA 67; 133,Tinker,2003,,Geochimica et Cosmochimica Acta,67,133,10.1016/s0016-7037(02)01039-6,"Zhang 2010 Table 1 xls, Entry# 1396; Run# 10"
DDB001382,1.0.0,isothermal_d,,Si,,,,self,none,unspecified,melt,Di52An48,,,,melt_simple,,,false,false,Di52An48; SiO2=49.84;Al2O3=17.74;MgO=9.745;CaO=23.67,wt_pct_oxide,49.84,,17.74,,,,,,9.745,23.67,,,,,,,,anhydrous_total=100.995,,,,,,,1986.15,1986.15,1986.15,1986.15,K,3500000000,3500000000,3500000000,3500,MPa,,,,,piston_cylinder,180,,,,,,,,,,,,,,,,,,6.5e-11,-10.1870866434,,,6.5e-11,m2/s,,,,SIMS,diffusion_couple,SIMS,true,,,false,use_with_caution,,,provenance=compilation_2010; v0_source=zhang_table1; Type_of_dif_as_printed=Self; 1s_error_as_printed=6.5e-12 (on D or lnD unspecified; not converted); Type_of_exp_as_printed=diffusion couple; Analytical_as_printed=SIMS; Apparatus_as_printed=PCA; Capsule_as_printed=graphite+Pt; R unstated in spreadsheet; compiler gas_constant_used_j_mol_k=8.314,supplement,"Holycross, M.",2026-08-31,draft,Tinker2003GCA 67; 133,Tinker,2003,,Geochimica et Cosmochimica Acta,67,133,10.1016/s0016-7037(02)01039-6,"Zhang 2010 Table 1 xls, Entry# 1397; Run# 11"
DDB001383,1.0.0,isothermal_d,,Si,,,,self,none,unspecified,melt,Di52An48,,,,melt_simple,,,false,false,Di52An48; SiO2=49.84;Al2O3=17.74;MgO=9.745;CaO=23.67,wt_pct_oxide,49.84,,17.74,,,,,,9.745,23.67,,,,,,,,anhydrous_total=100.995,,,,,,,2037.15,2037.15,2037.15,2037.15,K,3500000000,3500000000,3500000000,3500,MPa,,,,,piston_cylinder,180,,,,,,,,,,,,,,,,,,7.25e-11,-10.1396619934,,,7.25e-11,m2/s,,,,SIMS,diffusion_couple,SIMS,true,,,false,use_with_caution,,,provenance=compilation_2010; v0_source=zhang_table1; Type_of_dif_as_printed=Self; 1s_error_as_printed=7.3e-12 (on D or lnD unspecified; not converted); Type_of_exp_as_printed=diffusion couple; Analytical_as_printed=SIMS; Apparatus_as_printed=PCA; Capsule_as_printed=graphite+Pt; R unstated in spreadsheet; compiler gas_constant_used_j_mol_k=8.314,supplement,"Holycross, M.",2026-08-31,draft,Tinker2003GCA 67; 133,Tinker,2003,,Geochimica et Cosmochimica Acta,67,133,10.1016/s0016-7037(02)01039-6,"Zhang 2010 Table 1 xls, Entry# 1398; Run# 12"
DDB001384,1.0.0,isothermal_d,,Si,,,,self,none,unspecified,melt,Di52An48,,,,melt_simple,,,false,false,Di52An48; SiO2=49.84;Al2O3=17.74;MgO=9.745;CaO=23.67,wt_pct_oxide,49.84,,17.74,,,,,,9.745,23.67,,,,,,,,anhydrous_total=100.995,,,,,,,1935.15,1935.15,1935.15,1935.15,K,4000000000,4000000000,4000000000,4000,MPa,,,,,piston_cylinder,240,,,,,,,,,,,,,,,,,,4.5e-11,-10.3467874862,,,4.5e-11,m2/s,,,,SIMS,diffusion_couple,SIMS,true,,,false,use_with_caution,,,provenance=compilation_2010; v0_source=zhang_table1; Type_of_dif_as_printed=Self; 1s_error_as_printed=4.5e-12 (on D or lnD unspecified; not converted); Type_of_exp_as_printed=diffusion couple; Analytical_as_printed=SIMS; Apparatus_as_printed=PCA; Capsule_as_printed=graphite+Pt; R unstated in spreadsheet; compiler gas_constant_used_j_mol_k=8.314,supplement,"Holycross, M.",2026-08-31,draft,Tinker2003GCA 67; 133,Tinker,2003,,Geochimica et Cosmochimica Acta,67,133,10.1016/s0016-7037(02)01039-6,"Zhang 2010 Table 1 xls, Entry# 1399; Run# 13"
DDB001385,1.0.0,isothermal_d,,Si,,,,self,none,unspecified,melt,Di52An48,,,,melt_simple,,,false,false,Di52An48; SiO2=49.84;Al2O3=17.74;MgO=9.745;CaO=23.67,wt_pct_oxide,49.84,,17.74,,,,,,9.745,23.67,,,,,,,,anhydrous_total=100.995,,,,,,,1986.15,1986.15,1986.15,1986.15,K,4000000000,4000000000,4000000000,4000,MPa,,,,,piston_cylinder,150,,,,,,,,,,,,,,,,,,7.23e-11,-10.1408617027,,,7.23e-11,m2/s,,,,SIMS,diffusion_couple,SIMS,true,,,false,use_with_caution,,,provenance=compilation_2010; v0_source=zhang_table1; Type_of_dif_as_printed=Self; 1s_error_as_printed=7.2e-12 (on D or lnD unspecified; not converted); Type_of_exp_as_printed=diffusion couple; Analytical_as_printed=SIMS; Apparatus_as_printed=PCA; Capsule_as_printed=graphite+Pt; R unstated in spreadsheet; compiler gas_constant_used_j_mol_k=8.314,supplement,"Holycross, M.",2026-08-31,draft,Tinker2003GCA 67; 133,Tinker,2003,,Geochimica et Cosmochimica Acta,67,133,10.1016/s0016-7037(02)01039-6,"Zhang 2010 Table 1 xls, Entry# 1400; Run# 14"
DDB001386,1.0.0,isothermal_d,,Si,,,,chemical,effective_binary,unspecified,melt,LP1 (An Dissolution),,,,other,,,false,false,LP1 (An dissolution); SiO2=39.38;TiO2=6.945;Al2O3=20.755;FeOt=13.975;MnO=0.025;MgO=5.08;CaO=12.285;Na2O=0.295,wt_pct_oxide,39.38,6.945,20.755,,13.975,,,0.025,5.08,12.285,0.295,,,,,,,anhydrous_total=98.74,,,,,,,1673.15,1673.15,1673.15,1673.15,K,600000000,600000000,600000000,600,MPa,,,,,piston_cylinder,1080,,,,,,,,,,,,,,,,,,4.6e-11,-10.3372421683,,,4.6e-11,m2/s,,,,EPMA,crystal_dissolution,Electron microprobe,true,,true,false,use_with_caution,,melt compsition is average of interface and initial melts,provenance=compilation_2010; v0_source=zhang_table1; Type_of_dif_as_printed=SEBD from dif matrix; C_range_as_printed=42.5 to 36.76; Type_of_exp_as_printed=dissolving anorthosite; Analytical_as_printed=Electron microprobe; Apparatus_as_printed=Piston-cylinder; Capsule_as_printed=graphite; pres_medium_as_printed=pyrex and NaCl; R unstated in spreadsheet; compiler gas_constant_used_j_mol_k=8.314,supplement,"Holycross, M.",2026-08-31,draft,Morgan2006GCA 70; 3477,Morgan,2006,,Geochimica et Cosmochimica Acta,70,3477,,"Zhang 2010 Table 1 xls, Entry# 1401; Run# Andis5"
DDB001387,1.0.0,isothermal_d,,Si,,,,chemical,effective_binary,unspecified,melt,LP1 (An Dissolution),,,,other,,,false,false,LP1 (An dissolution); SiO2=39.38;TiO2=6.945;Al2O3=20.755;FeOt=13.975;MnO=0.025;MgO=5.08;CaO=12.285;Na2O=0.295,wt_pct_oxide,39.38,6.945,20.755,,13.975,,,0.025,5.08,12.285,0.295,,,,,,,anhydrous_total=98.74,,,,,,,1673.15,1673.15,1673.15,1673.15,K,600000000,600000000,600000000,600,MPa,,,,,piston_cylinder,1080,,,,,,,,,,,,,,,,,,4.1e-11,-10.3872161433,,,4.1e-11,m2/s,,,,EPMA,crystal_dissolution,Electron microprobe,true,,true,false,use_with_caution,,melt compsition is average of interface and initial melts,provenance=compilation_2010; v0_source=zhang_table1; Type_of_dif_as_printed=SEBD; C_range_as_printed=42.5 to 36.76; Type_of_exp_as_printed=dissolving anorthosite; Analytical_as_printed=Electron microprobe; Apparatus_as_printed=Piston-cylinder; Capsule_as_printed=graphite; pres_medium_as_printed=pyrex and NaCl; R unstated in spreadsheet; compiler gas_constant_used_j_mol_k=8.314,supplement,"Holycross, M.",2026-08-31,draft,Morgan2006GCA 70; 3477,Morgan,2006,,Geochimica et Cosmochimica Acta,70,3477,,"Zhang 2010 Table 1 xls, Entry# 1402; Run# Andis5"
DDB001388,1.0.0,isothermal_d,,Si,,,,chemical,effective_binary,unspecified,melt,Basalt11 (MORB),,,,melt_basalt,,,false,false,Basalt11 (MORB); SiO2=48.9815;TiO2=1.798;Al2O3=13.0325;FeOt=12.4;MnO=0.2;MgO=8.818;CaO=10.8975;Na2O=2.45;K2O=0.15;P2O5=0.1,wt_pct_oxide,48.9815,1.798,13.0325,,12.4,,,0.2,8.818,10.8975,2.45,0.15,0.1,,,,,anhydrous_total=98.8275,true,0.325,,,,,1543.15,1543.15,1543.15,1543.15,K,470000000,470000000,470000000,470,MPa,,,,,piston_cylinder,3602,,,,,,,,,,,,,,,,,,7.638e-12,-11.117020346,,,7.638e-12,m2/s,,,,EPMA,crystal_dissolution,Electron microprobe,true,,true,false,use_with_caution,,melt compsition is average of interface and initial melts,provenance=compilation_2010; v0_source=zhang_table1; Type_of_dif_as_printed=SEBD; 1s_error_as_printed=1.024127e-12 (on D or lnD unspecified; not converted); C_range_as_printed=48.12 to 49.85; Type_of_exp_as_printed=dissolving olivine; Analytical_as_printed=Electron microprobe; Apparatus_as_printed=Piston-cylinder; Capsule_as_printed=graphite; pres_medium_as_printed=MgO; R unstated in spreadsheet; compiler gas_constant_used_j_mol_k=8.314,supplement,"Holycross, M.",2026-08-31,draft,Chen2008GCA 72; 4756,Chen,2008,,Geochimica et Cosmochimica Acta,72,4756,10.1016/j.gca.2008.07.014,"Zhang 2010 Table 1 xls, Entry# 1403; Run# 18"
DDB001389,1.0.0,isothermal_d,,Si,,,,chemical,effective_binary,unspecified,melt,Basalt11 (MORB),,,,melt_basalt,,,false,false,Basalt11 (MORB); SiO2=48.1605;TiO2=1.695;Al2O3=12.0485;FeOt=12.95;MnO=0.2;MgO=11.1525;CaO=10.4925;Na2O=2.15;K2O=0.15;P2O5=0.1,wt_pct_oxide,48.1605,1.695,12.0485,,12.95,,,0.2,11.1525,10.4925,2.15,0.15,0.1,,,,,anhydrous_total=99.099,true,0.325,,,,,1646.15,1646.15,1646.15,1646.15,K,470000000,470000000,470000000,470,MPa,,,,,piston_cylinder,312,,,,,,,,,,,,,,,,,,1.4626e-11,-10.8348744309,,,1.4626e-11,m2/s,,,,EPMA,crystal_dissolution,Electron microprobe,true,,true,false,use_with_caution,,melt compsition is average of interface and initial melts,provenance=compilation_2010; v0_source=zhang_table1; Type_of_dif_as_printed=SEBD; 1s_error_as_printed=2.341343e-12 (on D or lnD unspecified; not converted); C_range_as_printed=46.69 to 49.63; Type_of_exp_as_printed=dissolving olivine; Analytical_as_printed=Electron microprobe; Apparatus_as_printed=Piston-cylinder; Capsule_as_printed=graphite; pres_medium_as_printed=MgO; R unstated in spreadsheet; compiler gas_constant_used_j_mol_k=8.314,supplement,"Holycross, M.",2026-08-31,draft,Chen2008GCA 72; 4756,Chen,2008,,Geochimica et Cosmochimica Acta,72,4756,10.1016/j.gca.2008.07.014,"Zhang 2010 Table 1 xls, Entry# 1404; Run# 23"
DDB001390,1.0.0,isothermal_d,,Si,,,,chemical,effective_binary,unspecified,melt,Basalt11 (MORB),,,,melt_basalt,,,false,false,Basalt11 (MORB); SiO2=48.1515;TiO2=1.6735;Al2O3=11.683;FeOt=13.2;MnO=0.2;MgO=11.477;CaO=10.4005;Na2O=2.15;K2O=0.15;P2O5=0.1,wt_pct_oxide,48.1515,1.6735,11.683,,13.2,,,0.2,11.477,10.4005,2.15,0.15,0.1,,,,,anhydrous_total=99.1855,true,0.325,,,,,1649.15,1649.15,1649.15,1649.15,K,470000000,470000000,470000000,470,MPa,,,,,piston_cylinder,133,,,,,,,,,,,,,,,,,,1.4442e-11,-10.8403726593,,,1.4442e-11,m2/s,,,,EPMA,crystal_dissolution,Electron microprobe,true,,true,false,use_with_caution,,melt compsition is average of interface and initial melts,provenance=compilation_2010; v0_source=zhang_table1; Type_of_dif_as_printed=SEBD; 1s_error_as_printed=2.358442e-12 (on D or lnD unspecified; not converted); C_range_as_printed=46.77 to 49.53; Type_of_exp_as_printed=dissolving olivine; Analytical_as_printed=Electron microprobe; Apparatus_as_printed=Piston-cylinder; Capsule_as_printed=graphite; pres_medium_as_printed=MgO; R unstated in spreadsheet; compiler gas_constant_used_j_mol_k=8.314,supplement,"Holycross, M.",2026-08-31,draft,Chen2008GCA 72; 4756,Chen,2008,,Geochimica et Cosmochimica Acta,72,4756,10.1016/j.gca.2008.07.014,"Zhang 2010 Table 1 xls, Entry# 1405; Run# 25"
DDB001391,1.0.0,isothermal_d,,Si,,,,chemical,effective_binary,unspecified,melt,Basalt11 (MORB),,,,melt_basalt,,,false,false,Basalt11 (MORB); SiO2=48.125;TiO2=1.6845;Al2O3=12.015;FeOt=13.05;MnO=0.2;MgO=11.076;CaO=10.4875;Na2O=2.2;K2O=0.15;P2O5=0.1,wt_pct_oxide,48.125,1.6845,12.015,,13.05,,,0.2,11.076,10.4875,2.2,0.15,0.1,,,,,anhydrous_total=99.088,true,0.325,,,,,1643.15,1643.15,1643.15,1643.15,K,470000000,470000000,470000000,470,MPa,,,,,piston_cylinder,731,,,,,,,,,,,,,,,,,,2.0506e-11,-10.688119047,,,2.0506e-11,m2/s,,,,EPMA,crystal_dissolution,Electron microprobe,true,,true,false,use_with_caution,,melt compsition is average of interface and initial melts,provenance=compilation_2010; v0_source=zhang_table1; Type_of_dif_as_printed=SEBD; 1s_error_as_printed=3.082198e-12 (on D or lnD unspecified; not converted); C_range_as_printed=46.51 to 49.74; Type_of_exp_as_printed=dissolving olivine; Analytical_as_printed=Electron microprobe; Apparatus_as_printed=Piston-cylinder; Capsule_as_printed=graphite; pres_medium_as_printed=MgO; R unstated in spreadsheet; compiler gas_constant_used_j_mol_k=8.314,supplement,"Holycross, M.",2026-08-31,draft,Chen2008GCA 72; 4756,Chen,2008,,Geochimica et Cosmochimica Acta,72,4756,10.1016/j.gca.2008.07.014,"Zhang 2010 Table 1 xls, Entry# 1406; Run# 26"
DDB001392,1.0.0,isothermal_d,,Si,,,,chemical,effective_binary,unspecified,melt,Basalt11 (MORB),,,,melt_basalt,,,false,false,Basalt11 (MORB); SiO2=47.871;TiO2=1.651;Al2O3=11.568;FeOt=12.75;MnO=0.2;MgO=12.047;CaO=10.314;Na2O=2.15;K2O=0.15;P2O5=0.1,wt_pct_oxide,47.871,1.651,11.568,,12.75,,,0.2,12.047,10.314,2.15,0.15,0.1,,,,,anhydrous_total=98.801,true,0.325,,,,,1645.15,1645.15,1645.15,1645.15,K,470000000,470000000,470000000,470,MPa,,,,,piston_cylinder,132,,,,,,,,,,,,,,,,,,1.9983e-11,-10.6993393116,,,1.9983e-11,m2/s,,,,EPMA,crystal_dissolution,Electron microprobe,true,,true,false,use_with_caution,,melt compsition is average of interface and initial melts,provenance=compilation_2010; v0_source=zhang_table1; Type_of_dif_as_printed=SEBD; 1s_error_as_printed=1.35447e-12 (on D or lnD unspecified; not converted); C_range_as_printed=46.11 to 49.63; Type_of_exp_as_printed=dissolving olivine; Analytical_as_printed=Electron microprobe; Apparatus_as_printed=Piston-cylinder; Capsule_as_printed=graphite; pres_medium_as_printed=MgO; R unstated in spreadsheet; compiler gas_constant_used_j_mol_k=8.314,supplement,"Holycross, M.",2026-08-31,draft,Chen2008GCA 72; 4756,Chen,2008,,Geochimica et Cosmochimica Acta,72,4756,10.1016/j.gca.2008.07.014,"Zhang 2010 Table 1 xls, Entry# 1407; Run# 29"
DDB001393,1.0.0,isothermal_d,,Si,,,,chemical,effective_binary,unspecified,melt,Basalt11 (MORB),,,,melt_basalt,,,false,false,Basalt11 (MORB); SiO2=48.688;TiO2=1.6965;Al2O3=11.9635;FeOt=12.9;MnO=0.2;MgO=11.161;CaO=10.6855;Na2O=2.25;K2O=0.15;P2O5=0.1,wt_pct_oxide,48.688,1.6965,11.9635,,12.9,,,0.2,11.161,10.6855,2.25,0.15,0.1,,,,,anhydrous_total=99.7945,true,0.325,,,,,1641.15,1641.15,1641.15,1641.15,K,470000000,470000000,470000000,470,MPa,,,,,piston_cylinder,1209,,,,,,,,,,,,,,,,,,2.0378e-11,-10.6908384421,,,2.0378e-11,m2/s,,,,EPMA,crystal_dissolution,Electron microprobe,true,,true,false,use_with_caution,,melt compsition is average of interface and initial melts,provenance=compilation_2010; v0_source=zhang_table1; Type_of_dif_as_printed=SEBD; 1s_error_as_printed=2.800692e-12 (on D or lnD unspecified; not converted); C_range_as_printed=46.87 to 50.51; Type_of_exp_as_printed=dissolving olivine; Analytical_as_printed=Electron microprobe; Apparatus_as_printed=Piston-cylinder; Capsule_as_printed=graphite; pres_medium_as_printed=MgO; R unstated in spreadsheet; compiler gas_constant_used_j_mol_k=8.314,supplement,"Holycross, M.",2026-08-31,draft,Chen2008GCA 72; 4756,Chen,2008,,Geochimica et Cosmochimica Acta,72,4756,10.1016/j.gca.2008.07.014,"Zhang 2010 Table 1 xls, Entry# 1408; Run# 33"
DDB001394,1.0.0,isothermal_d,,Si,,,,chemical,effective_binary,unspecified,melt,Basalt11 (MORB),,,,melt_basalt,,,false,false,Basalt11 (MORB); SiO2=47.659;TiO2=1.532;Al2O3=10.484;FeOt=12.9;MnO=0.2;MgO=14.7565;CaO=9.606;Na2O=2;K2O=0.15;P2O5=0.1,wt_pct_oxide,47.659,1.532,10.484,,12.9,,,0.2,14.7565,9.606,2,0.15,0.1,,,,,anhydrous_total=99.3875,true,0.325,,,,,1746.15,1746.15,1746.15,1746.15,K,470000000,470000000,470000000,470,MPa,,,,,piston_cylinder,255,,,,,,,,,,,,,,,,,,6.1058e-11,-10.2142574254,,,6.1058e-11,m2/s,,,,EPMA,crystal_dissolution,Electron microprobe,true,,true,false,use_with_caution,,melt compsition is average of interface and initial melts,provenance=compilation_2010; v0_source=zhang_table1; Type_of_dif_as_printed=SEBD; 1s_error_as_printed=3.013884e-12 (on D or lnD unspecified; not converted); C_range_as_printed=45.17 to 50.14; Type_of_exp_as_printed=dissolving olivine; Analytical_as_printed=Electron microprobe; Apparatus_as_printed=Piston-cylinder; Capsule_as_printed=graphite; pres_medium_as_printed=MgO; R unstated in spreadsheet; compiler gas_constant_used_j_mol_k=8.314,supplement,"Holycross, M.",2026-08-31,draft,Chen2008GCA 72; 4756,Chen,2008,,Geochimica et Cosmochimica Acta,72,4756,10.1016/j.gca.2008.07.014,"Zhang 2010 Table 1 xls, Entry# 1409; Run# 34"
