Repository: holycrossm/diffusion-coefficients

# Experimental diffusion coefficients (minerals and silicate melts)

**Pre-release / not published.** Schema v1.0.0. This folder is a GitHub-ready living table: canonical data is CSV, new rows arrive by pull request, and a static page searches the file in the browser. Nothing here is a citable compilation of record.

This is a QA build of 4630 experimental rows (minerals and silicate melts). Most numbers are staged from the 2010 RiMG 72 tables. Do not treat the repo as published, complete, or peer-reviewed.

File: site/data/diffusion_coefficients.csv (part 40 of 136)
DDB001395,1.0.0,isothermal_d,,Si,,,,chemical,effective_binary,unspecified,melt,Basalt11 (MORB),,,,melt_basalt,,,false,false,Basalt11 (MORB); SiO2=46.5515;TiO2=1.5185;Al2O3=10.6965;FeOt=12.9;MnO=0.2;MgO=14.5765;CaO=9.5885;Na2O=2;K2O=0.15;P2O5=0.1,wt_pct_oxide,46.5515,1.5185,10.6965,,12.9,,,0.2,14.5765,9.5885,2,0.15,0.1,,,,,anhydrous_total=98.2815,true,0.325,,,,,1749.15,1749.15,1749.15,1749.15,K,470000000,470000000,470000000,470,MPa,,,,,piston_cylinder,615,,,,,,,,,,,,,,,,,,5.423e-11,-10.2657603956,,,5.423e-11,m2/s,,,,EPMA,crystal_dissolution,Electron microprobe,true,,true,false,use_with_caution,,melt compsition is average of interface and initial melts,provenance=compilation_2010; v0_source=zhang_table1; Type_of_dif_as_printed=SEBD; 1s_error_as_printed=4.206331e-12 (on D or lnD unspecified; not converted); C_range_as_printed=44.06 to 49.04; Type_of_exp_as_printed=dissolving olivine; Analytical_as_printed=Electron microprobe; Apparatus_as_printed=Piston-cylinder; Capsule_as_printed=graphite; pres_medium_as_printed=MgO; R unstated in spreadsheet; compiler gas_constant_used_j_mol_k=8.314,supplement,"Holycross, M.",2026-08-31,draft,Chen2008GCA 72; 4756,Chen,2008,,Geochimica et Cosmochimica Acta,72,4756,10.1016/j.gca.2008.07.014,"Zhang 2010 Table 1 xls, Entry# 1410; Run# 37"
DDB001396,1.0.0,isothermal_d,,Si,,,,chemical,effective_binary,unspecified,melt,Basalt11 (MORB),,,,melt_basalt,,,false,false,Basalt11 (MORB); SiO2=46.357;TiO2=1.5405;Al2O3=10.5695;FeOt=13.2;MnO=0.2;MgO=14.441;CaO=9.704;Na2O=1.95;K2O=0.15;P2O5=0.1,wt_pct_oxide,46.357,1.5405,10.5695,,13.2,,,0.2,14.441,9.704,1.95,0.15,0.1,,,,,anhydrous_total=98.212,true,0.325,,,,,1750.15,1750.15,1750.15,1750.15,K,470000000,470000000,470000000,470,MPa,,,,,piston_cylinder,76,,,,,,,,,,,,,,,,,,5.9578e-11,-10.2249140799,,,5.9578e-11,m2/s,,,,EPMA,crystal_dissolution,Electron microprobe,true,,true,false,use_with_caution,,melt compsition is average of interface and initial melts,provenance=compilation_2010; v0_source=zhang_table1; Type_of_dif_as_printed=SEBD; 1s_error_as_printed=7.202153e-12 (on D or lnD unspecified; not converted); C_range_as_printed=43.96 to 48.76; Type_of_exp_as_printed=dissolving olivine; Analytical_as_printed=Electron microprobe; Apparatus_as_printed=Piston-cylinder; Capsule_as_printed=graphite; pres_medium_as_printed=MgO; R unstated in spreadsheet; compiler gas_constant_used_j_mol_k=8.314,supplement,"Holycross, M.",2026-08-31,draft,Chen2008GCA 72; 4756,Chen,2008,,Geochimica et Cosmochimica Acta,72,4756,10.1016/j.gca.2008.07.014,"Zhang 2010 Table 1 xls, Entry# 1411; Run# 38"
DDB001397,1.0.0,isothermal_d,,Si,,,,chemical,effective_binary,unspecified,melt,Basalt11 (MORB),,,,melt_basalt,,,false,false,Basalt11 (MORB); SiO2=48.645;TiO2=1.694;Al2O3=12.2305;FeOt=12.75;MnO=0.2;MgO=10.2735;CaO=10.6065;Na2O=2.3;K2O=0.15;P2O5=0.1,wt_pct_oxide,48.645,1.694,12.2305,,12.75,,,0.2,10.2735,10.6065,2.3,0.15,0.1,,,,,anhydrous_total=98.9495,true,0.325,,,,,1647.15,1647.15,1647.15,1647.15,K,940000000,940000000,940000000,940,MPa,,,,,piston_cylinder,252,,,,,,,,,,,,,,,,,,1.5889e-11,-10.798903435,,,1.5889e-11,m2/s,,,,EPMA,crystal_dissolution,Electron microprobe,true,,true,false,use_with_caution,,melt compsition is average of interface and initial melts,provenance=compilation_2010; v0_source=zhang_table1; Type_of_dif_as_printed=SEBD; 1s_error_as_printed=1.652439e-12 (on D or lnD unspecified; not converted); C_range_as_printed=47.51 to 49.79; Type_of_exp_as_printed=dissolving olivine; Analytical_as_printed=Electron microprobe; Apparatus_as_printed=Piston-cylinder; Capsule_as_printed=graphite; pres_medium_as_printed=MgO; R unstated in spreadsheet; compiler gas_constant_used_j_mol_k=8.314,supplement,"Holycross, M.",2026-08-31,draft,Chen2008GCA 72; 4756,Chen,2008,,Geochimica et Cosmochimica Acta,72,4756,10.1016/j.gca.2008.07.014,"Zhang 2010 Table 1 xls, Entry# 1412; Run# 39"
DDB001398,1.0.0,isothermal_d,,Si,,,,chemical,effective_binary,unspecified,melt,Basalt11 (MORB),,,,melt_basalt,,,false,false,Basalt11 (MORB); SiO2=48.6335;TiO2=1.675;Al2O3=12.276;FeOt=12.75;MnO=0.2;MgO=10.5235;CaO=10.5485;Na2O=2.3;K2O=0.15;P2O5=0.1,wt_pct_oxide,48.6335,1.675,12.276,,12.75,,,0.2,10.5235,10.5485,2.3,0.15,0.1,,,,,anhydrous_total=99.1565,true,0.325,,,,,1649.15,1649.15,1649.15,1649.15,K,940000000,940000000,940000000,940,MPa,,,,,piston_cylinder,970,,,,,,,,,,,,,,,,,,1.3595e-11,-10.8666207881,,,1.3595e-11,m2/s,,,,EPMA,crystal_dissolution,Electron microprobe,true,,true,false,use_with_caution,,melt compsition is average of interface and initial melts,provenance=compilation_2010; v0_source=zhang_table1; Type_of_dif_as_printed=SEBD; 1s_error_as_printed=6.660828e-13 (on D or lnD unspecified; not converted); C_range_as_printed=47.36 to 49.91; Type_of_exp_as_printed=dissolving olivine; Analytical_as_printed=Electron microprobe; Apparatus_as_printed=Piston-cylinder; Capsule_as_printed=graphite; pres_medium_as_printed=MgO; R unstated in spreadsheet; compiler gas_constant_used_j_mol_k=8.314,supplement,"Holycross, M.",2026-08-31,draft,Chen2008GCA 72; 4756,Chen,2008,,Geochimica et Cosmochimica Acta,72,4756,10.1016/j.gca.2008.07.014,"Zhang 2010 Table 1 xls, Entry# 1413; Run# 40"
DDB001399,1.0.0,isothermal_d,,Si,,,,chemical,effective_binary,unspecified,melt,Basalt11 (MORB),,,,melt_basalt,,,false,false,Basalt11 (MORB); SiO2=48.636;TiO2=1.688;Al2O3=12.538;FeOt=12.85;MnO=0.2;MgO=10.0555;CaO=10.628;Na2O=2.3;K2O=0.15;P2O5=0.1,wt_pct_oxide,48.636,1.688,12.538,,12.85,,,0.2,10.0555,10.628,2.3,0.15,0.1,,,,,anhydrous_total=99.1455,true,0.325,,,,,1652.15,1652.15,1652.15,1652.15,K,940000000,940000000,940000000,940,MPa,,,,,piston_cylinder,491,,,,,,,,,,,,,,,,,,2.0064e-11,-10.6975824808,,,2.0064e-11,m2/s,,,,EPMA,crystal_dissolution,Electron microprobe,true,,true,false,use_with_caution,,melt compsition is average of interface and initial melts,provenance=compilation_2010; v0_source=zhang_table1; Type_of_dif_as_printed=SEBD; 1s_error_as_printed=1.347252e-12 (on D or lnD unspecified; not converted); C_range_as_printed=47.52 to 49.76; Type_of_exp_as_printed=dissolving olivine; Analytical_as_printed=Electron microprobe; Apparatus_as_printed=Piston-cylinder; Capsule_as_printed=graphite; pres_medium_as_printed=MgO; R unstated in spreadsheet; compiler gas_constant_used_j_mol_k=8.314,supplement,"Holycross, M.",2026-08-31,draft,Chen2008GCA 72; 4756,Chen,2008,,Geochimica et Cosmochimica Acta,72,4756,10.1016/j.gca.2008.07.014,"Zhang 2010 Table 1 xls, Entry# 1414; Run# 41"
DDB001400,1.0.0,isothermal_d,,Si,,,,chemical,effective_binary,unspecified,melt,Basalt11 (MORB),,,,melt_basalt,,,false,false,Basalt11 (MORB); SiO2=47.715;TiO2=1.514;Al2O3=11.0415;FeOt=12.8;MnO=0.2;MgO=13.978;CaO=9.78;Na2O=2.05;K2O=0.15;P2O5=0.1,wt_pct_oxide,47.715,1.514,11.0415,,12.8,,,0.2,13.978,9.78,2.05,0.15,0.1,,,,,anhydrous_total=99.3285,true,0.325,,,,,1753.15,1753.15,1753.15,1753.15,K,940000000,940000000,940000000,940,MPa,,,,,piston_cylinder,253,,,,,,,,,,,,,,,,,,7.7541e-11,-10.1104686025,,,7.7541e-11,m2/s,,,,EPMA,crystal_dissolution,Electron microprobe,true,,true,false,use_with_caution,,melt compsition is average of interface and initial melts,provenance=compilation_2010; v0_source=zhang_table1; Type_of_dif_as_printed=SEBD; 1s_error_as_printed=4.699028e-12 (on D or lnD unspecified; not converted); C_range_as_printed=45.81 to 49.62; Type_of_exp_as_printed=dissolving olivine; Analytical_as_printed=Electron microprobe; Apparatus_as_printed=Piston-cylinder; Capsule_as_printed=graphite; pres_medium_as_printed=MgO; R unstated in spreadsheet; compiler gas_constant_used_j_mol_k=8.314,supplement,"Holycross, M.",2026-08-31,draft,Chen2008GCA 72; 4756,Chen,2008,,Geochimica et Cosmochimica Acta,72,4756,10.1016/j.gca.2008.07.014,"Zhang 2010 Table 1 xls, Entry# 1415; Run# 43"
DDB001401,1.0.0,isothermal_d,,Si,,,,chemical,effective_binary,unspecified,melt,Basalt11 (MORB),,,,melt_basalt,,,false,false,Basalt11 (MORB); SiO2=49.374;TiO2=1.7675;Al2O3=13.102;FeOt=12.85;MnO=0.2;MgO=8.824;CaO=10.83;Na2O=2.45;K2O=0.15;P2O5=0.1,wt_pct_oxide,49.374,1.7675,13.102,,12.85,,,0.2,8.824,10.83,2.45,0.15,0.1,,,,,anhydrous_total=99.6475,true,0.325,,,,,1647.15,1647.15,1647.15,1647.15,K,1420000000,1420000000,1420000000,1420,MPa,,,,,piston_cylinder,251,,,,,,,,,,,,,,,,,,1.3471e-11,-10.8706001639,,,1.3471e-11,m2/s,,,,EPMA,crystal_dissolution,Electron microprobe,true,,true,false,use_with_caution,,melt compsition is average of interface and initial melts,provenance=compilation_2010; v0_source=zhang_table1; Type_of_dif_as_printed=SEBD; 1s_error_as_printed=6.270089e-12 (on D or lnD unspecified; not converted); C_range_as_printed=49.00 to 49.75; Type_of_exp_as_printed=dissolving olivine; Analytical_as_printed=Electron microprobe; Apparatus_as_printed=Piston-cylinder; Capsule_as_printed=graphite; pres_medium_as_printed=MgO; R unstated in spreadsheet; compiler gas_constant_used_j_mol_k=8.314,supplement,"Holycross, M.",2026-08-31,draft,Chen2008GCA 72; 4756,Chen,2008,,Geochimica et Cosmochimica Acta,72,4756,10.1016/j.gca.2008.07.014,"Zhang 2010 Table 1 xls, Entry# 1416; Run# 44"
DDB001402,1.0.0,isothermal_d,,Si,,,,chemical,effective_binary,unspecified,melt,Basalt11 (MORB),,,,melt_basalt,,,false,false,Basalt11 (MORB); SiO2=48.493;TiO2=1.628;Al2O3=12.0545;FeOt=12.7;MnO=0.2;MgO=11.4875;CaO=10.2915;Na2O=2.25;K2O=0.15;P2O5=0.1,wt_pct_oxide,48.493,1.628,12.0545,,12.7,,,0.2,11.4875,10.2915,2.25,0.15,0.1,,,,,anhydrous_total=99.3545,true,0.325,,,,,1695.15,1695.15,1695.15,1695.15,K,1420000000,1420000000,1420000000,1420,MPa,,,,,piston_cylinder,252,,,,,,,,,,,,,,,,,,3.8382e-11,-10.4158723989,,,3.8382e-11,m2/s,,,,EPMA,crystal_dissolution,Electron microprobe,true,,true,false,use_with_caution,,melt compsition is average of interface and initial melts,provenance=compilation_2010; v0_source=zhang_table1; Type_of_dif_as_printed=SEBD; 1s_error_as_printed=2.333334e-12 (on D or lnD unspecified; not converted); C_range_as_printed=47.23 to 49.76; Type_of_exp_as_printed=dissolving olivine; Analytical_as_printed=Electron microprobe; Apparatus_as_printed=Piston-cylinder; Capsule_as_printed=graphite; pres_medium_as_printed=MgO; R unstated in spreadsheet; compiler gas_constant_used_j_mol_k=8.314,supplement,"Holycross, M.",2026-08-31,draft,Chen2008GCA 72; 4756,Chen,2008,,Geochimica et Cosmochimica Acta,72,4756,10.1016/j.gca.2008.07.014,"Zhang 2010 Table 1 xls, Entry# 1417; Run# 45"
DDB001403,1.0.0,isothermal_d,,Si,,,,chemical,effective_binary,unspecified,melt,Basalt11 (MORB),,,,melt_basalt,,,false,false,Basalt11 (MORB); SiO2=48.213;TiO2=1.612;Al2O3=12.1585;FeOt=12.6;MnO=0.2;MgO=11.1725;CaO=10.2995;Na2O=2.25;K2O=0.15;P2O5=0.1,wt_pct_oxide,48.213,1.612,12.1585,,12.6,,,0.2,11.1725,10.2995,2.25,0.15,0.1,,,,,anhydrous_total=98.7555,true,0.325,,,,,1698.15,1698.15,1698.15,1698.15,K,1420000000,1420000000,1420000000,1420,MPa,,,,,piston_cylinder,713,,,,,,,,,,,,,,,,,,3.9507e-11,-10.4033259476,,,3.9507e-11,m2/s,,,,EPMA,crystal_dissolution,Electron microprobe,true,,true,false,use_with_caution,,melt compsition is average of interface and initial melts,provenance=compilation_2010; v0_source=zhang_table1; Type_of_dif_as_printed=SEBD; 1s_error_as_printed=2.897364e-12 (on D or lnD unspecified; not converted); C_range_as_printed=47.08 to 49.35; Type_of_exp_as_printed=dissolving olivine; Analytical_as_printed=Electron microprobe; Apparatus_as_printed=Piston-cylinder; Capsule_as_printed=graphite; pres_medium_as_printed=MgO; R unstated in spreadsheet; compiler gas_constant_used_j_mol_k=8.314,supplement,"Holycross, M.",2026-08-31,draft,Chen2008GCA 72; 4756,Chen,2008,,Geochimica et Cosmochimica Acta,72,4756,10.1016/j.gca.2008.07.014,"Zhang 2010 Table 1 xls, Entry# 1418; Run# 46"
DDB001404,1.0.0,isothermal_d,,Si,,,,chemical,effective_binary,unspecified,melt,Basalt11 (MORB),,,,melt_basalt,,,false,false,Basalt11 (MORB); SiO2=51.4801442857143;TiO2=1.50377857142857;Al2O3=10.3531828571429;FeOt=11.2785435714286;MnO=0.208460714285714;MgO=8.98466;CaO=12.6960157142857;Na2O=2.29123642857143;K2O=0.135257857142857;P2O5=0.101283571428571,wt_pct_oxide,51.4801442857143,1.50377857142857,10.3531828571429,,11.2785435714286,,,0.208460714285714,8.98466,12.6960157142857,2.29123642857143,0.135257857142857,0.101283571428571,,,,,anhydrous_total=98.86,true,0.325,,,,,1635.21575519,1635.21575519,1635.21575519,1635.21575518695,K,940000000,940000000,940000000,940,MPa,,,,,piston_cylinder,732,,,,,,,,,,,,,,,,,,5.4e-12,-11.2676062402,,,5.4e-12,m2/s,,,,EPMA,crystal_dissolution,Electron microprobe,true,,true,false,use_with_caution,,melt compsition is average of interface and initial melts,provenance=compilation_2010; v0_source=zhang_table1; Type_of_dif_as_printed=SEBD; 1s_error_as_printed=4.5e-13 (on D or lnD unspecified; not converted); C_range_as_printed=52.73 to 49.52; Type_of_exp_as_printed=dissolving cpx; Analytical_as_printed=Electron microprobe; Apparatus_as_printed=Piston-cylinder; Capsule_as_printed=graphite; pres_medium_as_printed=MgO; R unstated in spreadsheet; compiler gas_constant_used_j_mol_k=8.314,supplement,"Holycross, M.",2026-08-31,draft,Chen2009GCA 73; 5730,Chen,2009,,Geochimica et Cosmochimica Acta,73,5730,10.1016/j.gca.2009.06.016,"Zhang 2010 Table 1 xls, Entry# 1419; Run# 5"
DDB001405,1.0.0,isothermal_d,,Si,,,,chemical,effective_binary,unspecified,melt,Basalt11 (MORB),,,,melt_basalt,,,false,false,Basalt11 (MORB); SiO2=51.5201442857143;TiO2=1.31377857142857;Al2O3=9.34318285714286;FeOt=10.2785435714286;MnO=0.208460714285714;MgO=10.08966;CaO=14.0760157142857;Na2O=2.06623642857143;K2O=0.135257857142857;P2O5=0.101283571428571,wt_pct_oxide,51.5201442857143,1.31377857142857,9.34318285714286,,10.2785435714286,,,0.208460714285714,10.08966,14.0760157142857,2.06623642857143,0.135257857142857,0.101283571428571,,,,,anhydrous_total=98.86,true,0.325,,,,,1719.34796827,1719.34796827,1719.34796827,1719.34796827045,K,1420000000,1420000000,1420000000,1420,MPa,,,,,piston_cylinder,732,,,,,,,,,,,,,,,,,,4.64e-11,-10.3334820194,,,4.64e-11,m2/s,,,,EPMA,crystal_dissolution,Electron microprobe,true,,true,false,use_with_caution,,melt compsition is average of interface and initial melts,provenance=compilation_2010; v0_source=zhang_table1; Type_of_dif_as_printed=SEBD; 1s_error_as_printed=3.55e-12 (on D or lnD unspecified; not converted); C_range_as_printed=52.81 to 49.22; Type_of_exp_as_printed=dissolving cpx; Analytical_as_printed=Electron microprobe; Apparatus_as_printed=Piston-cylinder; Capsule_as_printed=graphite; pres_medium_as_printed=MgO; R unstated in spreadsheet; compiler gas_constant_used_j_mol_k=8.314,supplement,"Holycross, M.",2026-08-31,draft,Chen2009GCA 73; 5730,Chen,2009,,Geochimica et Cosmochimica Acta,73,5730,10.1016/j.gca.2009.06.016,"Zhang 2010 Table 1 xls, Entry# 1420; Run# 6"
DDB001406,1.0.0,isothermal_d,,Si,,,,chemical,effective_binary,unspecified,melt,Basalt11 (MORB),,,,melt_basalt,,,false,false,Basalt11 (MORB); SiO2=51.6401442857143;TiO2=1.27877857142857;Al2O3=8.65818285714286;FeOt=10.3785435714286;MnO=0.208460714285714;MgO=10.44466;CaO=14.1660157142857;Na2O=2.06123642857143;K2O=0.135257857142857;P2O5=0.101283571428571,wt_pct_oxide,51.6401442857143,1.27877857142857,8.65818285714286,,10.3785435714286,,,0.208460714285714,10.44466,14.1660157142857,2.06123642857143,0.135257857142857,0.101283571428571,,,,,anhydrous_total=98.86,true,0.325,,,,,1593.75172686,1593.75172686,1593.75172686,1593.75172686193,K,470000000,470000000,470000000,470,MPa,,,,,piston_cylinder,613,,,,,,,,,,,,,,,,,,6.6e-12,-11.1804560645,,,6.6e-12,m2/s,,,,EPMA,crystal_dissolution,Electron microprobe,true,,true,false,use_with_caution,,melt compsition is average of interface and initial melts,provenance=compilation_2010; v0_source=zhang_table1; Type_of_dif_as_printed=SEBD; 1s_error_as_printed=5.5e-13 (on D or lnD unspecified; not converted); C_range_as_printed=53.05 to 49.88; Type_of_exp_as_printed=dissolving cpx; Analytical_as_printed=Electron microprobe; Apparatus_as_printed=Piston-cylinder; Capsule_as_printed=graphite; pres_medium_as_printed=MgO; R unstated in spreadsheet; compiler gas_constant_used_j_mol_k=8.314,supplement,"Holycross, M.",2026-08-31,draft,Chen2009GCA 73; 5730,Chen,2009,,Geochimica et Cosmochimica Acta,73,5730,10.1016/j.gca.2009.06.016,"Zhang 2010 Table 1 xls, Entry# 1421; Run# 7"
DDB001407,1.0.0,isothermal_d,,Si,,,,chemical,effective_binary,unspecified,melt,Basalt11 (MORB),,,,melt_basalt,,,false,false,Basalt11 (MORB); SiO2=52.0051442857143;TiO2=1.22877857142857;Al2O3=8.50318285714286;FeOt=10.2785435714286;MnO=0.208460714285714;MgO=10.51466;CaO=14.2060157142857;Na2O=1.99123642857143;K2O=0.135257857142857;P2O5=0.101283571428571,wt_pct_oxide,52.0051442857143,1.22877857142857,8.50318285714286,,10.2785435714286,,,0.208460714285714,10.51466,14.2060157142857,1.99123642857143,0.135257857142857,0.101283571428571,,,,,anhydrous_total=98.86,true,0.325,,,,,1667.27161319,1667.27161319,1667.27161319,1667.27161318843,K,940000000,940000000,940000000,940,MPa,,,,,piston_cylinder,733,,,,,,,,,,,,,,,,,,2.47e-11,-10.6073030467,,,2.47e-11,m2/s,,,,EPMA,crystal_dissolution,Electron microprobe,true,,true,false,use_with_caution,,melt compsition is average of interface and initial melts,provenance=compilation_2010; v0_source=zhang_table1; Type_of_dif_as_printed=SEBD; 1s_error_as_printed=1.55e-12 (on D or lnD unspecified; not converted); C_range_as_printed=53.78 to 49.55; Type_of_exp_as_printed=dissolving cpx; Analytical_as_printed=Electron microprobe; Apparatus_as_printed=Piston-cylinder; Capsule_as_printed=graphite; pres_medium_as_printed=MgO; R unstated in spreadsheet; compiler gas_constant_used_j_mol_k=8.314,supplement,"Holycross, M.",2026-08-31,draft,Chen2009GCA 73; 5730,Chen,2009,,Geochimica et Cosmochimica Acta,73,5730,10.1016/j.gca.2009.06.016,"Zhang 2010 Table 1 xls, Entry# 1422; Run# 8"
DDB001408,1.0.0,isothermal_d,,Si,,,,chemical,effective_binary,unspecified,melt,Basalt11 (MORB),,,,melt_basalt,,,false,false,Basalt11 (MORB); SiO2=50.8851442857143;TiO2=1.67877857142857;Al2O3=11.8531828571429;FeOt=11.3785435714286;MnO=0.208460714285714;MgO=8.17966;CaO=12.2160157142857;Na2O=2.39623642857143;K2O=0.135257857142857;P2O5=0.101283571428571,wt_pct_oxide,50.8851442857143,1.67877857142857,11.8531828571429,,11.3785435714286,,,0.208460714285714,8.17966,12.2160157142857,2.39623642857143,0.135257857142857,0.101283571428571,,,,,anhydrous_total=98.86,true,0.325,,,,,1695.12237006,1695.12237006,1695.12237006,1695.12237005521,K,1900000000,1900000000,1900000000,1900,MPa,,,,,piston_cylinder,494,,,,,,,,,,,,,,,,,,2.93e-11,-10.5331323796,,,2.93e-11,m2/s,,,,EPMA,crystal_dissolution,Electron microprobe,true,,true,false,use_with_caution,,melt compsition is average of interface and initial melts,provenance=compilation_2010; v0_source=zhang_table1; Type_of_dif_as_printed=SEBD; 1s_error_as_printed=5.3e-12 (on D or lnD unspecified; not converted); C_range_as_printed=51.54 to 49.43; Type_of_exp_as_printed=dissolving cpx; Analytical_as_printed=Electron microprobe; Apparatus_as_printed=Piston-cylinder; Capsule_as_printed=graphite; pres_medium_as_printed=MgO; R unstated in spreadsheet; compiler gas_constant_used_j_mol_k=8.314,supplement,"Holycross, M.",2026-08-31,draft,Chen2009GCA 73; 5730,Chen,2009,,Geochimica et Cosmochimica Acta,73,5730,10.1016/j.gca.2009.06.016,"Zhang 2010 Table 1 xls, Entry# 1423; Run# 11"
DDB001409,1.0.0,isothermal_d,,Si,,,,chemical,effective_binary,unspecified,melt,Basalt11 (MORB),,,,melt_basalt,,,false,false,Basalt11 (MORB); SiO2=51.8701442857143;TiO2=1.30877857142857;Al2O3=9.45818285714285;FeOt=10.2785435714285;MnO=0.208460714285714;MgO=9.95966;CaO=14.2610157142857;Na2O=2.00623642857143;K2O=0.135257857142857;P2O5=0.101283571428572,wt_pct_oxide,51.8701442857143,1.30877857142857,9.45818285714285,,10.2785435714285,,,0.208460714285714,9.95966,14.2610157142857,2.00623642857143,0.135257857142857,0.101283571428572,,,,,anhydrous_total=99.5875635714285,true,0.325,,,,,1790,1790,1790,1790,K,1900000000,1900000000,1900000000,1900,MPa,,,,,piston_cylinder,378,,,,,,,,,,,,,,,,,,5.04e-11,-10.2975694636,,,5.04e-11,m2/s,,,,EPMA,crystal_dissolution,Electron microprobe,true,,true,false,use_with_caution,,melt compsition is average of interface and initial melts,provenance=compilation_2010; v0_source=zhang_table1; Type_of_dif_as_printed=SEBD; 1s_error_as_printed=2.9e-12 (on D or lnD unspecified; not converted); C_range_as_printed=53.51 to 49.57; Type_of_exp_as_printed=dissolving cpx; Analytical_as_printed=Electron microprobe; Apparatus_as_printed=Piston-cylinder; Capsule_as_printed=graphite; pres_medium_as_printed=MgO; R unstated in spreadsheet; compiler gas_constant_used_j_mol_k=8.314,supplement,"Holycross, M.",2026-08-31,draft,Chen2009GCA 73; 5730,Chen,2009,,Geochimica et Cosmochimica Acta,73,5730,10.1016/j.gca.2009.06.016,"Zhang 2010 Table 1 xls, Entry# 1424; Run# 15"
DDB001410,1.0.0,isothermal_d,,Ge,,,,tracer,none,unspecified,melt,HR7 (HPG8),,,,melt_rhyolite,,,false,false,HR7 (HPG8); SiO2=79.425;Al2O3=11.64;Na2O=4.77;K2O=4.165,wt_pct_oxide,79.425,,11.64,,,,,,,,4.77,4.165,,,,,,anhydrous_total=100,,,,,,,1410.15,1410.15,1410.15,1410.15,K,100000,100000,100000,0.1,MPa,,,,,one_atm_furnace,1140240,,,,,,,,,,,,,,,,,,2.81838293126e-17,-16.55,,,2.81838293126444e-17,m2/s,,,,EPMA,diffusion_couple,Electron microprobe,true,,,false,use_with_caution,,,provenance=compilation_2010; v0_source=zhang_table1; Type_of_dif_as_printed=Tracer; 1s_error_as_printed=8.63112347675822e-17 (on D or lnD unspecified; not converted); Type_of_exp_as_printed=diffusion couple; Analytical_as_printed=Electron microprobe; Apparatus_as_printed=furnace; Capsule_as_printed=Pt; pres_medium_as_printed=air; R unstated in spreadsheet; compiler gas_constant_used_j_mol_k=8.314,supplement,"Holycross, M.",2026-08-31,draft,Mungall1999GCA 63; 2599,Mungall,1999,,Geochimica et Cosmochimica Acta,63,2599,10.1016/s0016-7037(99)00209-4,"Zhang 2010 Table 1 xls, Entry# 1426; Run# P1"
DDB001411,1.0.0,isothermal_d,,Ge,,,,tracer,none,unspecified,melt,HR7 (HPG8),,,,melt_rhyolite,,,false,false,HR7 (HPG8); SiO2=79.425;Al2O3=11.64;Na2O=4.77;K2O=4.165,wt_pct_oxide,79.425,,11.64,,,,,,,,4.77,4.165,,,,,,anhydrous_total=100,,,,,,,1673.15,1673.15,1673.15,1673.15,K,100000,100000,100000,0.1,MPa,,,,,one_atm_furnace,198120,,,,,,,,,,,,,,,,,,3.80189396321e-15,-14.42,,,3.8018939632056e-15,m2/s,,,,EPMA,diffusion_couple,Electron microprobe,true,,,false,use_with_caution,,,provenance=compilation_2010; v0_source=zhang_table1; Type_of_dif_as_printed=Tracer; 1s_error_as_printed=1.31312765472319e-15 (on D or lnD unspecified; not converted); Type_of_exp_as_printed=diffusion couple; Analytical_as_printed=Electron microprobe; Apparatus_as_printed=furnace; Capsule_as_printed=Pt; pres_medium_as_printed=air; R unstated in spreadsheet; compiler gas_constant_used_j_mol_k=8.314,supplement,"Holycross, M.",2026-08-31,draft,Mungall1999GCA 63; 2599,Mungall,1999,,Geochimica et Cosmochimica Acta,63,2599,10.1016/s0016-7037(99)00209-4,"Zhang 2010 Table 1 xls, Entry# 1427; Run# P13"
DDB001412,1.0.0,isothermal_d,,Ge,,,,tracer,none,unspecified,melt,HR7 (HPG8),,,,melt_rhyolite,,,false,false,HR7 (HPG8); SiO2=79.425;Al2O3=11.64;Na2O=4.77;K2O=4.165,wt_pct_oxide,79.425,,11.64,,,,,,,,4.77,4.165,,,,,,anhydrous_total=100,,,,,,,1673.15,1673.15,1673.15,1673.15,K,100000,100000,100000,0.1,MPa,,,,,one_atm_furnace,345660,,,,,,,,,,,,,,,,,,4.67735141287e-15,-14.33,,,4.67735141287196e-15,m2/s,,,,EPMA,diffusion_couple,Electron microprobe,true,,,false,use_with_caution,,,provenance=compilation_2010; v0_source=zhang_table1; Type_of_dif_as_printed=Tracer; 1s_error_as_printed=2.26169992397446e-15 (on D or lnD unspecified; not converted); Type_of_exp_as_printed=diffusion couple; Analytical_as_printed=Electron microprobe; Apparatus_as_printed=furnace; Capsule_as_printed=Pt; pres_medium_as_printed=air; R unstated in spreadsheet; compiler gas_constant_used_j_mol_k=8.314,supplement,"Holycross, M.",2026-08-31,draft,Mungall1999GCA 63; 2599,Mungall,1999,,Geochimica et Cosmochimica Acta,63,2599,10.1016/s0016-7037(99)00209-4,"Zhang 2010 Table 1 xls, Entry# 1428; Run# P2"
DDB001413,1.0.0,isothermal_d,,Ge,,,,tracer,none,unspecified,melt,HR7 (HPG8),,,,melt_rhyolite,,,false,false,HR7 (HPG8); SiO2=79.425;Al2O3=11.64;Na2O=4.77;K2O=4.165,wt_pct_oxide,79.425,,11.64,,,,,,,,4.77,4.165,,,,,,anhydrous_total=100,,,,,,,1773.15,1773.15,1773.15,1773.15,K,100000,100000,100000,0.1,MPa,,,,,one_atm_furnace,79980,,,,,,,,,,,,,,,,,,5.6234132519e-15,-14.25,,,5.62341325190346e-15,m2/s,,,,EPMA,diffusion_couple,Electron microprobe,true,,,false,use_with_caution,,,provenance=compilation_2010; v0_source=zhang_table1; Type_of_dif_as_printed=Tracer; 1s_error_as_printed=8.80490351739309e-15 (on D or lnD unspecified; not converted); Type_of_exp_as_printed=diffusion couple; Analytical_as_printed=Electron microprobe; Apparatus_as_printed=furnace; Capsule_as_printed=Pt; pres_medium_as_printed=air; R unstated in spreadsheet; compiler gas_constant_used_j_mol_k=8.314,supplement,"Holycross, M.",2026-08-31,draft,Mungall1999GCA 63; 2599,Mungall,1999,,Geochimica et Cosmochimica Acta,63,2599,10.1016/s0016-7037(99)00209-4,"Zhang 2010 Table 1 xls, Entry# 1429; Run# P14"
DDB001414,1.0.0,isothermal_d,,Ge,,,,tracer,none,unspecified,melt,HR7 (HPG8),,,,melt_rhyolite,,,false,false,HR7 (HPG8); SiO2=79.425;Al2O3=11.64;Na2O=4.77;K2O=4.165,wt_pct_oxide,79.425,,11.64,,,,,,,,4.77,4.165,,,,,,anhydrous_total=100,,,,,,,1873.15,1873.15,1873.15,1873.15,K,100000,100000,100000,0.1,MPa,,,,,one_atm_furnace,21600,,,,,,,,,,,,,,,,,,1.99526231497e-14,-13.7,,,1.99526231496888e-14,m2/s,,,,EPMA,diffusion_couple,Electron microprobe,true,,,false,use_with_caution,,,provenance=compilation_2010; v0_source=zhang_table1; Type_of_dif_as_printed=Tracer; 1s_error_as_printed=4.13483513675412e-14 (on D or lnD unspecified; not converted); Type_of_exp_as_printed=diffusion couple; Analytical_as_printed=Electron microprobe; Apparatus_as_printed=furnace; Capsule_as_printed=Pt; pres_medium_as_printed=air; R unstated in spreadsheet; compiler gas_constant_used_j_mol_k=8.314,supplement,"Holycross, M.",2026-08-31,draft,Mungall1999GCA 63; 2599,Mungall,1999,,Geochimica et Cosmochimica Acta,63,2599,10.1016/s0016-7037(99)00209-4,"Zhang 2010 Table 1 xls, Entry# 1430; Run# P3"
DDB001415,1.0.0,isothermal_d,,Ge,,,,tracer,none,unspecified,melt,Wet HR7 (HPG8),,,,melt_rhyolite,,,false,false,wet HR7 (HPG8); SiO2=79.425;Al2O3=11.64;Na2O=4.77;K2O=4.165,wt_pct_oxide,79.425,,11.64,,,,,,,,4.77,4.165,,,,,,anhydrous_total=100,true,3.665,,,,,1873.15,1873.15,1873.15,1873.15,K,1000000000,1000000000,1000000000,1000,MPa,,,,,piston_cylinder,1800,,,,,,,,,,,,,,,,,,4.78630092323e-11,-10.32,,,4.78630092322636e-11,m2/s,,,,EPMA,diffusion_couple,Electron microprobe,true,,,false,use_with_caution,,,provenance=compilation_2010; v0_source=zhang_table1; Type_of_dif_as_printed=Tracer; 1s_error_as_printed=8.2656488673035e-11 (on D or lnD unspecified; not converted); Type_of_exp_as_printed=diffusion couple; Analytical_as_printed=Electron microprobe; Apparatus_as_printed=PCA; Capsule_as_printed=Pt; pres_medium_as_printed=talc+pyrex+alumina; R unstated in spreadsheet; compiler gas_constant_used_j_mol_k=8.314,supplement,"Holycross, M.",2026-08-31,draft,Mungall1999GCA 63; 2599,Mungall,1999,,Geochimica et Cosmochimica Acta,63,2599,10.1016/s0016-7037(99)00209-4,"Zhang 2010 Table 1 xls, Entry# 1431; Run# JMPC87"
DDB001416,1.0.0,isothermal_d,,Ge,,,,tracer,none,unspecified,melt,HR7+Na2O,,,,melt_rhyolite,,,false,false,HR7+Na2O; SiO2=66.15;Al2O3=9.62;Na2O=20.59;K2O=3.64,wt_pct_oxide,66.15,,9.62,,,,,,,,20.59,3.64,,,,,,anhydrous_total=100,,,,,,,1083.15,1083.15,1083.15,1083.15,K,100000,100000,100000,0.1,MPa,,,,,one_atm_furnace,157560,,,,,,,,,,,,,,,,,,1.65958690744e-15,-14.78,,,1.65958690743756e-15,m2/s,,,,EPMA,diffusion_couple,Electron microprobe,true,,,false,use_with_caution,,,provenance=compilation_2010; v0_source=zhang_table1; Type_of_dif_as_printed=Tracer; 1s_error_as_printed=8.02481415454701e-16 (on D or lnD unspecified; not converted); Type_of_exp_as_printed=diffusion couple; Analytical_as_printed=Electron microprobe; Apparatus_as_printed=furnace; Capsule_as_printed=Pt; pres_medium_as_printed=air; R unstated in spreadsheet; compiler gas_constant_used_j_mol_k=8.314,supplement,"Holycross, M.",2026-08-31,draft,Mungall1999GCA 63; 2599,Mungall,1999,,Geochimica et Cosmochimica Acta,63,2599,10.1016/s0016-7037(99)00209-4,"Zhang 2010 Table 1 xls, Entry# 1432; Run# P8"
DDB001417,1.0.0,isothermal_d,,Ge,,,,tracer,none,unspecified,melt,HR7+Na2O,,,,melt_rhyolite,,,false,false,HR7+Na2O; SiO2=66.15;Al2O3=9.62;Na2O=20.59;K2O=3.64,wt_pct_oxide,66.15,,9.62,,,,,,,,20.59,3.64,,,,,,anhydrous_total=100,,,,,,,1233.15,1233.15,1233.15,1233.15,K,100000,100000,100000,0.1,MPa,,,,,one_atm_furnace,3600,,,,,,,,,,,,,,,,,,4.1686938347e-14,-13.38,,,4.16869383470334e-14,m2/s,,,,EPMA,diffusion_couple,Electron microprobe,true,,,false,use_with_caution,,,provenance=compilation_2010; v0_source=zhang_table1; Type_of_dif_as_printed=Tracer; 1s_error_as_printed=1.12305635688216e-13 (on D or lnD unspecified; not converted); Type_of_exp_as_printed=diffusion couple; Analytical_as_printed=Electron microprobe; Apparatus_as_printed=furnace; Capsule_as_printed=Pt; pres_medium_as_printed=air; R unstated in spreadsheet; compiler gas_constant_used_j_mol_k=8.314,supplement,"Holycross, M.",2026-08-31,draft,Mungall1999GCA 63; 2599,Mungall,1999,,Geochimica et Cosmochimica Acta,63,2599,10.1016/s0016-7037(99)00209-4,"Zhang 2010 Table 1 xls, Entry# 1433; Run# P9"
DDB001418,1.0.0,isothermal_d,,Ge,,,,tracer,none,unspecified,melt,HR7+Na2O,,,,melt_rhyolite,,,false,false,HR7+Na2O; SiO2=66.15;Al2O3=9.62;Na2O=20.59;K2O=3.64,wt_pct_oxide,66.15,,9.62,,,,,,,,20.59,3.64,,,,,,anhydrous_total=100,,,,,,,1473.15,1473.15,1473.15,1473.15,K,100000,100000,100000,0.1,MPa,,,,,one_atm_furnace,1800,,,,,,,,,,,,,,,,,,4.1686938347e-13,-12.38,,,4.16869383470333e-13,m2/s,,,,EPMA,diffusion_couple,Electron microprobe,true,,,false,use_with_caution,,,provenance=compilation_2010; v0_source=zhang_table1; Type_of_dif_as_printed=Tracer; 1s_error_as_printed=2.68765623869234e-13 (on D or lnD unspecified; not converted); Type_of_exp_as_printed=diffusion couple; Analytical_as_printed=Electron microprobe; Apparatus_as_printed=furnace; Capsule_as_printed=Pt; pres_medium_as_printed=air; R unstated in spreadsheet; compiler gas_constant_used_j_mol_k=8.314,supplement,"Holycross, M.",2026-08-31,draft,Mungall1999GCA 63; 2599,Mungall,1999,,Geochimica et Cosmochimica Acta,63,2599,10.1016/s0016-7037(99)00209-4,"Zhang 2010 Table 1 xls, Entry# 1434; Run# P15"
DDB001419,1.0.0,isothermal_d,,Sn,,,,tracer,none,unspecified,melt,Trachyte1,,,,melt_alkaline,,,false,false,Trachyte1; SiO2=62.37;TiO2=0.48;Al2O3=18.61;FeOt=3.68;MgO=0.24;CaO=1.73;Na2O=5.43;K2O=7.25,wt_pct_oxide,62.37,0.48,18.61,,3.68,,,,0.24,1.73,5.43,7.25,,,,,,anhydrous_total=99.79,true,0.1,,,,,1323.15,1323.15,1323.15,1323.15,K,500000000,500000000,500000000,500,MPa,,,,,internally_heated_pressure_vessel,72000,,,,,,,,,,,,,,,,,,1.04712854805e-14,-13.98,,,1.0471285480509e-14,m2/s,,,,other,diffusion_couple,Synchotron XRF,true,,,false,use_with_caution,,,provenance=compilation_2010; v0_source=zhang_table1; Type_of_dif_as_printed=Tracer; 1s_error_as_printed=2.16999232667145e-15 (on D or lnD unspecified; not converted); Type_of_exp_as_printed=diffusion triple; Analytical_as_printed=Synchotron XRF; Apparatus_as_printed=IHPV; Capsule_as_printed=Au80Pd20; pres_medium_as_printed=Ar; R unstated in spreadsheet; compiler gas_constant_used_j_mol_k=8.314,supplement,"Holycross, M.",2026-08-31,draft,Behrens2009CG 259; 63,Behrens,2009,,Chemical Geology,259,63,10.1016/j.chemgeo.2008.10.014,"Zhang 2010 Table 1 xls, Entry# 1436; Run# T6"
DDB001420,1.0.0,isothermal_d,,Sn,,,,tracer,none,unspecified,melt,Trachyte1,,,,melt_alkaline,,,false,false,Trachyte1; SiO2=62.37;TiO2=0.48;Al2O3=18.61;FeOt=3.68;MgO=0.24;CaO=1.73;Na2O=5.43;K2O=7.25,wt_pct_oxide,62.37,0.48,18.61,,3.68,,,,0.24,1.73,5.43,7.25,,,,,,anhydrous_total=99.79,true,0.04,,,,,1423.15,1423.15,1423.15,1423.15,K,500000000,500000000,500000000,500,MPa,,,,,internally_heated_pressure_vessel,18000,,,,,,,,,,,,,,,,,,7.07945784384e-14,-13.15,,,7.07945784384136e-14,m2/s,,,,other,diffusion_couple,Synchotron XRF,true,,,false,use_with_caution,,,provenance=compilation_2010; v0_source=zhang_table1; Type_of_dif_as_printed=Tracer; 1s_error_as_printed=1.30408432781671e-14 (on D or lnD unspecified; not converted); Type_of_exp_as_printed=diffusion triple; Analytical_as_printed=Synchotron XRF; Apparatus_as_printed=IHPV; Capsule_as_printed=Au80Pd20; pres_medium_as_printed=Ar; R unstated in spreadsheet; compiler gas_constant_used_j_mol_k=8.314,supplement,"Holycross, M.",2026-08-31,draft,Behrens2009CG 259; 63,Behrens,2009,,Chemical Geology,259,63,10.1016/j.chemgeo.2008.10.014,"Zhang 2010 Table 1 xls, Entry# 1437; Run# T10"
DDB001421,1.0.0,isothermal_d,,Sn,,,,tracer,none,unspecified,melt,Trachyte1,,,,melt_alkaline,,,false,false,Trachyte1; SiO2=62.37;TiO2=0.48;Al2O3=18.61;FeOt=3.68;MgO=0.24;CaO=1.73;Na2O=5.43;K2O=7.25,wt_pct_oxide,62.37,0.48,18.61,,3.68,,,,0.24,1.73,5.43,7.25,,,,,,anhydrous_total=99.79,true,0.08,,,,,1423.15,1423.15,1423.15,1423.15,K,500000000,500000000,500000000,500,MPa,,,,,internally_heated_pressure_vessel,18000,,,,,,,,,,,,,,,,,,1.09647819614e-13,-12.96,,,1.09647819614318e-13,m2/s,,,,other,diffusion_couple,Synchotron XRF,true,,,false,use_with_caution,,,provenance=compilation_2010; v0_source=zhang_table1; Type_of_dif_as_printed=Tracer; 1s_error_as_printed=2.27226091430906e-14 (on D or lnD unspecified; not converted); Type_of_exp_as_printed=diffusion triple; Analytical_as_printed=Synchotron XRF; Apparatus_as_printed=IHPV; Capsule_as_printed=Au80Pd20; pres_medium_as_printed=Ar; R unstated in spreadsheet; compiler gas_constant_used_j_mol_k=8.314,supplement,"Holycross, M.",2026-08-31,draft,Behrens2009CG 259; 63,Behrens,2009,,Chemical Geology,259,63,10.1016/j.chemgeo.2008.10.014,"Zhang 2010 Table 1 xls, Entry# 1438; Run# TR2"
DDB001422,1.0.0,isothermal_d,,Sn,,,,tracer,none,unspecified,melt,Trachyte1,,,,melt_alkaline,,,false,false,Trachyte1; SiO2=62.37;TiO2=0.48;Al2O3=18.61;FeOt=3.68;MgO=0.24;CaO=1.73;Na2O=5.43;K2O=7.25,wt_pct_oxide,62.37,0.48,18.61,,3.68,,,,0.24,1.73,5.43,7.25,,,,,,anhydrous_total=99.79,true,0.07,,,,,1468.15,1468.15,1468.15,1468.15,K,500000000,500000000,500000000,500,MPa,,,,,internally_heated_pressure_vessel,10800,,,,,,,,,,,,,,,,,,1.23026877081e-13,-12.91,,,1.23026877081238e-13,m2/s,,,,other,diffusion_couple,Synchotron XRF,true,,,false,use_with_caution,,,provenance=compilation_2010; v0_source=zhang_table1; Type_of_dif_as_printed=Tracer; 1s_error_as_printed=3.68263809166329e-14 (on D or lnD unspecified; not converted); Type_of_exp_as_printed=diffusion triple; Analytical_as_printed=Synchotron XRF; Apparatus_as_printed=IHPV; Capsule_as_printed=Au80Pd20; pres_medium_as_printed=Ar; R unstated in spreadsheet; compiler gas_constant_used_j_mol_k=8.314,supplement,"Holycross, M.",2026-08-31,draft,Behrens2009CG 259; 63,Behrens,2009,,Chemical Geology,259,63,10.1016/j.chemgeo.2008.10.014,"Zhang 2010 Table 1 xls, Entry# 1439; Run# T1"
DDB001423,1.0.0,isothermal_d,,Sn,,,,tracer,none,unspecified,melt,Trachyte1,,,,melt_alkaline,,,false,false,Trachyte1; SiO2=62.37;TiO2=0.48;Al2O3=18.61;FeOt=3.68;MgO=0.24;CaO=1.73;Na2O=5.43;K2O=7.25,wt_pct_oxide,62.37,0.48,18.61,,3.68,,,,0.24,1.73,5.43,7.25,,,,,,anhydrous_total=99.79,true,0.06,,,,,1523.15,1523.15,1523.15,1523.15,K,500000000,500000000,500000000,500,MPa,,,,,internally_heated_pressure_vessel,18000,,,,,,,,,,,,,,,,,,5.2480746025e-13,-12.28,,,5.24807460249773e-13,m2/s,,,,other,diffusion_couple,Synchotron XRF,true,,,false,use_with_caution,,,provenance=compilation_2010; v0_source=zhang_table1; Type_of_dif_as_printed=Tracer; 1s_error_as_printed=8.45889684264234e-14 (on D or lnD unspecified; not converted); Type_of_exp_as_printed=diffusion triple; Analytical_as_printed=Synchotron XRF; Apparatus_as_printed=IHPV; Capsule_as_printed=Au80Pd20; pres_medium_as_printed=Ar; R unstated in spreadsheet; compiler gas_constant_used_j_mol_k=8.314,supplement,"Holycross, M.",2026-08-31,draft,Behrens2009CG 259; 63,Behrens,2009,,Chemical Geology,259,63,10.1016/j.chemgeo.2008.10.014,"Zhang 2010 Table 1 xls, Entry# 1440; Run# TR1"
DDB001424,1.0.0,isothermal_d,,Sn,,,,tracer,none,unspecified,melt,Trachyte1,,,,melt_alkaline,,,false,false,Trachyte1; SiO2=62.37;TiO2=0.48;Al2O3=18.61;FeOt=3.68;MgO=0.24;CaO=1.73;Na2O=5.43;K2O=7.25,wt_pct_oxide,62.37,0.48,18.61,,3.68,,,,0.24,1.73,5.43,7.25,,,,,,anhydrous_total=99.79,true,0.06,,,,,1527.15,1527.15,1527.15,1527.15,K,500000000,500000000,500000000,500,MPa,,,,,internally_heated_pressure_vessel,72000,,,,,,,,,,,,,,,,,,2.57039578277e-13,-12.59,,,2.57039578276885e-13,m2/s,,,,other,diffusion_couple,Synchotron XRF,true,,,false,use_with_caution,,,provenance=compilation_2010; v0_source=zhang_table1; Type_of_dif_as_printed=Tracer; 1s_error_as_printed=4.14298850874883e-14 (on D or lnD unspecified; not converted); Type_of_exp_as_printed=diffusion triple; Analytical_as_printed=Synchotron XRF; Apparatus_as_printed=IHPV; Capsule_as_printed=Au80Pd20; pres_medium_as_printed=Ar; R unstated in spreadsheet; compiler gas_constant_used_j_mol_k=8.314,supplement,"Holycross, M.",2026-08-31,draft,Behrens2009CG 259; 63,Behrens,2009,,Chemical Geology,259,63,10.1016/j.chemgeo.2008.10.014,"Zhang 2010 Table 1 xls, Entry# 1441; Run# T3"
DDB001425,1.0.0,isothermal_d,,Sn,,,,tracer,none,unspecified,melt,Wet Trachyte1,,,,melt_alkaline,,,false,false,wet trachyte1; SiO2=62.37;TiO2=0.48;Al2O3=18.61;FeOt=3.68;MgO=0.24;CaO=1.73;Na2O=5.43;K2O=7.25,wt_pct_oxide,62.37,0.48,18.61,,3.68,,,,0.24,1.73,5.43,7.25,,,,,,anhydrous_total=99.79,true,1.71,,,,,1323.15,1323.15,1323.15,1323.15,K,500000000,500000000,500000000,500,MPa,,,,,internally_heated_pressure_vessel,72000,,,,,,,,,,,,,,,,,,8.12830516164e-13,-12.09,,,8.12830516164098e-13,m2/s,,,,other,diffusion_couple,Synchotron XRF,true,,,false,use_with_caution,,,provenance=compilation_2010; v0_source=zhang_table1; Type_of_dif_as_printed=Tracer; 1s_error_as_printed=7.48644571860043e-14 (on D or lnD unspecified; not converted); Type_of_exp_as_printed=diffusion triple; Analytical_as_printed=Synchotron XRF; Apparatus_as_printed=IHPV; Capsule_as_printed=Au80Pd20; pres_medium_as_printed=Ar; R unstated in spreadsheet; compiler gas_constant_used_j_mol_k=8.314,supplement,"Holycross, M.",2026-08-31,draft,Behrens2009CG 259; 63,Behrens,2009,,Chemical Geology,259,63,10.1016/j.chemgeo.2008.10.014,"Zhang 2010 Table 1 xls, Entry# 1442; Run# T7"
DDB001426,1.0.0,isothermal_d,,Sn,,,,tracer,none,unspecified,melt,Wet Trachyte1,,,,melt_alkaline,,,false,false,wet trachyte1; SiO2=62.37;TiO2=0.48;Al2O3=18.61;FeOt=3.68;MgO=0.24;CaO=1.73;Na2O=5.43;K2O=7.25,wt_pct_oxide,62.37,0.48,18.61,,3.68,,,,0.24,1.73,5.43,7.25,,,,,,anhydrous_total=99.79,true,1.15,,,,,1373.15,1373.15,1373.15,1373.15,K,500000000,500000000,500000000,500,MPa,,,,,internally_heated_pressure_vessel,18000,,,,,,,,,,,,,,,,,,1.07151930524e-12,-11.97,,,1.0715193052376e-12,m2/s,,,,other,diffusion_couple,Synchotron XRF,true,,,false,use_with_caution,,,provenance=compilation_2010; v0_source=zhang_table1; Type_of_dif_as_printed=Tracer; 1s_error_as_printed=1.23363218954772e-13 (on D or lnD unspecified; not converted); Type_of_exp_as_printed=diffusion triple; Analytical_as_printed=Synchotron XRF; Apparatus_as_printed=IHPV; Capsule_as_printed=Au80Pd20; pres_medium_as_printed=Ar; R unstated in spreadsheet; compiler gas_constant_used_j_mol_k=8.314,supplement,"Holycross, M.",2026-08-31,draft,Behrens2009CG 259; 63,Behrens,2009,,Chemical Geology,259,63,10.1016/j.chemgeo.2008.10.014,"Zhang 2010 Table 1 xls, Entry# 1443; Run# T9"
