Repository: holycrossm/diffusion-coefficients

# Experimental diffusion coefficients (minerals and silicate melts)

**Pre-release / not published.** Schema v1.0.0. This folder is a GitHub-ready living table: canonical data is CSV, new rows arrive by pull request, and a static page searches the file in the browser. Nothing here is a citable compilation of record.

This is a QA build of 4630 experimental rows (minerals and silicate melts). Most numbers are staged from the 2010 RiMG 72 tables. Do not treat the repo as published, complete, or peer-reviewed.

File: site/data/diffusion_coefficients.csv (part 41 of 136)
DDB001427,1.0.0,isothermal_d,,Sn,,,,tracer,none,unspecified,melt,Wet Trachyte1,,,,melt_alkaline,,,false,false,wet trachyte1; SiO2=62.37;TiO2=0.48;Al2O3=18.61;FeOt=3.68;MgO=0.24;CaO=1.73;Na2O=5.43;K2O=7.25,wt_pct_oxide,62.37,0.48,18.61,,3.68,,,,0.24,1.73,5.43,7.25,,,,,,anhydrous_total=99.79,true,1.13,,,,,1423.15,1423.15,1423.15,1423.15,K,500000000,500000000,500000000,500,MPa,,,,,internally_heated_pressure_vessel,72000,,,,,,,,,,,,,,,,,,1.34896288259e-12,-11.87,,,1.34896288259165e-12,m2/s,,,,other,diffusion_couple,Synchotron XRF,true,,,false,use_with_caution,,,provenance=compilation_2010; v0_source=zhang_table1; Type_of_dif_as_printed=Tracer; 1s_error_as_printed=2.17427127712047e-13 (on D or lnD unspecified; not converted); Type_of_exp_as_printed=diffusion triple; Analytical_as_printed=Synchotron XRF; Apparatus_as_printed=IHPV; Capsule_as_printed=Au80Pd20; pres_medium_as_printed=Ar; R unstated in spreadsheet; compiler gas_constant_used_j_mol_k=8.314,supplement,"Holycross, M.",2026-08-31,draft,Behrens2009CG 259; 63,Behrens,2009,,Chemical Geology,259,63,10.1016/j.chemgeo.2008.10.014,"Zhang 2010 Table 1 xls, Entry# 1444; Run# T5"
DDB001428,1.0.0,isothermal_d,,Sn,,,,tracer,none,unspecified,melt,Wet Trachyte1,,,,melt_alkaline,,,false,false,wet trachyte1; SiO2=62.37;TiO2=0.48;Al2O3=18.61;FeOt=3.68;MgO=0.24;CaO=1.73;Na2O=5.43;K2O=7.25,wt_pct_oxide,62.37,0.48,18.61,,3.68,,,,0.24,1.73,5.43,7.25,,,,,,anhydrous_total=99.79,true,1.66,,,,,1464.15,1464.15,1464.15,1464.15,K,500000000,500000000,500000000,500,MPa,,,,,internally_heated_pressure_vessel,72000,,,,,,,,,,,,,,,,,,1.86208713666e-12,-11.73,,,1.86208713666286e-12,m2/s,,,,other,diffusion_couple,Synchotron XRF,true,,,false,use_with_caution,,,provenance=compilation_2010; v0_source=zhang_table1; Type_of_dif_as_printed=Tracer; 1s_error_as_printed=1.28628422482076e-13 (on D or lnD unspecified; not converted); Type_of_exp_as_printed=diffusion triple; Analytical_as_printed=Synchotron XRF; Apparatus_as_printed=IHPV; Capsule_as_printed=Au80Pd20; pres_medium_as_printed=Ar; R unstated in spreadsheet; compiler gas_constant_used_j_mol_k=8.314,supplement,"Holycross, M.",2026-08-31,draft,Behrens2009CG 259; 63,Behrens,2009,,Chemical Geology,259,63,10.1016/j.chemgeo.2008.10.014,"Zhang 2010 Table 1 xls, Entry# 1445; Run# T2"
DDB001429,1.0.0,isothermal_d,,Sn,,,,tracer,none,unspecified,melt,Wet Trachyte1,,,,melt_alkaline,,,false,false,wet trachyte1; SiO2=62.37;TiO2=0.48;Al2O3=18.61;FeOt=3.68;MgO=0.24;CaO=1.73;Na2O=5.43;K2O=7.25,wt_pct_oxide,62.37,0.48,18.61,,3.68,,,,0.24,1.73,5.43,7.25,,,,,,anhydrous_total=99.79,true,1.4,,,,,1527.15,1527.15,1527.15,1527.15,K,500000000,500000000,500000000,500,MPa,,,,,internally_heated_pressure_vessel,10800,,,,,,,,,,,,,,,,,,2.88403150313e-12,-11.54,,,2.88403150312661e-12,m2/s,,,,other,diffusion_couple,Synchotron XRF,true,,,false,use_with_caution,,,provenance=compilation_2010; v0_source=zhang_table1; Type_of_dif_as_printed=Tracer; 1s_error_as_printed=2.65629117872981e-13 (on D or lnD unspecified; not converted); Type_of_exp_as_printed=diffusion triple; Analytical_as_printed=Synchotron XRF; Apparatus_as_printed=IHPV; Capsule_as_printed=Au80Pd20; pres_medium_as_printed=Ar; R unstated in spreadsheet; compiler gas_constant_used_j_mol_k=8.314,supplement,"Holycross, M.",2026-08-31,draft,Behrens2009CG 259; 63,Behrens,2009,,Chemical Geology,259,63,10.1016/j.chemgeo.2008.10.014,"Zhang 2010 Table 1 xls, Entry# 1446; Run# T4"
DDB001430,1.0.0,isothermal_d,,Sn,,,,tracer,none,unspecified,melt,Phonolite1,,,,melt_alkaline,,,false,false,phonolite1; SiO2=59.8;TiO2=0.78;Al2O3=19.52;FeOt=2.95;MgO=0.66;CaO=3.86;Na2O=5.5;K2O=7.31,wt_pct_oxide,59.8,0.78,19.52,,2.95,,,,0.66,3.86,5.5,7.31,,,,,,anhydrous_total=100.38,true,0.07,,,,,1373.15,1373.15,1373.15,1373.15,K,500000000,500000000,500000000,500,MPa,,,,,internally_heated_pressure_vessel,10800,,,,,,,,,,,,,,,,,,1.94984459976e-13,-12.71,,,1.94984459975803e-13,m2/s,,,,other,diffusion_couple,Synchotron XRF,true,,,false,use_with_caution,,,provenance=compilation_2010; v0_source=zhang_table1; Type_of_dif_as_printed=Tracer; 1s_error_as_printed=4.93865141996357e-14 (on D or lnD unspecified; not converted); Type_of_exp_as_printed=diffusion triple; Analytical_as_printed=Synchotron XRF; Apparatus_as_printed=IHPV; Capsule_as_printed=Au80Pd20; pres_medium_as_printed=Ar; R unstated in spreadsheet; compiler gas_constant_used_j_mol_k=8.314,supplement,"Holycross, M.",2026-08-31,draft,Behrens2009CG 259; 63,Behrens,2009,,Chemical Geology,259,63,10.1016/j.chemgeo.2008.10.014,"Zhang 2010 Table 1 xls, Entry# 1447; Run# P10"
DDB001431,1.0.0,isothermal_d,,Sn,,,,tracer,none,unspecified,melt,Phonolite1,,,,melt_alkaline,,,false,false,phonolite1; SiO2=59.8;TiO2=0.78;Al2O3=19.52;FeOt=2.95;MgO=0.66;CaO=3.86;Na2O=5.5;K2O=7.31,wt_pct_oxide,59.8,0.78,19.52,,2.95,,,,0.66,3.86,5.5,7.31,,,,,,anhydrous_total=100.38,true,0.03,,,,,1423.15,1423.15,1423.15,1423.15,K,500000000,500000000,500000000,500,MPa,,,,,internally_heated_pressure_vessel,18000,,,,,,,,,,,,,,,,,,1.1220184543e-12,-11.95,,,1.12201845430196e-12,m2/s,,,,other,diffusion_couple,Synchotron XRF,true,,,false,use_with_caution,,,provenance=compilation_2010; v0_source=zhang_table1; Type_of_dif_as_printed=Tracer; 1s_error_as_printed=2.32518867024593e-13 (on D or lnD unspecified; not converted); Type_of_exp_as_printed=diffusion triple; Analytical_as_printed=Synchotron XRF; Apparatus_as_printed=IHPV; Capsule_as_printed=Au80Pd20; pres_medium_as_printed=Ar; R unstated in spreadsheet; compiler gas_constant_used_j_mol_k=8.314,supplement,"Holycross, M.",2026-08-31,draft,Behrens2009CG 259; 63,Behrens,2009,,Chemical Geology,259,63,10.1016/j.chemgeo.2008.10.014,"Zhang 2010 Table 1 xls, Entry# 1448; Run# P14"
DDB001432,1.0.0,isothermal_d,,Sn,,,,tracer,none,unspecified,melt,Phonolite1,,,,melt_alkaline,,,false,false,phonolite1; SiO2=59.8;TiO2=0.78;Al2O3=19.52;FeOt=2.95;MgO=0.66;CaO=3.86;Na2O=5.5;K2O=7.31,wt_pct_oxide,59.8,0.78,19.52,,2.95,,,,0.66,3.86,5.5,7.31,,,,,,anhydrous_total=100.38,true,0.06,,,,,1423.15,1423.15,1423.15,1423.15,K,500000000,500000000,500000000,500,MPa,,,,,internally_heated_pressure_vessel,18000,,,,,,,,,,,,,,,,,,6.76082975392e-13,-12.17,,,6.76082975391981e-13,m2/s,,,,other,diffusion_couple,Synchotron XRF,true,,,false,use_with_caution,,,provenance=compilation_2010; v0_source=zhang_table1; Type_of_dif_as_printed=Tracer; 1s_error_as_printed=1.40106472268817e-13 (on D or lnD unspecified; not converted); Type_of_exp_as_printed=diffusion triple; Analytical_as_printed=Synchotron XRF; Apparatus_as_printed=IHPV; Capsule_as_printed=Au80Pd20; pres_medium_as_printed=Ar; R unstated in spreadsheet; compiler gas_constant_used_j_mol_k=8.314,supplement,"Holycross, M.",2026-08-31,draft,Behrens2009CG 259; 63,Behrens,2009,,Chemical Geology,259,63,10.1016/j.chemgeo.2008.10.014,"Zhang 2010 Table 1 xls, Entry# 1449; Run# PR2"
DDB001433,1.0.0,isothermal_d,,Sn,,,,tracer,none,unspecified,melt,Phonolite1,,,,melt_alkaline,,,false,false,phonolite1; SiO2=59.8;TiO2=0.78;Al2O3=19.52;FeOt=2.95;MgO=0.66;CaO=3.86;Na2O=5.5;K2O=7.31,wt_pct_oxide,59.8,0.78,19.52,,2.95,,,,0.66,3.86,5.5,7.31,,,,,,anhydrous_total=100.38,true,0.07,,,,,1523.15,1523.15,1523.15,1523.15,K,500000000,500000000,500000000,500,MPa,,,,,internally_heated_pressure_vessel,18000,,,,,,,,,,,,,,,,,,3.98107170553e-12,-11.4,,,3.98107170553495e-12,m2/s,,,,other,diffusion_couple,Synchotron XRF,true,,,false,use_with_caution,,,provenance=compilation_2010; v0_source=zhang_table1; Type_of_dif_as_printed=Tracer; 1s_error_as_printed=8.25008072697465e-13 (on D or lnD unspecified; not converted); Type_of_exp_as_printed=diffusion triple; Analytical_as_printed=Synchotron XRF; Apparatus_as_printed=IHPV; Capsule_as_printed=Au80Pd20; pres_medium_as_printed=Ar; R unstated in spreadsheet; compiler gas_constant_used_j_mol_k=8.314,supplement,"Holycross, M.",2026-08-31,draft,Behrens2009CG 259; 63,Behrens,2009,,Chemical Geology,259,63,10.1016/j.chemgeo.2008.10.014,"Zhang 2010 Table 1 xls, Entry# 1450; Run# PR1"
DDB001434,1.0.0,isothermal_d,,Sn,,,,tracer,none,unspecified,melt,Wet Phonolite1,,,,melt_alkaline,,,false,false,wet phonolite1; SiO2=59.8;TiO2=0.78;Al2O3=19.52;FeOt=2.95;MgO=0.66;CaO=3.86;Na2O=5.5;K2O=7.31,wt_pct_oxide,59.8,0.78,19.52,,2.95,,,,0.66,3.86,5.5,7.31,,,,,,anhydrous_total=100.38,true,1.6,,,,,1323.15,1323.15,1323.15,1323.15,K,500000000,500000000,500000000,500,MPa,,,,,internally_heated_pressure_vessel,72000,,,,,,,,,,,,,,,,,,1.02329299228e-12,-11.99,,,1.02329299228075e-12,m2/s,,,,other,diffusion_couple,Synchotron XRF,true,,,false,use_with_caution,,,provenance=compilation_2010; v0_source=zhang_table1; Type_of_dif_as_printed=Tracer; 1s_error_as_printed=1.64935343285365e-13 (on D or lnD unspecified; not converted); Type_of_exp_as_printed=diffusion triple; Analytical_as_printed=Synchotron XRF; Apparatus_as_printed=IHPV; Capsule_as_printed=Au80Pd20; pres_medium_as_printed=Ar; R unstated in spreadsheet; compiler gas_constant_used_j_mol_k=8.314,supplement,"Holycross, M.",2026-08-31,draft,Behrens2009CG 259; 64,Behrens,2009,,Chemical Geology,259,64,,"Zhang 2010 Table 1 xls, Entry# 1451; Run# P9"
DDB001435,1.0.0,isothermal_d,,Sn,,,,tracer,none,unspecified,melt,Wet Phonolite1,,,,melt_alkaline,,,false,false,wet phonolite1; SiO2=59.8;TiO2=0.78;Al2O3=19.52;FeOt=2.95;MgO=0.66;CaO=3.86;Na2O=5.5;K2O=7.31,wt_pct_oxide,59.8,0.78,19.52,,2.95,,,,0.66,3.86,5.5,7.31,,,,,,anhydrous_total=100.38,true,1.68,,,,,1423.15,1423.15,1423.15,1423.15,K,500000000,500000000,500000000,500,MPa,,,,,internally_heated_pressure_vessel,18000,,,,,,,,,,,,,,,,,,5.12861383991e-12,-11.29,,,5.12861383991365e-12,m2/s,,,,other,diffusion_couple,Synchotron XRF,true,,,false,use_with_caution,,,provenance=compilation_2010; v0_source=zhang_table1; Type_of_dif_as_printed=Tracer; 1s_error_as_printed=7.08544186530488e-13 (on D or lnD unspecified; not converted); Type_of_exp_as_printed=diffusion triple; Analytical_as_printed=Synchotron XRF; Apparatus_as_printed=IHPV; Capsule_as_printed=Au80Pd20; pres_medium_as_printed=Ar; R unstated in spreadsheet; compiler gas_constant_used_j_mol_k=8.314,supplement,"Holycross, M.",2026-08-31,draft,Behrens2009CG 259; 63,Behrens,2009,,Chemical Geology,259,63,10.1016/j.chemgeo.2008.10.014,"Zhang 2010 Table 1 xls, Entry# 1452; Run# P13"
DDB001436,1.0.0,isothermal_d,,Sn,,,,tracer,none,unspecified,melt,Wet Phonolite1,,,,melt_alkaline,,,false,false,wet phonolite1; SiO2=59.8;TiO2=0.78;Al2O3=19.52;FeOt=2.95;MgO=0.66;CaO=3.86;Na2O=5.5;K2O=7.31,wt_pct_oxide,59.8,0.78,19.52,,2.95,,,,0.66,3.86,5.5,7.31,,,,,,anhydrous_total=100.38,true,1.72,,,,,1473.15,1473.15,1473.15,1473.15,K,500000000,500000000,500000000,500,MPa,,,,,internally_heated_pressure_vessel,72000,,,,,,,,,,,,,,,,,,6.91830970919e-12,-11.16,,,6.91830970918934e-12,m2/s,,,,other,diffusion_couple,Synchotron XRF,true,,,false,use_with_caution,,,provenance=compilation_2010; v0_source=zhang_table1; Type_of_dif_as_printed=Tracer; 1s_error_as_printed=1.27439974440763e-12 (on D or lnD unspecified; not converted); Type_of_exp_as_printed=diffusion triple; Analytical_as_printed=Synchotron XRF; Apparatus_as_printed=IHPV; Capsule_as_printed=Au80Pd20; pres_medium_as_printed=Ar; R unstated in spreadsheet; compiler gas_constant_used_j_mol_k=8.314,supplement,"Holycross, M.",2026-08-31,draft,Behrens2009CG 259; 63,Behrens,2009,,Chemical Geology,259,63,10.1016/j.chemgeo.2008.10.014,"Zhang 2010 Table 1 xls, Entry# 1453; Run# P5"
DDB001437,1.0.0,isothermal_d,,Sn,,,,tracer,none,unspecified,melt,Wet Phonolite1,,,,melt_alkaline,,,false,false,wet phonolite1; SiO2=59.8;TiO2=0.78;Al2O3=19.52;FeOt=2.95;MgO=0.66;CaO=3.86;Na2O=5.5;K2O=7.31,wt_pct_oxide,59.8,0.78,19.52,,2.95,,,,0.66,3.86,5.5,7.31,,,,,,anhydrous_total=100.38,true,1.86,,,,,1528.15,1528.15,1528.15,1528.15,K,500000000,500000000,500000000,500,MPa,,,,,internally_heated_pressure_vessel,10800,,,,,,,,,,,,,,,,,,1.54881661891e-11,-10.81,,,1.54881661891248e-11,m2/s,,,,other,diffusion_couple,Synchotron XRF,true,,,false,use_with_caution,,,provenance=compilation_2010; v0_source=zhang_table1; Type_of_dif_as_printed=Tracer; 1s_error_as_printed=1.78314102924465e-12 (on D or lnD unspecified; not converted); Type_of_exp_as_printed=diffusion triple; Analytical_as_printed=Synchotron XRF; Apparatus_as_printed=IHPV; Capsule_as_printed=Au80Pd20; pres_medium_as_printed=Ar; R unstated in spreadsheet; compiler gas_constant_used_j_mol_k=8.314,supplement,"Holycross, M.",2026-08-31,draft,Behrens2009CG 259; 63,Behrens,2009,,Chemical Geology,259,63,10.1016/j.chemgeo.2008.10.014,"Zhang 2010 Table 1 xls, Entry# 1454; Run# P7"
DDB001438,1.0.0,isothermal_d,,Pb,,,,tracer,none,unspecified,melt,Rhyolite15,,,,melt_rhyolite,,,false,false,Rhyolite15; SiO2=76.87;TiO2=0.07;Al2O3=12.2;FeOt=0.94;MnO=0.05;MgO=0.05;CaO=0.3;Na2O=4.38;K2O=4.4,wt_pct_oxide,76.87,0.07,12.2,,0.94,,,0.05,0.05,0.3,4.38,4.4,,,,,,anhydrous_total=99.26,,,,,,,1223.15,1223.15,1223.15,1223.15,K,100000,100000,100000,0.1,MPa,,,,,one_atm_furnace,154000,,,,,,,,,,,,,,,,,,1.62e-14,-13.7904849855,,,1.62e-14,m2/s,,,,radiotracer,thin_film,Residual activity,true,,,false,use_with_caution,,,provenance=compilation_2010; v0_source=zhang_table1; Type_of_dif_as_printed=Tracer; Type_of_exp_as_printed=thin source; Analytical_as_printed=Residual activity; Apparatus_as_printed=furnace; Capsule_as_printed=Pt; R unstated in spreadsheet; compiler gas_constant_used_j_mol_k=8.314,supplement,"Holycross, M.",2026-08-31,draft,Jambon1982JGR 87; 10797,Jambon,1982,,Journal of Geophysical Research,87,10797,10.1029/jb087ib13p10797,"Zhang 2010 Table 1 xls, Entry# 1456"
DDB001439,1.0.0,isothermal_d,,Pb,,,,self,none,unspecified,melt,HB1 (haplobasalt),,,,melt_basalt,,,false,false,HB1 (haplobasalt); SiO2=47.7;Al2O3=16;MgO=16.4;CaO=19.2,wt_pct_oxide,47.7,,16,,,,,,16.4,19.2,,,,,,,,anhydrous_total=99.3,,,,,,,1673.15,1673.15,1673.15,1673.15,K,100000,100000,100000,0.1,MPa,air,,,unconstrained,one_atm_furnace,6000,,,,,,,,,,,,,,,,,,2.75e-11,-10.5606673062,,,2.75e-11,m2/s,,,,SIMS,diffusion_couple,SIMS,true,,,false,use_with_caution,,,provenance=compilation_2010; v0_source=zhang_table1; Type_of_dif_as_printed=Self; logfO2_as_printed=AIR; 1s_error_as_printed=4e-13 (on D or lnD unspecified; not converted); Type_of_exp_as_printed=diffusion couple; Analytical_as_printed=SIMS; Apparatus_as_printed=furnace; Capsule_as_printed=Pt; pres_medium_as_printed=Air; R unstated in spreadsheet; compiler gas_constant_used_j_mol_k=8.314,supplement,"Holycross, M.",2026-08-31,draft,LaTourrette1996GCA 60; 1329,LaTourrette,1996,,Geochimica et Cosmochimica Acta,60,1329,10.1016/0016-7037(96)00015-4,"Zhang 2010 Table 1 xls, Entry# 1457; Run# TL52"
DDB001440,1.0.0,isothermal_d,,Pb,,,,tracer,none,unspecified,melt,Rhyolite8,,,,melt_rhyolite,,,false,false,Rhyolite8; SiO2=73.68;TiO2=0.28;Al2O3=13.64;FeOt=1.815;MnO=0.1;MgO=0.22;CaO=0.99;Na2O=4.57;K2O=4.09,wt_pct_oxide,73.68,0.28,13.64,,1.815,,,0.1,0.22,0.99,4.57,4.09,,,,,,anhydrous_total=99.28,,,,,,,1548.15,1548.15,1548.15,1548.15,K,1000000000,1000000000,1000000000,1000,MPa,,,,,piston_cylinder,5400,,,,,,,,,,,,,,,,,,8.63e-13,-12.0639892043,,,8.63e-13,m2/s,,,,EPMA,diffusion_couple,Electron microprobe,true,,,false,use_with_caution,,,provenance=compilation_2010; v0_source=zhang_table1; Type_of_dif_as_printed=Tracer; Type_of_exp_as_printed=diffusion couple; Analytical_as_printed=Electron microprobe; Apparatus_as_printed=PCA; Capsule_as_printed=Gr; pres_medium_as_printed=NaCl/Pyrex/crushable-MgO; R unstated in spreadsheet; compiler gas_constant_used_j_mol_k=8.314,supplement,"Holycross, M.",2026-08-31,draft,Perez1996GCA 60; 1387,Perez,1996,,Geochimica et Cosmochimica Acta,60,1387,10.1016/0016-7037(96)00016-6,"Zhang 2010 Table 1 xls, Entry# 1458; Run# 39"
DDB001441,1.0.0,isothermal_d,,Pb,,,,tracer,none,unspecified,melt,Rhyolite8,,,,melt_rhyolite,,,false,false,Rhyolite8; SiO2=73.68;TiO2=0.28;Al2O3=13.64;FeOt=1.815;MnO=0.1;MgO=0.22;CaO=0.99;Na2O=4.57;K2O=4.09,wt_pct_oxide,73.68,0.28,13.64,,1.815,,,0.1,0.22,0.99,4.57,4.09,,,,,,anhydrous_total=99.28,,,,,,,1548.15,1548.15,1548.15,1548.15,K,1000000000,1000000000,1000000000,1000,MPa,,,,,piston_cylinder,3000,,,,,,,,,,,,,,,,,,1.48e-12,-11.8297382846,,,1.48e-12,m2/s,,,,EPMA,diffusion_couple,Electron microprobe,true,,,false,use_with_caution,,the original authors reported that this could be problematic; Fe was reported as 1.56 wt% of Fe2O3,provenance=compilation_2010; v0_source=zhang_table1; Type_of_dif_as_printed=Tracer; Type_of_exp_as_printed=diffusion couple; Analytical_as_printed=Electron microprobe; Apparatus_as_printed=PCA; Capsule_as_printed=Gr; pres_medium_as_printed=NaCl/Pyrex/crushable-MgO; R unstated in spreadsheet; compiler gas_constant_used_j_mol_k=8.314,supplement,"Holycross, M.",2026-08-31,draft,Perez1996GCA 60; 1387,Perez,1996,,Geochimica et Cosmochimica Acta,60,1387,10.1016/0016-7037(96)00016-6,"Zhang 2010 Table 1 xls, Entry# 1459; Run# 47"
DDB001442,1.0.0,isothermal_d,,Pb,,,,tracer,none,unspecified,melt,Rhyolite8,,,,melt_rhyolite,,,false,false,Rhyolite8; SiO2=73.68;TiO2=0.28;Al2O3=13.64;FeOt=1.815;MnO=0.1;MgO=0.22;CaO=0.99;Na2O=4.57;K2O=4.09,wt_pct_oxide,73.68,0.28,13.64,,1.815,,,0.1,0.22,0.99,4.57,4.09,,,,,,anhydrous_total=99.28,,,,,,,1548.15,1548.15,1548.15,1548.15,K,1000000000,1000000000,1000000000,1000,MPa,,,,,piston_cylinder,7200,,,,,,,,,,,,,,,,,,1.19e-12,-11.9244530386,,,1.19e-12,m2/s,,,,EPMA,diffusion_couple,Electron microprobe,true,,,false,use_with_caution,,the original authors reported that this could be problematic,provenance=compilation_2010; v0_source=zhang_table1; Type_of_dif_as_printed=Tracer; Type_of_exp_as_printed=diffusion couple; Analytical_as_printed=Electron microprobe; Apparatus_as_printed=PCA; Capsule_as_printed=Gr; pres_medium_as_printed=NaCl/Pyrex/crushable-MgO; R unstated in spreadsheet; compiler gas_constant_used_j_mol_k=8.314,supplement,"Holycross, M.",2026-08-31,draft,Perez1996GCA 60; 1387,Perez,1996,,Geochimica et Cosmochimica Acta,60,1387,10.1016/0016-7037(96)00016-6,"Zhang 2010 Table 1 xls, Entry# 1460; Run# 35"
DDB001443,1.0.0,isothermal_d,,Pb,,,,tracer,none,unspecified,melt,Rhyolite8,,,,melt_rhyolite,,,false,false,Rhyolite8; SiO2=73.68;TiO2=0.28;Al2O3=13.64;FeOt=1.815;MnO=0.1;MgO=0.22;CaO=0.99;Na2O=4.57;K2O=4.09,wt_pct_oxide,73.68,0.28,13.64,,1.815,,,0.1,0.22,0.99,4.57,4.09,,,,,,anhydrous_total=99.28,,,,,,,1548.15,1548.15,1548.15,1548.15,K,1000000000,1000000000,1000000000,1000,MPa,,,,,piston_cylinder,3200,,,,,,,,,,,,,,,,,,1.62e-12,-11.7904849855,,,1.62e-12,m2/s,,,,EPMA,diffusion_couple,Electron microprobe,true,,,false,use_with_caution,,,provenance=compilation_2010; v0_source=zhang_table1; Type_of_dif_as_printed=Tracer; Type_of_exp_as_printed=diffusion couple; Analytical_as_printed=Electron microprobe; Apparatus_as_printed=PCA; Capsule_as_printed=Gr; pres_medium_as_printed=NaCl/Pyrex/crushable-MgO; R unstated in spreadsheet; compiler gas_constant_used_j_mol_k=8.314,supplement,"Holycross, M.",2026-08-31,draft,Perez1996GCA 60; 1387,Perez,1996,,Geochimica et Cosmochimica Acta,60,1387,10.1016/0016-7037(96)00016-6,"Zhang 2010 Table 1 xls, Entry# 1461; Run# 31"
DDB001444,1.0.0,isothermal_d,,Pb,,,,tracer,none,unspecified,melt,Rhyolite8,,,,melt_rhyolite,,,false,false,Rhyolite8; SiO2=73.68;TiO2=0.28;Al2O3=13.64;FeOt=1.815;MnO=0.1;MgO=0.22;CaO=0.99;Na2O=4.57;K2O=4.09,wt_pct_oxide,73.68,0.28,13.64,,1.815,,,0.1,0.22,0.99,4.57,4.09,,,,,,anhydrous_total=99.28,,,,,,,1548.15,1548.15,1548.15,1548.15,K,1000000000,1000000000,1000000000,1000,MPa,,,,,piston_cylinder,10800,,,,,,,,,,,,,,,,,,7.65e-13,-12.1163385648,,,7.65e-13,m2/s,,,,EPMA,diffusion_couple,Electron microprobe,true,,,false,use_with_caution,,,provenance=compilation_2010; v0_source=zhang_table1; Type_of_dif_as_printed=Tracer; Type_of_exp_as_printed=diffusion couple; Analytical_as_printed=Electron microprobe; Apparatus_as_printed=PCA; Capsule_as_printed=Gr; pres_medium_as_printed=NaCl/Pyrex/crushable-MgO; R unstated in spreadsheet; compiler gas_constant_used_j_mol_k=8.314,supplement,"Holycross, M.",2026-08-31,draft,Perez1996GCA 60; 1387,Perez,1996,,Geochimica et Cosmochimica Acta,60,1387,10.1016/0016-7037(96)00016-6,"Zhang 2010 Table 1 xls, Entry# 1462; Run# 29"
DDB001445,1.0.0,isothermal_d,,Pb,,,,tracer,none,unspecified,melt,Rhyolite8,,,,melt_rhyolite,,,false,false,Rhyolite8; SiO2=73.68;TiO2=0.28;Al2O3=13.64;FeOt=1.815;MnO=0.1;MgO=0.22;CaO=0.99;Na2O=4.57;K2O=4.09,wt_pct_oxide,73.68,0.28,13.64,,1.815,,,0.1,0.22,0.99,4.57,4.09,,,,,,anhydrous_total=99.28,,,,,,,1623.15,1623.15,1623.15,1623.15,K,1000000000,1000000000,1000000000,1000,MPa,,,,,piston_cylinder,3600,,,,,,,,,,,,,,,,,,3.21e-12,-11.4934949676,,,3.21e-12,m2/s,,,,EPMA,diffusion_couple,Electron microprobe,true,,,false,use_with_caution,,,provenance=compilation_2010; v0_source=zhang_table1; Type_of_dif_as_printed=Tracer; Type_of_exp_as_printed=diffusion couple; Analytical_as_printed=Electron microprobe; Apparatus_as_printed=PCA; Capsule_as_printed=Gr; pres_medium_as_printed=NaCl/Pyrex/crushable-MgO; R unstated in spreadsheet; compiler gas_constant_used_j_mol_k=8.314,supplement,"Holycross, M.",2026-08-31,draft,Perez1996GCA 60; 1387,Perez,1996,,Geochimica et Cosmochimica Acta,60,1387,10.1016/0016-7037(96)00016-6,"Zhang 2010 Table 1 xls, Entry# 1463; Run# 36"
DDB001446,1.0.0,isothermal_d,,Pb,,,,tracer,none,unspecified,melt,Rhyolite8,,,,melt_rhyolite,,,false,false,Rhyolite8; SiO2=73.68;TiO2=0.28;Al2O3=13.64;FeOt=1.815;MnO=0.1;MgO=0.22;CaO=0.99;Na2O=4.57;K2O=4.09,wt_pct_oxide,73.68,0.28,13.64,,1.815,,,0.1,0.22,0.99,4.57,4.09,,,,,,anhydrous_total=99.28,,,,,,,1623.15,1623.15,1623.15,1623.15,K,1000000000,1000000000,1000000000,1000,MPa,,,,,piston_cylinder,7200,,,,,,,,,,,,,,,,,,2.07e-12,-11.6840296545,,,2.07e-12,m2/s,,,,EPMA,diffusion_couple,Electron microprobe,true,,,false,use_with_caution,,,provenance=compilation_2010; v0_source=zhang_table1; Type_of_dif_as_printed=Tracer; Type_of_exp_as_printed=diffusion couple; Analytical_as_printed=Electron microprobe; Apparatus_as_printed=PCA; Capsule_as_printed=Gr; pres_medium_as_printed=NaCl/Pyrex/crushable-MgO; R unstated in spreadsheet; compiler gas_constant_used_j_mol_k=8.314,supplement,"Holycross, M.",2026-08-31,draft,Perez1996GCA 60; 1387,Perez,1996,,Geochimica et Cosmochimica Acta,60,1387,10.1016/0016-7037(96)00016-6,"Zhang 2010 Table 1 xls, Entry# 1464; Run# 27"
DDB001447,1.0.0,isothermal_d,,Pb,,,,tracer,none,unspecified,melt,Rhyolite8,,,,melt_rhyolite,,,false,false,Rhyolite8; SiO2=73.68;TiO2=0.28;Al2O3=13.64;FeOt=1.815;MnO=0.1;MgO=0.22;CaO=0.99;Na2O=4.57;K2O=4.09,wt_pct_oxide,73.68,0.28,13.64,,1.815,,,0.1,0.22,0.99,4.57,4.09,,,,,,anhydrous_total=99.28,,,,,,,1673.15,1673.15,1673.15,1673.15,K,1000000000,1000000000,1000000000,1000,MPa,,,,,piston_cylinder,10800,,,,,,,,,,,,,,,,,,7.6e-12,-11.1191864077,,,7.6e-12,m2/s,,,,EPMA,diffusion_couple,Electron microprobe,true,,,false,use_with_caution,,,provenance=compilation_2010; v0_source=zhang_table1; Type_of_dif_as_printed=Tracer; Type_of_exp_as_printed=diffusion couple; Analytical_as_printed=Electron microprobe; Apparatus_as_printed=PCA; Capsule_as_printed=Gr; pres_medium_as_printed=NaCl/Pyrex/crushable-MgO; R unstated in spreadsheet; compiler gas_constant_used_j_mol_k=8.314,supplement,"Holycross, M.",2026-08-31,draft,Perez1996GCA 60; 1387,Perez,1996,,Geochimica et Cosmochimica Acta,60,1387,10.1016/0016-7037(96)00016-6,"Zhang 2010 Table 1 xls, Entry# 1465; Run# 33"
DDB001448,1.0.0,isothermal_d,,Pb,,,,tracer,none,unspecified,melt,Rhyolite8,,,,melt_rhyolite,,,false,false,Rhyolite8; SiO2=73.68;TiO2=0.28;Al2O3=13.64;FeOt=1.815;MnO=0.1;MgO=0.22;CaO=0.99;Na2O=4.57;K2O=4.09,wt_pct_oxide,73.68,0.28,13.64,,1.815,,,0.1,0.22,0.99,4.57,4.09,,,,,,anhydrous_total=99.28,,,,,,,1673.15,1673.15,1673.15,1673.15,K,1000000000,1000000000,1000000000,1000,MPa,,,,,piston_cylinder,3600,,,,,,,,,,,,,,,,,,4.81e-12,-11.3178549236,,,4.81e-12,m2/s,,,,EPMA,diffusion_couple,Electron microprobe,true,,,false,use_with_caution,,,provenance=compilation_2010; v0_source=zhang_table1; Type_of_dif_as_printed=Tracer; Type_of_exp_as_printed=diffusion couple; Analytical_as_printed=Electron microprobe; Apparatus_as_printed=PCA; Capsule_as_printed=Gr; pres_medium_as_printed=NaCl/Pyrex/crushable-MgO; R unstated in spreadsheet; compiler gas_constant_used_j_mol_k=8.314,supplement,"Holycross, M.",2026-08-31,draft,Perez1996GCA 60; 1387,Perez,1996,,Geochimica et Cosmochimica Acta,60,1387,10.1016/0016-7037(96)00016-6,"Zhang 2010 Table 1 xls, Entry# 1466; Run# 32"
DDB001449,1.0.0,isothermal_d,,Pb,,,,tracer,none,unspecified,melt,Rhyolite8,,,,melt_rhyolite,,,false,false,Rhyolite8; SiO2=73.68;TiO2=0.28;Al2O3=13.64;FeOt=1.815;MnO=0.1;MgO=0.22;CaO=0.99;Na2O=4.57;K2O=4.09,wt_pct_oxide,73.68,0.28,13.64,,1.815,,,0.1,0.22,0.99,4.57,4.09,,,,,,anhydrous_total=99.28,,,,,,,1673.15,1673.15,1673.15,1673.15,K,1000000000,1000000000,1000000000,1000,MPa,,,,,piston_cylinder,1800,,,,,,,,,,,,,,,,,,6.33e-12,-11.19859629,,,6.33e-12,m2/s,,,,EPMA,diffusion_couple,Electron microprobe,true,,,false,use_with_caution,,,provenance=compilation_2010; v0_source=zhang_table1; Type_of_dif_as_printed=Tracer; Type_of_exp_as_printed=diffusion couple; Analytical_as_printed=Electron microprobe; Apparatus_as_printed=PCA; Capsule_as_printed=Gr; pres_medium_as_printed=NaCl/Pyrex/crushable-MgO; R unstated in spreadsheet; compiler gas_constant_used_j_mol_k=8.314,supplement,"Holycross, M.",2026-08-31,draft,Perez1996GCA 60; 1387,Perez,1996,,Geochimica et Cosmochimica Acta,60,1387,10.1016/0016-7037(96)00016-6,"Zhang 2010 Table 1 xls, Entry# 1467; Run# 40"
DDB001450,1.0.0,isothermal_d,,Pb,,,,tracer,none,unspecified,melt,Rhyolite8,,,,melt_rhyolite,,,false,false,Rhyolite8; SiO2=73.68;TiO2=0.28;Al2O3=13.64;FeOt=1.815;MnO=0.1;MgO=0.22;CaO=0.99;Na2O=4.57;K2O=4.09,wt_pct_oxide,73.68,0.28,13.64,,1.815,,,0.1,0.22,0.99,4.57,4.09,,,,,,anhydrous_total=99.28,,,,,,,1673.15,1673.15,1673.15,1673.15,K,1000000000,1000000000,1000000000,1000,MPa,,,,,piston_cylinder,3600,,,,,,,,,,,,,,,,,,2.75e-12,-11.5606673062,,,2.75e-12,m2/s,,,,EPMA,diffusion_couple,Electron microprobe,true,,,false,use_with_caution,,,provenance=compilation_2010; v0_source=zhang_table1; Type_of_dif_as_printed=Tracer; Type_of_exp_as_printed=diffusion couple; Analytical_as_printed=Electron microprobe; Apparatus_as_printed=PCA; Capsule_as_printed=Gr; pres_medium_as_printed=NaCl/Pyrex/crushable-MgO; R unstated in spreadsheet; compiler gas_constant_used_j_mol_k=8.314,supplement,"Holycross, M.",2026-08-31,draft,Perez1996GCA 60; 1387,Perez,1996,,Geochimica et Cosmochimica Acta,60,1387,10.1016/0016-7037(96)00016-6,"Zhang 2010 Table 1 xls, Entry# 1468; Run# 45"
DDB001451,1.0.0,isothermal_d,,Pb,,,,tracer,none,unspecified,melt,Rhyolite8,,,,melt_rhyolite,,,false,false,Rhyolite8; SiO2=73.68;TiO2=0.28;Al2O3=13.64;FeOt=1.815;MnO=0.1;MgO=0.22;CaO=0.99;Na2O=4.57;K2O=4.09,wt_pct_oxide,73.68,0.28,13.64,,1.815,,,0.1,0.22,0.99,4.57,4.09,,,,,,anhydrous_total=99.28,,,,,,,1723.15,1723.15,1723.15,1723.15,K,1000000000,1000000000,1000000000,1000,MPa,,,,,piston_cylinder,3600,,,,,,,,,,,,,,,,,,5.78e-12,-11.2380721616,,,5.78e-12,m2/s,,,,EPMA,diffusion_couple,Electron microprobe,true,,,false,use_with_caution,,,provenance=compilation_2010; v0_source=zhang_table1; Type_of_dif_as_printed=Tracer; Type_of_exp_as_printed=diffusion couple; Analytical_as_printed=Electron microprobe; Apparatus_as_printed=PCA; Capsule_as_printed=Gr; pres_medium_as_printed=NaCl/Pyrex/crushable-MgO; R unstated in spreadsheet; compiler gas_constant_used_j_mol_k=8.314,supplement,"Holycross, M.",2026-08-31,draft,Perez1996GCA 60; 1387,Perez,1996,,Geochimica et Cosmochimica Acta,60,1387,10.1016/0016-7037(96)00016-6,"Zhang 2010 Table 1 xls, Entry# 1469; Run# 37"
DDB001452,1.0.0,isothermal_d,,Pb,,,,tracer,none,unspecified,melt,Wet Rhyolite8,,,,melt_rhyolite,,,false,false,wet rhyolite8; SiO2=73.68;TiO2=0.28;Al2O3=13.64;FeOt=1.815;MnO=0.1;MgO=0.22;CaO=0.99;Na2O=4.57;K2O=4.09,wt_pct_oxide,73.68,0.28,13.64,,1.815,,,0.1,0.22,0.99,4.57,4.09,,,,,,anhydrous_total=99.28,true,0.56,,,,,1448.15,1448.15,1448.15,1448.15,K,1000000000,1000000000,1000000000,1000,MPa,,,,,piston_cylinder,50640,,,,,,,,,,,,,,,,,,9.68e-13,-12.0141246427,,,9.68e-13,m2/s,,,,EPMA,diffusion_couple,Electron microprobe,true,,,false,use_with_caution,,,provenance=compilation_2010; v0_source=zhang_table1; Type_of_dif_as_printed=Tracer; Type_of_exp_as_printed=diffusion couple; Analytical_as_printed=Electron microprobe; Apparatus_as_printed=PCA; Capsule_as_printed=Pt-Gr; pres_medium_as_printed=NaCl/Pyrex/crushable-MgO; R unstated in spreadsheet; compiler gas_constant_used_j_mol_k=8.314,supplement,"Holycross, M.",2026-08-31,draft,Perez1996GCA 60; 1387,Perez,1996,,Geochimica et Cosmochimica Acta,60,1387,10.1016/0016-7037(96)00016-6,"Zhang 2010 Table 1 xls, Entry# 1470; Run# 56"
DDB001453,1.0.0,isothermal_d,,Pb,,,,tracer,none,unspecified,melt,Wet Rhyolite8,,,,melt_rhyolite,,,false,false,wet rhyolite8; SiO2=73.68;TiO2=0.28;Al2O3=13.64;FeOt=1.815;MnO=0.1;MgO=0.22;CaO=0.99;Na2O=4.57;K2O=4.09,wt_pct_oxide,73.68,0.28,13.64,,1.815,,,0.1,0.22,0.99,4.57,4.09,,,,,,anhydrous_total=99.28,true,0.66,,,,,1623.15,1623.15,1623.15,1623.15,K,1000000000,1000000000,1000000000,1000,MPa,,,,,piston_cylinder,2700,,,,,,,,,,,,,,,,,,2.71e-12,-11.5670307091,,,2.71e-12,m2/s,,,,EPMA,diffusion_couple,Electron microprobe,true,,,false,use_with_caution,,,provenance=compilation_2010; v0_source=zhang_table1; Type_of_dif_as_printed=Tracer; Type_of_exp_as_printed=diffusion couple; Analytical_as_printed=Electron microprobe; Apparatus_as_printed=PCA; Capsule_as_printed=Gr; pres_medium_as_printed=NaCl/Pyrex/crushable-MgO; R unstated in spreadsheet; compiler gas_constant_used_j_mol_k=8.314,supplement,"Holycross, M.",2026-08-31,draft,Perez1996GCA 60; 1387,Perez,1996,,Geochimica et Cosmochimica Acta,60,1387,10.1016/0016-7037(96)00016-6,"Zhang 2010 Table 1 xls, Entry# 1471; Run# 28"
DDB001454,1.0.0,isothermal_d,,Pb,,,,tracer,none,unspecified,melt,Wet Rhyolite8,,,,melt_rhyolite,,,false,false,wet rhyolite8; SiO2=73.68;TiO2=0.28;Al2O3=13.64;FeOt=1.815;MnO=0.1;MgO=0.22;CaO=0.99;Na2O=4.57;K2O=4.09,wt_pct_oxide,73.68,0.28,13.64,,1.815,,,0.1,0.22,0.99,4.57,4.09,,,,,,anhydrous_total=99.28,true,0.71,,,,,1623.15,1623.15,1623.15,1623.15,K,1000000000,1000000000,1000000000,1000,MPa,,,,,piston_cylinder,2400,,,,,,,,,,,,,,,,,,1.92e-12,-11.7166987713,,,1.92e-12,m2/s,,,,EPMA,diffusion_couple,Electron microprobe,true,,,false,use_with_caution,,,provenance=compilation_2010; v0_source=zhang_table1; Type_of_dif_as_printed=Tracer; Type_of_exp_as_printed=diffusion couple; Analytical_as_printed=Electron microprobe; Apparatus_as_printed=PCA; Capsule_as_printed=Pt-Gr; pres_medium_as_printed=NaCl/Pyrex/crushable-MgO; R unstated in spreadsheet; compiler gas_constant_used_j_mol_k=8.314,supplement,"Holycross, M.",2026-08-31,draft,Perez1996GCA 60; 1387,Perez,1996,,Geochimica et Cosmochimica Acta,60,1387,10.1016/0016-7037(96)00016-6,"Zhang 2010 Table 1 xls, Entry# 1472; Run# 60"
DDB001455,1.0.0,isothermal_d,,Pb,,,,tracer,none,unspecified,melt,Wet Rhyolite8,,,,melt_rhyolite,,,false,false,wet rhyolite8; SiO2=73.68;TiO2=0.28;Al2O3=13.64;FeOt=1.815;MnO=0.1;MgO=0.22;CaO=0.99;Na2O=4.57;K2O=4.09,wt_pct_oxide,73.68,0.28,13.64,,1.815,,,0.1,0.22,0.99,4.57,4.09,,,,,,anhydrous_total=99.28,true,0.88,,,,,1348.15,1348.15,1348.15,1348.15,K,1000000000,1000000000,1000000000,1000,MPa,,,,,piston_cylinder,62080,,,,,,,,,,,,,,,,,,1.04e-12,-11.9829666607,,,1.04e-12,m2/s,,,,EPMA,diffusion_couple,Electron microprobe,true,,,false,use_with_caution,,,provenance=compilation_2010; v0_source=zhang_table1; Type_of_dif_as_printed=Tracer; Type_of_exp_as_printed=diffusion couple; Analytical_as_printed=Electron microprobe; Apparatus_as_printed=PCA; Capsule_as_printed=Pt-Gr; pres_medium_as_printed=NaCl/Pyrex/crushable-MgO; R unstated in spreadsheet; compiler gas_constant_used_j_mol_k=8.314,supplement,"Holycross, M.",2026-08-31,draft,Perez1996GCA 60; 1387,Perez,1996,,Geochimica et Cosmochimica Acta,60,1387,10.1016/0016-7037(96)00016-6,"Zhang 2010 Table 1 xls, Entry# 1473; Run# 46"
DDB001456,1.0.0,isothermal_d,,Pb,,,,tracer,none,unspecified,melt,Wet Rhyolite8,,,,melt_rhyolite,,,false,false,wet rhyolite8; SiO2=73.68;TiO2=0.28;Al2O3=13.64;FeOt=1.815;MnO=0.1;MgO=0.22;CaO=0.99;Na2O=4.57;K2O=4.09,wt_pct_oxide,73.68,0.28,13.64,,1.815,,,0.1,0.22,0.99,4.57,4.09,,,,,,anhydrous_total=99.28,true,0.85,,,,,1348.15,1348.15,1348.15,1348.15,K,1000000000,1000000000,1000000000,1000,MPa,,,,,piston_cylinder,54660,,,,,,,,,,,,,,,,,,1.31e-12,-11.8827287043,,,1.31e-12,m2/s,,,,EPMA,diffusion_couple,Electron microprobe,true,,,false,use_with_caution,,,provenance=compilation_2010; v0_source=zhang_table1; Type_of_dif_as_printed=Tracer; Type_of_exp_as_printed=diffusion couple; Analytical_as_printed=Electron microprobe; Apparatus_as_printed=PCA; Capsule_as_printed=Pt-Gr; pres_medium_as_printed=NaCl/Pyrex/crushable-MgO; R unstated in spreadsheet; compiler gas_constant_used_j_mol_k=8.314,supplement,"Holycross, M.",2026-08-31,draft,Perez1996GCA 60; 1387,Perez,1996,,Geochimica et Cosmochimica Acta,60,1387,10.1016/0016-7037(96)00016-6,"Zhang 2010 Table 1 xls, Entry# 1474; Run# 41"
DDB001457,1.0.0,isothermal_d,,Pb,,,,tracer,none,unspecified,melt,Wet Rhyolite8,,,,melt_rhyolite,,,false,false,wet rhyolite8; SiO2=73.68;TiO2=0.28;Al2O3=13.64;FeOt=1.815;MnO=0.1;MgO=0.22;CaO=0.99;Na2O=4.57;K2O=4.09,wt_pct_oxide,73.68,0.28,13.64,,1.815,,,0.1,0.22,0.99,4.57,4.09,,,,,,anhydrous_total=99.28,true,0.84,,,,,1548.15,1548.15,1548.15,1548.15,K,1000000000,1000000000,1000000000,1000,MPa,,,,,piston_cylinder,3600,,,,,,,,,,,,,,,,,,2.48e-12,-11.6055483192,,,2.48e-12,m2/s,,,,EPMA,diffusion_couple,Electron microprobe,true,,,false,use_with_caution,,,provenance=compilation_2010; v0_source=zhang_table1; Type_of_dif_as_printed=Tracer; Type_of_exp_as_printed=diffusion couple; Analytical_as_printed=Electron microprobe; Apparatus_as_printed=PCA; Capsule_as_printed=Pt-Gr; pres_medium_as_printed=NaCl/Pyrex/crushable-MgO; R unstated in spreadsheet; compiler gas_constant_used_j_mol_k=8.314,supplement,"Holycross, M.",2026-08-31,draft,Perez1996GCA 60; 1387,Perez,1996,,Geochimica et Cosmochimica Acta,60,1387,10.1016/0016-7037(96)00016-6,"Zhang 2010 Table 1 xls, Entry# 1475; Run# 44"
DDB001458,1.0.0,isothermal_d,,Pb,,,,tracer,none,unspecified,melt,Wet Rhyolite8,,,,melt_rhyolite,,,false,false,wet rhyolite8; SiO2=73.68;TiO2=0.28;Al2O3=13.64;FeOt=1.815;MnO=0.1;MgO=0.22;CaO=0.99;Na2O=4.57;K2O=4.09,wt_pct_oxide,73.68,0.28,13.64,,1.815,,,0.1,0.22,0.99,4.57,4.09,,,,,,anhydrous_total=99.28,true,1.18,,,,,1548.15,1548.15,1548.15,1548.15,K,1000000000,1000000000,1000000000,1000,MPa,,,,,piston_cylinder,7200,,,,,,,,,,,,,,,,,,2.74e-12,-11.5622494372,,,2.74e-12,m2/s,,,,EPMA,diffusion_couple,Electron microprobe,true,,,false,use_with_caution,,,provenance=compilation_2010; v0_source=zhang_table1; Type_of_dif_as_printed=Tracer; Type_of_exp_as_printed=diffusion couple; Analytical_as_printed=Electron microprobe; Apparatus_as_printed=PCA; Capsule_as_printed=Pt-Gr; pres_medium_as_printed=NaCl/Pyrex/crushable-MgO; R unstated in spreadsheet; compiler gas_constant_used_j_mol_k=8.314,supplement,"Holycross, M.",2026-08-31,draft,Perez1996GCA 60; 1387,Perez,1996,,Geochimica et Cosmochimica Acta,60,1387,10.1016/0016-7037(96)00016-6,"Zhang 2010 Table 1 xls, Entry# 1476; Run# 51"
DDB001459,1.0.0,isothermal_d,,Pb,,,,tracer,none,unspecified,melt,Wet Rhyolite8,,,,melt_rhyolite,,,false,false,wet rhyolite8; SiO2=73.68;TiO2=0.28;Al2O3=13.64;FeOt=1.815;MnO=0.1;MgO=0.22;CaO=0.99;Na2O=4.57;K2O=4.09,wt_pct_oxide,73.68,0.28,13.64,,1.815,,,0.1,0.22,0.99,4.57,4.09,,,,,,anhydrous_total=99.28,true,1.51,,,,,1548.15,1548.15,1548.15,1548.15,K,1000000000,1000000000,1000000000,1000,MPa,,,,,piston_cylinder,7380,,,,,,,,,,,,,,,,,,3.22e-12,-11.4921441283,,,3.22e-12,m2/s,,,,EPMA,diffusion_couple,Electron microprobe,true,,,false,use_with_caution,,,provenance=compilation_2010; v0_source=zhang_table1; Type_of_dif_as_printed=Tracer; Type_of_exp_as_printed=diffusion couple; Analytical_as_printed=Electron microprobe; Apparatus_as_printed=PCA; Capsule_as_printed=Pt-Gr; pres_medium_as_printed=NaCl/Pyrex/crushable-MgO; R unstated in spreadsheet; compiler gas_constant_used_j_mol_k=8.314,supplement,"Holycross, M.",2026-08-31,draft,Perez1996GCA 60; 1387,Perez,1996,,Geochimica et Cosmochimica Acta,60,1387,10.1016/0016-7037(96)00016-6,"Zhang 2010 Table 1 xls, Entry# 1477; Run# 38"
DDB001460,1.0.0,isothermal_d,,Pb,,,,tracer,none,unspecified,melt,Wet Rhyolite8,,,,melt_rhyolite,,,false,false,wet rhyolite8; SiO2=73.68;TiO2=0.28;Al2O3=13.64;FeOt=1.815;MnO=0.1;MgO=0.22;CaO=0.99;Na2O=4.57;K2O=4.09,wt_pct_oxide,73.68,0.28,13.64,,1.815,,,0.1,0.22,0.99,4.57,4.09,,,,,,anhydrous_total=99.28,true,1.61,,,,,1548.15,1548.15,1548.15,1548.15,K,1000000000,1000000000,1000000000,1000,MPa,,,,,piston_cylinder,3600,,,,,,,,,,,,,,,,,,4.99e-12,-11.3018994544,,,4.99e-12,m2/s,,,,EPMA,diffusion_couple,Electron microprobe,true,,,false,use_with_caution,,,provenance=compilation_2010; v0_source=zhang_table1; Type_of_dif_as_printed=Tracer; Type_of_exp_as_printed=diffusion couple; Analytical_as_printed=Electron microprobe; Apparatus_as_printed=PCA; Capsule_as_printed=Pt-Gr; pres_medium_as_printed=NaCl/Pyrex/crushable-MgO; R unstated in spreadsheet; compiler gas_constant_used_j_mol_k=8.314,supplement,"Holycross, M.",2026-08-31,draft,Perez1996GCA 60; 1387,Perez,1996,,Geochimica et Cosmochimica Acta,60,1387,10.1016/0016-7037(96)00016-6,"Zhang 2010 Table 1 xls, Entry# 1478; Run# 53"
DDB001461,1.0.0,isothermal_d,,Pb,,,,tracer,none,unspecified,melt,Wet Rhyolite8,,,,melt_rhyolite,,,false,false,wet rhyolite8; SiO2=73.68;TiO2=0.28;Al2O3=13.64;FeOt=1.815;MnO=0.1;MgO=0.22;CaO=0.99;Na2O=4.57;K2O=4.09,wt_pct_oxide,73.68,0.28,13.64,,1.815,,,0.1,0.22,0.99,4.57,4.09,,,,,,anhydrous_total=99.28,true,2.53,,,,,1273.15,1273.15,1273.15,1273.15,K,1000000000,1000000000,1000000000,1000,MPa,,,,,piston_cylinder,55260,,,,,,,,,,,,,,,,,,2.36e-12,-11.627087997,,,2.36e-12,m2/s,,,,EPMA,diffusion_couple,Electron microprobe,true,,,false,use_with_caution,,,provenance=compilation_2010; v0_source=zhang_table1; Type_of_dif_as_printed=Tracer; Type_of_exp_as_printed=diffusion couple; Analytical_as_printed=Electron microprobe; Apparatus_as_printed=PCA; Capsule_as_printed=Pt-Gr; pres_medium_as_printed=NaCl/Pyrex/crushable-MgO; R unstated in spreadsheet; compiler gas_constant_used_j_mol_k=8.314,supplement,"Holycross, M.",2026-08-31,draft,Perez1996GCA 60; 1387,Perez,1996,,Geochimica et Cosmochimica Acta,60,1387,10.1016/0016-7037(96)00016-6,"Zhang 2010 Table 1 xls, Entry# 1479; Run# 30"
DDB001462,1.0.0,isothermal_d,,Pb,,,,tracer,none,unspecified,melt,Wet Rhyolite8,,,,melt_rhyolite,,,false,false,wet rhyolite8; SiO2=73.68;TiO2=0.28;Al2O3=13.64;FeOt=1.815;MnO=0.1;MgO=0.22;CaO=0.99;Na2O=4.57;K2O=4.09,wt_pct_oxide,73.68,0.28,13.64,,1.815,,,0.1,0.22,0.99,4.57,4.09,,,,,,anhydrous_total=99.28,true,2.6,,,,,1623.15,1623.15,1623.15,1623.15,K,1000000000,1000000000,1000000000,1000,MPa,,,,,piston_cylinder,1800,,,,,,,,,,,,,,,,,,1.47e-11,-10.8326826653,,,1.47e-11,m2/s,,,,EPMA,diffusion_couple,Electron microprobe,true,,,false,use_with_caution,,,provenance=compilation_2010; v0_source=zhang_table1; Type_of_dif_as_printed=Tracer; Type_of_exp_as_printed=diffusion couple; Analytical_as_printed=Electron microprobe; Apparatus_as_printed=PCA; Capsule_as_printed=Pt-Gr; pres_medium_as_printed=NaCl/Pyrex/crushable-MgO; R unstated in spreadsheet; compiler gas_constant_used_j_mol_k=8.314,supplement,"Holycross, M.",2026-08-31,draft,Perez1996GCA 60; 1387,Perez,1996,,Geochimica et Cosmochimica Acta,60,1387,10.1016/0016-7037(96)00016-6,"Zhang 2010 Table 1 xls, Entry# 1480; Run# 48"
