Repository: holycrossm/diffusion-coefficients

# Experimental diffusion coefficients (minerals and silicate melts)

**Pre-release / not published.** Schema v1.0.0. This folder is a GitHub-ready living table: canonical data is CSV, new rows arrive by pull request, and a static page searches the file in the browser. Nothing here is a citable compilation of record.

This is a QA build of 4630 experimental rows (minerals and silicate melts). Most numbers are staged from the 2010 RiMG 72 tables. Do not treat the repo as published, complete, or peer-reviewed.

File: site/data/diffusion_coefficients.csv (part 42 of 136)
DDB001463,1.0.0,isothermal_d,,Pb,,,,tracer,none,unspecified,melt,Wet Rhyolite8,,,,melt_rhyolite,,,false,false,wet rhyolite8; SiO2=73.68;TiO2=0.28;Al2O3=13.64;FeOt=1.815;MnO=0.1;MgO=0.22;CaO=0.99;Na2O=4.57;K2O=4.09,wt_pct_oxide,73.68,0.28,13.64,,1.815,,,0.1,0.22,0.99,4.57,4.09,,,,,,anhydrous_total=99.28,true,3.52,,,,,1623.15,1623.15,1623.15,1623.15,K,1000000000,1000000000,1000000000,1000,MPa,,,,,piston_cylinder,1200,,,,,,,,,,,,,,,,,,9.21e-12,-11.0357403698,,,9.21e-12,m2/s,,,,EPMA,diffusion_couple,Electron microprobe,true,,,false,use_with_caution,,,provenance=compilation_2010; v0_source=zhang_table1; Type_of_dif_as_printed=Tracer; Type_of_exp_as_printed=diffusion couple; Analytical_as_printed=Electron microprobe; Apparatus_as_printed=PCA; Capsule_as_printed=Pt-Gr; pres_medium_as_printed=NaCl/Pyrex/crushable-MgO; R unstated in spreadsheet; compiler gas_constant_used_j_mol_k=8.314,supplement,"Holycross, M.",2026-08-31,draft,Perez1996GCA 60; 1387,Perez,1996,,Geochimica et Cosmochimica Acta,60,1387,10.1016/0016-7037(96)00016-6,"Zhang 2010 Table 1 xls, Entry# 1481; Run# 54"
DDB001464,1.0.0,isothermal_d,,Pb,,,,tracer,none,unspecified,melt,Wet Rhyolite8,,,,melt_rhyolite,,,false,false,wet rhyolite8; SiO2=73.68;TiO2=0.28;Al2O3=13.64;FeOt=1.815;MnO=0.1;MgO=0.22;CaO=0.99;Na2O=4.57;K2O=4.09,wt_pct_oxide,73.68,0.28,13.64,,1.815,,,0.1,0.22,0.99,4.57,4.09,,,,,,anhydrous_total=99.28,true,2.26,,,,,1673.15,1673.15,1673.15,1673.15,K,1000000000,1000000000,1000000000,1000,MPa,,,,,piston_cylinder,1800,,,,,,,,,,,,,,,,,,1.07e-11,-10.9706162223,,,1.07e-11,m2/s,,,,EPMA,diffusion_couple,Electron microprobe,true,,,false,use_with_caution,,,provenance=compilation_2010; v0_source=zhang_table1; Type_of_dif_as_printed=Tracer; Type_of_exp_as_printed=diffusion couple; Analytical_as_printed=Electron microprobe; Apparatus_as_printed=PCA; Capsule_as_printed=Pt-Gr; pres_medium_as_printed=NaCl/Pyrex/crushable-MgO; R unstated in spreadsheet; compiler gas_constant_used_j_mol_k=8.314,supplement,"Holycross, M.",2026-08-31,draft,Perez1996GCA 60; 1387,Perez,1996,,Geochimica et Cosmochimica Acta,60,1387,10.1016/0016-7037(96)00016-6,"Zhang 2010 Table 1 xls, Entry# 1482; Run# 50"
DDB001465,1.0.0,isothermal_d,,Pb,,,,tracer,none,unspecified,melt,CMAS1,,,,melt_simple,,,false,false,CMAS1; SiO2=48.8;Al2O3=15.6;MgO=10.7;CaO=24.6,wt_pct_oxide,48.8,,15.6,,,,,,10.7,24.6,,,,,,,,anhydrous_total=99.8,,,,,,,1573.15,1573.15,1573.15,1573.15,K,100000,100000,100000,0.1,MPa,,,,,one_atm_furnace,43200,,,,,,,,,,,,,,,,,,6.3095734448e-12,-11.2,,,6.30957344480193e-12,m2/s,,,,LA-ICP-MS,sorption,LA-ICP-MS,true,,true,false,use_with_caution,,,provenance=compilation_2010; v0_source=zhang_table1; Type_of_dif_as_printed=Tracer; 1s_error_as_printed=1.4528329757152e-12 (on D or lnD unspecified; not converted); C_range_as_printed=0.00035; Type_of_exp_as_printed=desorption; Analytical_as_printed=LA-ICP-MS; Apparatus_as_printed=furnace; Capsule_as_printed=open Pt; pres_medium_as_printed=Air; R unstated in spreadsheet; compiler gas_constant_used_j_mol_k=8.314,supplement,"Holycross, M.",2026-08-31,draft,MacKenzie2008EPSL 269; 488,MacKenzie,2008,,Earth and Planetary Science Letters,269,488,10.1016/j.epsl.2008.03.005,"Zhang 2010 Table 1 xls, Entry# 1483"
DDB001466,1.0.0,isothermal_d,,Pb,,,,tracer,none,unspecified,melt,CMAS1,,,,melt_simple,,,false,false,CMAS1; SiO2=48.8;Al2O3=15.6;MgO=10.7;CaO=24.6,wt_pct_oxide,48.8,,15.6,,,,,,10.7,24.6,,,,,,,,anhydrous_total=99.8,,,,,,,1573.15,1573.15,1573.15,1573.15,K,100000,100000,100000,0.1,MPa,,,,,one_atm_furnace,10800,,,,,,,,,,,,,,,,,,6.3095734448e-12,-11.2,,,6.30957344480193e-12,m2/s,,,,LA-ICP-MS,sorption,LA-ICP-MS,true,,true,false,use_with_caution,,,provenance=compilation_2010; v0_source=zhang_table1; Type_of_dif_as_printed=Tracer; 1s_error_as_printed=1.4528329757152e-12 (on D or lnD unspecified; not converted); C_range_as_printed=0.00035; Type_of_exp_as_printed=desorption; Analytical_as_printed=LA-ICP-MS; Apparatus_as_printed=furnace; Capsule_as_printed=open Pt; pres_medium_as_printed=Air; R unstated in spreadsheet; compiler gas_constant_used_j_mol_k=8.314,supplement,"Holycross, M.",2026-08-31,draft,MacKenzie2008EPSL 269; 488,MacKenzie,2008,,Earth and Planetary Science Letters,269,488,10.1016/j.epsl.2008.03.005,"Zhang 2010 Table 1 xls, Entry# 1484"
DDB001467,1.0.0,isothermal_d,,Pb,,,,tracer,none,unspecified,melt,CMAS1,,,,melt_simple,,,false,false,CMAS1; SiO2=48.8;Al2O3=15.6;MgO=10.7;CaO=24.6,wt_pct_oxide,48.8,,15.6,,,,,,10.7,24.6,,,,,,,,anhydrous_total=99.8,,,,,,,1573.15,1573.15,1573.15,1573.15,K,100000,100000,100000,0.1,MPa,,,,,one_atm_furnace,21600,,,,,,,,,,,,,,,,,,1.25892541179e-11,-10.9,,,1.25892541179416e-11,m2/s,,,,LA-ICP-MS,sorption,LA-ICP-MS,true,,true,false,use_with_caution,,,provenance=compilation_2010; v0_source=zhang_table1; Type_of_dif_as_printed=Tracer; 1s_error_as_printed=5.79756577277727e-12 (on D or lnD unspecified; not converted); C_range_as_printed=0.00035; Type_of_exp_as_printed=desorption; Analytical_as_printed=LA-ICP-MS; Apparatus_as_printed=furnace; Capsule_as_printed=open Pt; pres_medium_as_printed=Air; R unstated in spreadsheet; compiler gas_constant_used_j_mol_k=8.314,supplement,"Holycross, M.",2026-08-31,draft,MacKenzie2008EPSL 269; 488,MacKenzie,2008,,Earth and Planetary Science Letters,269,488,10.1016/j.epsl.2008.03.005,"Zhang 2010 Table 1 xls, Entry# 1485"
DDB001468,1.0.0,isothermal_d,,Pb,,,,tracer,none,unspecified,melt,CMAS1,,,,melt_simple,,,false,false,CMAS1; SiO2=48.8;Al2O3=15.6;MgO=10.7;CaO=24.6,wt_pct_oxide,48.8,,15.6,,,,,,10.7,24.6,,,,,,,,anhydrous_total=99.8,,,,,,,1573.15,1573.15,1573.15,1573.15,K,100000,100000,100000,0.1,MPa,,,,,one_atm_furnace,86400,,,,,,,,,,,,,,,,,,1e-11,-11,,,1e-11,m2/s,,,,LA-ICP-MS,sorption,LA-ICP-MS,true,,true,false,use_with_caution,,,provenance=compilation_2010; v0_source=zhang_table1; Type_of_dif_as_printed=Tracer; 1s_error_as_printed=2.30258509299405e-12 (on D or lnD unspecified; not converted); C_range_as_printed=0.00035; Type_of_exp_as_printed=desorption; Analytical_as_printed=LA-ICP-MS; Apparatus_as_printed=furnace; Capsule_as_printed=open Pt; pres_medium_as_printed=Air; R unstated in spreadsheet; compiler gas_constant_used_j_mol_k=8.314,supplement,"Holycross, M.",2026-08-31,draft,MacKenzie2008EPSL 269; 488,MacKenzie,2008,,Earth and Planetary Science Letters,269,488,10.1016/j.epsl.2008.03.005,"Zhang 2010 Table 1 xls, Entry# 1486"
DDB001469,1.0.0,isothermal_d,,Pb,,,,tracer,none,unspecified,melt,CMAS1,,,,melt_simple,,,false,false,CMAS1; SiO2=48.8;Al2O3=15.6;MgO=10.7;CaO=24.6,wt_pct_oxide,48.8,,15.6,,,,,,10.7,24.6,,,,,,,,anhydrous_total=99.8,,,,,,,1623.15,1623.15,1623.15,1623.15,K,100000,100000,100000,0.1,MPa,,,,,one_atm_furnace,21600,,,,,,,,,,,,,,,,,,1.99526231497e-11,-10.7,,,1.99526231496888e-11,m2/s,,,,LA-ICP-MS,sorption,LA-ICP-MS,true,,true,false,use_with_caution,,,provenance=compilation_2010; v0_source=zhang_table1; Type_of_dif_as_printed=Tracer; 1s_error_as_printed=4.59426126306013e-12 (on D or lnD unspecified; not converted); C_range_as_printed=0.00035; Type_of_exp_as_printed=desorption; Analytical_as_printed=LA-ICP-MS; Apparatus_as_printed=furnace; Capsule_as_printed=open Pt; pres_medium_as_printed=Air; R unstated in spreadsheet; compiler gas_constant_used_j_mol_k=8.314,supplement,"Holycross, M.",2026-08-31,draft,MacKenzie2008EPSL 269; 488,MacKenzie,2008,,Earth and Planetary Science Letters,269,488,10.1016/j.epsl.2008.03.005,"Zhang 2010 Table 1 xls, Entry# 1487"
DDB001470,1.0.0,isothermal_d,,Pb,,,,tracer,none,unspecified,melt,CMAS1,,,,melt_simple,,,false,false,CMAS1; SiO2=48.8;Al2O3=15.6;MgO=10.7;CaO=24.6,wt_pct_oxide,48.8,,15.6,,,,,,10.7,24.6,,,,,,,,anhydrous_total=99.8,,,,,,,1623.15,1623.15,1623.15,1623.15,K,100000,100000,100000,0.1,MPa,,,,,one_atm_furnace,21600,,,,,,,,,,,,,,,,,,2.51188643151e-11,-10.6,,,2.51188643150958e-11,m2/s,,,,LA-ICP-MS,sorption,LA-ICP-MS,true,,true,false,use_with_caution,,,provenance=compilation_2010; v0_source=zhang_table1; Type_of_dif_as_printed=Tracer; 1s_error_as_printed=1.15676645049759e-11 (on D or lnD unspecified; not converted); C_range_as_printed=0.00035; Type_of_exp_as_printed=desorption; Analytical_as_printed=LA-ICP-MS; Apparatus_as_printed=furnace; Capsule_as_printed=open Pt; pres_medium_as_printed=Air; R unstated in spreadsheet; compiler gas_constant_used_j_mol_k=8.314,supplement,"Holycross, M.",2026-08-31,draft,MacKenzie2008EPSL 269; 488,MacKenzie,2008,,Earth and Planetary Science Letters,269,488,10.1016/j.epsl.2008.03.005,"Zhang 2010 Table 1 xls, Entry# 1488"
DDB001471,1.0.0,isothermal_d,,Pb,,,,tracer,none,unspecified,melt,CMAS1,,,,melt_simple,,,false,false,CMAS1; SiO2=48.8;Al2O3=15.6;MgO=10.7;CaO=24.6,wt_pct_oxide,48.8,,15.6,,,,,,10.7,24.6,,,,,,,,anhydrous_total=99.8,,,,,,,1523.15,1523.15,1523.15,1523.15,K,100000,100000,100000,0.1,MPa,,,,,one_atm_furnace,3600,,,,,,,,,,,,,,,,,,2.51188643151e-12,-11.6,,,2.51188643150957e-12,m2/s,,,,LA-ICP-MS,sorption,LA-ICP-MS,true,,true,false,use_with_caution,,,provenance=compilation_2010; v0_source=zhang_table1; Type_of_dif_as_printed=Tracer; 1s_error_as_printed=5.78383225248795e-13 (on D or lnD unspecified; not converted); C_range_as_printed=0.00035; Type_of_exp_as_printed=desorption; Analytical_as_printed=LA-ICP-MS; Apparatus_as_printed=furnace; Capsule_as_printed=open Pt; pres_medium_as_printed=Air; R unstated in spreadsheet; compiler gas_constant_used_j_mol_k=8.314,supplement,"Holycross, M.",2026-08-31,draft,MacKenzie2008EPSL 269; 488,MacKenzie,2008,,Earth and Planetary Science Letters,269,488,10.1016/j.epsl.2008.03.005,"Zhang 2010 Table 1 xls, Entry# 1489"
DDB001472,1.0.0,isothermal_d,,Pb,,,,tracer,none,unspecified,melt,CMAS1,,,,melt_simple,,,false,false,CMAS1; SiO2=48.8;Al2O3=15.6;MgO=10.7;CaO=24.6,wt_pct_oxide,48.8,,15.6,,,,,,10.7,24.6,,,,,,,,anhydrous_total=99.8,,,,,,,1523.15,1523.15,1523.15,1523.15,K,100000,100000,100000,0.1,MPa,,,,,one_atm_furnace,10800,,,,,,,,,,,,,,,,,,1.99526231497e-12,-11.7,,,1.99526231496888e-12,m2/s,,,,LA-ICP-MS,sorption,LA-ICP-MS,true,,true,false,use_with_caution,,,provenance=compilation_2010; v0_source=zhang_table1; Type_of_dif_as_printed=Tracer; 1s_error_as_printed=9.18852252612025e-13 (on D or lnD unspecified; not converted); C_range_as_printed=0.00035; Type_of_exp_as_printed=desorption; Analytical_as_printed=LA-ICP-MS; Apparatus_as_printed=furnace; Capsule_as_printed=open Pt; pres_medium_as_printed=Air; R unstated in spreadsheet; compiler gas_constant_used_j_mol_k=8.314,supplement,"Holycross, M.",2026-08-31,draft,MacKenzie2008EPSL 269; 488,MacKenzie,2008,,Earth and Planetary Science Letters,269,488,10.1016/j.epsl.2008.03.005,"Zhang 2010 Table 1 xls, Entry# 1490"
DDB001473,1.0.0,isothermal_d,,P,,,,chemical,effective_binary,unspecified,melt,Rhyolite12,,,,melt_rhyolite,,,false,false,Rhyolite12; SiO2=76.01;TiO2=0.11;Al2O3=13;FeOt=0.7;MgO=0.09;CaO=0.52;Na2O=3.65;K2O=4.81,wt_pct_oxide,76.01,0.11,13,,0.7,,,,0.09,0.52,3.65,4.81,,,,,,anhydrous_total=98.89,true,0.1,,,,,1473.15,1473.15,1473.15,1473.15,K,800000000,800000000,800000000,800,MPa,,,,,piston_cylinder,186900,,,,,,,,,,,,,,,,,,1.09647819614e-16,-15.96,,,1.09647819614318e-16,m2/s,,,,EPMA,crystal_dissolution,Electron microprobe,true,,true,false,use_with_caution,,,provenance=compilation_2010; v0_source=zhang_table1; Type_of_dif_as_printed=SEBD; C_range_as_printed=0.562341325190349; Type_of_exp_as_printed=dissolving apatite; Analytical_as_printed=Electron microprobe; Apparatus_as_printed=PCA; Capsule_as_printed=Pt; pres_medium_as_printed=NaCl/Pyrex/crushable Al2O3; R unstated in spreadsheet; compiler gas_constant_used_j_mol_k=8.314,supplement,"Holycross, M.",2026-08-31,draft,Harrison1984GCA 48; 1467,Harrison,1984,,Geochimica et Cosmochimica Acta,48,1467,10.1016/0016-7037(84)90403-4,"Zhang 2010 Table 1 xls, Entry# 1493; Run# APDIS 5"
DDB001474,1.0.0,isothermal_d,,P,,,,chemical,effective_binary,unspecified,melt,Rhyolite12,,,,melt_rhyolite,,,false,false,Rhyolite12; SiO2=76.01;TiO2=0.11;Al2O3=13;FeOt=0.7;MgO=0.09;CaO=0.52;Na2O=3.65;K2O=4.81,wt_pct_oxide,76.01,0.11,13,,0.7,,,,0.09,0.52,3.65,4.81,,,,,,anhydrous_total=98.89,true,0.1,,,,,1573.15,1573.15,1573.15,1573.15,K,800000000,800000000,800000000,800,MPa,,,,,piston_cylinder,74820,,,,,,,,,,,,,,,,,,1.90546071796e-15,-14.72,,,1.90546071796324e-15,m2/s,,,,EPMA,crystal_dissolution,Electron microprobe,true,,true,false,use_with_caution,,,provenance=compilation_2010; v0_source=zhang_table1; Type_of_dif_as_printed=SEBD; C_range_as_printed=0.562341325190349; Type_of_exp_as_printed=dissolving apatite; Analytical_as_printed=Electron microprobe; Apparatus_as_printed=PCA; Capsule_as_printed=Pt; pres_medium_as_printed=NaCl/Pyrex/crushable Al2O3; R unstated in spreadsheet; compiler gas_constant_used_j_mol_k=8.314,supplement,"Holycross, M.",2026-08-31,draft,Harrison1984GCA 48; 1467,Harrison,1984,,Geochimica et Cosmochimica Acta,48,1467,10.1016/0016-7037(84)90403-4,"Zhang 2010 Table 1 xls, Entry# 1494; Run# APDIS 7"
DDB001475,1.0.0,isothermal_d,,P,,,,chemical,effective_binary,unspecified,melt,Rhyolite12,,,,melt_rhyolite,,,false,false,Rhyolite12; SiO2=76.01;TiO2=0.11;Al2O3=13;FeOt=0.7;MgO=0.09;CaO=0.52;Na2O=3.65;K2O=4.81,wt_pct_oxide,76.01,0.11,13,,0.7,,,,0.09,0.52,3.65,4.81,,,,,,anhydrous_total=98.89,true,0.1,,,,,1673.15,1673.15,1673.15,1673.15,K,800000000,800000000,800000000,800,MPa,,,,,piston_cylinder,168300,,,,,,,,,,,,,,,,,,3.98107170553e-14,-13.4,,,3.98107170553496e-14,m2/s,,,,EPMA,crystal_dissolution,Electron microprobe,true,,true,false,use_with_caution,,,provenance=compilation_2010; v0_source=zhang_table1; Type_of_dif_as_printed=SEBD; C_range_as_printed=0.562341325190349; Type_of_exp_as_printed=dissolving apatite; Analytical_as_printed=Electron microprobe; Apparatus_as_printed=PCA; Capsule_as_printed=Pt; pres_medium_as_printed=NaCl/Pyrex/crushable Al2O3; R unstated in spreadsheet; compiler gas_constant_used_j_mol_k=8.314,supplement,"Holycross, M.",2026-08-31,draft,Harrison1984GCA 48; 1467,Harrison,1984,,Geochimica et Cosmochimica Acta,48,1467,10.1016/0016-7037(84)90403-4,"Zhang 2010 Table 1 xls, Entry# 1495; Run# APDIS 12"
DDB001476,1.0.0,isothermal_d,,P,,,,chemical,effective_binary,unspecified,melt,Rhyolite12,,,,melt_rhyolite,,,false,false,Rhyolite12; SiO2=76.01;TiO2=0.11;Al2O3=13;FeOt=0.7;MgO=0.09;CaO=0.52;Na2O=3.65;K2O=4.81,wt_pct_oxide,76.01,0.11,13,,0.7,,,,0.09,0.52,3.65,4.81,,,,,,anhydrous_total=98.89,true,0.1,,,,,1773.15,1773.15,1773.15,1773.15,K,800000000,800000000,800000000,800,MPa,,,,,piston_cylinder,19800,,,,,,,,,,,,,,,,,,4.3651583224e-13,-12.36,,,4.36515832240165e-13,m2/s,,,,EPMA,crystal_dissolution,Electron microprobe,true,,true,false,use_with_caution,,,provenance=compilation_2010; v0_source=zhang_table1; Type_of_dif_as_printed=SEBD; C_range_as_printed=0.562341325190349; Type_of_exp_as_printed=dissolving apatite; Analytical_as_printed=Electron microprobe; Apparatus_as_printed=PCA; Capsule_as_printed=Pt; pres_medium_as_printed=NaCl/Pyrex/crushable Al2O3; R unstated in spreadsheet; compiler gas_constant_used_j_mol_k=8.314,supplement,"Holycross, M.",2026-08-31,draft,Harrison1984GCA 48; 1467,Harrison,1984,,Geochimica et Cosmochimica Acta,48,1467,10.1016/0016-7037(84)90403-4,"Zhang 2010 Table 1 xls, Entry# 1496; Run# APDIS 16"
DDB001477,1.0.0,isothermal_d,,P,,,,chemical,effective_binary,unspecified,melt,Wet Rhyolite12,,,,melt_rhyolite,,,false,false,wet rhyolite12; SiO2=76.01;TiO2=0.11;Al2O3=13;FeOt=0.7;MgO=0.09;CaO=0.52;Na2O=3.65;K2O=4.81,wt_pct_oxide,76.01,0.11,13,,0.7,,,,0.09,0.52,3.65,4.81,,,,,,anhydrous_total=98.89,true,1,,,,,1473.15,1473.15,1473.15,1473.15,K,800000000,800000000,800000000,800,MPa,,,,,piston_cylinder,82440,,,,,,,,,,,,,,,,,,1e-14,-14,,,1e-14,m2/s,,,,EPMA,crystal_dissolution,Electron microprobe,true,,true,false,use_with_caution,,,provenance=compilation_2010; v0_source=zhang_table1; Type_of_dif_as_printed=SEBD; C_range_as_printed=1; Type_of_exp_as_printed=dissolving apatite; Analytical_as_printed=Electron microprobe; Apparatus_as_printed=PCA; Capsule_as_printed=Pt; pres_medium_as_printed=NaCl/Pyrex/crushable Al2O3; R unstated in spreadsheet; compiler gas_constant_used_j_mol_k=8.314,supplement,"Holycross, M.",2026-08-31,draft,Harrison1984GCA 48; 1467,Harrison,1984,,Geochimica et Cosmochimica Acta,48,1467,10.1016/0016-7037(84)90403-4,"Zhang 2010 Table 1 xls, Entry# 1497; Run# APDIS 9"
DDB001478,1.0.0,isothermal_d,,P,,,,chemical,effective_binary,unspecified,melt,Wet Rhyolite12,,,,melt_rhyolite,,,false,false,wet rhyolite12; SiO2=76.01;TiO2=0.11;Al2O3=13;FeOt=0.7;MgO=0.09;CaO=0.52;Na2O=3.65;K2O=4.81,wt_pct_oxide,76.01,0.11,13,,0.7,,,,0.09,0.52,3.65,4.81,,,,,,anhydrous_total=98.89,true,1,,,,,1573.15,1573.15,1573.15,1573.15,K,800000000,800000000,800000000,800,MPa,,,,,piston_cylinder,358200,,,,,,,,,,,,,,,,,,2.34422881532e-14,-13.63,,,2.34422881531991e-14,m2/s,,,,EPMA,crystal_dissolution,Electron microprobe,true,,true,false,use_with_caution,,,provenance=compilation_2010; v0_source=zhang_table1; Type_of_dif_as_printed=SEBD; C_range_as_printed=1; Type_of_exp_as_printed=dissolving apatite; Analytical_as_printed=Electron microprobe; Apparatus_as_printed=PCA; Capsule_as_printed=Pt; pres_medium_as_printed=NaCl/Pyrex/crushable Al2O3; R unstated in spreadsheet; compiler gas_constant_used_j_mol_k=8.314,supplement,"Holycross, M.",2026-08-31,draft,Harrison1984GCA 48; 1467,Harrison,1984,,Geochimica et Cosmochimica Acta,48,1467,10.1016/0016-7037(84)90403-4,"Zhang 2010 Table 1 xls, Entry# 1498; Run# APDIS 11"
DDB001479,1.0.0,isothermal_d,,P,,,,chemical,effective_binary,unspecified,melt,Wet Rhyolite12,,,,melt_rhyolite,,,false,false,wet rhyolite12; SiO2=76.01;TiO2=0.11;Al2O3=13;FeOt=0.7;MgO=0.09;CaO=0.52;Na2O=3.65;K2O=4.81,wt_pct_oxide,76.01,0.11,13,,0.7,,,,0.09,0.52,3.65,4.81,,,,,,anhydrous_total=98.89,true,1.9,,,,,1373.15,1373.15,1373.15,1373.15,K,800000000,800000000,800000000,800,MPa,,,,,piston_cylinder,157500,,,,,,,,,,,,,,,,,,9.12010839356e-15,-14.04,,,9.12010839355909e-15,m2/s,,,,EPMA,crystal_dissolution,Electron microprobe,true,,true,false,use_with_caution,,,provenance=compilation_2010; v0_source=zhang_table1; Type_of_dif_as_printed=SEBD; C_range_as_printed=1.17405488594402; Type_of_exp_as_printed=dissolving apatite; Analytical_as_printed=Electron microprobe; Apparatus_as_printed=PCA; Capsule_as_printed=graphite; pres_medium_as_printed=NaCl/Pyrex/crushable Al2O3; R unstated in spreadsheet; compiler gas_constant_used_j_mol_k=8.314,supplement,"Holycross, M.",2026-08-31,draft,Harrison1984GCA 48; 1467,Harrison,1984,,Geochimica et Cosmochimica Acta,48,1467,10.1016/0016-7037(84)90403-4,"Zhang 2010 Table 1 xls, Entry# 1499; Run# APDIS 1"
DDB001480,1.0.0,isothermal_d,,P,,,,chemical,effective_binary,unspecified,melt,Wet Rhyolite12,,,,melt_rhyolite,,,false,false,wet rhyolite12; SiO2=76.01;TiO2=0.11;Al2O3=13;FeOt=0.7;MgO=0.09;CaO=0.52;Na2O=3.65;K2O=4.81,wt_pct_oxide,76.01,0.11,13,,0.7,,,,0.09,0.52,3.65,4.81,,,,,,anhydrous_total=98.89,true,1.9,,,,,1573.15,1573.15,1573.15,1573.15,K,800000000,800000000,800000000,800,MPa,,,,,piston_cylinder,80340,,,,,,,,,,,,,,,,,,9.54992586021e-14,-13.02,,,9.54992586021433e-14,m2/s,,,,EPMA,crystal_dissolution,Electron microprobe,true,,true,false,use_with_caution,,,provenance=compilation_2010; v0_source=zhang_table1; Type_of_dif_as_printed=SEBD; C_range_as_printed=1.17405488594402; Type_of_exp_as_printed=dissolving apatite; Analytical_as_printed=Electron microprobe; Apparatus_as_printed=PCA; Capsule_as_printed=Pt; pres_medium_as_printed=NaCl/Pyrex/crushable Al2O3; R unstated in spreadsheet; compiler gas_constant_used_j_mol_k=8.314,supplement,"Holycross, M.",2026-08-31,draft,Harrison1984GCA 48; 1467,Harrison,1984,,Geochimica et Cosmochimica Acta,48,1467,10.1016/0016-7037(84)90403-4,"Zhang 2010 Table 1 xls, Entry# 1500; Run# APDIS 8"
DDB001481,1.0.0,isothermal_d,,P,,,,chemical,effective_binary,unspecified,melt,Wet Rhyolite12,,,,melt_rhyolite,,,false,false,wet rhyolite12; SiO2=76.01;TiO2=0.11;Al2O3=13;FeOt=0.7;MgO=0.09;CaO=0.52;Na2O=3.65;K2O=4.81,wt_pct_oxide,76.01,0.11,13,,0.7,,,,0.09,0.52,3.65,4.81,,,,,,anhydrous_total=98.89,true,2,,,,,1473.15,1473.15,1473.15,1473.15,K,800000000,800000000,800000000,800,MPa,,,,,piston_cylinder,30900,,,,,,,,,,,,,,,,,,1.69824365246e-14,-13.77,,,1.69824365246174e-14,m2/s,,,,EPMA,crystal_dissolution,Electron microprobe,true,,true,false,use_with_caution,,,provenance=compilation_2010; v0_source=zhang_table1; Type_of_dif_as_printed=SEBD; C_range_as_printed=1.18920711500272; Type_of_exp_as_printed=dissolving apatite; Analytical_as_printed=Electron microprobe; Apparatus_as_printed=PCA; Capsule_as_printed=Pt; pres_medium_as_printed=NaCl/Pyrex/crushable Al2O3; R unstated in spreadsheet; compiler gas_constant_used_j_mol_k=8.314,supplement,"Holycross, M.",2026-08-31,draft,Harrison1984GCA 48; 1467,Harrison,1984,,Geochimica et Cosmochimica Acta,48,1467,10.1016/0016-7037(84)90403-4,"Zhang 2010 Table 1 xls, Entry# 1501; Run# APDIS 15"
DDB001482,1.0.0,isothermal_d,,P,,,,chemical,effective_binary,unspecified,melt,Wet Rhyolite12,,,,melt_rhyolite,,,false,false,wet rhyolite12; SiO2=76.01;TiO2=0.11;Al2O3=13;FeOt=0.7;MgO=0.09;CaO=0.52;Na2O=3.65;K2O=4.81,wt_pct_oxide,76.01,0.11,13,,0.7,,,,0.09,0.52,3.65,4.81,,,,,,anhydrous_total=98.89,true,3.8,,,,,1473.15,1473.15,1473.15,1473.15,K,800000000,800000000,800000000,800,MPa,,,,,piston_cylinder,334500,,,,,,,,,,,,,,,,,,7.24435960075e-14,-13.14,,,7.24435960074986e-14,m2/s,,,,EPMA,crystal_dissolution,Electron microprobe,true,,true,false,use_with_caution,,,provenance=compilation_2010; v0_source=zhang_table1; Type_of_dif_as_printed=SEBD; C_range_as_printed=1.39619442376833; Type_of_exp_as_printed=dissolving apatite; Analytical_as_printed=Electron microprobe; Apparatus_as_printed=PCA; Capsule_as_printed=Pt; pres_medium_as_printed=NaCl/Pyrex/crushable Al2O3; R unstated in spreadsheet; compiler gas_constant_used_j_mol_k=8.314,supplement,"Holycross, M.",2026-08-31,draft,Harrison1984GCA 48; 1467,Harrison,1984,,Geochimica et Cosmochimica Acta,48,1467,10.1016/0016-7037(84)90403-4,"Zhang 2010 Table 1 xls, Entry# 1502; Run# APDIS 10"
DDB001483,1.0.0,isothermal_d,,P,,,,chemical,effective_binary,unspecified,melt,Wet Rhyolite12,,,,melt_rhyolite,,,false,false,wet rhyolite12; SiO2=76.01;TiO2=0.11;Al2O3=13;FeOt=0.7;MgO=0.09;CaO=0.52;Na2O=3.65;K2O=4.81,wt_pct_oxide,76.01,0.11,13,,0.7,,,,0.09,0.52,3.65,4.81,,,,,,anhydrous_total=98.89,true,4.5,,,,,1373.15,1373.15,1373.15,1373.15,K,800000000,800000000,800000000,800,MPa,,,,,piston_cylinder,30120,,,,,,,,,,,,,,,,,,1.58489319246e-14,-13.8,,,1.58489319246111e-14,m2/s,,,,EPMA,crystal_dissolution,Electron microprobe,true,,true,false,use_with_caution,,,provenance=compilation_2010; v0_source=zhang_table1; Type_of_dif_as_printed=SEBD; C_range_as_printed=1.45647531512197; Type_of_exp_as_printed=dissolving apatite; Analytical_as_printed=Electron microprobe; Apparatus_as_printed=PCA; Capsule_as_printed=graphite; pres_medium_as_printed=NaCl/Pyrex/crushable Al2O3; R unstated in spreadsheet; compiler gas_constant_used_j_mol_k=8.314,supplement,"Holycross, M.",2026-08-31,draft,Harrison1984GCA 48; 1467,Harrison,1984,,Geochimica et Cosmochimica Acta,48,1467,10.1016/0016-7037(84)90403-4,"Zhang 2010 Table 1 xls, Entry# 1503; Run# APDIS 2"
DDB001484,1.0.0,isothermal_d,,P,,,,chemical,effective_binary,unspecified,melt,Wet Rhyolite12,,,,melt_rhyolite,,,false,false,wet rhyolite12; SiO2=76.01;TiO2=0.11;Al2O3=13;FeOt=0.7;MgO=0.09;CaO=0.52;Na2O=3.65;K2O=4.81,wt_pct_oxide,76.01,0.11,13,,0.7,,,,0.09,0.52,3.65,4.81,,,,,,anhydrous_total=98.89,true,5.4,,,,,1473.15,1473.15,1473.15,1473.15,K,800000000,800000000,800000000,800,MPa,,,,,piston_cylinder,237300,,,,,,,,,,,,,,,,,,2.34422881532e-13,-12.63,,,2.34422881531991e-13,m2/s,,,,EPMA,crystal_dissolution,Electron microprobe,true,,true,false,use_with_caution,,,provenance=compilation_2010; v0_source=zhang_table1; Type_of_dif_as_printed=SEBD; C_range_as_printed=1.52439824446384; Type_of_exp_as_printed=dissolving apatite; Analytical_as_printed=Electron microprobe; Apparatus_as_printed=PCA; Capsule_as_printed=Pt; pres_medium_as_printed=NaCl/Pyrex/crushable Al2O3; R unstated in spreadsheet; compiler gas_constant_used_j_mol_k=8.314,supplement,"Holycross, M.",2026-08-31,draft,Harrison1984GCA 48; 1467,Harrison,1984,,Geochimica et Cosmochimica Acta,48,1467,10.1016/0016-7037(84)90403-4,"Zhang 2010 Table 1 xls, Entry# 1504; Run# APDIS 6"
DDB001485,1.0.0,isothermal_d,,P,,,,chemical,effective_binary,unspecified,melt,Wet Rhyolite12,,,,melt_rhyolite,,,false,false,wet rhyolite12; SiO2=76.01;TiO2=0.11;Al2O3=13;FeOt=0.7;MgO=0.09;CaO=0.52;Na2O=3.65;K2O=4.81,wt_pct_oxide,76.01,0.11,13,,0.7,,,,0.09,0.52,3.65,4.81,,,,,,anhydrous_total=98.89,true,6.1,,,,,1373.15,1373.15,1373.15,1373.15,K,800000000,800000000,800000000,800,MPa,,,,,piston_cylinder,26400,,,,,,,,,,,,,,,,,,1.86208713666e-13,-12.73,,,1.86208713666286e-13,m2/s,,,,EPMA,crystal_dissolution,Electron microprobe,true,,true,false,use_with_caution,,,provenance=compilation_2010; v0_source=zhang_table1; Type_of_dif_as_printed=SEBD; C_range_as_printed=1.57156540018088; Type_of_exp_as_printed=dissolving apatite; Analytical_as_printed=Electron microprobe; Apparatus_as_printed=PCA; Capsule_as_printed=graphite; pres_medium_as_printed=NaCl/Pyrex/crushable Al2O3; R unstated in spreadsheet; compiler gas_constant_used_j_mol_k=8.314,supplement,"Holycross, M.",2026-08-31,draft,Harrison1984GCA 48; 1467,Harrison,1984,,Geochimica et Cosmochimica Acta,48,1467,10.1016/0016-7037(84)90403-4,"Zhang 2010 Table 1 xls, Entry# 1505; Run# APDIS 3"
DDB001486,1.0.0,isothermal_d,,P,,,,chemical,effective_binary,unspecified,melt,Wet Rhyolite12,,,,melt_rhyolite,,,false,false,wet rhyolite12; SiO2=76.01;TiO2=0.11;Al2O3=13;FeOt=0.7;MgO=0.09;CaO=0.52;Na2O=3.65;K2O=4.81,wt_pct_oxide,76.01,0.11,13,,0.7,,,,0.09,0.52,3.65,4.81,,,,,,anhydrous_total=98.89,true,6.2,,,,,1573.15,1573.15,1573.15,1573.15,K,800000000,800000000,800000000,800,MPa,,,,,piston_cylinder,144000,,,,,,,,,,,,,,,,,,5.6234132519e-13,-12.25,,,5.62341325190347e-13,m2/s,,,,EPMA,crystal_dissolution,Electron microprobe,true,,true,false,use_with_caution,,,provenance=compilation_2010; v0_source=zhang_table1; Type_of_dif_as_printed=SEBD; C_range_as_printed=1.57796702107419; Type_of_exp_as_printed=dissolving apatite; Analytical_as_printed=Electron microprobe; Apparatus_as_printed=PCA; Capsule_as_printed=Pt; pres_medium_as_printed=NaCl/Pyrex/crushable Al2O3; R unstated in spreadsheet; compiler gas_constant_used_j_mol_k=8.314,supplement,"Holycross, M.",2026-08-31,draft,Harrison1984GCA 48; 1467,Harrison,1984,,Geochimica et Cosmochimica Acta,48,1467,10.1016/0016-7037(84)90403-4,"Zhang 2010 Table 1 xls, Entry# 1506; Run# APDIS 13"
DDB001487,1.0.0,isothermal_d,,P,,,,chemical,effective_binary,unspecified,melt,Wet Rhyolite12,,,,melt_rhyolite,,,false,false,wet rhyolite12; SiO2=76.01;TiO2=0.11;Al2O3=13;FeOt=0.7;MgO=0.09;CaO=0.52;Na2O=3.65;K2O=4.81,wt_pct_oxide,76.01,0.11,13,,0.7,,,,0.09,0.52,3.65,4.81,,,,,,anhydrous_total=98.89,true,10.2,,,,,1373.15,1373.15,1373.15,1373.15,K,800000000,800000000,800000000,800,MPa,,,,,piston_cylinder,19740,,,,,,,,,,,,,,,,,,4.07380277804e-11,-10.39,,,4.07380277804111e-11,m2/s,,,,EPMA,crystal_dissolution,Electron microprobe,true,,true,false,use_with_caution,,,provenance=compilation_2010; v0_source=zhang_table1; Type_of_dif_as_printed=SEBD; C_range_as_printed=1.78710488906898; Type_of_exp_as_printed=dissolving apatite; Analytical_as_printed=Electron microprobe; Apparatus_as_printed=PCA; Capsule_as_printed=graphite; pres_medium_as_printed=NaCl/Pyrex/crushable Al2O3; R unstated in spreadsheet; compiler gas_constant_used_j_mol_k=8.314,supplement,"Holycross, M.",2026-08-31,draft,Harrison1984GCA 48; 1467,Harrison,1984,,Geochimica et Cosmochimica Acta,48,1467,10.1016/0016-7037(84)90403-4,"Zhang 2010 Table 1 xls, Entry# 1507; Run# APDIS 14"
DDB001488,1.0.0,isothermal_d,,P,,,,chemical,effective_binary,unspecified,melt,Wet Rholite12,,,,other,,,false,false,wet rholite12; SiO2=76.01;TiO2=0.11;Al2O3=13;FeOt=0.7;MgO=0.09;CaO=0.52;Na2O=3.65;K2O=4.81,wt_pct_oxide,76.01,0.11,13,,0.7,,,,0.09,0.52,3.65,4.81,,,,,,anhydrous_total=98.89,true,3.9,,,,,1273.15,1273.15,1273.15,1273.15,K,800000000,800000000,800000000,800,MPa,,,,,piston_cylinder,259200,,,,,,,,,,,,,,,,,,2.56e-15,-14.5917600347,,,2.56e-15,m2/s,,,,EPMA,crystal_dissolution,Electron microprobe,true,,true,false,use_with_caution,,,provenance=compilation_2010; v0_source=zhang_table1; Type_of_dif_as_printed=SEBD; 1s_error_as_printed=1.4e-15 (on D or lnD unspecified; not converted); C_range_as_printed=0.084 to 0; Type_of_exp_as_printed=dissolving monazite; Analytical_as_printed=Electron microprobe; Apparatus_as_printed=Piston-cylinder; Capsule_as_printed=Pt; pres_medium_as_printed=pyrex and NaCl; R unstated in spreadsheet; compiler gas_constant_used_j_mol_k=8.314,supplement,"Holycross, M.",2026-08-31,draft,Rapp1986CMP 94; 304,Rapp,1986,,Contributions to Mineralogy and Petrology,94,304,10.1007/bf00371439,"Zhang 2010 Table 1 xls, Entry# 1508; Run# MONDIS 15"
DDB001489,1.0.0,isothermal_d,,P,,,,chemical,effective_binary,unspecified,melt,Wet Rholite12,,,,other,,,false,false,wet rholite12; SiO2=76.01;TiO2=0.11;Al2O3=13;FeOt=0.7;MgO=0.09;CaO=0.52;Na2O=3.65;K2O=4.81,wt_pct_oxide,76.01,0.11,13,,0.7,,,,0.09,0.52,3.65,4.81,,,,,,anhydrous_total=98.89,true,6,,,,,1273.15,1273.15,1273.15,1273.15,K,800000000,800000000,800000000,800,MPa,,,,,piston_cylinder,250000,,,,,,,,,,,,,,,,,,1.48e-15,-14.8297382846,,,1.48e-15,m2/s,,,,EPMA,crystal_dissolution,Electron microprobe,true,,true,false,use_with_caution,,,provenance=compilation_2010; v0_source=zhang_table1; Type_of_dif_as_printed=SEBD; 1s_error_as_printed=7.7e-16 (on D or lnD unspecified; not converted); C_range_as_printed=0.095 to 0; Type_of_exp_as_printed=dissolving monazite; Analytical_as_printed=Electron microprobe; Apparatus_as_printed=Piston-cylinder; Capsule_as_printed=Pt; pres_medium_as_printed=pyrex and NaCl; R unstated in spreadsheet; compiler gas_constant_used_j_mol_k=8.314,supplement,"Holycross, M.",2026-08-31,draft,Rapp1986CMP 94; 304,Rapp,1986,,Contributions to Mineralogy and Petrology,94,304,10.1007/bf00371439,"Zhang 2010 Table 1 xls, Entry# 1509; Run# MONDIS 5"
DDB001490,1.0.0,isothermal_d,,P,,,,chemical,effective_binary,unspecified,melt,Wet Rholite12,,,,other,,,false,false,wet rholite12; SiO2=76.01;TiO2=0.11;Al2O3=13;FeOt=0.7;MgO=0.09;CaO=0.52;Na2O=3.65;K2O=4.81,wt_pct_oxide,76.01,0.11,13,,0.7,,,,0.09,0.52,3.65,4.81,,,,,,anhydrous_total=98.89,true,1,,,,,1373.15,1373.15,1373.15,1373.15,K,800000000,800000000,800000000,800,MPa,,,,,piston_cylinder,698400,,,,,,,,,,,,,,,,,,1.2e-16,-15.920818754,,,1.2e-16,m2/s,,,,EPMA,crystal_dissolution,Electron microprobe,true,,true,false,use_with_caution,,,provenance=compilation_2010; v0_source=zhang_table1; Type_of_dif_as_printed=SEBD; 1s_error_as_printed=8.5e-17 (on D or lnD unspecified; not converted); C_range_as_printed=0.12 to 0; Type_of_exp_as_printed=dissolving monazite; Analytical_as_printed=Electron microprobe; Apparatus_as_printed=Piston-cylinder; Capsule_as_printed=Pt; pres_medium_as_printed=pyrex and NaCl; R unstated in spreadsheet; compiler gas_constant_used_j_mol_k=8.314,supplement,"Holycross, M.",2026-08-31,draft,Rapp1986CMP 94; 304,Rapp,1986,,Contributions to Mineralogy and Petrology,94,304,10.1007/bf00371439,"Zhang 2010 Table 1 xls, Entry# 1510; Run# MONDIS 12"
DDB001491,1.0.0,isothermal_d,,P,,,,chemical,effective_binary,unspecified,melt,Wet Rholite12,,,,other,,,false,false,wet rholite12; SiO2=76.01;TiO2=0.11;Al2O3=13;FeOt=0.7;MgO=0.09;CaO=0.52;Na2O=3.65;K2O=4.81,wt_pct_oxide,76.01,0.11,13,,0.7,,,,0.09,0.52,3.65,4.81,,,,,,anhydrous_total=98.89,true,2.1,,,,,1373.15,1373.15,1373.15,1373.15,K,800000000,800000000,800000000,800,MPa,,,,,piston_cylinder,182400,,,,,,,,,,,,,,,,,,1.26e-15,-14.8996294549,,,1.26e-15,m2/s,,,,EPMA,crystal_dissolution,Electron microprobe,true,,true,false,use_with_caution,,,provenance=compilation_2010; v0_source=zhang_table1; Type_of_dif_as_printed=SEBD; 1s_error_as_printed=4.85e-16 (on D or lnD unspecified; not converted); C_range_as_printed=0.13 to 0; Type_of_exp_as_printed=dissolving monazite; Analytical_as_printed=Electron microprobe; Apparatus_as_printed=Piston-cylinder; Capsule_as_printed=Pt; pres_medium_as_printed=pyrex and NaCl; R unstated in spreadsheet; compiler gas_constant_used_j_mol_k=8.314,supplement,"Holycross, M.",2026-08-31,draft,Rapp1986CMP 94; 304,Rapp,1986,,Contributions to Mineralogy and Petrology,94,304,10.1007/bf00371439,"Zhang 2010 Table 1 xls, Entry# 1511; Run# MONDIS 7"
DDB001492,1.0.0,isothermal_d,,P,,,,chemical,effective_binary,unspecified,melt,Wet Rholite12,,,,other,,,false,false,wet rholite12; SiO2=76.01;TiO2=0.11;Al2O3=13;FeOt=0.7;MgO=0.09;CaO=0.52;Na2O=3.65;K2O=4.81,wt_pct_oxide,76.01,0.11,13,,0.7,,,,0.09,0.52,3.65,4.81,,,,,,anhydrous_total=98.89,true,4,,,,,1373.15,1373.15,1373.15,1373.15,K,800000000,800000000,800000000,800,MPa,,,,,piston_cylinder,172800,,,,,,,,,,,,,,,,,,5.28e-15,-14.2773660775,,,5.28e-15,m2/s,,,,EPMA,crystal_dissolution,Electron microprobe,true,,true,false,use_with_caution,,,provenance=compilation_2010; v0_source=zhang_table1; Type_of_dif_as_printed=SEBD; 1s_error_as_printed=2.3e-15 (on D or lnD unspecified; not converted); C_range_as_printed=0.17 to 0; Type_of_exp_as_printed=dissolving monazite; Analytical_as_printed=Electron microprobe; Apparatus_as_printed=Piston-cylinder; Capsule_as_printed=Pt; pres_medium_as_printed=pyrex and NaCl; R unstated in spreadsheet; compiler gas_constant_used_j_mol_k=8.314,supplement,"Holycross, M.",2026-08-31,draft,Rapp1986CMP 94; 304,Rapp,1986,,Contributions to Mineralogy and Petrology,94,304,10.1007/bf00371439,"Zhang 2010 Table 1 xls, Entry# 1512; Run# MONDIS 10"
DDB001493,1.0.0,isothermal_d,,P,,,,chemical,effective_binary,unspecified,melt,Wet Rholite12,,,,other,,,false,false,wet rholite12; SiO2=76.01;TiO2=0.11;Al2O3=13;FeOt=0.7;MgO=0.09;CaO=0.52;Na2O=3.65;K2O=4.81,wt_pct_oxide,76.01,0.11,13,,0.7,,,,0.09,0.52,3.65,4.81,,,,,,anhydrous_total=98.89,true,5.8,,,,,1373.15,1373.15,1373.15,1373.15,K,800000000,800000000,800000000,800,MPa,,,,,piston_cylinder,64000,,,,,,,,,,,,,,,,,,7.57e-15,-14.1209041205,,,7.57e-15,m2/s,,,,EPMA,crystal_dissolution,Electron microprobe,true,,true,false,use_with_caution,,,provenance=compilation_2010; v0_source=zhang_table1; Type_of_dif_as_printed=SEBD; 1s_error_as_printed=1e-15 (on D or lnD unspecified; not converted); C_range_as_printed=0.17 to 0; Type_of_exp_as_printed=dissolving monazite; Analytical_as_printed=Electron microprobe; Apparatus_as_printed=Piston-cylinder; Capsule_as_printed=Pt; pres_medium_as_printed=pyrex and NaCl; R unstated in spreadsheet; compiler gas_constant_used_j_mol_k=8.314,supplement,"Holycross, M.",2026-08-31,draft,Rapp1986CMP 94; 304,Rapp,1986,,Contributions to Mineralogy and Petrology,94,304,10.1007/bf00371439,"Zhang 2010 Table 1 xls, Entry# 1513; Run# MONDIS 4"
DDB001494,1.0.0,isothermal_d,,P,,,,chemical,effective_binary,unspecified,melt,Wet Rholite12,,,,other,,,false,false,wet rholite12; SiO2=76.01;TiO2=0.11;Al2O3=13;FeOt=0.7;MgO=0.09;CaO=0.52;Na2O=3.65;K2O=4.81,wt_pct_oxide,76.01,0.11,13,,0.7,,,,0.09,0.52,3.65,4.81,,,,,,anhydrous_total=98.89,true,1,,,,,1473.15,1473.15,1473.15,1473.15,K,800000000,800000000,800000000,800,MPa,,,,,piston_cylinder,451200,,,,,,,,,,,,,,,,,,1.48e-15,-14.8297382846,,,1.48e-15,m2/s,,,,EPMA,crystal_dissolution,Electron microprobe,true,,true,false,use_with_caution,,,provenance=compilation_2010; v0_source=zhang_table1; Type_of_dif_as_printed=SEBD; 1s_error_as_printed=3.15e-16 (on D or lnD unspecified; not converted); C_range_as_printed=0.15 to 0; Type_of_exp_as_printed=dissolving monazite; Analytical_as_printed=Electron microprobe; Apparatus_as_printed=Piston-cylinder; Capsule_as_printed=Pt; pres_medium_as_printed=pyrex and NaCl; R unstated in spreadsheet; compiler gas_constant_used_j_mol_k=8.314,supplement,"Holycross, M.",2026-08-31,draft,Rapp1986CMP 94; 304,Rapp,1986,,Contributions to Mineralogy and Petrology,94,304,10.1007/bf00371439,"Zhang 2010 Table 1 xls, Entry# 1514; Run# MONDIS 8"
DDB001495,1.0.0,isothermal_d,,P,,,,chemical,effective_binary,unspecified,melt,Wet Rholite12,,,,other,,,false,false,wet rholite12; SiO2=76.01;TiO2=0.11;Al2O3=13;FeOt=0.7;MgO=0.09;CaO=0.52;Na2O=3.65;K2O=4.81,wt_pct_oxide,76.01,0.11,13,,0.7,,,,0.09,0.52,3.65,4.81,,,,,,anhydrous_total=98.89,true,2,,,,,1473.15,1473.15,1473.15,1473.15,K,800000000,800000000,800000000,800,MPa,,,,,piston_cylinder,194400,,,,,,,,,,,,,,,,,,6.3e-15,-14.2006594505,,,6.3e-15,m2/s,,,,EPMA,crystal_dissolution,Electron microprobe,true,,true,false,use_with_caution,,,provenance=compilation_2010; v0_source=zhang_table1; Type_of_dif_as_printed=SEBD; 1s_error_as_printed=2.35e-15 (on D or lnD unspecified; not converted); C_range_as_printed=0.2 to 0; Type_of_exp_as_printed=dissolving monazite; Analytical_as_printed=Electron microprobe; Apparatus_as_printed=Piston-cylinder; Capsule_as_printed=Pt; pres_medium_as_printed=pyrex and NaCl; R unstated in spreadsheet; compiler gas_constant_used_j_mol_k=8.314,supplement,"Holycross, M.",2026-08-31,draft,Rapp1986CMP 94; 304,Rapp,1986,,Contributions to Mineralogy and Petrology,94,304,10.1007/bf00371439,"Zhang 2010 Table 1 xls, Entry# 1515; Run# MONDIS 6"
DDB001496,1.0.0,isothermal_d,,P,,,,chemical,effective_binary,unspecified,melt,Wet Rholite12,,,,other,,,false,false,wet rholite12; SiO2=76.01;TiO2=0.11;Al2O3=13;FeOt=0.7;MgO=0.09;CaO=0.52;Na2O=3.65;K2O=4.81,wt_pct_oxide,76.01,0.11,13,,0.7,,,,0.09,0.52,3.65,4.81,,,,,,anhydrous_total=98.89,true,4,,,,,1473.15,1473.15,1473.15,1473.15,K,800000000,800000000,800000000,800,MPa,,,,,piston_cylinder,124200,,,,,,,,,,,,,,,,,,1.68e-14,-13.7746907183,,,1.68e-14,m2/s,,,,EPMA,crystal_dissolution,Electron microprobe,true,,true,false,use_with_caution,,,provenance=compilation_2010; v0_source=zhang_table1; Type_of_dif_as_printed=SEBD; 1s_error_as_printed=1e-15 (on D or lnD unspecified; not converted); C_range_as_printed=0.31 to 0; Type_of_exp_as_printed=dissolving monazite; Analytical_as_printed=Electron microprobe; Apparatus_as_printed=Piston-cylinder; Capsule_as_printed=Pt; pres_medium_as_printed=pyrex and NaCl; R unstated in spreadsheet; compiler gas_constant_used_j_mol_k=8.314,supplement,"Holycross, M.",2026-08-31,draft,Rapp1986CMP 94; 304,Rapp,1986,,Contributions to Mineralogy and Petrology,94,304,10.1007/bf00371439,"Zhang 2010 Table 1 xls, Entry# 1516; Run# MONDIS 16"
DDB001497,1.0.0,isothermal_d,,P,,,,chemical,effective_binary,unspecified,melt,Wet Rholite12,,,,other,,,false,false,wet rholite12; SiO2=76.01;TiO2=0.11;Al2O3=13;FeOt=0.7;MgO=0.09;CaO=0.52;Na2O=3.65;K2O=4.81,wt_pct_oxide,76.01,0.11,13,,0.7,,,,0.09,0.52,3.65,4.81,,,,,,anhydrous_total=98.89,true,6,,,,,1473.15,1473.15,1473.15,1473.15,K,800000000,800000000,800000000,800,MPa,,,,,piston_cylinder,118800,,,,,,,,,,,,,,,,,,2.75e-14,-13.5606673062,,,2.75e-14,m2/s,,,,EPMA,crystal_dissolution,Electron microprobe,true,,true,false,use_with_caution,,,provenance=compilation_2010; v0_source=zhang_table1; Type_of_dif_as_printed=SEBD; 1s_error_as_printed=2.85e-15 (on D or lnD unspecified; not converted); C_range_as_printed=0.32 to 0; Type_of_exp_as_printed=dissolving monazite; Analytical_as_printed=Electron microprobe; Apparatus_as_printed=Piston-cylinder; Capsule_as_printed=Pt; pres_medium_as_printed=pyrex and NaCl; R unstated in spreadsheet; compiler gas_constant_used_j_mol_k=8.314,supplement,"Holycross, M.",2026-08-31,draft,Rapp1986CMP 94; 304,Rapp,1986,,Contributions to Mineralogy and Petrology,94,304,10.1007/bf00371439,"Zhang 2010 Table 1 xls, Entry# 1517; Run# MONDIS 11"
