Repository: holycrossm/diffusion-coefficients

# Experimental diffusion coefficients (minerals and silicate melts)

**Pre-release / not published.** Schema v1.0.0. This folder is a GitHub-ready living table: canonical data is CSV, new rows arrive by pull request, and a static page searches the file in the browser. Nothing here is a citable compilation of record.

This is a QA build of 4630 experimental rows (minerals and silicate melts). Most numbers are staged from the 2010 RiMG 72 tables. Do not treat the repo as published, complete, or peer-reviewed.

File: site/data/diffusion_coefficients.csv (part 43 of 136)
DDB001498,1.0.0,isothermal_d,,P,,,,chemical,effective_binary,unspecified,melt,Wet Rholite12,,,,other,,,false,false,wet rholite12; SiO2=76.01;TiO2=0.11;Al2O3=13;FeOt=0.7;MgO=0.09;CaO=0.52;Na2O=3.65;K2O=4.81,wt_pct_oxide,76.01,0.11,13,,0.7,,,,0.09,0.52,3.65,4.81,,,,,,anhydrous_total=98.89,true,1,,,,,1573.15,1573.15,1573.15,1573.15,K,800000000,800000000,800000000,800,MPa,,,,,piston_cylinder,59400,,,,,,,,,,,,,,,,,,1.23e-14,-13.9100948886,,,1.23e-14,m2/s,,,,EPMA,crystal_dissolution,Electron microprobe,true,,true,false,use_with_caution,,,provenance=compilation_2010; v0_source=zhang_table1; Type_of_dif_as_printed=SEBD; 1s_error_as_printed=1.1e-15 (on D or lnD unspecified; not converted); C_range_as_printed=0.35 to 0; Type_of_exp_as_printed=dissolving monazite; Analytical_as_printed=Electron microprobe; Apparatus_as_printed=Piston-cylinder; Capsule_as_printed=Pt; pres_medium_as_printed=pyrex and NaCl; R unstated in spreadsheet; compiler gas_constant_used_j_mol_k=8.314,supplement,"Holycross, M.",2026-08-31,draft,Rapp1986CMP 94; 304,Rapp,1986,,Contributions to Mineralogy and Petrology,94,304,10.1007/bf00371439,"Zhang 2010 Table 1 xls, Entry# 1518; Run# MONDIS 19"
DDB001499,1.0.0,isothermal_d,,P,,,,chemical,effective_binary,unspecified,melt,Wet Rholite12,,,,other,,,false,false,wet rholite12; SiO2=76.01;TiO2=0.11;Al2O3=13;FeOt=0.7;MgO=0.09;CaO=0.52;Na2O=3.65;K2O=4.81,wt_pct_oxide,76.01,0.11,13,,0.7,,,,0.09,0.52,3.65,4.81,,,,,,anhydrous_total=98.89,true,2,,,,,1573.15,1573.15,1573.15,1573.15,K,800000000,800000000,800000000,800,MPa,,,,,piston_cylinder,59400,,,,,,,,,,,,,,,,,,2.7e-14,-13.5686362358,,,2.7e-14,m2/s,,,,EPMA,crystal_dissolution,Electron microprobe,true,,true,false,use_with_caution,,,provenance=compilation_2010; v0_source=zhang_table1; Type_of_dif_as_printed=SEBD; 1s_error_as_printed=2.5e-15 (on D or lnD unspecified; not converted); C_range_as_printed=0.49 to 0; Type_of_exp_as_printed=dissolving monazite; Analytical_as_printed=Electron microprobe; Apparatus_as_printed=Piston-cylinder; Capsule_as_printed=Pt; pres_medium_as_printed=pyrex and NaCl; R unstated in spreadsheet; compiler gas_constant_used_j_mol_k=8.314,supplement,"Holycross, M.",2026-08-31,draft,Rapp1986CMP 94; 304,Rapp,1986,,Contributions to Mineralogy and Petrology,94,304,10.1007/bf00371439,"Zhang 2010 Table 1 xls, Entry# 1519; Run# MONDIS 20"
DDB001500,1.0.0,isothermal_d,,P,,,,chemical,effective_binary,unspecified,melt,Wet Rholite12,,,,other,,,false,false,wet rholite12; SiO2=76.01;TiO2=0.11;Al2O3=13;FeOt=0.7;MgO=0.09;CaO=0.52;Na2O=3.65;K2O=4.81,wt_pct_oxide,76.01,0.11,13,,0.7,,,,0.09,0.52,3.65,4.81,,,,,,anhydrous_total=98.89,true,6,,,,,1573.15,1573.15,1573.15,1573.15,K,800000000,800000000,800000000,800,MPa,,,,,piston_cylinder,59400,,,,,,,,,,,,,,,,,,1e-13,-13,,,1e-13,m2/s,,,,EPMA,crystal_dissolution,Electron microprobe,true,,true,false,use_with_caution,,,provenance=compilation_2010; v0_source=zhang_table1; Type_of_dif_as_printed=SEBD; 1s_error_as_printed=1.5e-14 (on D or lnD unspecified; not converted); C_range_as_printed=0.78 to 0; Type_of_exp_as_printed=dissolving monazite; Analytical_as_printed=Electron microprobe; Apparatus_as_printed=Piston-cylinder; Capsule_as_printed=Pt; pres_medium_as_printed=pyrex and NaCl; R unstated in spreadsheet; compiler gas_constant_used_j_mol_k=8.314,supplement,"Holycross, M.",2026-08-31,draft,Rapp1986CMP 94; 304,Rapp,1986,,Contributions to Mineralogy and Petrology,94,304,10.1007/bf00371439,"Zhang 2010 Table 1 xls, Entry# 1520; Run# MONDIS 21"
DDB001501,1.0.0,isothermal_d,,P,,,,chemical,effective_binary,unspecified,melt,Wet Rholite12,,,,other,,,false,false,wet rholite12; SiO2=76.01;TiO2=0.11;Al2O3=13;FeOt=0.7;MgO=0.09;CaO=0.52;Na2O=3.65;K2O=4.81,wt_pct_oxide,76.01,0.11,13,,0.7,,,,0.09,0.52,3.65,4.81,,,,,,anhydrous_total=98.89,true,1,,,,,1673.15,1673.15,1673.15,1673.15,K,800000000,800000000,800000000,800,MPa,,,,,piston_cylinder,16620,,,,,,,,,,,,,,,,,,1.38e-13,-12.8601209136,,,1.38e-13,m2/s,,,,EPMA,crystal_dissolution,Electron microprobe,true,,true,false,use_with_caution,,,provenance=compilation_2010; v0_source=zhang_table1; Type_of_dif_as_printed=SEBD; 1s_error_as_printed=1.075e-13 (on D or lnD unspecified; not converted); C_range_as_printed=0.77 to 0; Type_of_exp_as_printed=dissolving monazite; Analytical_as_printed=Electron microprobe; Apparatus_as_printed=Piston-cylinder; Capsule_as_printed=Pt; pres_medium_as_printed=pyrex and NaCl; R unstated in spreadsheet; compiler gas_constant_used_j_mol_k=8.314,supplement,"Holycross, M.",2026-08-31,draft,Rapp1986CMP 94; 304,Rapp,1986,,Contributions to Mineralogy and Petrology,94,304,10.1007/bf00371439,"Zhang 2010 Table 1 xls, Entry# 1521; Run# MONDIS 23"
DDB001502,1.0.0,isothermal_d,,P,,,,chemical,effective_binary,unspecified,melt,Wet Rholite12,,,,other,,,false,false,wet rholite12; SiO2=76.01;TiO2=0.11;Al2O3=13;FeOt=0.7;MgO=0.09;CaO=0.52;Na2O=3.65;K2O=4.81,wt_pct_oxide,76.01,0.11,13,,0.7,,,,0.09,0.52,3.65,4.81,,,,,,anhydrous_total=98.89,true,4,,,,,1673.15,1673.15,1673.15,1673.15,K,800000000,800000000,800000000,800,MPa,,,,,piston_cylinder,16620,,,,,,,,,,,,,,,,,,4.15e-13,-12.3819519033,,,4.15e-13,m2/s,,,,EPMA,crystal_dissolution,Electron microprobe,true,,true,false,use_with_caution,,,provenance=compilation_2010; v0_source=zhang_table1; Type_of_dif_as_printed=SEBD; 1s_error_as_printed=3.45e-14 (on D or lnD unspecified; not converted); C_range_as_printed=0.94 to 0; Type_of_exp_as_printed=dissolving monazite; Analytical_as_printed=Electron microprobe; Apparatus_as_printed=Piston-cylinder; Capsule_as_printed=Pt; pres_medium_as_printed=pyrex and NaCl; R unstated in spreadsheet; compiler gas_constant_used_j_mol_k=8.314,supplement,"Holycross, M.",2026-08-31,draft,Rapp1986CMP 94; 304,Rapp,1986,,Contributions to Mineralogy and Petrology,94,304,10.1007/bf00371439,"Zhang 2010 Table 1 xls, Entry# 1522; Run# MONDIS 25"
DDB001503,1.0.0,isothermal_d,,P,,,,chemical,effective_binary,unspecified,melt,Wet Rholite12,,,,other,,,false,false,wet rholite12; SiO2=76.01;TiO2=0.11;Al2O3=13;FeOt=0.7;MgO=0.09;CaO=0.52;Na2O=3.65;K2O=4.81,wt_pct_oxide,76.01,0.11,13,,0.7,,,,0.09,0.52,3.65,4.81,,,,,,anhydrous_total=98.89,true,6,,,,,1673.15,1673.15,1673.15,1673.15,K,800000000,800000000,800000000,800,MPa,,,,,piston_cylinder,16620,,,,,,,,,,,,,,,,,,4.25e-13,-12.3716110699,,,4.25e-13,m2/s,,,,EPMA,crystal_dissolution,Electron microprobe,true,,true,false,use_with_caution,,,provenance=compilation_2010; v0_source=zhang_table1; Type_of_dif_as_printed=SEBD; 1s_error_as_printed=4.1e-14 (on D or lnD unspecified; not converted); C_range_as_printed=1.05 to 0; Type_of_exp_as_printed=dissolving monazite; Analytical_as_printed=Electron microprobe; Apparatus_as_printed=Piston-cylinder; Capsule_as_printed=Pt; pres_medium_as_printed=pyrex and NaCl; R unstated in spreadsheet; compiler gas_constant_used_j_mol_k=8.314,supplement,"Holycross, M.",2026-08-31,draft,Rapp1986CMP 94; 304,Rapp,1986,,Contributions to Mineralogy and Petrology,94,304,10.1007/bf00371439,"Zhang 2010 Table 1 xls, Entry# 1523; Run# MONDIS 26"
DDB001504,1.0.0,isothermal_d,,P,,,,chemical,effective_binary,unspecified,melt,Wet Haplorhyolite,,,,melt_rhyolite,,,false,false,wet haplorhyolite,wt_pct_oxide,,,,,,,,,,,,,,,,,,,true,6,,,,,1173.15,1173.15,1173.15,1173.15,K,205000000,205000000,205000000,205,MPa,,,,,internally_heated_pressure_vessel,576000,,,,,,,,,,,,,,,,,,1.37e-14,-13.8632794328,,,1.37e-14,m2/s,,,,EPMA,crystal_dissolution,Electron microprobe,true,,true,false,use_with_caution,,,provenance=compilation_2010; v0_source=zhang_table1; Type_of_dif_as_printed=SEBD; C_range_as_printed=1.56508458007329; Type_of_exp_as_printed=dissolving apatite; Analytical_as_printed=Electron microprobe; Apparatus_as_printed=IHPV; Capsule_as_printed=Au/Pt; pres_medium_as_printed=Ar/N2; R unstated in spreadsheet; compiler gas_constant_used_j_mol_k=8.314,supplement,"Holycross, M.",2026-08-31,draft,Pichavant1992GCA 56; 3855,Pichavant,1992,,Geochimica et Cosmochimica Acta,56,3855,,"Zhang 2010 Table 1 xls, Entry# 1524"
DDB001505,1.0.0,isothermal_d,,P,,,,chemical,effective_binary,unspecified,melt,Wet Haplorhyolite,,,,melt_rhyolite,,,false,false,wet haplorhyolite,wt_pct_oxide,,,,,,,,,,,,,,,,,,,true,3,,,,,1173.15,1173.15,1173.15,1173.15,K,205000000,205000000,205000000,205,MPa,,,,,internally_heated_pressure_vessel,576000,,,,,,,,,,,,,,,,,,7.15e-16,-15.1456939582,,,7.15e-16,m2/s,,,,EPMA,crystal_dissolution,Electron microprobe,true,,true,false,use_with_caution,,,provenance=compilation_2010; v0_source=zhang_table1; Type_of_dif_as_printed=SEBD; C_range_as_printed=1.31607401295249; Type_of_exp_as_printed=dissolving apatite; Analytical_as_printed=Electron microprobe; Apparatus_as_printed=IHPV; Capsule_as_printed=Au/Pt; pres_medium_as_printed=Ar/N2; R unstated in spreadsheet; compiler gas_constant_used_j_mol_k=8.314,supplement,"Holycross, M.",2026-08-31,draft,Pichavant1992GCA 56; 3855,Pichavant,1992,,Geochimica et Cosmochimica Acta,56,3855,,"Zhang 2010 Table 1 xls, Entry# 1525"
DDB001506,1.0.0,isothermal_d,,P,,,,chemical,effective_binary,unspecified,melt,Basalt7-basanite,,,,melt_basalt,,,false,false,Basalt7-basanite; SiO2=45.87;TiO2=1.95;Al2O3=14.55;FeOt=9.795;MnO=0.18;MgO=11.92;CaO=11.145;Na2O=3.04;K2O=0.755;P2O5=0.52,wt_pct_oxide,45.87,1.95,14.55,,9.795,,,0.18,11.92,11.145,3.04,0.755,0.52,,,,,anhydrous_total=99.725,,,,,,,1723.15,1723.15,1723.15,1723.15,K,900000000,900000000,900000000,900,MPa,,,,,piston_cylinder,300,,,,,,,,,,,,,,,,,,3.2e-11,-10.4948500217,,,3.2e-11,m2/s,,,,EPMA,diffusion_couple,Electron microprobe,true,,,false,use_with_caution,,,provenance=compilation_2010; v0_source=zhang_table1; Type_of_dif_as_printed=SEBD; 1s_error_as_printed=7e-12 (on D or lnD unspecified; not converted); Type_of_exp_as_printed=diffusion couple; Analytical_as_printed=Electron microprobe; Apparatus_as_printed=PCA; Capsule_as_printed=graphite and Mo-Pt; pres_medium_as_printed=Salt-pyrex-MgO; R unstated in spreadsheet; compiler gas_constant_used_j_mol_k=8.314,supplement,"Holycross, M.",2026-08-31,draft,Lundstrom2003G3 10.1029/2001GC000224,Lundstrom,2003,,G,,,,"Zhang 2010 Table 1 xls, Entry# 1526; Run# MMD-26"
DDB001507,1.0.0,isothermal_d,,P,,,,chemical,effective_binary,unspecified,melt,Basalt7-basanite,,,,melt_basalt,,,false,false,Basalt7-basanite; SiO2=45.87;TiO2=1.95;Al2O3=14.55;FeOt=9.795;MnO=0.18;MgO=11.92;CaO=11.145;Na2O=3.04;K2O=0.755;P2O5=0.52,wt_pct_oxide,45.87,1.95,14.55,,9.795,,,0.18,11.92,11.145,3.04,0.755,0.52,,,,,anhydrous_total=99.725,,,,,,,1723.15,1723.15,1723.15,1723.15,K,900000000,900000000,900000000,900,MPa,,,,,piston_cylinder,420,,,,,,,,,,,,,,,,,,3.7e-11,-10.4317982759,,,3.7e-11,m2/s,,,,EPMA,diffusion_couple,Electron microprobe,true,,,false,use_with_caution,,,provenance=compilation_2010; v0_source=zhang_table1; Type_of_dif_as_printed=SEBD; 1s_error_as_printed=1.1e-11 (on D or lnD unspecified; not converted); Type_of_exp_as_printed=diffusion couple; Analytical_as_printed=Electron microprobe; Apparatus_as_printed=PCA; Capsule_as_printed=graphite and Mo-Pt; pres_medium_as_printed=Salt-pyrex-MgO; R unstated in spreadsheet; compiler gas_constant_used_j_mol_k=8.314,supplement,"Holycross, M.",2026-08-31,draft,Lundstrom2003G3 10.1029/2001GC000224,Lundstrom,2003,,G,,,,"Zhang 2010 Table 1 xls, Entry# 1527; Run# MMD-30"
DDB001508,1.0.0,isothermal_d,,Sb,,,,tracer,none,unspecified,melt,Wet HA1,,,,melt_andesite,,,false,false,wet HA1; SiO2=62.09;Al2O3=19.47;MgO=2.53;CaO=10.64;Na2O=4.25;K2O=1.02,wt_pct_oxide,62.09,,19.47,,,,,,2.53,10.64,4.25,1.02,,,,,,anhydrous_total=100,true,4.9,,,,,1373.15,1373.15,1373.15,1373.15,K,500000000,500000000,500000000,500,MPa,,,,,internally_heated_pressure_vessel,10800,,,,,,,,,,,,,,,,,,2.215e-11,-10.6546262694,,,2.215e-11,m2/s,,,,other,diffusion_couple,Synchotron XRF,true,,,false,use_with_caution,,,provenance=compilation_2010; v0_source=zhang_table1; Type_of_dif_as_printed=Tracer; 1s_error_as_printed=4.95e-12 (on D or lnD unspecified; not converted); Type_of_exp_as_printed=diffusion couple; Analytical_as_printed=Synchotron XRF; Apparatus_as_printed=IHPV; Capsule_as_printed=Pt; pres_medium_as_printed=Ar; R unstated in spreadsheet; compiler gas_constant_used_j_mol_k=8.314,supplement,"Holycross, M.",2026-08-31,draft,Koepke2001GCA 65; 1481,Koepke,2001,,Geochimica et Cosmochimica Acta,65,1481,10.1016/s0016-7037(01)00550-6,"Zhang 2010 Table 1 xls, Entry# 1529; Run# JK60"
DDB001509,1.0.0,isothermal_d,,Sb,,,,tracer,none,unspecified,melt,Wet HA1,,,,melt_andesite,,,false,false,wet HA1; SiO2=62.09;Al2O3=19.47;MgO=2.53;CaO=10.64;Na2O=4.25;K2O=1.02,wt_pct_oxide,62.09,,19.47,,,,,,2.53,10.64,4.25,1.02,,,,,,anhydrous_total=100,true,5.2,,,,,1473.15,1473.15,1473.15,1473.15,K,500000000,500000000,500000000,500,MPa,,,,,internally_heated_pressure_vessel,7200,,,,,,,,,,,,,,,,,,4.88e-11,-10.311580178,,,4.88e-11,m2/s,,,,other,diffusion_couple,Synchotron XRF,true,,,false,use_with_caution,,,provenance=compilation_2010; v0_source=zhang_table1; Type_of_dif_as_printed=Tracer; 1s_error_as_printed=1.025e-11 (on D or lnD unspecified; not converted); Type_of_exp_as_printed=diffusion couple; Analytical_as_printed=Synchotron XRF; Apparatus_as_printed=IHPV; Capsule_as_printed=Pt; pres_medium_as_printed=Ar; R unstated in spreadsheet; compiler gas_constant_used_j_mol_k=8.314,supplement,"Holycross, M.",2026-08-31,draft,Koepke2001GCA 65; 1481,Koepke,2001,,Geochimica et Cosmochimica Acta,65,1481,10.1016/s0016-7037(01)00550-6,"Zhang 2010 Table 1 xls, Entry# 1530; Run# JK61"
DDB001510,1.0.0,isothermal_d,,Sb,,,,tracer,none,unspecified,melt,Wet HA1,,,,melt_andesite,,,false,false,wet HA1; SiO2=62.09;Al2O3=19.47;MgO=2.53;CaO=10.64;Na2O=4.25;K2O=1.02,wt_pct_oxide,62.09,,19.47,,,,,,2.53,10.64,4.25,1.02,,,,,,anhydrous_total=100,true,5.1,,,,,1583.15,1583.15,1583.15,1583.15,K,500000000,500000000,500000000,500,MPa,,,,,internally_heated_pressure_vessel,3600,,,,,,,,,,,,,,,,,,1.22e-10,-9.91364016933,,,1.22e-10,m2/s,,,,other,diffusion_couple,Synchotron XRF,true,,,false,use_with_caution,,,provenance=compilation_2010; v0_source=zhang_table1; Type_of_dif_as_printed=Tracer; 1s_error_as_printed=2.4e-11 (on D or lnD unspecified; not converted); Type_of_exp_as_printed=diffusion couple; Analytical_as_printed=Synchotron XRF; Apparatus_as_printed=IHPV; Capsule_as_printed=Pt; pres_medium_as_printed=Ar; R unstated in spreadsheet; compiler gas_constant_used_j_mol_k=8.314,supplement,"Holycross, M.",2026-08-31,draft,Koepke2001GCA 65; 1481,Koepke,2001,,Geochimica et Cosmochimica Acta,65,1481,10.1016/s0016-7037(01)00550-6,"Zhang 2010 Table 1 xls, Entry# 1531; Run# HB72"
DDB001511,1.0.0,isothermal_d,,Sb,,,,tracer,none,unspecified,melt,Wet HA1,,,,melt_andesite,,,false,false,wet HA1; SiO2=62.09;Al2O3=19.47;MgO=2.53;CaO=10.64;Na2O=4.25;K2O=1.02,wt_pct_oxide,62.09,,19.47,,,,,,2.53,10.64,4.25,1.02,,,,,,anhydrous_total=100,true,4.5,,,,,1673.15,1673.15,1673.15,1673.15,K,500000000,500000000,500000000,500,MPa,,,,,internally_heated_pressure_vessel,1800,,,,,,,,,,,,,,,,,,1.78e-10,-9.74957999769,,,1.78e-10,m2/s,,,,other,diffusion_couple,Synchotron XRF,true,,,false,use_with_caution,,,provenance=compilation_2010; v0_source=zhang_table1; Type_of_dif_as_printed=Tracer; 1s_error_as_printed=3.4e-11 (on D or lnD unspecified; not converted); Type_of_exp_as_printed=diffusion couple; Analytical_as_printed=Synchotron XRF; Apparatus_as_printed=IHPV; Capsule_as_printed=Pt; pres_medium_as_printed=Ar; R unstated in spreadsheet; compiler gas_constant_used_j_mol_k=8.314,supplement,"Holycross, M.",2026-08-31,draft,Koepke2001GCA 65; 1481,Koepke,2001,,Geochimica et Cosmochimica Acta,65,1481,10.1016/s0016-7037(01)00550-6,"Zhang 2010 Table 1 xls, Entry# 1532; Run# JK63"
DDB001512,1.0.0,isothermal_d,,Sb,,,,tracer,none,unspecified,melt,HA1 (haploandesite),,,,melt_andesite,,,false,false,HA1 (haploandesite); SiO2=61.81;Al2O3=19.48;MgO=2.51;CaO=10.82;Na2O=4.3;K2O=1.03,wt_pct_oxide,61.81,,19.48,,,,,,2.51,10.82,4.3,1.03,,,,,,anhydrous_total=99.95,true,0.06,,,,,1673.15,1673.15,1673.15,1673.15,K,500000000,500000000,500000000,500,MPa,,,,,internally_heated_pressure_vessel,10800,,,,,,,,,,,,,,,,,,1.265e-11,-10.8979094745,,,1.265e-11,m2/s,,,,other,diffusion_couple,Synchotron XRF,true,,,false,use_with_caution,,,provenance=compilation_2010; v0_source=zhang_table1; Type_of_dif_as_printed=Tracer; 1s_error_as_printed=2.45e-12 (on D or lnD unspecified; not converted); Type_of_exp_as_printed=diffusion couple; Analytical_as_printed=Synchotron XRF; Apparatus_as_printed=IHPV; Capsule_as_printed=Pt; pres_medium_as_printed=Ar; R unstated in spreadsheet; compiler gas_constant_used_j_mol_k=8.314,supplement,"Holycross, M.",2026-08-31,draft,Koepke2001GCA 65; 1481,Koepke,2001,,Geochimica et Cosmochimica Acta,65,1481,10.1016/s0016-7037(01)00550-6,"Zhang 2010 Table 1 xls, Entry# 1533; Run# JK67"
DDB001513,1.0.0,isothermal_d,,Sb,,,,tracer,none,unspecified,melt,CMAS1,,,,melt_simple,,,false,false,CMAS1; SiO2=48.8;Al2O3=15.6;MgO=10.7;CaO=24.6,wt_pct_oxide,48.8,,15.6,,,,,,10.7,24.6,,,,,,,,anhydrous_total=99.8,,,,,,,1573.15,1573.15,1573.15,1573.15,K,100000,100000,100000,0.1,MPa,,,,,one_atm_furnace,43200,,,,,,,,,,,,,,,,,,6.3095734448e-12,-11.2,,,6.30957344480193e-12,m2/s,,,,LA-ICP-MS,sorption,LA-ICP-MS,true,,true,false,use_with_caution,,,provenance=compilation_2010; v0_source=zhang_table1; Type_of_dif_as_printed=Tracer; 1s_error_as_printed=4.35849892714561e-12 (on D or lnD unspecified; not converted); C_range_as_printed=0.00083; Type_of_exp_as_printed=desorption; Analytical_as_printed=LA-ICP-MS; Apparatus_as_printed=furnace; Capsule_as_printed=open Pt; pres_medium_as_printed=Air; R unstated in spreadsheet; compiler gas_constant_used_j_mol_k=8.314,supplement,"Holycross, M.",2026-08-31,draft,MacKenzie2008EPSL 269; 488,MacKenzie,2008,,Earth and Planetary Science Letters,269,488,10.1016/j.epsl.2008.03.005,"Zhang 2010 Table 1 xls, Entry# 1534"
DDB001514,1.0.0,isothermal_d,,Sb,,,,tracer,none,unspecified,melt,CMAS1,,,,melt_simple,,,false,false,CMAS1; SiO2=48.8;Al2O3=15.6;MgO=10.7;CaO=24.6,wt_pct_oxide,48.8,,15.6,,,,,,10.7,24.6,,,,,,,,anhydrous_total=99.8,,,,,,,1573.15,1573.15,1573.15,1573.15,K,100000,100000,100000,0.1,MPa,,,,,one_atm_furnace,10800,,,,,,,,,,,,,,,,,,1e-11,-11,,,1e-11,m2/s,,,,LA-ICP-MS,sorption,LA-ICP-MS,true,,true,false,use_with_caution,,,provenance=compilation_2010; v0_source=zhang_table1; Type_of_dif_as_printed=Tracer; 1s_error_as_printed=1.38155105579643e-11 (on D or lnD unspecified; not converted); C_range_as_printed=0.00083; Type_of_exp_as_printed=desorption; Analytical_as_printed=LA-ICP-MS; Apparatus_as_printed=furnace; Capsule_as_printed=open Pt; pres_medium_as_printed=Air; R unstated in spreadsheet; compiler gas_constant_used_j_mol_k=8.314,supplement,"Holycross, M.",2026-08-31,draft,MacKenzie2008EPSL 269; 488,MacKenzie,2008,,Earth and Planetary Science Letters,269,488,10.1016/j.epsl.2008.03.005,"Zhang 2010 Table 1 xls, Entry# 1535"
DDB001515,1.0.0,isothermal_d,,Sb,,,,tracer,none,unspecified,melt,CMAS1,,,,melt_simple,,,false,false,CMAS1; SiO2=48.8;Al2O3=15.6;MgO=10.7;CaO=24.6,wt_pct_oxide,48.8,,15.6,,,,,,10.7,24.6,,,,,,,,anhydrous_total=99.8,,,,,,,1573.15,1573.15,1573.15,1573.15,K,100000,100000,100000,0.1,MPa,,,,,one_atm_furnace,21600,,,,,,,,,,,,,,,,,,6.3095734448e-12,-11.2,,,6.30957344480193e-12,m2/s,,,,LA-ICP-MS,sorption,LA-ICP-MS,true,,true,false,use_with_caution,,,provenance=compilation_2010; v0_source=zhang_table1; Type_of_dif_as_printed=Tracer; 1s_error_as_printed=5.81133190286081e-12 (on D or lnD unspecified; not converted); C_range_as_printed=0.00083; Type_of_exp_as_printed=desorption; Analytical_as_printed=LA-ICP-MS; Apparatus_as_printed=furnace; Capsule_as_printed=open Pt; pres_medium_as_printed=Air; R unstated in spreadsheet; compiler gas_constant_used_j_mol_k=8.314,supplement,"Holycross, M.",2026-08-31,draft,MacKenzie2008EPSL 269; 488,MacKenzie,2008,,Earth and Planetary Science Letters,269,488,10.1016/j.epsl.2008.03.005,"Zhang 2010 Table 1 xls, Entry# 1536"
DDB001516,1.0.0,isothermal_d,,Sb,,,,tracer,none,unspecified,melt,CMAS1,,,,melt_simple,,,false,false,CMAS1; SiO2=48.8;Al2O3=15.6;MgO=10.7;CaO=24.6,wt_pct_oxide,48.8,,15.6,,,,,,10.7,24.6,,,,,,,,anhydrous_total=99.8,,,,,,,1573.15,1573.15,1573.15,1573.15,K,100000,100000,100000,0.1,MPa,,,,,one_atm_furnace,86400,,,,,,,,,,,,,,,,,,1e-11,-11,,,1e-11,m2/s,,,,LA-ICP-MS,sorption,LA-ICP-MS,true,,true,false,use_with_caution,,,provenance=compilation_2010; v0_source=zhang_table1; Type_of_dif_as_printed=Tracer; 1s_error_as_printed=4.60517018598809e-12 (on D or lnD unspecified; not converted); C_range_as_printed=0.00083; Type_of_exp_as_printed=desorption; Analytical_as_printed=LA-ICP-MS; Apparatus_as_printed=furnace; Capsule_as_printed=open Pt; pres_medium_as_printed=Air; R unstated in spreadsheet; compiler gas_constant_used_j_mol_k=8.314,supplement,"Holycross, M.",2026-08-31,draft,MacKenzie2008EPSL 269; 488,MacKenzie,2008,,Earth and Planetary Science Letters,269,488,10.1016/j.epsl.2008.03.005,"Zhang 2010 Table 1 xls, Entry# 1537"
DDB001517,1.0.0,isothermal_d,,Sb,,,,tracer,none,unspecified,melt,CMAS1,,,,melt_simple,,,false,false,CMAS1; SiO2=48.8;Al2O3=15.6;MgO=10.7;CaO=24.6,wt_pct_oxide,48.8,,15.6,,,,,,10.7,24.6,,,,,,,,anhydrous_total=99.8,,,,,,,1623.15,1623.15,1623.15,1623.15,K,100000,100000,100000,0.1,MPa,,,,,one_atm_furnace,21600,,,,,,,,,,,,,,,,,,7.94328234724e-12,-11.1,,,7.94328234724281e-12,m2/s,,,,LA-ICP-MS,sorption,LA-ICP-MS,true,,true,false,use_with_caution,,,provenance=compilation_2010; v0_source=zhang_table1; Type_of_dif_as_printed=Tracer; 1s_error_as_printed=3.65801670444081e-12 (on D or lnD unspecified; not converted); C_range_as_printed=0.00083; Type_of_exp_as_printed=desorption; Analytical_as_printed=LA-ICP-MS; Apparatus_as_printed=furnace; Capsule_as_printed=open Pt; pres_medium_as_printed=Air; R unstated in spreadsheet; compiler gas_constant_used_j_mol_k=8.314,supplement,"Holycross, M.",2026-08-31,draft,MacKenzie2008EPSL 269; 488,MacKenzie,2008,,Earth and Planetary Science Letters,269,488,10.1016/j.epsl.2008.03.005,"Zhang 2010 Table 1 xls, Entry# 1538"
DDB001518,1.0.0,isothermal_d,,Sb,,,,tracer,none,unspecified,melt,CMAS1,,,,melt_simple,,,false,false,CMAS1; SiO2=48.8;Al2O3=15.6;MgO=10.7;CaO=24.6,wt_pct_oxide,48.8,,15.6,,,,,,10.7,24.6,,,,,,,,anhydrous_total=99.8,,,,,,,1623.15,1623.15,1623.15,1623.15,K,100000,100000,100000,0.1,MPa,,,,,one_atm_furnace,21600,,,,,,,,,,,,,,,,,,1.58489319246e-11,-10.8,,,1.58489319246111e-11,m2/s,,,,LA-ICP-MS,sorption,LA-ICP-MS,true,,true,false,use_with_caution,,,provenance=compilation_2010; v0_source=zhang_table1; Type_of_dif_as_printed=Tracer; 1s_error_as_printed=1.09480543168461e-11 (on D or lnD unspecified; not converted); C_range_as_printed=0.00083; Type_of_exp_as_printed=desorption; Analytical_as_printed=LA-ICP-MS; Apparatus_as_printed=furnace; Capsule_as_printed=open Pt; pres_medium_as_printed=Air; R unstated in spreadsheet; compiler gas_constant_used_j_mol_k=8.314,supplement,"Holycross, M.",2026-08-31,draft,MacKenzie2008EPSL 269; 488,MacKenzie,2008,,Earth and Planetary Science Letters,269,488,10.1016/j.epsl.2008.03.005,"Zhang 2010 Table 1 xls, Entry# 1539"
DDB001519,1.0.0,isothermal_d,,Sb,,,,tracer,none,unspecified,melt,CMAS1,,,,melt_simple,,,false,false,CMAS1; SiO2=48.8;Al2O3=15.6;MgO=10.7;CaO=24.6,wt_pct_oxide,48.8,,15.6,,,,,,10.7,24.6,,,,,,,,anhydrous_total=99.8,,,,,,,1523.15,1523.15,1523.15,1523.15,K,100000,100000,100000,0.1,MPa,,,,,one_atm_furnace,3600,,,,,,,,,,,,,,,,,,5.01187233627e-12,-11.3,,,5.01187233627269e-12,m2/s,,,,LA-ICP-MS,sorption,LA-ICP-MS,true,,true,false,use_with_caution,,,provenance=compilation_2010; v0_source=zhang_table1; Type_of_dif_as_printed=Tracer; 1s_error_as_printed=2.30805250589815e-12 (on D or lnD unspecified; not converted); C_range_as_printed=0.00083; Type_of_exp_as_printed=desorption; Analytical_as_printed=LA-ICP-MS; Apparatus_as_printed=furnace; Capsule_as_printed=open Pt; pres_medium_as_printed=Air; R unstated in spreadsheet; compiler gas_constant_used_j_mol_k=8.314,supplement,"Holycross, M.",2026-08-31,draft,MacKenzie2008EPSL 269; 488,MacKenzie,2008,,Earth and Planetary Science Letters,269,488,10.1016/j.epsl.2008.03.005,"Zhang 2010 Table 1 xls, Entry# 1540"
DDB001520,1.0.0,isothermal_d,,Sb,,,,tracer,none,unspecified,melt,CMAS1,,,,melt_simple,,,false,false,CMAS1; SiO2=48.8;Al2O3=15.6;MgO=10.7;CaO=24.6,wt_pct_oxide,48.8,,15.6,,,,,,10.7,24.6,,,,,,,,anhydrous_total=99.8,,,,,,,1523.15,1523.15,1523.15,1523.15,K,100000,100000,100000,0.1,MPa,,,,,one_atm_furnace,10800,,,,,,,,,,,,,,,,,,3.16227766017e-12,-11.5,,,3.16227766016837e-12,m2/s,,,,LA-ICP-MS,sorption,LA-ICP-MS,true,,true,false,use_with_caution,,,provenance=compilation_2010; v0_source=zhang_table1; Type_of_dif_as_printed=Tracer; 1s_error_as_printed=2.91256536008471e-12 (on D or lnD unspecified; not converted); C_range_as_printed=0.00083; Type_of_exp_as_printed=desorption; Analytical_as_printed=LA-ICP-MS; Apparatus_as_printed=furnace; Capsule_as_printed=open Pt; pres_medium_as_printed=Air; R unstated in spreadsheet; compiler gas_constant_used_j_mol_k=8.314,supplement,"Holycross, M.",2026-08-31,draft,MacKenzie2008EPSL 269; 488,MacKenzie,2008,,Earth and Planetary Science Letters,269,488,10.1016/j.epsl.2008.03.005,"Zhang 2010 Table 1 xls, Entry# 1541"
DDB001521,1.0.0,isothermal_d,,O,,18-,,self,none,unspecified,melt,Andesite,,,,melt_andesite,,,false,false,andesite,wt_pct_oxide,,,,,,,,,,,,,,,,,,,,,,,,,1553.15,1553.15,1553.15,1553.15,K,100000,100000,100000,0.1,MPa,unknown,,,gas_mix,one_atm_furnace,,,,,,,,,,,,,,,,,,,2e-13,-12.6989700043,,,2e-13,m2/s,,,,other,sorption,Mass Spec bulk analyses,true,,,false,use_with_caution,,,provenance=compilation_2010; v0_source=zhang_table1; Type_of_dif_as_printed=Self; logfO2_as_printed=O2; 1s_error_as_printed=a factor of 3 (on D or lnD unspecified; not converted); Type_of_exp_as_printed=bulk sorption; Analytical_as_printed=Mass Spec bulk analyses; Apparatus_as_printed=1-atm furnace; Capsule_as_printed=wire loop?; pres_medium_as_printed=O2 or CO2; R unstated in spreadsheet; compiler gas_constant_used_j_mol_k=8.314,supplement,"Holycross, M.",2026-08-31,draft,Muehlenbacks1974Carnegie,Muehlenbacks,1974,,Carnegie,,,,"Zhang 2010 Table 1 xls, Entry# 1544"
DDB001522,1.0.0,isothermal_d,,O,,18-,,self,none,unspecified,melt,Rhyolite,,,,melt_rhyolite,,,false,false,rhyolite,wt_pct_oxide,,,,,,,,,,,,,,,,,,,,,,,,,1553.15,1553.15,1553.15,1553.15,K,100000,100000,100000,0.1,MPa,unknown,,,gas_mix,one_atm_furnace,,,,,,,,,,,,,,,,,,,3.8e-15,-14.4202164034,,,3.8e-15,m2/s,,,,other,sorption,Mass Spec bulk analyses,true,,,false,use_with_caution,,,provenance=compilation_2010; v0_source=zhang_table1; Type_of_dif_as_printed=Self; logfO2_as_printed=O2; 1s_error_as_printed=a factor of 3 (on D or lnD unspecified; not converted); Type_of_exp_as_printed=bulk sorption; Analytical_as_printed=Mass Spec bulk analyses; Apparatus_as_printed=1-atm furnace; Capsule_as_printed=wire loop?; pres_medium_as_printed=O2 or CO2; R unstated in spreadsheet; compiler gas_constant_used_j_mol_k=8.314,supplement,"Holycross, M.",2026-08-31,draft,Muehlenbacks1974Carnegie,Muehlenbacks,1974,,Carnegie,,,,"Zhang 2010 Table 1 xls, Entry# 1545"
DDB001523,1.0.0,isothermal_d,,O,,18-,,self,none,unspecified,melt,Rhyolite,,,,melt_rhyolite,,,false,false,rhyolite,wt_pct_oxide,,,,,,,,,,,,,,,,,,,,,,,,,1553.15,1553.15,1553.15,1553.15,K,100000,100000,100000,0.1,MPa,unknown,,,gas_mix,one_atm_furnace,,,,,,,,,,,,,,,,,,,4.5e-15,-14.3467874862,,,4.5e-15,m2/s,,,,other,sorption,Mass Spec bulk analyses,true,,,false,use_with_caution,,,provenance=compilation_2010; v0_source=zhang_table1; Type_of_dif_as_printed=Self; logfO2_as_printed=CO2; 1s_error_as_printed=a factor of 3 (on D or lnD unspecified; not converted); Type_of_exp_as_printed=bulk sorption; Analytical_as_printed=Mass Spec bulk analyses; Apparatus_as_printed=1-atm furnace; Capsule_as_printed=wire loop?; pres_medium_as_printed=O2 or CO2; R unstated in spreadsheet; compiler gas_constant_used_j_mol_k=8.314,supplement,"Holycross, M.",2026-08-31,draft,Muehlenbacks1974Carnegie,Muehlenbacks,1974,,Carnegie,,,,"Zhang 2010 Table 1 xls, Entry# 1546"
DDB001524,1.0.0,isothermal_d,,O,,18-,,self,none,unspecified,melt,Di40An30Ab30,,,,melt_simple,,,false,false,Di40An30Ab30,wt_pct_oxide,,,,,,,,,,,,,,,,,,,,,,,,,1553.15,1553.15,1553.15,1553.15,K,100000,100000,100000,0.1,MPa,unknown,,,gas_mix,one_atm_furnace,,,,,,,,,,,,,,,,,,,1.4e-13,-12.8538719643,,,1.4e-13,m2/s,,,,other,sorption,Mass Spec bulk analyses,true,,,false,use_with_caution,,,provenance=compilation_2010; v0_source=zhang_table1; Type_of_dif_as_printed=Self; logfO2_as_printed=O2; 1s_error_as_printed=a factor of 3 (on D or lnD unspecified; not converted); Type_of_exp_as_printed=bulk sorption; Analytical_as_printed=Mass Spec bulk analyses; Apparatus_as_printed=1-atm furnace; Capsule_as_printed=wire loop?; pres_medium_as_printed=O2 or CO2; R unstated in spreadsheet; compiler gas_constant_used_j_mol_k=8.314,supplement,"Holycross, M.",2026-08-31,draft,Muehlenbacks1974Carnegie,Muehlenbacks,1974,,Carnegie,,,,"Zhang 2010 Table 1 xls, Entry# 1547"
DDB001525,1.0.0,isothermal_d,,O,,18-,,self,none,unspecified,melt,Basalt (Icelandic),,,,melt_basalt,,,false,false,basalt (Icelandic),wt_pct_oxide,,,,,,,,,,,,,,,,,,,,,,,,,1553.15,1553.15,1553.15,1553.15,K,100000,100000,100000,0.1,MPa,unknown,,,gas_mix,one_atm_furnace,,,,,,,,,,,,,,,,,,,3.2e-12,-11.4948500217,,,3.2e-12,m2/s,,,,other,sorption,Mass Spec bulk analyses,true,,,false,use_with_caution,,,provenance=compilation_2010; v0_source=zhang_table1; Type_of_dif_as_printed=Self; logfO2_as_printed=O2; 1s_error_as_printed=a factor of 3 (on D or lnD unspecified; not converted); Type_of_exp_as_printed=bulk sorption; Analytical_as_printed=Mass Spec bulk analyses; Apparatus_as_printed=1-atm furnace; Capsule_as_printed=wire loop?; pres_medium_as_printed=O2 or CO2; R unstated in spreadsheet; compiler gas_constant_used_j_mol_k=8.314,supplement,"Holycross, M.",2026-08-31,draft,Muehlenbacks1974Carnegie,Muehlenbacks,1974,,Carnegie,,,,"Zhang 2010 Table 1 xls, Entry# 1548"
DDB001526,1.0.0,isothermal_d,,O,,18-,,self,none,unspecified,melt,Basalt (Icelandic),,,,melt_basalt,,,false,false,basalt (Icelandic),wt_pct_oxide,,,,,,,,,,,,,,,,,,,,,,,,,1553.15,1553.15,1553.15,1553.15,K,100000,100000,100000,0.1,MPa,unknown,,,gas_mix,one_atm_furnace,,,,,,,,,,,,,,,,,,,3e-12,-11.5228787453,,,3e-12,m2/s,,,,other,sorption,Mass Spec bulk analyses,true,,,false,use_with_caution,,,provenance=compilation_2010; v0_source=zhang_table1; Type_of_dif_as_printed=Self; logfO2_as_printed=CO2; 1s_error_as_printed=a factor of 3 (on D or lnD unspecified; not converted); Type_of_exp_as_printed=bulk sorption; Analytical_as_printed=Mass Spec bulk analyses; Apparatus_as_printed=1-atm furnace; Capsule_as_printed=wire loop?; pres_medium_as_printed=O2 or CO2; R unstated in spreadsheet; compiler gas_constant_used_j_mol_k=8.314,supplement,"Holycross, M.",2026-08-31,draft,Muehlenbacks1974Carnegie,Muehlenbacks,1974,,Carnegie,,,,"Zhang 2010 Table 1 xls, Entry# 1549"
DDB001527,1.0.0,isothermal_d,,O,,18-,,self,none,unspecified,melt,Basalt (Icelandic),,,,melt_basalt,,,false,false,basalt (Icelandic),wt_pct_oxide,,,,,,,,,,,,,,,,,,,,,,,,,1633.15,1633.15,1633.15,1633.15,K,100000,100000,100000,0.1,MPa,unknown,,,unknown,one_atm_furnace,,,,,,,,,,,,,,,,,,,8.4e-12,-11.0757207139,,,8.4e-12,m2/s,,,,other,sorption,Mass Spec bulk analyses,true,,,false,use_with_caution,,,provenance=compilation_2010; v0_source=zhang_table1; Type_of_dif_as_printed=Self; logfO2_as_printed=Unspecified; 1s_error_as_printed=a factor of 3 (on D or lnD unspecified; not converted); Type_of_exp_as_printed=bulk sorption; Analytical_as_printed=Mass Spec bulk analyses; Apparatus_as_printed=1-atm furnace; Capsule_as_printed=wire loop?; pres_medium_as_printed=O2 or CO2; R unstated in spreadsheet; compiler gas_constant_used_j_mol_k=8.314,supplement,"Holycross, M.",2026-08-31,draft,Muehlenbacks1974Carnegie,Muehlenbacks,1974,,Carnegie,,,,"Zhang 2010 Table 1 xls, Entry# 1550"
DDB001528,1.0.0,isothermal_d,,O,,18-,,self,none,unspecified,melt,Basalt (Icelandic),,,,melt_basalt,,,false,false,basalt (Icelandic),wt_pct_oxide,,,,,,,,,,,,,,,,,,,,,,,,,1633.15,1633.15,1633.15,1633.15,K,100000,100000,100000,0.1,MPa,unknown,,,unknown,one_atm_furnace,,,,,,,,,,,,,,,,,,,1.51e-11,-10.8210230527,,,1.51e-11,m2/s,,,,other,sorption,Mass Spec bulk analyses,true,,,false,use_with_caution,,,provenance=compilation_2010; v0_source=zhang_table1; Type_of_dif_as_printed=Self; logfO2_as_printed=Unspecified; 1s_error_as_printed=a factor of 3 (on D or lnD unspecified; not converted); Type_of_exp_as_printed=bulk sorption; Analytical_as_printed=Mass Spec bulk analyses; Apparatus_as_printed=1-atm furnace; Capsule_as_printed=wire loop?; pres_medium_as_printed=O2 or CO2; R unstated in spreadsheet; compiler gas_constant_used_j_mol_k=8.314,supplement,"Holycross, M.",2026-08-31,draft,Muehlenbacks1974Carnegie,Muehlenbacks,1974,,Carnegie,,,,"Zhang 2010 Table 1 xls, Entry# 1551"
DDB001529,1.0.0,isothermal_d,,O,,18-,,self,none,unspecified,melt,Basalt (Icelandic),,,,melt_basalt,,,false,false,basalt (Icelandic),wt_pct_oxide,,,,,,,,,,,,,,,,,,,,,,,,,1673.15,1673.15,1673.15,1673.15,K,100000,100000,100000,0.1,MPa,unknown,,,unknown,one_atm_furnace,,,,,,,,,,,,,,,,,,,1.51e-11,-10.8210230527,,,1.51e-11,m2/s,,,,other,sorption,Mass Spec bulk analyses,true,,,false,use_with_caution,,,provenance=compilation_2010; v0_source=zhang_table1; Type_of_dif_as_printed=Self; logfO2_as_printed=Unspecified; 1s_error_as_printed=a factor of 3 (on D or lnD unspecified; not converted); Type_of_exp_as_printed=bulk sorption; Analytical_as_printed=Mass Spec bulk analyses; Apparatus_as_printed=1-atm furnace; Capsule_as_printed=wire loop?; pres_medium_as_printed=O2 or CO2; R unstated in spreadsheet; compiler gas_constant_used_j_mol_k=8.314,supplement,"Holycross, M.",2026-08-31,draft,Muehlenbacks1974Carnegie,Muehlenbacks,1974,,Carnegie,,,,"Zhang 2010 Table 1 xls, Entry# 1552"
DDB001530,1.0.0,isothermal_d,,O,,18-,,self,none,unspecified,melt,Basalt (Icelandic),,,,melt_basalt,,,false,false,basalt (Icelandic),wt_pct_oxide,,,,,,,,,,,,,,,,,,,,,,,,,1803.15,1803.15,1803.15,1803.15,K,100000,100000,100000,0.1,MPa,unknown,,,unknown,one_atm_furnace,,,,,,,,,,,,,,,,,,,1.51e-10,-9.82102305271,,,1.51e-10,m2/s,,,,other,sorption,Mass Spec bulk analyses,true,,,false,use_with_caution,,,provenance=compilation_2010; v0_source=zhang_table1; Type_of_dif_as_printed=Self; logfO2_as_printed=Unspecified; 1s_error_as_printed=a factor of 3 (on D or lnD unspecified; not converted); Type_of_exp_as_printed=bulk sorption; Analytical_as_printed=Mass Spec bulk analyses; Apparatus_as_printed=1-atm furnace; Capsule_as_printed=wire loop?; pres_medium_as_printed=O2 or CO2; R unstated in spreadsheet; compiler gas_constant_used_j_mol_k=8.314,supplement,"Holycross, M.",2026-08-31,draft,Muehlenbacks1974Carnegie,Muehlenbacks,1974,,Carnegie,,,,"Zhang 2010 Table 1 xls, Entry# 1553"
DDB001531,1.0.0,isothermal_d,,O,,,,self,none,unspecified,melt,Diopside melt,,,,melt_simple,,,false,false,Diopside melt; SiO2=55.49;MgO=18.61;CaO=25.9,wt_pct_oxide,55.49,,,,,,,,18.61,25.9,,,,,,,,anhydrous_total=100,,,,,,,1669,1669,1669,1669,K,100000,100000,100000,0.1,MPa,,,,,one_atm_furnace,5400,,,,,,,,,,,,,,,,,,4.78630092323e-12,-11.32,,,4.78630092322637e-12,m2/s,,,,other,sorption,Mass Spec bulk analyses,true,,,false,use_with_caution,,,provenance=compilation_2010; v0_source=zhang_table1; Type_of_dif_as_printed=Self; Type_of_exp_as_printed=bulk sorption; Analytical_as_printed=Mass Spec bulk analyses; Apparatus_as_printed=vertical tube furnace; pres_medium_as_printed=oxygen; R unstated in spreadsheet; compiler gas_constant_used_j_mol_k=8.314,supplement,"Holycross, M.",2026-08-31,draft,Dunn1982GCA 46; 2293,Dunn,1982,,Geochimica et Cosmochimica Acta,46,2293,,"Zhang 2010 Table 1 xls, Entry# 1554; Run# 1.1"
DDB001532,1.0.0,isothermal_d,,O,,,,self,none,unspecified,melt,Diopside melt,,,,melt_simple,,,false,false,Diopside melt; SiO2=55.49;MgO=18.61;CaO=25.9,wt_pct_oxide,55.49,,,,,,,,18.61,25.9,,,,,,,,anhydrous_total=100,,,,,,,1670,1670,1670,1670,K,100000,100000,100000,0.1,MPa,,,,,one_atm_furnace,12060,,,,,,,,,,,,,,,,,,8.91250938134e-12,-11.05,,,8.91250938133742e-12,m2/s,,,,other,sorption,Mass Spec bulk analyses,true,,,false,use_with_caution,,,provenance=compilation_2010; v0_source=zhang_table1; Type_of_dif_as_printed=Self; Type_of_exp_as_printed=bulk sorption; Analytical_as_printed=Mass Spec bulk analyses; Apparatus_as_printed=vertical tube furnace; pres_medium_as_printed=oxygen; R unstated in spreadsheet; compiler gas_constant_used_j_mol_k=8.314,supplement,"Holycross, M.",2026-08-31,draft,Dunn1982GCA 46; 2293,Dunn,1982,,Geochimica et Cosmochimica Acta,46,2293,,"Zhang 2010 Table 1 xls, Entry# 1555; Run# 1.2"
DDB001533,1.0.0,isothermal_d,,O,,,,self,none,unspecified,melt,Diopside melt,,,,melt_simple,,,false,false,Diopside melt; SiO2=55.49;MgO=18.61;CaO=25.9,wt_pct_oxide,55.49,,,,,,,,18.61,25.9,,,,,,,,anhydrous_total=100,,,,,,,1671,1671,1671,1671,K,100000,100000,100000,0.1,MPa,,,,,one_atm_furnace,7200,,,,,,,,,,,,,,,,,,7.94328234724e-12,-11.1,,,7.94328234724278e-12,m2/s,,,,other,sorption,Mass Spec bulk analyses,true,,,false,use_with_caution,,,provenance=compilation_2010; v0_source=zhang_table1; Type_of_dif_as_printed=Self; Type_of_exp_as_printed=bulk sorption; Analytical_as_printed=Mass Spec bulk analyses; Apparatus_as_printed=vertical tube furnace; pres_medium_as_printed=oxygen; R unstated in spreadsheet; compiler gas_constant_used_j_mol_k=8.314,supplement,"Holycross, M.",2026-08-31,draft,Dunn1982GCA 46; 2293,Dunn,1982,,Geochimica et Cosmochimica Acta,46,2293,,"Zhang 2010 Table 1 xls, Entry# 1556; Run# 1.3"
DDB001534,1.0.0,isothermal_d,,O,,,,self,none,unspecified,melt,Diopside melt,,,,melt_simple,,,false,false,Diopside melt; SiO2=55.49;MgO=18.61;CaO=25.9,wt_pct_oxide,55.49,,,,,,,,18.61,25.9,,,,,,,,anhydrous_total=100,,,,,,,1704,1704,1704,1704,K,100000,100000,100000,0.1,MPa,,,,,one_atm_furnace,12000,,,,,,,,,,,,,,,,,,1.47910838817e-11,-10.83,,,1.4791083881682e-11,m2/s,,,,other,sorption,Mass Spec bulk analyses,true,,,false,use_with_caution,,,provenance=compilation_2010; v0_source=zhang_table1; Type_of_dif_as_printed=Self; Type_of_exp_as_printed=bulk sorption; Analytical_as_printed=Mass Spec bulk analyses; Apparatus_as_printed=vertical tube furnace; pres_medium_as_printed=oxygen; R unstated in spreadsheet; compiler gas_constant_used_j_mol_k=8.314,supplement,"Holycross, M.",2026-08-31,draft,Dunn1982GCA 46; 2293,Dunn,1982,,Geochimica et Cosmochimica Acta,46,2293,,"Zhang 2010 Table 1 xls, Entry# 1557; Run# 1.4"
DDB001535,1.0.0,isothermal_d,,O,,,,self,none,unspecified,melt,Diopside melt,,,,melt_simple,,,false,false,Diopside melt; SiO2=55.49;MgO=18.61;CaO=25.9,wt_pct_oxide,55.49,,,,,,,,18.61,25.9,,,,,,,,anhydrous_total=100,,,,,,,1710,1710,1710,1710,K,100000,100000,100000,0.1,MPa,,,,,one_atm_furnace,9860,,,,,,,,,,,,,,,,,,1.86208713666e-11,-10.73,,,1.86208713666286e-11,m2/s,,,,other,sorption,Mass Spec bulk analyses,true,,,false,use_with_caution,,,provenance=compilation_2010; v0_source=zhang_table1; Type_of_dif_as_printed=Self; Type_of_exp_as_printed=bulk sorption; Analytical_as_printed=Mass Spec bulk analyses; Apparatus_as_printed=vertical tube furnace; pres_medium_as_printed=oxygen; R unstated in spreadsheet; compiler gas_constant_used_j_mol_k=8.314,supplement,"Holycross, M.",2026-08-31,draft,Dunn1982GCA 46; 2293,Dunn,1982,,Geochimica et Cosmochimica Acta,46,2293,,"Zhang 2010 Table 1 xls, Entry# 1558; Run# 1.5"
