Repository: holycrossm/diffusion-coefficients

# Experimental diffusion coefficients (minerals and silicate melts)

**Pre-release / not published.** Schema v1.0.0. This folder is a GitHub-ready living table: canonical data is CSV, new rows arrive by pull request, and a static page searches the file in the browser. Nothing here is a citable compilation of record.

This is a QA build of 4630 experimental rows (minerals and silicate melts). Most numbers are staged from the 2010 RiMG 72 tables. Do not treat the repo as published, complete, or peer-reviewed.

File: site/data/diffusion_coefficients.csv (part 44 of 136)
DDB001536,1.0.0,isothermal_d,,O,,,,self,none,unspecified,melt,Diopside melt,,,,melt_simple,,,false,false,Diopside melt; SiO2=55.49;MgO=18.61;CaO=25.9,wt_pct_oxide,55.49,,,,,,,,18.61,25.9,,,,,,,,anhydrous_total=100,,,,,,,1711,1711,1711,1711,K,100000,100000,100000,0.1,MPa,,,,,one_atm_furnace,12960,,,,,,,,,,,,,,,,,,1.51356124844e-11,-10.82,,,1.5135612484362e-11,m2/s,,,,other,sorption,Mass Spec bulk analyses,true,,,false,use_with_caution,,,provenance=compilation_2010; v0_source=zhang_table1; Type_of_dif_as_printed=Self; Type_of_exp_as_printed=bulk sorption; Analytical_as_printed=Mass Spec bulk analyses; Apparatus_as_printed=vertical tube furnace; pres_medium_as_printed=oxygen; R unstated in spreadsheet; compiler gas_constant_used_j_mol_k=8.314,supplement,"Holycross, M.",2026-08-31,draft,Dunn1982GCA 46; 2293,Dunn,1982,,Geochimica et Cosmochimica Acta,46,2293,,"Zhang 2010 Table 1 xls, Entry# 1559; Run# 1.6"
DDB001537,1.0.0,isothermal_d,,O,,,,self,none,unspecified,melt,Diopside melt,,,,melt_simple,,,false,false,Diopside melt; SiO2=55.49;MgO=18.61;CaO=25.9,wt_pct_oxide,55.49,,,,,,,,18.61,25.9,,,,,,,,anhydrous_total=100,,,,,,,1713,1713,1713,1713,K,100000,100000,100000,0.1,MPa,,,,,one_atm_furnace,7200,,,,,,,,,,,,,,,,,,3.2359365693e-11,-10.49,,,3.23593656929628e-11,m2/s,,,,other,sorption,Mass Spec bulk analyses,true,,,false,use_with_caution,,,provenance=compilation_2010; v0_source=zhang_table1; Type_of_dif_as_printed=Self; Type_of_exp_as_printed=bulk sorption; Analytical_as_printed=Mass Spec bulk analyses; Apparatus_as_printed=vertical tube furnace; pres_medium_as_printed=oxygen; R unstated in spreadsheet; compiler gas_constant_used_j_mol_k=8.314,supplement,"Holycross, M.",2026-08-31,draft,Dunn1982GCA 46; 2293,Dunn,1982,,Geochimica et Cosmochimica Acta,46,2293,,"Zhang 2010 Table 1 xls, Entry# 1560; Run# 1.7"
DDB001538,1.0.0,isothermal_d,,O,,,,self,none,unspecified,melt,Diopside melt,,,,melt_simple,,,false,false,Diopside melt; SiO2=55.49;MgO=18.61;CaO=25.9,wt_pct_oxide,55.49,,,,,,,,18.61,25.9,,,,,,,,anhydrous_total=100,,,,,,,1746,1746,1746,1746,K,100000,100000,100000,0.1,MPa,,,,,one_atm_furnace,3600,,,,,,,,,,,,,,,,,,1.51356124844e-11,-10.82,,,1.5135612484362e-11,m2/s,,,,other,sorption,Mass Spec bulk analyses,true,,,false,use_with_caution,,,provenance=compilation_2010; v0_source=zhang_table1; Type_of_dif_as_printed=Self; Type_of_exp_as_printed=bulk sorption; Analytical_as_printed=Mass Spec bulk analyses; Apparatus_as_printed=vertical tube furnace; pres_medium_as_printed=oxygen; R unstated in spreadsheet; compiler gas_constant_used_j_mol_k=8.314,supplement,"Holycross, M.",2026-08-31,draft,Dunn1982GCA 46; 2293,Dunn,1982,,Geochimica et Cosmochimica Acta,46,2293,,"Zhang 2010 Table 1 xls, Entry# 1561; Run# 1.8"
DDB001539,1.0.0,isothermal_d,,O,,,,self,none,unspecified,melt,Diopside melt,,,,melt_simple,,,false,false,Diopside melt; SiO2=55.49;MgO=18.61;CaO=25.9,wt_pct_oxide,55.49,,,,,,,,18.61,25.9,,,,,,,,anhydrous_total=100,,,,,,,1746,1746,1746,1746,K,100000,100000,100000,0.1,MPa,,,,,one_atm_furnace,5400,,,,,,,,,,,,,,,,,,1.69824365246e-11,-10.77,,,1.69824365246174e-11,m2/s,,,,other,sorption,Mass Spec bulk analyses,true,,,false,use_with_caution,,,provenance=compilation_2010; v0_source=zhang_table1; Type_of_dif_as_printed=Self; Type_of_exp_as_printed=bulk sorption; Analytical_as_printed=Mass Spec bulk analyses; Apparatus_as_printed=vertical tube furnace; pres_medium_as_printed=oxygen; R unstated in spreadsheet; compiler gas_constant_used_j_mol_k=8.314,supplement,"Holycross, M.",2026-08-31,draft,Dunn1982GCA 46; 2293,Dunn,1982,,Geochimica et Cosmochimica Acta,46,2293,,"Zhang 2010 Table 1 xls, Entry# 1562; Run# 1.9"
DDB001540,1.0.0,isothermal_d,,O,,,,self,none,unspecified,melt,Diopside melt,,,,melt_simple,,,false,false,Diopside melt; SiO2=55.49;MgO=18.61;CaO=25.9,wt_pct_oxide,55.49,,,,,,,,18.61,25.9,,,,,,,,anhydrous_total=100,,,,,,,1746,1746,1746,1746,K,100000,100000,100000,0.1,MPa,,,,,one_atm_furnace,8100,,,,,,,,,,,,,,,,,,1.51356124844e-11,-10.82,,,1.5135612484362e-11,m2/s,,,,other,sorption,Mass Spec bulk analyses,true,,,false,use_with_caution,,,provenance=compilation_2010; v0_source=zhang_table1; Type_of_dif_as_printed=Self; Type_of_exp_as_printed=bulk sorption; Analytical_as_printed=Mass Spec bulk analyses; Apparatus_as_printed=vertical tube furnace; pres_medium_as_printed=oxygen; R unstated in spreadsheet; compiler gas_constant_used_j_mol_k=8.314,supplement,"Holycross, M.",2026-08-31,draft,Dunn1982GCA 46; 2293,Dunn,1982,,Geochimica et Cosmochimica Acta,46,2293,,"Zhang 2010 Table 1 xls, Entry# 1563; Run# 1.10"
DDB001541,1.0.0,isothermal_d,,O,,,,self,none,unspecified,melt,Di40An60,,,,melt_simple,,,false,false,Di40An60; SiO2=48.11;Al2O3=21.99;MgO=7.44;CaO=22.46,wt_pct_oxide,48.11,,21.99,,,,,,7.44,22.46,,,,,,,,anhydrous_total=100,,,,,,,1659,1659,1659,1659,K,100000,100000,100000,0.1,MPa,,,,,one_atm_furnace,10800,,,,,,,,,,,,,,,,,,2.45470891569e-12,-11.61,,,2.45470891568502e-12,m2/s,,,,other,sorption,Mass Spec bulk analyses,true,,,false,use_with_caution,,,provenance=compilation_2010; v0_source=zhang_table1; Type_of_dif_as_printed=Self; Type_of_exp_as_printed=bulk sorption; Analytical_as_printed=Mass Spec bulk analyses; Apparatus_as_printed=vertical tube furnace; pres_medium_as_printed=oxygen; R unstated in spreadsheet; compiler gas_constant_used_j_mol_k=8.314,supplement,"Holycross, M.",2026-08-31,draft,Dunn1982GCA 46; 2293,Dunn,1982,,Geochimica et Cosmochimica Acta,46,2293,,"Zhang 2010 Table 1 xls, Entry# 1564; Run# 3.1"
DDB001542,1.0.0,isothermal_d,,O,,,,self,none,unspecified,melt,Di40An60,,,,melt_simple,,,false,false,Di40An60; SiO2=48.11;Al2O3=21.99;MgO=7.44;CaO=22.46,wt_pct_oxide,48.11,,21.99,,,,,,7.44,22.46,,,,,,,,anhydrous_total=100,,,,,,,1661,1661,1661,1661,K,100000,100000,100000,0.1,MPa,,,,,one_atm_furnace,7500,,,,,,,,,,,,,,,,,,1.86208713666e-12,-11.73,,,1.86208713666286e-12,m2/s,,,,other,sorption,Mass Spec bulk analyses,true,,,false,use_with_caution,,,provenance=compilation_2010; v0_source=zhang_table1; Type_of_dif_as_printed=Self; Type_of_exp_as_printed=bulk sorption; Analytical_as_printed=Mass Spec bulk analyses; Apparatus_as_printed=vertical tube furnace; pres_medium_as_printed=oxygen; R unstated in spreadsheet; compiler gas_constant_used_j_mol_k=8.314,supplement,"Holycross, M.",2026-08-31,draft,Dunn1982GCA 46; 2293,Dunn,1982,,Geochimica et Cosmochimica Acta,46,2293,,"Zhang 2010 Table 1 xls, Entry# 1565; Run# 3.2"
DDB001543,1.0.0,isothermal_d,,O,,,,self,none,unspecified,melt,Di40An60,,,,melt_simple,,,false,false,Di40An60; SiO2=48.11;Al2O3=21.99;MgO=7.44;CaO=22.46,wt_pct_oxide,48.11,,21.99,,,,,,7.44,22.46,,,,,,,,anhydrous_total=100,,,,,,,1661,1661,1661,1661,K,100000,100000,100000,0.1,MPa,,,,,one_atm_furnace,7500,,,,,,,,,,,,,,,,,,1.58489319246e-12,-11.8,,,1.58489319246111e-12,m2/s,,,,other,sorption,Mass Spec bulk analyses,true,,,false,use_with_caution,,,provenance=compilation_2010; v0_source=zhang_table1; Type_of_dif_as_printed=Self; Type_of_exp_as_printed=bulk sorption; Analytical_as_printed=Mass Spec bulk analyses; Apparatus_as_printed=vertical tube furnace; pres_medium_as_printed=oxygen; R unstated in spreadsheet; compiler gas_constant_used_j_mol_k=8.314,supplement,"Holycross, M.",2026-08-31,draft,Dunn1982GCA 46; 2293,Dunn,1982,,Geochimica et Cosmochimica Acta,46,2293,,"Zhang 2010 Table 1 xls, Entry# 1566; Run# 3.3"
DDB001544,1.0.0,isothermal_d,,O,,,,self,none,unspecified,melt,Di40An60,,,,melt_simple,,,false,false,Di40An60; SiO2=48.11;Al2O3=21.99;MgO=7.44;CaO=22.46,wt_pct_oxide,48.11,,21.99,,,,,,7.44,22.46,,,,,,,,anhydrous_total=100,,,,,,,1668,1668,1668,1668,K,100000,100000,100000,0.1,MPa,,,,,one_atm_furnace,12780,,,,,,,,,,,,,,,,,,2.29086765277e-12,-11.64,,,2.29086765276777e-12,m2/s,,,,other,sorption,Mass Spec bulk analyses,true,,,false,use_with_caution,,,provenance=compilation_2010; v0_source=zhang_table1; Type_of_dif_as_printed=Self; Type_of_exp_as_printed=bulk sorption; Analytical_as_printed=Mass Spec bulk analyses; Apparatus_as_printed=vertical tube furnace; pres_medium_as_printed=oxygen; R unstated in spreadsheet; compiler gas_constant_used_j_mol_k=8.314,supplement,"Holycross, M.",2026-08-31,draft,Dunn1982GCA 46; 2293,Dunn,1982,,Geochimica et Cosmochimica Acta,46,2293,,"Zhang 2010 Table 1 xls, Entry# 1567; Run# 3.4"
DDB001545,1.0.0,isothermal_d,,O,,,,self,none,unspecified,melt,Di40An60,,,,melt_simple,,,false,false,Di40An60; SiO2=48.11;Al2O3=21.99;MgO=7.44;CaO=22.46,wt_pct_oxide,48.11,,21.99,,,,,,7.44,22.46,,,,,,,,anhydrous_total=100,,,,,,,1668,1668,1668,1668,K,100000,100000,100000,0.1,MPa,,,,,one_atm_furnace,14640,,,,,,,,,,,,,,,,,,2.45470891569e-12,-11.61,,,2.45470891568502e-12,m2/s,,,,other,sorption,Mass Spec bulk analyses,true,,,false,use_with_caution,,,provenance=compilation_2010; v0_source=zhang_table1; Type_of_dif_as_printed=Self; Type_of_exp_as_printed=bulk sorption; Analytical_as_printed=Mass Spec bulk analyses; Apparatus_as_printed=vertical tube furnace; pres_medium_as_printed=oxygen; R unstated in spreadsheet; compiler gas_constant_used_j_mol_k=8.314,supplement,"Holycross, M.",2026-08-31,draft,Dunn1982GCA 46; 2293,Dunn,1982,,Geochimica et Cosmochimica Acta,46,2293,,"Zhang 2010 Table 1 xls, Entry# 1568; Run# 3.5"
DDB001546,1.0.0,isothermal_d,,O,,,,self,none,unspecified,melt,Di40An60,,,,melt_simple,,,false,false,Di40An60; SiO2=48.11;Al2O3=21.99;MgO=7.44;CaO=22.46,wt_pct_oxide,48.11,,21.99,,,,,,7.44,22.46,,,,,,,,anhydrous_total=100,,,,,,,1703,1703,1703,1703,K,100000,100000,100000,0.1,MPa,,,,,one_atm_furnace,15780,,,,,,,,,,,,,,,,,,4.57088189615e-12,-11.34,,,4.57088189614874e-12,m2/s,,,,other,sorption,Mass Spec bulk analyses,true,,,false,use_with_caution,,,provenance=compilation_2010; v0_source=zhang_table1; Type_of_dif_as_printed=Self; Type_of_exp_as_printed=bulk sorption; Analytical_as_printed=Mass Spec bulk analyses; Apparatus_as_printed=vertical tube furnace; pres_medium_as_printed=oxygen; R unstated in spreadsheet; compiler gas_constant_used_j_mol_k=8.314,supplement,"Holycross, M.",2026-08-31,draft,Dunn1982GCA 46; 2293,Dunn,1982,,Geochimica et Cosmochimica Acta,46,2293,,"Zhang 2010 Table 1 xls, Entry# 1569; Run# 3.6"
DDB001547,1.0.0,isothermal_d,,O,,,,self,none,unspecified,melt,Di40An60,,,,melt_simple,,,false,false,Di40An60; SiO2=48.11;Al2O3=21.99;MgO=7.44;CaO=22.46,wt_pct_oxide,48.11,,21.99,,,,,,7.44,22.46,,,,,,,,anhydrous_total=100,,,,,,,1703,1703,1703,1703,K,100000,100000,100000,0.1,MPa,,,,,one_atm_furnace,90360,,,,,,,,,,,,,,,,,,5.75439937337e-12,-11.24,,,5.75439937337155e-12,m2/s,,,,other,sorption,Mass Spec bulk analyses,true,,,false,use_with_caution,,,provenance=compilation_2010; v0_source=zhang_table1; Type_of_dif_as_printed=Self; Type_of_exp_as_printed=bulk sorption; Analytical_as_printed=Mass Spec bulk analyses; Apparatus_as_printed=vertical tube furnace; pres_medium_as_printed=oxygen; R unstated in spreadsheet; compiler gas_constant_used_j_mol_k=8.314,supplement,"Holycross, M.",2026-08-31,draft,Dunn1982GCA 46; 2293,Dunn,1982,,Geochimica et Cosmochimica Acta,46,2293,,"Zhang 2010 Table 1 xls, Entry# 1570; Run# 3.7"
DDB001548,1.0.0,isothermal_d,,O,,,,self,none,unspecified,melt,Di40An60,,,,melt_simple,,,false,false,Di40An60; SiO2=48.11;Al2O3=21.99;MgO=7.44;CaO=22.46,wt_pct_oxide,48.11,,21.99,,,,,,7.44,22.46,,,,,,,,anhydrous_total=100,,,,,,,1746,1746,1746,1746,K,100000,100000,100000,0.1,MPa,,,,,one_atm_furnace,3600,,,,,,,,,,,,,,,,,,3.80189396321e-12,-11.42,,,3.80189396320558e-12,m2/s,,,,other,sorption,Mass Spec bulk analyses,true,,,false,use_with_caution,,,provenance=compilation_2010; v0_source=zhang_table1; Type_of_dif_as_printed=Self; Type_of_exp_as_printed=bulk sorption; Analytical_as_printed=Mass Spec bulk analyses; Apparatus_as_printed=vertical tube furnace; pres_medium_as_printed=oxygen; R unstated in spreadsheet; compiler gas_constant_used_j_mol_k=8.314,supplement,"Holycross, M.",2026-08-31,draft,Dunn1982GCA 46; 2293,Dunn,1982,,Geochimica et Cosmochimica Acta,46,2293,,"Zhang 2010 Table 1 xls, Entry# 1571; Run# 3.8"
DDB001549,1.0.0,isothermal_d,,O,,,,self,none,unspecified,melt,Di40An60,,,,melt_simple,,,false,false,Di40An60; SiO2=48.11;Al2O3=21.99;MgO=7.44;CaO=22.46,wt_pct_oxide,48.11,,21.99,,,,,,7.44,22.46,,,,,,,,anhydrous_total=100,,,,,,,1747,1747,1747,1747,K,100000,100000,100000,0.1,MPa,,,,,one_atm_furnace,5400,,,,,,,,,,,,,,,,,,3.6307805477e-12,-11.44,,,3.63078054770101e-12,m2/s,,,,other,sorption,Mass Spec bulk analyses,true,,,false,use_with_caution,,,provenance=compilation_2010; v0_source=zhang_table1; Type_of_dif_as_printed=Self; Type_of_exp_as_printed=bulk sorption; Analytical_as_printed=Mass Spec bulk analyses; Apparatus_as_printed=vertical tube furnace; pres_medium_as_printed=oxygen; R unstated in spreadsheet; compiler gas_constant_used_j_mol_k=8.314,supplement,"Holycross, M.",2026-08-31,draft,Dunn1982GCA 46; 2293,Dunn,1982,,Geochimica et Cosmochimica Acta,46,2293,,"Zhang 2010 Table 1 xls, Entry# 1572; Run# 3.9"
DDB001550,1.0.0,isothermal_d,,O,,,,self,none,unspecified,melt,Di40An60,,,,melt_simple,,,false,false,Di40An60; SiO2=48.11;Al2O3=21.99;MgO=7.44;CaO=22.46,wt_pct_oxide,48.11,,21.99,,,,,,7.44,22.46,,,,,,,,anhydrous_total=100,,,,,,,1747,1747,1747,1747,K,100000,100000,100000,0.1,MPa,,,,,one_atm_furnace,7620,,,,,,,,,,,,,,,,,,7.24435960075e-12,-11.14,,,7.24435960074987e-12,m2/s,,,,other,sorption,Mass Spec bulk analyses,true,,,false,use_with_caution,,,provenance=compilation_2010; v0_source=zhang_table1; Type_of_dif_as_printed=Self; Type_of_exp_as_printed=bulk sorption; Analytical_as_printed=Mass Spec bulk analyses; Apparatus_as_printed=vertical tube furnace; pres_medium_as_printed=oxygen; R unstated in spreadsheet; compiler gas_constant_used_j_mol_k=8.314,supplement,"Holycross, M.",2026-08-31,draft,Dunn1982GCA 46; 2293,Dunn,1982,,Geochimica et Cosmochimica Acta,46,2293,,"Zhang 2010 Table 1 xls, Entry# 1573; Run# 3.10"
DDB001551,1.0.0,isothermal_d,,O,,,,self,none,unspecified,melt,Di58An42,,,,other,,,false,false,Di58An42; SiO2=50.33;Al2O3=15.39;MgO=10.79;CaO=23.49,wt_pct_oxide,50.33,,15.39,,,,,,10.79,23.49,,,,,,,,anhydrous_total=100,,,,,,,1555,1555,1555,1555,K,100000,100000,100000,0.1,MPa,,,,,one_atm_furnace,3600,,,,,,,,,,,,,,,,,,2.29086765277e-13,-12.64,,,2.29086765276777e-13,m2/s,,,,other,sorption,Mass Spec bulk analyses,true,,,false,use_with_caution,,,provenance=compilation_2010; v0_source=zhang_table1; Type_of_dif_as_printed=Self; Type_of_exp_as_printed=bulk sorption; Analytical_as_printed=Mass Spec bulk analyses; Apparatus_as_printed=vertical tube furnace; pres_medium_as_printed=oxygen; R unstated in spreadsheet; compiler gas_constant_used_j_mol_k=8.314,supplement,"Holycross, M.",2026-08-31,draft,Dunn1982GCA 46; 2293,Dunn,1982,,Geochimica et Cosmochimica Acta,46,2293,,"Zhang 2010 Table 1 xls, Entry# 1574; Run# 2.1"
DDB001552,1.0.0,isothermal_d,,O,,,,self,none,unspecified,melt,Di58An42,,,,other,,,false,false,Di58An42; SiO2=50.33;Al2O3=15.39;MgO=10.79;CaO=23.49,wt_pct_oxide,50.33,,15.39,,,,,,10.79,23.49,,,,,,,,anhydrous_total=100,,,,,,,1570,1570,1570,1570,K,100000,100000,100000,0.1,MPa,,,,,one_atm_furnace,61200,,,,,,,,,,,,,,,,,,3.16227766017e-12,-11.5,,,3.16227766016837e-12,m2/s,,,,other,sorption,Mass Spec bulk analyses,true,,,false,use_with_caution,,,provenance=compilation_2010; v0_source=zhang_table1; Type_of_dif_as_printed=Self; Type_of_exp_as_printed=bulk sorption; Analytical_as_printed=Mass Spec bulk analyses; Apparatus_as_printed=vertical tube furnace; pres_medium_as_printed=oxygen; R unstated in spreadsheet; compiler gas_constant_used_j_mol_k=8.314,supplement,"Holycross, M.",2026-08-31,draft,Dunn1982GCA 46; 2293,Dunn,1982,,Geochimica et Cosmochimica Acta,46,2293,,"Zhang 2010 Table 1 xls, Entry# 1575; Run# 2.2"
DDB001553,1.0.0,isothermal_d,,O,,,,self,none,unspecified,melt,Di58An42,,,,other,,,false,false,Di58An42; SiO2=50.33;Al2O3=15.39;MgO=10.79;CaO=23.49,wt_pct_oxide,50.33,,15.39,,,,,,10.79,23.49,,,,,,,,anhydrous_total=100,,,,,,,1571,1571,1571,1571,K,100000,100000,100000,0.1,MPa,,,,,one_atm_furnace,33180,,,,,,,,,,,,,,,,,,5.12861383991e-12,-11.29,,,5.12861383991365e-12,m2/s,,,,other,sorption,Mass Spec bulk analyses,true,,,false,use_with_caution,,,provenance=compilation_2010; v0_source=zhang_table1; Type_of_dif_as_printed=Self; Type_of_exp_as_printed=bulk sorption; Analytical_as_printed=Mass Spec bulk analyses; Apparatus_as_printed=vertical tube furnace; pres_medium_as_printed=oxygen; R unstated in spreadsheet; compiler gas_constant_used_j_mol_k=8.314,supplement,"Holycross, M.",2026-08-31,draft,Dunn1982GCA 46; 2293,Dunn,1982,,Geochimica et Cosmochimica Acta,46,2293,,"Zhang 2010 Table 1 xls, Entry# 1576; Run# 2.3"
DDB001554,1.0.0,isothermal_d,,O,,,,self,none,unspecified,melt,Di58An42,,,,other,,,false,false,Di58An42; SiO2=50.33;Al2O3=15.39;MgO=10.79;CaO=23.49,wt_pct_oxide,50.33,,15.39,,,,,,10.79,23.49,,,,,,,,anhydrous_total=100,,,,,,,1573,1573,1573,1573,K,100000,100000,100000,0.1,MPa,,,,,one_atm_furnace,3600,,,,,,,,,,,,,,,,,,2.29086765277e-13,-12.64,,,2.29086765276777e-13,m2/s,,,,other,sorption,Mass Spec bulk analyses,true,,,false,use_with_caution,,,provenance=compilation_2010; v0_source=zhang_table1; Type_of_dif_as_printed=Self; Type_of_exp_as_printed=bulk sorption; Analytical_as_printed=Mass Spec bulk analyses; Apparatus_as_printed=vertical tube furnace; pres_medium_as_printed=oxygen; R unstated in spreadsheet; compiler gas_constant_used_j_mol_k=8.314,supplement,"Holycross, M.",2026-08-31,draft,Dunn1982GCA 46; 2293,Dunn,1982,,Geochimica et Cosmochimica Acta,46,2293,,"Zhang 2010 Table 1 xls, Entry# 1577; Run# 2.4"
DDB001555,1.0.0,isothermal_d,,O,,,,self,none,unspecified,melt,Di58An42,,,,other,,,false,false,Di58An42; SiO2=50.33;Al2O3=15.39;MgO=10.79;CaO=23.49,wt_pct_oxide,50.33,,15.39,,,,,,10.79,23.49,,,,,,,,anhydrous_total=100,,,,,,,1630,1630,1630,1630,K,100000,100000,100000,0.1,MPa,,,,,one_atm_furnace,29640,,,,,,,,,,,,,,,,,,5.75439937337e-12,-11.24,,,5.75439937337155e-12,m2/s,,,,other,sorption,Mass Spec bulk analyses,true,,,false,use_with_caution,,,provenance=compilation_2010; v0_source=zhang_table1; Type_of_dif_as_printed=Self; Type_of_exp_as_printed=bulk sorption; Analytical_as_printed=Mass Spec bulk analyses; Apparatus_as_printed=vertical tube furnace; pres_medium_as_printed=oxygen; R unstated in spreadsheet; compiler gas_constant_used_j_mol_k=8.314,supplement,"Holycross, M.",2026-08-31,draft,Dunn1982GCA 46; 2293,Dunn,1982,,Geochimica et Cosmochimica Acta,46,2293,,"Zhang 2010 Table 1 xls, Entry# 1578; Run# 2.5"
DDB001556,1.0.0,isothermal_d,,O,,,,self,none,unspecified,melt,Di58An42,,,,other,,,false,false,Di58An42; SiO2=50.33;Al2O3=15.39;MgO=10.79;CaO=23.49,wt_pct_oxide,50.33,,15.39,,,,,,10.79,23.49,,,,,,,,anhydrous_total=100,,,,,,,1634,1634,1634,1634,K,100000,100000,100000,0.1,MPa,,,,,one_atm_furnace,3600,,,,,,,,,,,,,,,,,,5.88843655356e-13,-12.23,,,5.88843655355589e-13,m2/s,,,,other,sorption,Mass Spec bulk analyses,true,,,false,use_with_caution,,,provenance=compilation_2010; v0_source=zhang_table1; Type_of_dif_as_printed=Self; Type_of_exp_as_printed=bulk sorption; Analytical_as_printed=Mass Spec bulk analyses; Apparatus_as_printed=vertical tube furnace; pres_medium_as_printed=oxygen; R unstated in spreadsheet; compiler gas_constant_used_j_mol_k=8.314,supplement,"Holycross, M.",2026-08-31,draft,Dunn1982GCA 46; 2293,Dunn,1982,,Geochimica et Cosmochimica Acta,46,2293,,"Zhang 2010 Table 1 xls, Entry# 1579; Run# 2.6"
DDB001557,1.0.0,isothermal_d,,O,,,,self,none,unspecified,melt,Di58An42,,,,other,,,false,false,Di58An42; SiO2=50.33;Al2O3=15.39;MgO=10.79;CaO=23.49,wt_pct_oxide,50.33,,15.39,,,,,,10.79,23.49,,,,,,,,anhydrous_total=100,,,,,,,1692,1692,1692,1692,K,100000,100000,100000,0.1,MPa,,,,,one_atm_furnace,14400,,,,,,,,,,,,,,,,,,2.23872113857e-11,-10.65,,,2.23872113856833e-11,m2/s,,,,other,sorption,Mass Spec bulk analyses,true,,,false,use_with_caution,,,provenance=compilation_2010; v0_source=zhang_table1; Type_of_dif_as_printed=Self; Type_of_exp_as_printed=bulk sorption; Analytical_as_printed=Mass Spec bulk analyses; Apparatus_as_printed=vertical tube furnace; pres_medium_as_printed=oxygen; R unstated in spreadsheet; compiler gas_constant_used_j_mol_k=8.314,supplement,"Holycross, M.",2026-08-31,draft,Dunn1982GCA 46; 2293,Dunn,1982,,Geochimica et Cosmochimica Acta,46,2293,,"Zhang 2010 Table 1 xls, Entry# 1580; Run# 2.7"
DDB001558,1.0.0,isothermal_d,,O,,,,self,none,unspecified,melt,Di58An42,,,,other,,,false,false,Di58An42; SiO2=50.33;Al2O3=15.39;MgO=10.79;CaO=23.49,wt_pct_oxide,50.33,,15.39,,,,,,10.79,23.49,,,,,,,,anhydrous_total=100,,,,,,,1693,1693,1693,1693,K,100000,100000,100000,0.1,MPa,,,,,one_atm_furnace,3660,,,,,,,,,,,,,,,,,,2.08929613085e-12,-11.68,,,2.08929613085403e-12,m2/s,,,,other,sorption,Mass Spec bulk analyses,true,,,false,use_with_caution,,,provenance=compilation_2010; v0_source=zhang_table1; Type_of_dif_as_printed=Self; Type_of_exp_as_printed=bulk sorption; Analytical_as_printed=Mass Spec bulk analyses; Apparatus_as_printed=vertical tube furnace; pres_medium_as_printed=oxygen; R unstated in spreadsheet; compiler gas_constant_used_j_mol_k=8.314,supplement,"Holycross, M.",2026-08-31,draft,Dunn1982GCA 46; 2293,Dunn,1982,,Geochimica et Cosmochimica Acta,46,2293,,"Zhang 2010 Table 1 xls, Entry# 1581; Run# 2.8"
DDB001559,1.0.0,isothermal_d,,O,,,,self,none,unspecified,melt,Di58An42,,,,other,,,false,false,Di58An42; SiO2=50.33;Al2O3=15.39;MgO=10.79;CaO=23.49,wt_pct_oxide,50.33,,15.39,,,,,,10.79,23.49,,,,,,,,anhydrous_total=100,,,,,,,1746,1746,1746,1746,K,100000,100000,100000,0.1,MPa,,,,,one_atm_furnace,8400,,,,,,,,,,,,,,,,,,2.18776162395e-11,-10.66,,,2.18776162394955e-11,m2/s,,,,other,sorption,Mass Spec bulk analyses,true,,,false,use_with_caution,,,provenance=compilation_2010; v0_source=zhang_table1; Type_of_dif_as_printed=Self; Type_of_exp_as_printed=bulk sorption; Analytical_as_printed=Mass Spec bulk analyses; Apparatus_as_printed=vertical tube furnace; pres_medium_as_printed=oxygen; R unstated in spreadsheet; compiler gas_constant_used_j_mol_k=8.314,supplement,"Holycross, M.",2026-08-31,draft,Dunn1982GCA 46; 2293,Dunn,1982,,Geochimica et Cosmochimica Acta,46,2293,,"Zhang 2010 Table 1 xls, Entry# 1582; Run# 2.9"
DDB001560,1.0.0,isothermal_d,,O,,,,self,none,unspecified,melt,Di58An42,,,,other,,,false,false,Di58An42; SiO2=50.33;Al2O3=15.39;MgO=10.79;CaO=23.49,wt_pct_oxide,50.33,,15.39,,,,,,10.79,23.49,,,,,,,,anhydrous_total=100,,,,,,,1748,1748,1748,1748,K,100000,100000,100000,0.1,MPa,,,,,one_atm_furnace,3600,,,,,,,,,,,,,,,,,,1.1220184543e-11,-10.95,,,1.12201845430196e-11,m2/s,,,,other,sorption,Mass Spec bulk analyses,true,,,false,use_with_caution,,,provenance=compilation_2010; v0_source=zhang_table1; Type_of_dif_as_printed=Self; Type_of_exp_as_printed=bulk sorption; Analytical_as_printed=Mass Spec bulk analyses; Apparatus_as_printed=vertical tube furnace; pres_medium_as_printed=oxygen; R unstated in spreadsheet; compiler gas_constant_used_j_mol_k=8.314,supplement,"Holycross, M.",2026-08-31,draft,Dunn1982GCA 46; 2293,Dunn,1982,,Geochimica et Cosmochimica Acta,46,2293,,"Zhang 2010 Table 1 xls, Entry# 1583; Run# 2.10"
DDB001561,1.0.0,isothermal_d,,O,,,,chemical,effective_binary,unspecified,melt,Nephelinite,,,,other,,,false,false,Nephelinite; SiO2=37.77;TiO2=2.75;Al2O3=12;FeOt=15.54;MnO=0.22;MgO=9.29;CaO=12.59;Na2O=4.29;K2O=2.17;P2O5=2.37,wt_pct_oxide,37.77,2.75,12,,15.54,,,0.22,9.29,12.59,4.29,2.17,2.37,,,,,anhydrous_total=98.99,,,,,,,1623.15,1623.15,1623.15,1623.15,K,400000000,400000000,400000000,400,MPa,IW-C,,,buffered,piston_cylinder,1800,,,,,,,,,,,,,,,,,,5.2480746025e-11,-10.28,,,5.2480746024977e-11,m2/s,,,,other,other,microtitration,,,,false,use_with_caution,,,provenance=compilation_2010; v0_source=zhang_table1; Type_of_dif_as_printed=SEBD; logfO2_as_printed=C-CO-CO2-O2; Type_of_exp_as_printed=reduction by graphite; Analytical_as_printed=microtitration; Apparatus_as_printed=PCA; Capsule_as_printed=graphite; pres_medium_as_printed=solid; R unstated in spreadsheet; compiler gas_constant_used_j_mol_k=8.314,supplement,"Holycross, M.",2026-08-31,draft,Dunn1983GCA 47; 1923,Dunn,1983,,Geochimica et Cosmochimica Acta,47,1923,,"Zhang 2010 Table 1 xls, Entry# 1584; Run# 82a"
DDB001562,1.0.0,isothermal_d,,O,,,,chemical,effective_binary,unspecified,melt,Nephelinite,,,,other,,,false,false,Nephelinite; SiO2=37.77;TiO2=2.75;Al2O3=12;FeOt=15.54;MnO=0.22;MgO=9.29;CaO=12.59;Na2O=4.29;K2O=2.17;P2O5=2.37,wt_pct_oxide,37.77,2.75,12,,15.54,,,0.22,9.29,12.59,4.29,2.17,2.37,,,,,anhydrous_total=98.99,,,,,,,1623.15,1623.15,1623.15,1623.15,K,400000000,400000000,400000000,400,MPa,IW-C,,,buffered,piston_cylinder,1800,,,,,,,,,,,,,,,,,,6.02559586074e-11,-10.22,,,6.02559586074359e-11,m2/s,,,,other,other,microtitration,,,,false,use_with_caution,,,provenance=compilation_2010; v0_source=zhang_table1; Type_of_dif_as_printed=SEBD; logfO2_as_printed=C-CO-CO2-O2; Type_of_exp_as_printed=reduction by graphite; Analytical_as_printed=microtitration; Apparatus_as_printed=PCA; Capsule_as_printed=graphite; pres_medium_as_printed=solid; R unstated in spreadsheet; compiler gas_constant_used_j_mol_k=8.314,supplement,"Holycross, M.",2026-08-31,draft,Dunn1983GCA 47; 1923,Dunn,1983,,Geochimica et Cosmochimica Acta,47,1923,,"Zhang 2010 Table 1 xls, Entry# 1585; Run# 82b"
DDB001563,1.0.0,isothermal_d,,O,,,,chemical,effective_binary,unspecified,melt,Nephelinite,,,,other,,,false,false,Nephelinite; SiO2=37.77;TiO2=2.75;Al2O3=12;FeOt=15.54;MnO=0.22;MgO=9.29;CaO=12.59;Na2O=4.29;K2O=2.17;P2O5=2.37,wt_pct_oxide,37.77,2.75,12,,15.54,,,0.22,9.29,12.59,4.29,2.17,2.37,,,,,anhydrous_total=98.99,,,,,,,1623.15,1623.15,1623.15,1623.15,K,800000000,800000000,800000000,800,MPa,IW-C,,,buffered,piston_cylinder,1800,,,,,,,,,,,,,,,,,,1.65958690744e-10,-9.78,,,1.65958690743755e-10,m2/s,,,,other,other,microtitration,,,,false,use_with_caution,,,provenance=compilation_2010; v0_source=zhang_table1; Type_of_dif_as_printed=SEBD; logfO2_as_printed=C-CO-CO2-O2; Type_of_exp_as_printed=reduction by graphite; Analytical_as_printed=microtitration; Apparatus_as_printed=PCA; Capsule_as_printed=graphite; pres_medium_as_printed=solid; R unstated in spreadsheet; compiler gas_constant_used_j_mol_k=8.314,supplement,"Holycross, M.",2026-08-31,draft,Dunn1983GCA 47; 1923,Dunn,1983,,Geochimica et Cosmochimica Acta,47,1923,,"Zhang 2010 Table 1 xls, Entry# 1586; Run# 65a"
DDB001564,1.0.0,isothermal_d,,O,,,,chemical,effective_binary,unspecified,melt,Nephelinite,,,,other,,,false,false,Nephelinite; SiO2=37.77;TiO2=2.75;Al2O3=12;FeOt=15.54;MnO=0.22;MgO=9.29;CaO=12.59;Na2O=4.29;K2O=2.17;P2O5=2.37,wt_pct_oxide,37.77,2.75,12,,15.54,,,0.22,9.29,12.59,4.29,2.17,2.37,,,,,anhydrous_total=98.99,,,,,,,1623.15,1623.15,1623.15,1623.15,K,800000000,800000000,800000000,800,MPa,IW-C,,,buffered,piston_cylinder,1800,,,,,,,,,,,,,,,,,,1.94984459976e-10,-9.71,,,1.94984459975804e-10,m2/s,,,,other,other,microtitration,,,,false,use_with_caution,,,provenance=compilation_2010; v0_source=zhang_table1; Type_of_dif_as_printed=SEBD; logfO2_as_printed=C-CO-CO2-O2; Type_of_exp_as_printed=reduction by graphite; Analytical_as_printed=microtitration; Apparatus_as_printed=PCA; Capsule_as_printed=graphite; pres_medium_as_printed=solid; R unstated in spreadsheet; compiler gas_constant_used_j_mol_k=8.314,supplement,"Holycross, M.",2026-08-31,draft,Dunn1983GCA 47; 1923,Dunn,1983,,Geochimica et Cosmochimica Acta,47,1923,,"Zhang 2010 Table 1 xls, Entry# 1587; Run# 65b"
DDB001565,1.0.0,isothermal_d,,O,,,,chemical,effective_binary,unspecified,melt,Nephelinite,,,,other,,,false,false,Nephelinite; SiO2=37.77;TiO2=2.75;Al2O3=12;FeOt=15.54;MnO=0.22;MgO=9.29;CaO=12.59;Na2O=4.29;K2O=2.17;P2O5=2.37,wt_pct_oxide,37.77,2.75,12,,15.54,,,0.22,9.29,12.59,4.29,2.17,2.37,,,,,anhydrous_total=98.99,,,,,,,1573.15,1573.15,1573.15,1573.15,K,1200000000,1200000000,1200000000,1200,MPa,IW-C,,,buffered,piston_cylinder,2700,,,,,,,,,,,,,,,,,,3.2359365693e-11,-10.49,,,3.23593656929627e-11,m2/s,,,,other,other,microtitration,,,,false,use_with_caution,,,provenance=compilation_2010; v0_source=zhang_table1; Type_of_dif_as_printed=SEBD; logfO2_as_printed=C-CO-CO2-O2; Type_of_exp_as_printed=reduction by graphite; Analytical_as_printed=microtitration; Apparatus_as_printed=PCA; Capsule_as_printed=graphite; pres_medium_as_printed=solid; R unstated in spreadsheet; compiler gas_constant_used_j_mol_k=8.314,supplement,"Holycross, M.",2026-08-31,draft,Dunn1983GCA 47; 1923,Dunn,1983,,Geochimica et Cosmochimica Acta,47,1923,,"Zhang 2010 Table 1 xls, Entry# 1588; Run# 85"
DDB001566,1.0.0,isothermal_d,,O,,,,chemical,effective_binary,unspecified,melt,Nephelinite,,,,other,,,false,false,Nephelinite; SiO2=37.77;TiO2=2.75;Al2O3=12;FeOt=15.54;MnO=0.22;MgO=9.29;CaO=12.59;Na2O=4.29;K2O=2.17;P2O5=2.37,wt_pct_oxide,37.77,2.75,12,,15.54,,,0.22,9.29,12.59,4.29,2.17,2.37,,,,,anhydrous_total=98.99,,,,,,,1623.15,1623.15,1623.15,1623.15,K,1200000000,1200000000,1200000000,1200,MPa,IW-C,,,buffered,piston_cylinder,1800,,,,,,,,,,,,,,,,,,8.31763771103e-11,-10.08,,,8.31763771102668e-11,m2/s,,,,other,other,microtitration,,,,false,use_with_caution,,,provenance=compilation_2010; v0_source=zhang_table1; Type_of_dif_as_printed=SEBD; logfO2_as_printed=C-CO-CO2-O2; Type_of_exp_as_printed=reduction by graphite; Analytical_as_printed=microtitration; Apparatus_as_printed=PCA; Capsule_as_printed=graphite; pres_medium_as_printed=solid; R unstated in spreadsheet; compiler gas_constant_used_j_mol_k=8.314,supplement,"Holycross, M.",2026-08-31,draft,Dunn1983GCA 47; 1923,Dunn,1983,,Geochimica et Cosmochimica Acta,47,1923,,"Zhang 2010 Table 1 xls, Entry# 1589; Run# 62"
DDB001567,1.0.0,isothermal_d,,O,,,,chemical,effective_binary,unspecified,melt,Nephelinite,,,,other,,,false,false,Nephelinite; SiO2=37.77;TiO2=2.75;Al2O3=12;FeOt=15.54;MnO=0.22;MgO=9.29;CaO=12.59;Na2O=4.29;K2O=2.17;P2O5=2.37,wt_pct_oxide,37.77,2.75,12,,15.54,,,0.22,9.29,12.59,4.29,2.17,2.37,,,,,anhydrous_total=98.99,,,,,,,1623.15,1623.15,1623.15,1623.15,K,1200000000,1200000000,1200000000,1200,MPa,IW-C,,,buffered,piston_cylinder,1860,,,,,,,,,,,,,,,,,,8.51138038202e-11,-10.07,,,8.51138038202374e-11,m2/s,,,,other,other,microtitration,,,,false,use_with_caution,,,provenance=compilation_2010; v0_source=zhang_table1; Type_of_dif_as_printed=SEBD; logfO2_as_printed=C-CO-CO2-O2; Type_of_exp_as_printed=reduction by graphite; Analytical_as_printed=microtitration; Apparatus_as_printed=PCA; Capsule_as_printed=graphite; pres_medium_as_printed=solid; R unstated in spreadsheet; compiler gas_constant_used_j_mol_k=8.314,supplement,"Holycross, M.",2026-08-31,draft,Dunn1983GCA 47; 1923,Dunn,1983,,Geochimica et Cosmochimica Acta,47,1923,,"Zhang 2010 Table 1 xls, Entry# 1590; Run# 63"
DDB001568,1.0.0,isothermal_d,,O,,,,chemical,effective_binary,unspecified,melt,Nephelinite,,,,other,,,false,false,Nephelinite; SiO2=37.77;TiO2=2.75;Al2O3=12;FeOt=15.54;MnO=0.22;MgO=9.29;CaO=12.59;Na2O=4.29;K2O=2.17;P2O5=2.37,wt_pct_oxide,37.77,2.75,12,,15.54,,,0.22,9.29,12.59,4.29,2.17,2.37,,,,,anhydrous_total=98.99,,,,,,,1723.15,1723.15,1723.15,1723.15,K,1200000000,1200000000,1200000000,1200,MPa,IW-C,,,buffered,piston_cylinder,600,,,,,,,,,,,,,,,,,,1.99526231497e-10,-9.7,,,1.99526231496888e-10,m2/s,,,,other,other,microtitration,,,,false,use_with_caution,,,provenance=compilation_2010; v0_source=zhang_table1; Type_of_dif_as_printed=SEBD; logfO2_as_printed=C-CO-CO2-O2; Type_of_exp_as_printed=reduction by graphite; Analytical_as_printed=microtitration; Apparatus_as_printed=PCA; Capsule_as_printed=graphite; pres_medium_as_printed=solid; R unstated in spreadsheet; compiler gas_constant_used_j_mol_k=8.314,supplement,"Holycross, M.",2026-08-31,draft,Dunn1983GCA 47; 1923,Dunn,1983,,Geochimica et Cosmochimica Acta,47,1923,,"Zhang 2010 Table 1 xls, Entry# 1591; Run# 83"
DDB001569,1.0.0,isothermal_d,,O,,,,chemical,effective_binary,unspecified,melt,Nephelinite,,,,other,,,false,false,Nephelinite; SiO2=37.77;TiO2=2.75;Al2O3=12;FeOt=15.54;MnO=0.22;MgO=9.29;CaO=12.59;Na2O=4.29;K2O=2.17;P2O5=2.37,wt_pct_oxide,37.77,2.75,12,,15.54,,,0.22,9.29,12.59,4.29,2.17,2.37,,,,,anhydrous_total=98.99,,,,,,,1623.15,1623.15,1623.15,1623.15,K,1600000000,1600000000,1600000000,1600,MPa,IW-C,,,buffered,piston_cylinder,1800,,,,,,,,,,,,,,,,,,9.77237220956e-11,-10.01,,,9.7723722095581e-11,m2/s,,,,other,other,microtitration,,,,false,use_with_caution,,,provenance=compilation_2010; v0_source=zhang_table1; Type_of_dif_as_printed=SEBD; logfO2_as_printed=C-CO-CO2-O2; Type_of_exp_as_printed=reduction by graphite; Analytical_as_printed=microtitration; Apparatus_as_printed=PCA; Capsule_as_printed=graphite; pres_medium_as_printed=solid; R unstated in spreadsheet; compiler gas_constant_used_j_mol_k=8.314,supplement,"Holycross, M.",2026-08-31,draft,Dunn1983GCA 47; 1923,Dunn,1983,,Geochimica et Cosmochimica Acta,47,1923,,"Zhang 2010 Table 1 xls, Entry# 1592; Run# 67a"
DDB001570,1.0.0,isothermal_d,,O,,,,chemical,effective_binary,unspecified,melt,Nephelinite,,,,other,,,false,false,Nephelinite; SiO2=37.77;TiO2=2.75;Al2O3=12;FeOt=15.54;MnO=0.22;MgO=9.29;CaO=12.59;Na2O=4.29;K2O=2.17;P2O5=2.37,wt_pct_oxide,37.77,2.75,12,,15.54,,,0.22,9.29,12.59,4.29,2.17,2.37,,,,,anhydrous_total=98.99,,,,,,,1623.15,1623.15,1623.15,1623.15,K,1600000000,1600000000,1600000000,1600,MPa,IW-C,,,buffered,piston_cylinder,1800,,,,,,,,,,,,,,,,,,1.99526231497e-10,-9.7,,,1.99526231496888e-10,m2/s,,,,other,other,microtitration,,,,false,use_with_caution,,,provenance=compilation_2010; v0_source=zhang_table1; Type_of_dif_as_printed=SEBD; logfO2_as_printed=C-CO-CO2-O2; Type_of_exp_as_printed=reduction by graphite; Analytical_as_printed=microtitration; Apparatus_as_printed=PCA; Capsule_as_printed=graphite; pres_medium_as_printed=solid; R unstated in spreadsheet; compiler gas_constant_used_j_mol_k=8.314,supplement,"Holycross, M.",2026-08-31,draft,Dunn1983GCA 47; 1923,Dunn,1983,,Geochimica et Cosmochimica Acta,47,1923,,"Zhang 2010 Table 1 xls, Entry# 1593; Run# 67b"
DDB001571,1.0.0,isothermal_d,,O,,,,chemical,effective_binary,unspecified,melt,Nephelinite,,,,other,,,false,false,Nephelinite; SiO2=37.77;TiO2=2.75;Al2O3=12;FeOt=15.54;MnO=0.22;MgO=9.29;CaO=12.59;Na2O=4.29;K2O=2.17;P2O5=2.37,wt_pct_oxide,37.77,2.75,12,,15.54,,,0.22,9.29,12.59,4.29,2.17,2.37,,,,,anhydrous_total=98.99,,,,,,,1623.15,1623.15,1623.15,1623.15,K,1600000000,1600000000,1600000000,1600,MPa,IW-C,,,buffered,piston_cylinder,1080,,,,,,,,,,,,,,,,,,9.33254300797e-11,-10.03,,,9.33254300796988e-11,m2/s,,,,other,other,microtitration,,,,false,use_with_caution,,,provenance=compilation_2010; v0_source=zhang_table1; Type_of_dif_as_printed=SEBD; logfO2_as_printed=C-CO-CO2-O2; Type_of_exp_as_printed=reduction by graphite; Analytical_as_printed=microtitration; Apparatus_as_printed=PCA; Capsule_as_printed=graphite; pres_medium_as_printed=solid; R unstated in spreadsheet; compiler gas_constant_used_j_mol_k=8.314,supplement,"Holycross, M.",2026-08-31,draft,Dunn1983GCA 47; 1923,Dunn,1983,,Geochimica et Cosmochimica Acta,47,1923,,"Zhang 2010 Table 1 xls, Entry# 1594; Run# 111"
DDB001572,1.0.0,isothermal_d,,O,,,,chemical,effective_binary,unspecified,melt,Nephelinite,,,,other,,,false,false,Nephelinite; SiO2=37.77;TiO2=2.75;Al2O3=12;FeOt=15.54;MnO=0.22;MgO=9.29;CaO=12.59;Na2O=4.29;K2O=2.17;P2O5=2.37,wt_pct_oxide,37.77,2.75,12,,15.54,,,0.22,9.29,12.59,4.29,2.17,2.37,,,,,anhydrous_total=98.99,,,,,,,1623.15,1623.15,1623.15,1623.15,K,2100000000,2100000000,2100000000,2100,MPa,IW-C,,,buffered,piston_cylinder,1800,,,,,,,,,,,,,,,,,,4.26579518802e-11,-10.37,,,4.26579518801591e-11,m2/s,,,,other,other,microtitration,,,,false,use_with_caution,,,provenance=compilation_2010; v0_source=zhang_table1; Type_of_dif_as_printed=SEBD; logfO2_as_printed=C-CO-CO2-O2; Type_of_exp_as_printed=reduction by graphite; Analytical_as_printed=microtitration; Apparatus_as_printed=PCA; Capsule_as_printed=graphite; pres_medium_as_printed=solid; R unstated in spreadsheet; compiler gas_constant_used_j_mol_k=8.314,supplement,"Holycross, M.",2026-08-31,draft,Dunn1983GCA 47; 1923,Dunn,1983,,Geochimica et Cosmochimica Acta,47,1923,,"Zhang 2010 Table 1 xls, Entry# 1595; Run# 68a"
DDB001573,1.0.0,isothermal_d,,O,,,,chemical,effective_binary,unspecified,melt,Alkali Basalt,,,,melt_basalt,,,false,false,Alkali basalt; SiO2=49.63;TiO2=2.43;Al2O3=14.63;FeOt=12.36;MnO=0.21;MgO=5.91;CaO=9.38;Na2O=4.06;K2O=1.25;P2O5=0.5,wt_pct_oxide,49.63,2.43,14.63,,12.36,,,0.21,5.91,9.38,4.06,1.25,0.5,,,,,anhydrous_total=100.36,,,,,,,1553.15,1553.15,1553.15,1553.15,K,400000000,400000000,400000000,400,MPa,IW-C,,,buffered,piston_cylinder,3600,,,,,,,,,,,,,,,,,,2.69153480393e-11,-10.57,,,2.69153480392691e-11,m2/s,,,,other,other,microtitration,,,,false,use_with_caution,,,provenance=compilation_2010; v0_source=zhang_table1; Type_of_dif_as_printed=SEBD; logfO2_as_printed=C-CO-CO2-O2; Type_of_exp_as_printed=reduction by graphite; Analytical_as_printed=microtitration; Apparatus_as_printed=PCA; Capsule_as_printed=graphite; pres_medium_as_printed=solid; R unstated in spreadsheet; compiler gas_constant_used_j_mol_k=8.314,supplement,"Holycross, M.",2026-08-31,draft,Dunn1983GCA 47; 1923,Dunn,1983,,Geochimica et Cosmochimica Acta,47,1923,,"Zhang 2010 Table 1 xls, Entry# 1596; Run# 72a"
DDB001574,1.0.0,isothermal_d,,O,,,,chemical,effective_binary,unspecified,melt,Alkali Basalt,,,,melt_basalt,,,false,false,Alkali basalt; SiO2=49.63;TiO2=2.43;Al2O3=14.63;FeOt=12.36;MnO=0.21;MgO=5.91;CaO=9.38;Na2O=4.06;K2O=1.25;P2O5=0.5,wt_pct_oxide,49.63,2.43,14.63,,12.36,,,0.21,5.91,9.38,4.06,1.25,0.5,,,,,anhydrous_total=100.36,,,,,,,1553.15,1553.15,1553.15,1553.15,K,400000000,400000000,400000000,400,MPa,IW-C,,,buffered,piston_cylinder,3600,,,,,,,,,,,,,,,,,,2.34422881532e-11,-10.63,,,2.34422881531992e-11,m2/s,,,,other,other,microtitration,,,,false,use_with_caution,,,provenance=compilation_2010; v0_source=zhang_table1; Type_of_dif_as_printed=SEBD; logfO2_as_printed=C-CO-CO2-O2; Type_of_exp_as_printed=reduction by graphite; Analytical_as_printed=microtitration; Apparatus_as_printed=PCA; Capsule_as_printed=graphite; pres_medium_as_printed=solid; R unstated in spreadsheet; compiler gas_constant_used_j_mol_k=8.314,supplement,"Holycross, M.",2026-08-31,draft,Dunn1983GCA 47; 1923,Dunn,1983,,Geochimica et Cosmochimica Acta,47,1923,,"Zhang 2010 Table 1 xls, Entry# 1597; Run# 72b"
DDB001575,1.0.0,isothermal_d,,O,,,,chemical,effective_binary,unspecified,melt,Alkali Basalt,,,,melt_basalt,,,false,false,Alkali basalt; SiO2=49.63;TiO2=2.43;Al2O3=14.63;FeOt=12.36;MnO=0.21;MgO=5.91;CaO=9.38;Na2O=4.06;K2O=1.25;P2O5=0.5,wt_pct_oxide,49.63,2.43,14.63,,12.36,,,0.21,5.91,9.38,4.06,1.25,0.5,,,,,anhydrous_total=100.36,,,,,,,1623.15,1623.15,1623.15,1623.15,K,400000000,400000000,400000000,400,MPa,IW-C,,,buffered,piston_cylinder,1800,,,,,,,,,,,,,,,,,,7.24435960075e-11,-10.14,,,7.24435960074988e-11,m2/s,,,,other,other,microtitration,,,,false,use_with_caution,,,provenance=compilation_2010; v0_source=zhang_table1; Type_of_dif_as_printed=SEBD; logfO2_as_printed=C-CO-CO2-O2; Type_of_exp_as_printed=reduction by graphite; Analytical_as_printed=microtitration; Apparatus_as_printed=PCA; Capsule_as_printed=graphite; pres_medium_as_printed=solid; R unstated in spreadsheet; compiler gas_constant_used_j_mol_k=8.314,supplement,"Holycross, M.",2026-08-31,draft,Dunn1983GCA 47; 1923,Dunn,1983,,Geochimica et Cosmochimica Acta,47,1923,,"Zhang 2010 Table 1 xls, Entry# 1598; Run# 70a"
