Repository: holycrossm/diffusion-coefficients

# Experimental diffusion coefficients (minerals and silicate melts)

**Pre-release / not published.** Schema v1.0.0. This folder is a GitHub-ready living table: canonical data is CSV, new rows arrive by pull request, and a static page searches the file in the browser. Nothing here is a citable compilation of record.

This is a QA build of 4630 experimental rows (minerals and silicate melts). Most numbers are staged from the 2010 RiMG 72 tables. Do not treat the repo as published, complete, or peer-reviewed.

File: site/data/diffusion_coefficients.csv (part 45 of 136)
DDB001576,1.0.0,isothermal_d,,O,,,,chemical,effective_binary,unspecified,melt,Alkali Basalt,,,,melt_basalt,,,false,false,Alkali basalt; SiO2=49.63;TiO2=2.43;Al2O3=14.63;FeOt=12.36;MnO=0.21;MgO=5.91;CaO=9.38;Na2O=4.06;K2O=1.25;P2O5=0.5,wt_pct_oxide,49.63,2.43,14.63,,12.36,,,0.21,5.91,9.38,4.06,1.25,0.5,,,,,anhydrous_total=100.36,,,,,,,1623.15,1623.15,1623.15,1623.15,K,400000000,400000000,400000000,400,MPa,IW-C,,,buffered,piston_cylinder,1800,,,,,,,,,,,,,,,,,,2.95120922667e-11,-10.53,,,2.95120922666637e-11,m2/s,,,,other,other,microtitration,,,,false,use_with_caution,,,provenance=compilation_2010; v0_source=zhang_table1; Type_of_dif_as_printed=SEBD; logfO2_as_printed=C-CO-CO2-O2; Type_of_exp_as_printed=reduction by graphite; Analytical_as_printed=microtitration; Apparatus_as_printed=PCA; Capsule_as_printed=graphite; pres_medium_as_printed=solid; R unstated in spreadsheet; compiler gas_constant_used_j_mol_k=8.314,supplement,"Holycross, M.",2026-08-31,draft,Dunn1983GCA 47; 1923,Dunn,1983,,Geochimica et Cosmochimica Acta,47,1923,,"Zhang 2010 Table 1 xls, Entry# 1599; Run# 70b"
DDB001577,1.0.0,isothermal_d,,O,,,,chemical,effective_binary,unspecified,melt,Alkali Basalt,,,,melt_basalt,,,false,false,Alkali basalt; SiO2=49.63;TiO2=2.43;Al2O3=14.63;FeOt=12.36;MnO=0.21;MgO=5.91;CaO=9.38;Na2O=4.06;K2O=1.25;P2O5=0.5,wt_pct_oxide,49.63,2.43,14.63,,12.36,,,0.21,5.91,9.38,4.06,1.25,0.5,,,,,anhydrous_total=100.36,,,,,,,1673.15,1673.15,1673.15,1673.15,K,400000000,400000000,400000000,400,MPa,IW-C,,,buffered,piston_cylinder,900,,,,,,,,,,,,,,,,,,1.44543977075e-10,-9.84,,,1.44543977074592e-10,m2/s,,,,other,other,microtitration,,,,false,use_with_caution,,,provenance=compilation_2010; v0_source=zhang_table1; Type_of_dif_as_printed=SEBD; logfO2_as_printed=C-CO-CO2-O2; Type_of_exp_as_printed=reduction by graphite; Analytical_as_printed=microtitration; Apparatus_as_printed=PCA; Capsule_as_printed=graphite; pres_medium_as_printed=solid; R unstated in spreadsheet; compiler gas_constant_used_j_mol_k=8.314,supplement,"Holycross, M.",2026-08-31,draft,Dunn1983GCA 47; 1923,Dunn,1983,,Geochimica et Cosmochimica Acta,47,1923,,"Zhang 2010 Table 1 xls, Entry# 1600; Run# 73a"
DDB001578,1.0.0,isothermal_d,,O,,,,chemical,effective_binary,unspecified,melt,Alkali Basalt,,,,melt_basalt,,,false,false,Alkali basalt; SiO2=49.63;TiO2=2.43;Al2O3=14.63;FeOt=12.36;MnO=0.21;MgO=5.91;CaO=9.38;Na2O=4.06;K2O=1.25;P2O5=0.5,wt_pct_oxide,49.63,2.43,14.63,,12.36,,,0.21,5.91,9.38,4.06,1.25,0.5,,,,,anhydrous_total=100.36,,,,,,,1673.15,1673.15,1673.15,1673.15,K,400000000,400000000,400000000,400,MPa,IW-C,,,buffered,piston_cylinder,900,,,,,,,,,,,,,,,,,,1.25892541179e-10,-9.9,,,1.25892541179417e-10,m2/s,,,,other,other,microtitration,,,,false,use_with_caution,,,provenance=compilation_2010; v0_source=zhang_table1; Type_of_dif_as_printed=SEBD; logfO2_as_printed=C-CO-CO2-O2; Type_of_exp_as_printed=reduction by graphite; Analytical_as_printed=microtitration; Apparatus_as_printed=PCA; Capsule_as_printed=graphite; pres_medium_as_printed=solid; R unstated in spreadsheet; compiler gas_constant_used_j_mol_k=8.314,supplement,"Holycross, M.",2026-08-31,draft,Dunn1983GCA 47; 1923,Dunn,1983,,Geochimica et Cosmochimica Acta,47,1923,,"Zhang 2010 Table 1 xls, Entry# 1601; Run# 73b"
DDB001579,1.0.0,isothermal_d,,O,,,,chemical,effective_binary,unspecified,melt,Alkali Basalt,,,,melt_basalt,,,false,false,Alkali basalt; SiO2=49.63;TiO2=2.43;Al2O3=14.63;FeOt=12.36;MnO=0.21;MgO=5.91;CaO=9.38;Na2O=4.06;K2O=1.25;P2O5=0.5,wt_pct_oxide,49.63,2.43,14.63,,12.36,,,0.21,5.91,9.38,4.06,1.25,0.5,,,,,anhydrous_total=100.36,,,,,,,1553.15,1553.15,1553.15,1553.15,K,1200000000,1200000000,1200000000,1200,MPa,IW-C,,,buffered,piston_cylinder,3000,,,,,,,,,,,,,,,,,,2.18776162395e-11,-10.66,,,2.18776162394955e-11,m2/s,,,,other,other,microtitration,,,,false,use_with_caution,,,provenance=compilation_2010; v0_source=zhang_table1; Type_of_dif_as_printed=SEBD; logfO2_as_printed=C-CO-CO2-O2; Type_of_exp_as_printed=reduction by graphite; Analytical_as_printed=microtitration; Apparatus_as_printed=PCA; Capsule_as_printed=graphite; pres_medium_as_printed=solid; R unstated in spreadsheet; compiler gas_constant_used_j_mol_k=8.314,supplement,"Holycross, M.",2026-08-31,draft,Dunn1983GCA 47; 1923,Dunn,1983,,Geochimica et Cosmochimica Acta,47,1923,,"Zhang 2010 Table 1 xls, Entry# 1602; Run# 71a"
DDB001580,1.0.0,isothermal_d,,O,,,,chemical,effective_binary,unspecified,melt,Alkali Basalt,,,,melt_basalt,,,false,false,Alkali basalt; SiO2=49.63;TiO2=2.43;Al2O3=14.63;FeOt=12.36;MnO=0.21;MgO=5.91;CaO=9.38;Na2O=4.06;K2O=1.25;P2O5=0.5,wt_pct_oxide,49.63,2.43,14.63,,12.36,,,0.21,5.91,9.38,4.06,1.25,0.5,,,,,anhydrous_total=100.36,,,,,,,1553.15,1553.15,1553.15,1553.15,K,1200000000,1200000000,1200000000,1200,MPa,IW-C,,,buffered,piston_cylinder,3000,,,,,,,,,,,,,,,,,,2.57039578277e-11,-10.59,,,2.57039578276886e-11,m2/s,,,,other,other,microtitration,,,,false,use_with_caution,,,provenance=compilation_2010; v0_source=zhang_table1; Type_of_dif_as_printed=SEBD; logfO2_as_printed=C-CO-CO2-O2; Type_of_exp_as_printed=reduction by graphite; Analytical_as_printed=microtitration; Apparatus_as_printed=PCA; Capsule_as_printed=graphite; pres_medium_as_printed=solid; R unstated in spreadsheet; compiler gas_constant_used_j_mol_k=8.314,supplement,"Holycross, M.",2026-08-31,draft,Dunn1983GCA 47; 1923,Dunn,1983,,Geochimica et Cosmochimica Acta,47,1923,,"Zhang 2010 Table 1 xls, Entry# 1603; Run# 71b"
DDB001581,1.0.0,isothermal_d,,O,,,,chemical,effective_binary,unspecified,melt,Alkali Basalt,,,,melt_basalt,,,false,false,Alkali basalt; SiO2=49.63;TiO2=2.43;Al2O3=14.63;FeOt=12.36;MnO=0.21;MgO=5.91;CaO=9.38;Na2O=4.06;K2O=1.25;P2O5=0.5,wt_pct_oxide,49.63,2.43,14.63,,12.36,,,0.21,5.91,9.38,4.06,1.25,0.5,,,,,anhydrous_total=100.36,,,,,,,1623.15,1623.15,1623.15,1623.15,K,1200000000,1200000000,1200000000,1200,MPa,IW-C,,,buffered,piston_cylinder,1800,,,,,,,,,,,,,,,,,,6.16595001861e-11,-10.21,,,6.16595001861479e-11,m2/s,,,,other,other,microtitration,,,,false,use_with_caution,,,provenance=compilation_2010; v0_source=zhang_table1; Type_of_dif_as_printed=SEBD; logfO2_as_printed=C-CO-CO2-O2; Type_of_exp_as_printed=reduction by graphite; Analytical_as_printed=microtitration; Apparatus_as_printed=PCA; Capsule_as_printed=graphite; pres_medium_as_printed=solid; R unstated in spreadsheet; compiler gas_constant_used_j_mol_k=8.314,supplement,"Holycross, M.",2026-08-31,draft,Dunn1983GCA 47; 1923,Dunn,1983,,Geochimica et Cosmochimica Acta,47,1923,,"Zhang 2010 Table 1 xls, Entry# 1604; Run# 50"
DDB001582,1.0.0,isothermal_d,,O,,,,chemical,effective_binary,unspecified,melt,Alkali Basalt,,,,melt_basalt,,,false,false,Alkali basalt; SiO2=49.63;TiO2=2.43;Al2O3=14.63;FeOt=12.36;MnO=0.21;MgO=5.91;CaO=9.38;Na2O=4.06;K2O=1.25;P2O5=0.5,wt_pct_oxide,49.63,2.43,14.63,,12.36,,,0.21,5.91,9.38,4.06,1.25,0.5,,,,,anhydrous_total=100.36,,,,,,,1623.15,1623.15,1623.15,1623.15,K,1200000000,1200000000,1200000000,1200,MPa,IW-C,,,buffered,piston_cylinder,3600,,,,,,,,,,,,,,,,,,4.3651583224e-11,-10.36,,,4.36515832240166e-11,m2/s,,,,other,other,microtitration,,,,false,use_with_caution,,,provenance=compilation_2010; v0_source=zhang_table1; Type_of_dif_as_printed=SEBD; logfO2_as_printed=C-CO-CO2-O2; Type_of_exp_as_printed=reduction by graphite; Analytical_as_printed=microtitration; Apparatus_as_printed=PCA; Capsule_as_printed=graphite; pres_medium_as_printed=solid; R unstated in spreadsheet; compiler gas_constant_used_j_mol_k=8.314,supplement,"Holycross, M.",2026-08-31,draft,Dunn1983GCA 47; 1923,Dunn,1983,,Geochimica et Cosmochimica Acta,47,1923,,"Zhang 2010 Table 1 xls, Entry# 1605; Run# 58"
DDB001583,1.0.0,isothermal_d,,O,,,,chemical,effective_binary,unspecified,melt,Alkali Basalt,,,,melt_basalt,,,false,false,Alkali basalt; SiO2=49.63;TiO2=2.43;Al2O3=14.63;FeOt=12.36;MnO=0.21;MgO=5.91;CaO=9.38;Na2O=4.06;K2O=1.25;P2O5=0.5,wt_pct_oxide,49.63,2.43,14.63,,12.36,,,0.21,5.91,9.38,4.06,1.25,0.5,,,,,anhydrous_total=100.36,,,,,,,1623.15,1623.15,1623.15,1623.15,K,1200000000,1200000000,1200000000,1200,MPa,IW-C,,,buffered,piston_cylinder,14400,,,,,,,,,,,,,,,,,,2e-11,-10.6989700043,,,>2E-11,m2/s,,,,other,other,microtitration,,,,false,use_with_caution,,,provenance=compilation_2010; v0_source=zhang_table1; Type_of_dif_as_printed=SEBD; logfO2_as_printed=C-CO-CO2-O2; D_as_printed=>2E-11 (inequality preserved in d_original_value); Type_of_exp_as_printed=reduction by graphite; Analytical_as_printed=microtitration; Apparatus_as_printed=PCA; Capsule_as_printed=graphite; pres_medium_as_printed=solid; R unstated in spreadsheet; compiler gas_constant_used_j_mol_k=8.314,supplement,"Holycross, M.",2026-08-31,draft,Dunn1983GCA 47; 1923,Dunn,1983,,Geochimica et Cosmochimica Acta,47,1923,,"Zhang 2010 Table 1 xls, Entry# 1606; Run# 57"
DDB001584,1.0.0,isothermal_d,,O,,,,chemical,effective_binary,unspecified,melt,Alkali Basalt,,,,melt_basalt,,,false,false,Alkali basalt; SiO2=49.63;TiO2=2.43;Al2O3=14.63;FeOt=12.36;MnO=0.21;MgO=5.91;CaO=9.38;Na2O=4.06;K2O=1.25;P2O5=0.5,wt_pct_oxide,49.63,2.43,14.63,,12.36,,,0.21,5.91,9.38,4.06,1.25,0.5,,,,,anhydrous_total=100.36,,,,,,,1673.15,1673.15,1673.15,1673.15,K,1200000000,1200000000,1200000000,1200,MPa,IW-C,,,buffered,piston_cylinder,7200,,,,,,,,,,,,,,,,,,1.44e-10,-9.8416375079,,,>1.44E-10,m2/s,,,,other,other,microtitration,,,,false,use_with_caution,,,provenance=compilation_2010; v0_source=zhang_table1; Type_of_dif_as_printed=SEBD; logfO2_as_printed=C-CO-CO2-O2; D_as_printed=>1.44E-10 (inequality preserved in d_original_value); Type_of_exp_as_printed=reduction by graphite; Analytical_as_printed=microtitration; Apparatus_as_printed=PCA; Capsule_as_printed=graphite; pres_medium_as_printed=solid; R unstated in spreadsheet; compiler gas_constant_used_j_mol_k=8.314,supplement,"Holycross, M.",2026-08-31,draft,Dunn1983GCA 47; 1923,Dunn,1983,,Geochimica et Cosmochimica Acta,47,1923,,"Zhang 2010 Table 1 xls, Entry# 1607; Run# 51"
DDB001585,1.0.0,isothermal_d,,O,,,,chemical,effective_binary,unspecified,melt,Alkali Basalt,,,,melt_basalt,,,false,false,Alkali basalt; SiO2=49.63;TiO2=2.43;Al2O3=14.63;FeOt=12.36;MnO=0.21;MgO=5.91;CaO=9.38;Na2O=4.06;K2O=1.25;P2O5=0.5,wt_pct_oxide,49.63,2.43,14.63,,12.36,,,0.21,5.91,9.38,4.06,1.25,0.5,,,,,anhydrous_total=100.36,,,,,,,1673.15,1673.15,1673.15,1673.15,K,1200000000,1200000000,1200000000,1200,MPa,IW-C,,,buffered,piston_cylinder,1800,,,,,,,,,,,,,,,,,,1.81970085861e-10,-9.74,,,1.81970085860998e-10,m2/s,,,,other,other,microtitration,,,,false,use_with_caution,,,provenance=compilation_2010; v0_source=zhang_table1; Type_of_dif_as_printed=SEBD; logfO2_as_printed=C-CO-CO2-O2; Type_of_exp_as_printed=reduction by graphite; Analytical_as_printed=microtitration; Apparatus_as_printed=PCA; Capsule_as_printed=graphite; pres_medium_as_printed=solid; R unstated in spreadsheet; compiler gas_constant_used_j_mol_k=8.314,supplement,"Holycross, M.",2026-08-31,draft,Dunn1983GCA 47; 1923,Dunn,1983,,Geochimica et Cosmochimica Acta,47,1923,,"Zhang 2010 Table 1 xls, Entry# 1608; Run# 53"
DDB001586,1.0.0,isothermal_d,,O,,,,chemical,effective_binary,unspecified,melt,Alkali Basalt,,,,melt_basalt,,,false,false,Alkali basalt; SiO2=49.63;TiO2=2.43;Al2O3=14.63;FeOt=12.36;MnO=0.21;MgO=5.91;CaO=9.38;Na2O=4.06;K2O=1.25;P2O5=0.5,wt_pct_oxide,49.63,2.43,14.63,,12.36,,,0.21,5.91,9.38,4.06,1.25,0.5,,,,,anhydrous_total=100.36,,,,,,,1673.15,1673.15,1673.15,1673.15,K,1200000000,1200000000,1200000000,1200,MPa,IW-C,,,buffered,piston_cylinder,1200,,,,,,,,,,,,,,,,,,1.90546071796e-10,-9.72,,,1.90546071796325e-10,m2/s,,,,other,other,microtitration,,,,false,use_with_caution,,,provenance=compilation_2010; v0_source=zhang_table1; Type_of_dif_as_printed=SEBD; logfO2_as_printed=C-CO-CO2-O2; Type_of_exp_as_printed=reduction by graphite; Analytical_as_printed=microtitration; Apparatus_as_printed=PCA; Capsule_as_printed=graphite; pres_medium_as_printed=solid; R unstated in spreadsheet; compiler gas_constant_used_j_mol_k=8.314,supplement,"Holycross, M.",2026-08-31,draft,Dunn1983GCA 47; 1923,Dunn,1983,,Geochimica et Cosmochimica Acta,47,1923,,"Zhang 2010 Table 1 xls, Entry# 1609; Run# 55"
DDB001587,1.0.0,isothermal_d,,O,,,,chemical,effective_binary,unspecified,melt,Alkali Basalt,,,,melt_basalt,,,false,false,Alkali basalt; SiO2=49.63;TiO2=2.43;Al2O3=14.63;FeOt=12.36;MnO=0.21;MgO=5.91;CaO=9.38;Na2O=4.06;K2O=1.25;P2O5=0.5,wt_pct_oxide,49.63,2.43,14.63,,12.36,,,0.21,5.91,9.38,4.06,1.25,0.5,,,,,anhydrous_total=100.36,,,,,,,1673.15,1673.15,1673.15,1673.15,K,1200000000,1200000000,1200000000,1200,MPa,IW-C,,,buffered,piston_cylinder,600,,,,,,,,,,,,,,,,,,3.31131121483e-10,-9.48,,,3.3113112148259e-10,m2/s,,,,other,other,microtitration,,,,false,use_with_caution,,,provenance=compilation_2010; v0_source=zhang_table1; Type_of_dif_as_printed=SEBD; logfO2_as_printed=C-CO-CO2-O2; Type_of_exp_as_printed=reduction by graphite; Analytical_as_printed=microtitration; Apparatus_as_printed=PCA; Capsule_as_printed=graphite; pres_medium_as_printed=solid; R unstated in spreadsheet; compiler gas_constant_used_j_mol_k=8.314,supplement,"Holycross, M.",2026-08-31,draft,Dunn1983GCA 47; 1923,Dunn,1983,,Geochimica et Cosmochimica Acta,47,1923,,"Zhang 2010 Table 1 xls, Entry# 1610; Run# 56"
DDB001588,1.0.0,isothermal_d,,O,,,,chemical,effective_binary,unspecified,melt,Alkali Basalt,,,,melt_basalt,,,false,false,Alkali basalt; SiO2=49.63;TiO2=2.43;Al2O3=14.63;FeOt=12.36;MnO=0.21;MgO=5.91;CaO=9.38;Na2O=4.06;K2O=1.25;P2O5=0.5,wt_pct_oxide,49.63,2.43,14.63,,12.36,,,0.21,5.91,9.38,4.06,1.25,0.5,,,,,anhydrous_total=100.36,,,,,,,1673.15,1673.15,1673.15,1673.15,K,1400000000,1400000000,1400000000,1400,MPa,IW-C,,,buffered,piston_cylinder,1200,,,,,,,,,,,,,,,,,,4.78630092323e-11,-10.32,,,4.78630092322636e-11,m2/s,,,,other,other,microtitration,,,,false,use_with_caution,,,provenance=compilation_2010; v0_source=zhang_table1; Type_of_dif_as_printed=SEBD; logfO2_as_printed=C-CO-CO2-O2; Type_of_exp_as_printed=reduction by graphite; Analytical_as_printed=microtitration; Apparatus_as_printed=PCA; Capsule_as_printed=graphite; pres_medium_as_printed=solid; R unstated in spreadsheet; compiler gas_constant_used_j_mol_k=8.314,supplement,"Holycross, M.",2026-08-31,draft,Dunn1983GCA 47; 1923,Dunn,1983,,Geochimica et Cosmochimica Acta,47,1923,,"Zhang 2010 Table 1 xls, Entry# 1611; Run# 86a"
DDB001589,1.0.0,isothermal_d,,O,,,,chemical,effective_binary,unspecified,melt,Alkali Basalt,,,,melt_basalt,,,false,false,Alkali basalt; SiO2=49.63;TiO2=2.43;Al2O3=14.63;FeOt=12.36;MnO=0.21;MgO=5.91;CaO=9.38;Na2O=4.06;K2O=1.25;P2O5=0.5,wt_pct_oxide,49.63,2.43,14.63,,12.36,,,0.21,5.91,9.38,4.06,1.25,0.5,,,,,anhydrous_total=100.36,,,,,,,1673.15,1673.15,1673.15,1673.15,K,1400000000,1400000000,1400000000,1400,MPa,IW-C,,,buffered,piston_cylinder,1200,,,,,,,,,,,,,,,,,,4.07380277804e-11,-10.39,,,4.07380277804111e-11,m2/s,,,,other,other,microtitration,,,,false,use_with_caution,,,provenance=compilation_2010; v0_source=zhang_table1; Type_of_dif_as_printed=SEBD; logfO2_as_printed=C-CO-CO2-O2; Type_of_exp_as_printed=reduction by graphite; Analytical_as_printed=microtitration; Apparatus_as_printed=PCA; Capsule_as_printed=graphite; pres_medium_as_printed=solid; R unstated in spreadsheet; compiler gas_constant_used_j_mol_k=8.314,supplement,"Holycross, M.",2026-08-31,draft,Dunn1983GCA 47; 1923,Dunn,1983,,Geochimica et Cosmochimica Acta,47,1923,,"Zhang 2010 Table 1 xls, Entry# 1612; Run# 86b"
DDB001590,1.0.0,isothermal_d,,O,,,,chemical,effective_binary,unspecified,melt,Alkali Basalt,,,,melt_basalt,,,false,false,Alkali basalt; SiO2=49.63;TiO2=2.43;Al2O3=14.63;FeOt=12.36;MnO=0.21;MgO=5.91;CaO=9.38;Na2O=4.06;K2O=1.25;P2O5=0.5,wt_pct_oxide,49.63,2.43,14.63,,12.36,,,0.21,5.91,9.38,4.06,1.25,0.5,,,,,anhydrous_total=100.36,,,,,,,1673.15,1673.15,1673.15,1673.15,K,1600000000,1600000000,1600000000,1600,MPa,IW-C,,,buffered,piston_cylinder,1800,,,,,,,,,,,,,,,,,,3.98107170553e-11,-10.4,,,3.98107170553496e-11,m2/s,,,,other,other,microtitration,,,,false,use_with_caution,,,provenance=compilation_2010; v0_source=zhang_table1; Type_of_dif_as_printed=SEBD; logfO2_as_printed=C-CO-CO2-O2; Type_of_exp_as_printed=reduction by graphite; Analytical_as_printed=microtitration; Apparatus_as_printed=PCA; Capsule_as_printed=graphite; pres_medium_as_printed=solid; R unstated in spreadsheet; compiler gas_constant_used_j_mol_k=8.314,supplement,"Holycross, M.",2026-08-31,draft,Dunn1983GCA 47; 1923,Dunn,1983,,Geochimica et Cosmochimica Acta,47,1923,,"Zhang 2010 Table 1 xls, Entry# 1613; Run# 81a"
DDB001591,1.0.0,isothermal_d,,O,,,,chemical,effective_binary,unspecified,melt,Alkali Basalt,,,,melt_basalt,,,false,false,Alkali basalt; SiO2=49.63;TiO2=2.43;Al2O3=14.63;FeOt=12.36;MnO=0.21;MgO=5.91;CaO=9.38;Na2O=4.06;K2O=1.25;P2O5=0.5,wt_pct_oxide,49.63,2.43,14.63,,12.36,,,0.21,5.91,9.38,4.06,1.25,0.5,,,,,anhydrous_total=100.36,,,,,,,1673.15,1673.15,1673.15,1673.15,K,1600000000,1600000000,1600000000,1600,MPa,IW-C,,,buffered,piston_cylinder,1800,,,,,,,,,,,,,,,,,,4.1686938347e-11,-10.38,,,4.16869383470335e-11,m2/s,,,,other,other,microtitration,,,,false,use_with_caution,,,provenance=compilation_2010; v0_source=zhang_table1; Type_of_dif_as_printed=SEBD; logfO2_as_printed=C-CO-CO2-O2; Type_of_exp_as_printed=reduction by graphite; Analytical_as_printed=microtitration; Apparatus_as_printed=PCA; Capsule_as_printed=graphite; pres_medium_as_printed=solid; R unstated in spreadsheet; compiler gas_constant_used_j_mol_k=8.314,supplement,"Holycross, M.",2026-08-31,draft,Dunn1983GCA 47; 1923,Dunn,1983,,Geochimica et Cosmochimica Acta,47,1923,,"Zhang 2010 Table 1 xls, Entry# 1614; Run# 81b"
DDB001592,1.0.0,isothermal_d,,O,,,,chemical,effective_binary,unspecified,melt,Alkali Basalt,,,,melt_basalt,,,false,false,Alkali basalt; SiO2=49.63;TiO2=2.43;Al2O3=14.63;FeOt=12.36;MnO=0.21;MgO=5.91;CaO=9.38;Na2O=4.06;K2O=1.25;P2O5=0.5,wt_pct_oxide,49.63,2.43,14.63,,12.36,,,0.21,5.91,9.38,4.06,1.25,0.5,,,,,anhydrous_total=100.36,,,,,,,1623.15,1623.15,1623.15,1623.15,K,2000000000,2000000000,2000000000,2000,MPa,IW-C,,,buffered,piston_cylinder,2700,,,,,,,,,,,,,,,,,,4.46683592151e-11,-10.35,,,4.46683592150963e-11,m2/s,,,,other,other,microtitration,,,,false,use_with_caution,,,provenance=compilation_2010; v0_source=zhang_table1; Type_of_dif_as_printed=SEBD; logfO2_as_printed=C-CO-CO2-O2; Type_of_exp_as_printed=reduction by graphite; Analytical_as_printed=microtitration; Apparatus_as_printed=PCA; Capsule_as_printed=graphite; pres_medium_as_printed=solid; R unstated in spreadsheet; compiler gas_constant_used_j_mol_k=8.314,supplement,"Holycross, M.",2026-08-31,draft,Dunn1983GCA 47; 1923,Dunn,1983,,Geochimica et Cosmochimica Acta,47,1923,,"Zhang 2010 Table 1 xls, Entry# 1615; Run# 59"
DDB001593,1.0.0,isothermal_d,,O,,,,chemical,effective_binary,unspecified,melt,Alkali Basalt,,,,melt_basalt,,,false,false,Alkali basalt; SiO2=49.63;TiO2=2.43;Al2O3=14.63;FeOt=12.36;MnO=0.21;MgO=5.91;CaO=9.38;Na2O=4.06;K2O=1.25;P2O5=0.5,wt_pct_oxide,49.63,2.43,14.63,,12.36,,,0.21,5.91,9.38,4.06,1.25,0.5,,,,,anhydrous_total=100.36,,,,,,,1673.15,1673.15,1673.15,1673.15,K,2000000000,2000000000,2000000000,2000,MPa,IW-C,,,buffered,piston_cylinder,1020,,,,,,,,,,,,,,,,,,9.33254300797e-11,-10.03,,,9.33254300796988e-11,m2/s,,,,other,other,microtitration,,,,false,use_with_caution,,,provenance=compilation_2010; v0_source=zhang_table1; Type_of_dif_as_printed=SEBD; logfO2_as_printed=C-CO-CO2-O2; Type_of_exp_as_printed=reduction by graphite; Analytical_as_printed=microtitration; Apparatus_as_printed=PCA; Capsule_as_printed=graphite; pres_medium_as_printed=solid; R unstated in spreadsheet; compiler gas_constant_used_j_mol_k=8.314,supplement,"Holycross, M.",2026-08-31,draft,Dunn1983GCA 47; 1923,Dunn,1983,,Geochimica et Cosmochimica Acta,47,1923,,"Zhang 2010 Table 1 xls, Entry# 1616; Run# 79a"
DDB001594,1.0.0,isothermal_d,,O,,,,chemical,effective_binary,unspecified,melt,Alkali Basalt,,,,melt_basalt,,,false,false,Alkali basalt; SiO2=49.63;TiO2=2.43;Al2O3=14.63;FeOt=12.36;MnO=0.21;MgO=5.91;CaO=9.38;Na2O=4.06;K2O=1.25;P2O5=0.5,wt_pct_oxide,49.63,2.43,14.63,,12.36,,,0.21,5.91,9.38,4.06,1.25,0.5,,,,,anhydrous_total=100.36,,,,,,,1673.15,1673.15,1673.15,1673.15,K,2000000000,2000000000,2000000000,2000,MPa,IW-C,,,buffered,piston_cylinder,1020,,,,,,,,,,,,,,,,,,5.75439937337e-11,-10.24,,,5.75439937337156e-11,m2/s,,,,other,other,microtitration,,,,false,use_with_caution,,,provenance=compilation_2010; v0_source=zhang_table1; Type_of_dif_as_printed=SEBD; logfO2_as_printed=C-CO-CO2-O2; Type_of_exp_as_printed=reduction by graphite; Analytical_as_printed=microtitration; Apparatus_as_printed=PCA; Capsule_as_printed=graphite; pres_medium_as_printed=solid; R unstated in spreadsheet; compiler gas_constant_used_j_mol_k=8.314,supplement,"Holycross, M.",2026-08-31,draft,Dunn1983GCA 47; 1923,Dunn,1983,,Geochimica et Cosmochimica Acta,47,1923,,"Zhang 2010 Table 1 xls, Entry# 1617; Run# 79b"
DDB001595,1.0.0,isothermal_d,,O,,,,chemical,effective_binary,unspecified,melt,Alkali Basalt,,,,melt_basalt,,,false,false,Alkali basalt; SiO2=49.63;TiO2=2.43;Al2O3=14.63;FeOt=12.36;MnO=0.21;MgO=5.91;CaO=9.38;Na2O=4.06;K2O=1.25;P2O5=0.5,wt_pct_oxide,49.63,2.43,14.63,,12.36,,,0.21,5.91,9.38,4.06,1.25,0.5,,,,,anhydrous_total=100.36,,,,,,,1673.15,1673.15,1673.15,1673.15,K,2000000000,2000000000,2000000000,2000,MPa,IW-C,,,buffered,piston_cylinder,900,,,,,,,,,,,,,,,,,,1.62181009736e-10,-9.79,,,1.62181009735893e-10,m2/s,,,,other,other,microtitration,,,,false,use_with_caution,,,provenance=compilation_2010; v0_source=zhang_table1; Type_of_dif_as_printed=SEBD; logfO2_as_printed=C-CO-CO2-O2; Type_of_exp_as_printed=reduction by graphite; Analytical_as_printed=microtitration; Apparatus_as_printed=PCA; Capsule_as_printed=graphite; pres_medium_as_printed=solid; R unstated in spreadsheet; compiler gas_constant_used_j_mol_k=8.314,supplement,"Holycross, M.",2026-08-31,draft,Dunn1983GCA 47; 1923,Dunn,1983,,Geochimica et Cosmochimica Acta,47,1923,,"Zhang 2010 Table 1 xls, Entry# 1618; Run# 77"
DDB001596,1.0.0,isothermal_d,,O,,,,chemical,effective_binary,unspecified,melt,Basalt (Kilauea Tholeiite),,,,melt_basalt,,,false,false,Basalt (Kilauea tholeiite); SiO2=48.08;TiO2=2.97;Al2O3=12.11;FeOt=12.49;MnO=0.18;MgO=11.3;CaO=9.44;Na2O=2.25;K2O=0.51;P2O5=0.28,wt_pct_oxide,48.08,2.97,12.11,,12.49,,,0.18,11.3,9.44,2.25,0.51,0.28,,,,,anhydrous_total=99.61,,,,,,,1623.15,1623.15,1623.15,1623.15,K,400000000,400000000,400000000,400,MPa,IW-C,,,buffered,piston_cylinder,900,,,,,,,,,,,,,,,,,,2.45470891569e-10,-9.61,,,2.45470891568503e-10,m2/s,,,,other,other,microtitration,,,,false,use_with_caution,,,provenance=compilation_2010; v0_source=zhang_table1; Type_of_dif_as_printed=SEBD; logfO2_as_printed=C-CO-CO2-O2; Type_of_exp_as_printed=reduction by graphite; Analytical_as_printed=microtitration; Apparatus_as_printed=PCA; Capsule_as_printed=graphite; pres_medium_as_printed=solid; R unstated in spreadsheet; compiler gas_constant_used_j_mol_k=8.314,supplement,"Holycross, M.",2026-08-31,draft,Dunn1983GCA 47; 1923,Dunn,1983,,Geochimica et Cosmochimica Acta,47,1923,,"Zhang 2010 Table 1 xls, Entry# 1619; Run# 112a"
DDB001597,1.0.0,isothermal_d,,O,,,,chemical,effective_binary,unspecified,melt,Basalt (Kilauea Tholeiite),,,,melt_basalt,,,false,false,Basalt (Kilauea tholeiite); SiO2=48.08;TiO2=2.97;Al2O3=12.11;FeOt=12.49;MnO=0.18;MgO=11.3;CaO=9.44;Na2O=2.25;K2O=0.51;P2O5=0.28,wt_pct_oxide,48.08,2.97,12.11,,12.49,,,0.18,11.3,9.44,2.25,0.51,0.28,,,,,anhydrous_total=99.61,,,,,,,1623.15,1623.15,1623.15,1623.15,K,400000000,400000000,400000000,400,MPa,IW-C,,,buffered,piston_cylinder,900,,,,,,,,,,,,,,,,,,2.45470891569e-10,-9.61,,,2.45470891568503e-10,m2/s,,,,other,other,microtitration,,,,false,use_with_caution,,,provenance=compilation_2010; v0_source=zhang_table1; Type_of_dif_as_printed=SEBD; logfO2_as_printed=C-CO-CO2-O2; Type_of_exp_as_printed=reduction by graphite; Analytical_as_printed=microtitration; Apparatus_as_printed=PCA; Capsule_as_printed=graphite; pres_medium_as_printed=solid; R unstated in spreadsheet; compiler gas_constant_used_j_mol_k=8.314,supplement,"Holycross, M.",2026-08-31,draft,Dunn1983GCA 47; 1923,Dunn,1983,,Geochimica et Cosmochimica Acta,47,1923,,"Zhang 2010 Table 1 xls, Entry# 1620; Run# 112b"
DDB001598,1.0.0,isothermal_d,,O,,,,chemical,effective_binary,unspecified,melt,Basalt (Kilauea Tholeiite),,,,melt_basalt,,,false,false,Basalt (Kilauea tholeiite); SiO2=48.08;TiO2=2.97;Al2O3=12.11;FeOt=12.49;MnO=0.18;MgO=11.3;CaO=9.44;Na2O=2.25;K2O=0.51;P2O5=0.28,wt_pct_oxide,48.08,2.97,12.11,,12.49,,,0.18,11.3,9.44,2.25,0.51,0.28,,,,,anhydrous_total=99.61,,,,,,,1623.15,1623.15,1623.15,1623.15,K,600000000,600000000,600000000,600,MPa,IW-C,,,buffered,piston_cylinder,780,,,,,,,,,,,,,,,,,,2.57039578277e-10,-9.59,,,2.57039578276886e-10,m2/s,,,,other,other,microtitration,,,,false,use_with_caution,,,provenance=compilation_2010; v0_source=zhang_table1; Type_of_dif_as_printed=SEBD; logfO2_as_printed=C-CO-CO2-O2; Type_of_exp_as_printed=reduction by graphite; Analytical_as_printed=microtitration; Apparatus_as_printed=PCA; Capsule_as_printed=graphite; pres_medium_as_printed=solid; R unstated in spreadsheet; compiler gas_constant_used_j_mol_k=8.314,supplement,"Holycross, M.",2026-08-31,draft,Dunn1983GCA 47; 1923,Dunn,1983,,Geochimica et Cosmochimica Acta,47,1923,,"Zhang 2010 Table 1 xls, Entry# 1621; Run# 113a"
DDB001599,1.0.0,isothermal_d,,O,,,,chemical,effective_binary,unspecified,melt,Basalt (Kilauea Tholeiite),,,,melt_basalt,,,false,false,Basalt (Kilauea tholeiite); SiO2=48.08;TiO2=2.97;Al2O3=12.11;FeOt=12.49;MnO=0.18;MgO=11.3;CaO=9.44;Na2O=2.25;K2O=0.51;P2O5=0.28,wt_pct_oxide,48.08,2.97,12.11,,12.49,,,0.18,11.3,9.44,2.25,0.51,0.28,,,,,anhydrous_total=99.61,,,,,,,1623.15,1623.15,1623.15,1623.15,K,600000000,600000000,600000000,600,MPa,IW-C,,,buffered,piston_cylinder,780,,,,,,,,,,,,,,,,,,2.45470891569e-10,-9.61,,,2.45470891568503e-10,m2/s,,,,other,other,microtitration,,,,false,use_with_caution,,,provenance=compilation_2010; v0_source=zhang_table1; Type_of_dif_as_printed=SEBD; logfO2_as_printed=C-CO-CO2-O2; Type_of_exp_as_printed=reduction by graphite; Analytical_as_printed=microtitration; Apparatus_as_printed=PCA; Capsule_as_printed=graphite; pres_medium_as_printed=solid; R unstated in spreadsheet; compiler gas_constant_used_j_mol_k=8.314,supplement,"Holycross, M.",2026-08-31,draft,Dunn1983GCA 47; 1923,Dunn,1983,,Geochimica et Cosmochimica Acta,47,1923,,"Zhang 2010 Table 1 xls, Entry# 1622; Run# 113b"
DDB001600,1.0.0,isothermal_d,,O,,,,chemical,effective_binary,unspecified,melt,Basalt (Kilauea Tholeiite),,,,melt_basalt,,,false,false,Basalt (Kilauea tholeiite); SiO2=48.08;TiO2=2.97;Al2O3=12.11;FeOt=12.49;MnO=0.18;MgO=11.3;CaO=9.44;Na2O=2.25;K2O=0.51;P2O5=0.28,wt_pct_oxide,48.08,2.97,12.11,,12.49,,,0.18,11.3,9.44,2.25,0.51,0.28,,,,,anhydrous_total=99.61,,,,,,,1623.15,1623.15,1623.15,1623.15,K,800000000,800000000,800000000,800,MPa,IW-C,,,buffered,piston_cylinder,900,,,,,,,,,,,,,,,,,,1.65958690744e-10,-9.78,,,1.65958690743755e-10,m2/s,,,,other,other,microtitration,,,,false,use_with_caution,,,provenance=compilation_2010; v0_source=zhang_table1; Type_of_dif_as_printed=SEBD; logfO2_as_printed=C-CO-CO2-O2; Type_of_exp_as_printed=reduction by graphite; Analytical_as_printed=microtitration; Apparatus_as_printed=PCA; Capsule_as_printed=graphite; pres_medium_as_printed=solid; R unstated in spreadsheet; compiler gas_constant_used_j_mol_k=8.314,supplement,"Holycross, M.",2026-08-31,draft,Dunn1983GCA 47; 1923,Dunn,1983,,Geochimica et Cosmochimica Acta,47,1923,,"Zhang 2010 Table 1 xls, Entry# 1623; Run# 114a"
DDB001601,1.0.0,isothermal_d,,O,,,,chemical,effective_binary,unspecified,melt,Basalt (Kilauea Tholeiite),,,,melt_basalt,,,false,false,Basalt (Kilauea tholeiite); SiO2=48.08;TiO2=2.97;Al2O3=12.11;FeOt=12.49;MnO=0.18;MgO=11.3;CaO=9.44;Na2O=2.25;K2O=0.51;P2O5=0.28,wt_pct_oxide,48.08,2.97,12.11,,12.49,,,0.18,11.3,9.44,2.25,0.51,0.28,,,,,anhydrous_total=99.61,,,,,,,1623.15,1623.15,1623.15,1623.15,K,800000000,800000000,800000000,800,MPa,IW-C,,,buffered,piston_cylinder,900,,,,,,,,,,,,,,,,,,1.44543977075e-10,-9.84,,,1.44543977074592e-10,m2/s,,,,other,other,microtitration,,,,false,use_with_caution,,,provenance=compilation_2010; v0_source=zhang_table1; Type_of_dif_as_printed=SEBD; logfO2_as_printed=C-CO-CO2-O2; Type_of_exp_as_printed=reduction by graphite; Analytical_as_printed=microtitration; Apparatus_as_printed=PCA; Capsule_as_printed=graphite; pres_medium_as_printed=solid; R unstated in spreadsheet; compiler gas_constant_used_j_mol_k=8.314,supplement,"Holycross, M.",2026-08-31,draft,Dunn1983GCA 47; 1923,Dunn,1983,,Geochimica et Cosmochimica Acta,47,1923,,"Zhang 2010 Table 1 xls, Entry# 1624; Run# 114b"
DDB001602,1.0.0,isothermal_d,,O,,,,chemical,effective_binary,unspecified,melt,Basalt (Kilauea Tholeiite),,,,melt_basalt,,,false,false,Basalt (Kilauea tholeiite); SiO2=48.08;TiO2=2.97;Al2O3=12.11;FeOt=12.49;MnO=0.18;MgO=11.3;CaO=9.44;Na2O=2.25;K2O=0.51;P2O5=0.28,wt_pct_oxide,48.08,2.97,12.11,,12.49,,,0.18,11.3,9.44,2.25,0.51,0.28,,,,,anhydrous_total=99.61,,,,,,,1573.15,1573.15,1573.15,1573.15,K,1200000000,1200000000,1200000000,1200,MPa,IW-C,,,buffered,piston_cylinder,7200,,,,,,,,,,,,,,,,,,3.7e-11,-10.4317982759,,,>3.7E-11,m2/s,,,,other,other,microtitration,,,,false,use_with_caution,,,provenance=compilation_2010; v0_source=zhang_table1; Type_of_dif_as_printed=SEBD; logfO2_as_printed=C-CO-CO2-O2; D_as_printed=>3.7E-11 (inequality preserved in d_original_value); Type_of_exp_as_printed=reduction by graphite; Analytical_as_printed=microtitration; Apparatus_as_printed=PCA; Capsule_as_printed=graphite; pres_medium_as_printed=solid; R unstated in spreadsheet; compiler gas_constant_used_j_mol_k=8.314,supplement,"Holycross, M.",2026-08-31,draft,Dunn1983GCA 47; 1923,Dunn,1983,,Geochimica et Cosmochimica Acta,47,1923,,"Zhang 2010 Table 1 xls, Entry# 1625; Run# 88a"
DDB001603,1.0.0,isothermal_d,,O,,,,chemical,effective_binary,unspecified,melt,Basalt (Kilauea Tholeiite),,,,melt_basalt,,,false,false,Basalt (Kilauea tholeiite); SiO2=48.08;TiO2=2.97;Al2O3=12.11;FeOt=12.49;MnO=0.18;MgO=11.3;CaO=9.44;Na2O=2.25;K2O=0.51;P2O5=0.28,wt_pct_oxide,48.08,2.97,12.11,,12.49,,,0.18,11.3,9.44,2.25,0.51,0.28,,,,,anhydrous_total=99.61,,,,,,,1573.15,1573.15,1573.15,1573.15,K,1200000000,1200000000,1200000000,1200,MPa,IW-C,,,buffered,piston_cylinder,7200,,,,,,,,,,,,,,,,,,4e-11,-10.3979400087,,,>4E-11,m2/s,,,,other,other,microtitration,,,,false,use_with_caution,,,provenance=compilation_2010; v0_source=zhang_table1; Type_of_dif_as_printed=SEBD; logfO2_as_printed=C-CO-CO2-O2; D_as_printed=>4E-11 (inequality preserved in d_original_value); Type_of_exp_as_printed=reduction by graphite; Analytical_as_printed=microtitration; Apparatus_as_printed=PCA; Capsule_as_printed=graphite; pres_medium_as_printed=solid; R unstated in spreadsheet; compiler gas_constant_used_j_mol_k=8.314,supplement,"Holycross, M.",2026-08-31,draft,Dunn1983GCA 47; 1923,Dunn,1983,,Geochimica et Cosmochimica Acta,47,1923,,"Zhang 2010 Table 1 xls, Entry# 1626; Run# 88b"
DDB001604,1.0.0,isothermal_d,,O,,,,chemical,effective_binary,unspecified,melt,Basalt (Kilauea Tholeiite),,,,melt_basalt,,,false,false,Basalt (Kilauea tholeiite); SiO2=48.08;TiO2=2.97;Al2O3=12.11;FeOt=12.49;MnO=0.18;MgO=11.3;CaO=9.44;Na2O=2.25;K2O=0.51;P2O5=0.28,wt_pct_oxide,48.08,2.97,12.11,,12.49,,,0.18,11.3,9.44,2.25,0.51,0.28,,,,,anhydrous_total=99.61,,,,,,,1573.15,1573.15,1573.15,1573.15,K,1200000000,1200000000,1200000000,1200,MPa,IW-C,,,buffered,piston_cylinder,1800,,,,,,,,,,,,,,,,,,7.24435960075e-11,-10.14,,,7.24435960074988e-11,m2/s,,,,other,other,microtitration,,,,false,use_with_caution,,,provenance=compilation_2010; v0_source=zhang_table1; Type_of_dif_as_printed=SEBD; logfO2_as_printed=C-CO-CO2-O2; Type_of_exp_as_printed=reduction by graphite; Analytical_as_printed=microtitration; Apparatus_as_printed=PCA; Capsule_as_printed=graphite; pres_medium_as_printed=solid; R unstated in spreadsheet; compiler gas_constant_used_j_mol_k=8.314,supplement,"Holycross, M.",2026-08-31,draft,Dunn1983GCA 47; 1923,Dunn,1983,,Geochimica et Cosmochimica Acta,47,1923,,"Zhang 2010 Table 1 xls, Entry# 1627; Run# 89a"
DDB001605,1.0.0,isothermal_d,,O,,,,chemical,effective_binary,unspecified,melt,Basalt (Kilauea Tholeiite),,,,melt_basalt,,,false,false,Basalt (Kilauea tholeiite); SiO2=48.08;TiO2=2.97;Al2O3=12.11;FeOt=12.49;MnO=0.18;MgO=11.3;CaO=9.44;Na2O=2.25;K2O=0.51;P2O5=0.28,wt_pct_oxide,48.08,2.97,12.11,,12.49,,,0.18,11.3,9.44,2.25,0.51,0.28,,,,,anhydrous_total=99.61,,,,,,,1573.15,1573.15,1573.15,1573.15,K,1200000000,1200000000,1200000000,1200,MPa,IW-C,,,buffered,piston_cylinder,1800,,,,,,,,,,,,,,,,,,6.91830970919e-11,-10.16,,,6.91830970918935e-11,m2/s,,,,other,other,microtitration,,,,false,use_with_caution,,,provenance=compilation_2010; v0_source=zhang_table1; Type_of_dif_as_printed=SEBD; logfO2_as_printed=C-CO-CO2-O2; Type_of_exp_as_printed=reduction by graphite; Analytical_as_printed=microtitration; Apparatus_as_printed=PCA; Capsule_as_printed=graphite; pres_medium_as_printed=solid; R unstated in spreadsheet; compiler gas_constant_used_j_mol_k=8.314,supplement,"Holycross, M.",2026-08-31,draft,Dunn1983GCA 47; 1923,Dunn,1983,,Geochimica et Cosmochimica Acta,47,1923,,"Zhang 2010 Table 1 xls, Entry# 1628; Run# 89b"
DDB001606,1.0.0,isothermal_d,,O,,,,chemical,effective_binary,unspecified,melt,Basalt (Kilauea Tholeiite),,,,melt_basalt,,,false,false,Basalt (Kilauea tholeiite); SiO2=48.08;TiO2=2.97;Al2O3=12.11;FeOt=12.49;MnO=0.18;MgO=11.3;CaO=9.44;Na2O=2.25;K2O=0.51;P2O5=0.28,wt_pct_oxide,48.08,2.97,12.11,,12.49,,,0.18,11.3,9.44,2.25,0.51,0.28,,,,,anhydrous_total=99.61,,,,,,,1623.15,1623.15,1623.15,1623.15,K,1200000000,1200000000,1200000000,1200,MPa,IW-C,,,buffered,piston_cylinder,1200,,,,,,,,,,,,,,,,,,1.28824955169e-10,-9.89,,,1.28824955169313e-10,m2/s,,,,other,other,microtitration,,,,false,use_with_caution,,,provenance=compilation_2010; v0_source=zhang_table1; Type_of_dif_as_printed=SEBD; logfO2_as_printed=C-CO-CO2-O2; Type_of_exp_as_printed=reduction by graphite; Analytical_as_printed=microtitration; Apparatus_as_printed=PCA; Capsule_as_printed=graphite; pres_medium_as_printed=solid; R unstated in spreadsheet; compiler gas_constant_used_j_mol_k=8.314,supplement,"Holycross, M.",2026-08-31,draft,Dunn1983GCA 47; 1923,Dunn,1983,,Geochimica et Cosmochimica Acta,47,1923,,"Zhang 2010 Table 1 xls, Entry# 1629; Run# 90a"
DDB001607,1.0.0,isothermal_d,,O,,,,chemical,effective_binary,unspecified,melt,Basalt (Kilauea Tholeiite),,,,melt_basalt,,,false,false,Basalt (Kilauea tholeiite); SiO2=48.08;TiO2=2.97;Al2O3=12.11;FeOt=12.49;MnO=0.18;MgO=11.3;CaO=9.44;Na2O=2.25;K2O=0.51;P2O5=0.28,wt_pct_oxide,48.08,2.97,12.11,,12.49,,,0.18,11.3,9.44,2.25,0.51,0.28,,,,,anhydrous_total=99.61,,,,,,,1623.15,1623.15,1623.15,1623.15,K,1200000000,1200000000,1200000000,1200,MPa,IW-C,,,buffered,piston_cylinder,1200,,,,,,,,,,,,,,,,,,1.58489319246e-10,-9.8,,,1.58489319246111e-10,m2/s,,,,other,other,microtitration,,,,false,use_with_caution,,,provenance=compilation_2010; v0_source=zhang_table1; Type_of_dif_as_printed=SEBD; logfO2_as_printed=C-CO-CO2-O2; Type_of_exp_as_printed=reduction by graphite; Analytical_as_printed=microtitration; Apparatus_as_printed=PCA; Capsule_as_printed=graphite; pres_medium_as_printed=solid; R unstated in spreadsheet; compiler gas_constant_used_j_mol_k=8.314,supplement,"Holycross, M.",2026-08-31,draft,Dunn1983GCA 47; 1923,Dunn,1983,,Geochimica et Cosmochimica Acta,47,1923,,"Zhang 2010 Table 1 xls, Entry# 1630; Run# 90b"
DDB001608,1.0.0,isothermal_d,,O,,,,chemical,effective_binary,unspecified,melt,Basalt (Kilauea Tholeiite),,,,melt_basalt,,,false,false,Basalt (Kilauea tholeiite); SiO2=48.08;TiO2=2.97;Al2O3=12.11;FeOt=12.49;MnO=0.18;MgO=11.3;CaO=9.44;Na2O=2.25;K2O=0.51;P2O5=0.28,wt_pct_oxide,48.08,2.97,12.11,,12.49,,,0.18,11.3,9.44,2.25,0.51,0.28,,,,,anhydrous_total=99.61,,,,,,,1673.15,1673.15,1673.15,1673.15,K,1200000000,1200000000,1200000000,1200,MPa,IW-C,,,buffered,piston_cylinder,1200,,,,,,,,,,,,,,,,,,2.04173794467e-10,-9.69,,,2.04173794466952e-10,m2/s,,,,other,other,microtitration,,,,false,use_with_caution,,,provenance=compilation_2010; v0_source=zhang_table1; Type_of_dif_as_printed=SEBD; logfO2_as_printed=C-CO-CO2-O2; Type_of_exp_as_printed=reduction by graphite; Analytical_as_printed=microtitration; Apparatus_as_printed=PCA; Capsule_as_printed=graphite; pres_medium_as_printed=solid; R unstated in spreadsheet; compiler gas_constant_used_j_mol_k=8.314,supplement,"Holycross, M.",2026-08-31,draft,Dunn1983GCA 47; 1923,Dunn,1983,,Geochimica et Cosmochimica Acta,47,1923,,"Zhang 2010 Table 1 xls, Entry# 1631; Run# 105a"
DDB001609,1.0.0,isothermal_d,,O,,,,chemical,effective_binary,unspecified,melt,Basalt (Kilauea Tholeiite),,,,melt_basalt,,,false,false,Basalt (Kilauea tholeiite); SiO2=48.08;TiO2=2.97;Al2O3=12.11;FeOt=12.49;MnO=0.18;MgO=11.3;CaO=9.44;Na2O=2.25;K2O=0.51;P2O5=0.28,wt_pct_oxide,48.08,2.97,12.11,,12.49,,,0.18,11.3,9.44,2.25,0.51,0.28,,,,,anhydrous_total=99.61,,,,,,,1673.15,1673.15,1673.15,1673.15,K,1200000000,1200000000,1200000000,1200,MPa,IW-C,,,buffered,piston_cylinder,1200,,,,,,,,,,,,,,,,,,1.3803842646e-10,-9.86,,,1.38038426460288e-10,m2/s,,,,other,other,microtitration,,,,false,use_with_caution,,,provenance=compilation_2010; v0_source=zhang_table1; Type_of_dif_as_printed=SEBD; logfO2_as_printed=C-CO-CO2-O2; Type_of_exp_as_printed=reduction by graphite; Analytical_as_printed=microtitration; Apparatus_as_printed=PCA; Capsule_as_printed=graphite; pres_medium_as_printed=solid; R unstated in spreadsheet; compiler gas_constant_used_j_mol_k=8.314,supplement,"Holycross, M.",2026-08-31,draft,Dunn1983GCA 47; 1923,Dunn,1983,,Geochimica et Cosmochimica Acta,47,1923,,"Zhang 2010 Table 1 xls, Entry# 1632; Run# 105b"
DDB001610,1.0.0,isothermal_d,,O,,,,chemical,effective_binary,unspecified,melt,Basalt (Kilauea Tholeiite),,,,melt_basalt,,,false,false,Basalt (Kilauea tholeiite); SiO2=48.08;TiO2=2.97;Al2O3=12.11;FeOt=12.49;MnO=0.18;MgO=11.3;CaO=9.44;Na2O=2.25;K2O=0.51;P2O5=0.28,wt_pct_oxide,48.08,2.97,12.11,,12.49,,,0.18,11.3,9.44,2.25,0.51,0.28,,,,,anhydrous_total=99.61,,,,,,,1723.15,1723.15,1723.15,1723.15,K,1200000000,1200000000,1200000000,1200,MPa,IW-C,,,buffered,piston_cylinder,900,,,,,,,,,,,,,,,,,,3.0199517204e-10,-9.52,,,3.01995172040201e-10,m2/s,,,,other,other,microtitration,,,,false,use_with_caution,,,provenance=compilation_2010; v0_source=zhang_table1; Type_of_dif_as_printed=SEBD; logfO2_as_printed=C-CO-CO2-O2; Type_of_exp_as_printed=reduction by graphite; Analytical_as_printed=microtitration; Apparatus_as_printed=PCA; Capsule_as_printed=graphite; pres_medium_as_printed=solid; R unstated in spreadsheet; compiler gas_constant_used_j_mol_k=8.314,supplement,"Holycross, M.",2026-08-31,draft,Dunn1983GCA 47; 1923,Dunn,1983,,Geochimica et Cosmochimica Acta,47,1923,,"Zhang 2010 Table 1 xls, Entry# 1633; Run# 87"
DDB001611,1.0.0,isothermal_d,,O,,,,chemical,effective_binary,unspecified,melt,Basalt (Kilauea Tholeiite),,,,melt_basalt,,,false,false,Basalt (Kilauea tholeiite); SiO2=48.08;TiO2=2.97;Al2O3=12.11;FeOt=12.49;MnO=0.18;MgO=11.3;CaO=9.44;Na2O=2.25;K2O=0.51;P2O5=0.28,wt_pct_oxide,48.08,2.97,12.11,,12.49,,,0.18,11.3,9.44,2.25,0.51,0.28,,,,,anhydrous_total=99.61,,,,,,,1723.15,1723.15,1723.15,1723.15,K,1200000000,1200000000,1200000000,1200,MPa,IW-C,,,buffered,piston_cylinder,600,,,,,,,,,,,,,,,,,,3.54813389234e-10,-9.45,,,3.54813389233575e-10,m2/s,,,,other,other,microtitration,,,,false,use_with_caution,,,provenance=compilation_2010; v0_source=zhang_table1; Type_of_dif_as_printed=SEBD; logfO2_as_printed=C-CO-CO2-O2; Type_of_exp_as_printed=reduction by graphite; Analytical_as_printed=microtitration; Apparatus_as_printed=PCA; Capsule_as_printed=graphite; pres_medium_as_printed=solid; R unstated in spreadsheet; compiler gas_constant_used_j_mol_k=8.314,supplement,"Holycross, M.",2026-08-31,draft,Dunn1983GCA 47; 1923,Dunn,1983,,Geochimica et Cosmochimica Acta,47,1923,,"Zhang 2010 Table 1 xls, Entry# 1634; Run# 110"
