Repository: holycrossm/diffusion-coefficients

# Experimental diffusion coefficients (minerals and silicate melts)

**Pre-release / not published.** Schema v1.0.0. This folder is a GitHub-ready living table: canonical data is CSV, new rows arrive by pull request, and a static page searches the file in the browser. Nothing here is a citable compilation of record.

This is a QA build of 4630 experimental rows (minerals and silicate melts). Most numbers are staged from the 2010 RiMG 72 tables. Do not treat the repo as published, complete, or peer-reviewed.

File: site/data/diffusion_coefficients.csv (part 46 of 136)
DDB001612,1.0.0,isothermal_d,,O,,,,chemical,effective_binary,unspecified,melt,Basalt (Kilauea Tholeiite),,,,melt_basalt,,,false,false,Basalt (Kilauea tholeiite); SiO2=48.08;TiO2=2.97;Al2O3=12.11;FeOt=12.49;MnO=0.18;MgO=11.3;CaO=9.44;Na2O=2.25;K2O=0.51;P2O5=0.28,wt_pct_oxide,48.08,2.97,12.11,,12.49,,,0.18,11.3,9.44,2.25,0.51,0.28,,,,,anhydrous_total=99.61,,,,,,,1623.15,1623.15,1623.15,1623.15,K,1600000000,1600000000,1600000000,1600,MPa,IW-C,,,buffered,piston_cylinder,1800,,,,,,,,,,,,,,,,,,1.23026877081e-10,-9.91,,,1.23026877081238e-10,m2/s,,,,other,other,microtitration,,,,false,use_with_caution,,,provenance=compilation_2010; v0_source=zhang_table1; Type_of_dif_as_printed=SEBD; logfO2_as_printed=C-CO-CO2-O2; Type_of_exp_as_printed=reduction by graphite; Analytical_as_printed=microtitration; Apparatus_as_printed=PCA; Capsule_as_printed=graphite; pres_medium_as_printed=solid; R unstated in spreadsheet; compiler gas_constant_used_j_mol_k=8.314,supplement,"Holycross, M.",2026-08-31,draft,Dunn1983GCA 47; 1923,Dunn,1983,,Geochimica et Cosmochimica Acta,47,1923,,"Zhang 2010 Table 1 xls, Entry# 1635; Run# 109a"
DDB001613,1.0.0,isothermal_d,,O,,,,chemical,effective_binary,unspecified,melt,Basalt (Kilauea Tholeiite),,,,melt_basalt,,,false,false,Basalt (Kilauea tholeiite); SiO2=48.08;TiO2=2.97;Al2O3=12.11;FeOt=12.49;MnO=0.18;MgO=11.3;CaO=9.44;Na2O=2.25;K2O=0.51;P2O5=0.28,wt_pct_oxide,48.08,2.97,12.11,,12.49,,,0.18,11.3,9.44,2.25,0.51,0.28,,,,,anhydrous_total=99.61,,,,,,,1623.15,1623.15,1623.15,1623.15,K,1600000000,1600000000,1600000000,1600,MPa,IW-C,,,buffered,piston_cylinder,1800,,,,,,,,,,,,,,,,,,1.23026877081e-10,-9.91,,,1.23026877081238e-10,m2/s,,,,other,other,microtitration,,,,false,use_with_caution,,,provenance=compilation_2010; v0_source=zhang_table1; Type_of_dif_as_printed=SEBD; logfO2_as_printed=C-CO-CO2-O2; Type_of_exp_as_printed=reduction by graphite; Analytical_as_printed=microtitration; Apparatus_as_printed=PCA; Capsule_as_printed=graphite; pres_medium_as_printed=solid; R unstated in spreadsheet; compiler gas_constant_used_j_mol_k=8.314,supplement,"Holycross, M.",2026-08-31,draft,Dunn1983GCA 47; 1923,Dunn,1983,,Geochimica et Cosmochimica Acta,47,1923,,"Zhang 2010 Table 1 xls, Entry# 1636; Run# 109b"
DDB001614,1.0.0,isothermal_d,,O,,,,chemical,effective_binary,unspecified,melt,Basalt (Kilauea Tholeiite),,,,melt_basalt,,,false,false,Basalt (Kilauea tholeiite); SiO2=48.08;TiO2=2.97;Al2O3=12.11;FeOt=12.49;MnO=0.18;MgO=11.3;CaO=9.44;Na2O=2.25;K2O=0.51;P2O5=0.28,wt_pct_oxide,48.08,2.97,12.11,,12.49,,,0.18,11.3,9.44,2.25,0.51,0.28,,,,,anhydrous_total=99.61,,,,,,,1623.15,1623.15,1623.15,1623.15,K,2000000000,2000000000,2000000000,2000,MPa,IW-C,,,buffered,piston_cylinder,1800,,,,,,,,,,,,,,,,,,1.07151930524e-10,-9.97,,,1.07151930523761e-10,m2/s,,,,other,other,microtitration,,,,false,use_with_caution,,,provenance=compilation_2010; v0_source=zhang_table1; Type_of_dif_as_printed=SEBD; logfO2_as_printed=C-CO-CO2-O2; Type_of_exp_as_printed=reduction by graphite; Analytical_as_printed=microtitration; Apparatus_as_printed=PCA; Capsule_as_printed=graphite; pres_medium_as_printed=solid; R unstated in spreadsheet; compiler gas_constant_used_j_mol_k=8.314,supplement,"Holycross, M.",2026-08-31,draft,Dunn1983GCA 47; 1923,Dunn,1983,,Geochimica et Cosmochimica Acta,47,1923,,"Zhang 2010 Table 1 xls, Entry# 1637; Run# 108a"
DDB001615,1.0.0,isothermal_d,,O,,,,chemical,effective_binary,unspecified,melt,Basalt (Kilauea Tholeiite),,,,melt_basalt,,,false,false,Basalt (Kilauea tholeiite); SiO2=48.08;TiO2=2.97;Al2O3=12.11;FeOt=12.49;MnO=0.18;MgO=11.3;CaO=9.44;Na2O=2.25;K2O=0.51;P2O5=0.28,wt_pct_oxide,48.08,2.97,12.11,,12.49,,,0.18,11.3,9.44,2.25,0.51,0.28,,,,,anhydrous_total=99.61,,,,,,,1623.15,1623.15,1623.15,1623.15,K,2000000000,2000000000,2000000000,2000,MPa,IW-C,,,buffered,piston_cylinder,1800,,,,,,,,,,,,,,,,,,1.09647819614e-10,-9.96,,,1.09647819614318e-10,m2/s,,,,other,other,microtitration,,,,false,use_with_caution,,,provenance=compilation_2010; v0_source=zhang_table1; Type_of_dif_as_printed=SEBD; logfO2_as_printed=C-CO-CO2-O2; Type_of_exp_as_printed=reduction by graphite; Analytical_as_printed=microtitration; Apparatus_as_printed=PCA; Capsule_as_printed=graphite; pres_medium_as_printed=solid; R unstated in spreadsheet; compiler gas_constant_used_j_mol_k=8.314,supplement,"Holycross, M.",2026-08-31,draft,Dunn1983GCA 47; 1923,Dunn,1983,,Geochimica et Cosmochimica Acta,47,1923,,"Zhang 2010 Table 1 xls, Entry# 1638; Run# 108b"
DDB001616,1.0.0,isothermal_d,,O,,,,self,none,unspecified,melt,Diopside melt,,,,melt_simple,,,false,false,Diopside melt; SiO2=55.49;MgO=18.61;CaO=25.9,wt_pct_oxide,55.49,,,,,,,,18.61,25.9,,,,,,,,anhydrous_total=100,,,,,,,1923.15,1923.15,1923.15,1923.15,K,1000000000,1000000000,1000000000,1000,MPa,,,,,piston_cylinder,900,,,,,,,,,,,,,,,,,,7.3e-11,-10.1366771399,,,7.3e-11,m2/s,,,,SIMS,diffusion_couple,SIMS,true,,,false,use_with_caution,,,"provenance=compilation_2010; v0_source=zhang_table1; Type_of_dif_as_printed=Self; Type_of_exp_as_printed=diffusion couple; Analytical_as_printed=SIMS; Apparatus_as_printed=solid-media,high-pressure apparatus; Capsule_as_printed=Pt; pres_medium_as_printed=solid; R unstated in spreadsheet; compiler gas_constant_used_j_mol_k=8.314",supplement,"Holycross, M.",2026-08-31,draft,Shimizu1984GCA 48; 1295,Shimizu,1984,,Geochimica et Cosmochimica Acta,48,1295,10.1016/0016-7037(84)90063-2,"Zhang 2010 Table 1 xls, Entry# 1639"
DDB001617,1.0.0,isothermal_d,,O,,,,self,none,unspecified,melt,Diopside melt,,,,melt_simple,,,false,false,Diopside melt; SiO2=55.49;MgO=18.61;CaO=25.9,wt_pct_oxide,55.49,,,,,,,,18.61,25.9,,,,,,,,anhydrous_total=100,,,,,,,1923.15,1923.15,1923.15,1923.15,K,1700000000,1700000000,1700000000,1700,MPa,,,,,piston_cylinder,900,,,,,,,,,,,,,,,,,,5.28e-11,-10.2773660775,,,5.28e-11,m2/s,,,,SIMS,diffusion_couple,SIMS,true,,,false,use_with_caution,,,"provenance=compilation_2010; v0_source=zhang_table1; Type_of_dif_as_printed=Self; Type_of_exp_as_printed=diffusion couple; Analytical_as_printed=SIMS; Apparatus_as_printed=solid-media,high-pressure apparatus; Capsule_as_printed=Pt; pres_medium_as_printed=solid; R unstated in spreadsheet; compiler gas_constant_used_j_mol_k=8.314",supplement,"Holycross, M.",2026-08-31,draft,Shimizu1984GCA 48; 1295,Shimizu,1984,,Geochimica et Cosmochimica Acta,48,1295,10.1016/0016-7037(84)90063-2,"Zhang 2010 Table 1 xls, Entry# 1640"
DDB001618,1.0.0,isothermal_d,,O,,,,self,none,unspecified,melt,Diopside melt,,,,melt_simple,,,false,false,Diopside melt; SiO2=55.49;MgO=18.61;CaO=25.9,wt_pct_oxide,55.49,,,,,,,,18.61,25.9,,,,,,,,anhydrous_total=100,,,,,,,1923.15,1923.15,1923.15,1923.15,K,1700000000,1700000000,1700000000,1700,MPa,,,,,piston_cylinder,3600,,,,,,,,,,,,,,,,,,5.74e-11,-10.2410881076,,,5.74e-11,m2/s,,,,SIMS,diffusion_couple,SIMS,true,,,false,use_with_caution,,,"provenance=compilation_2010; v0_source=zhang_table1; Type_of_dif_as_printed=Self; Type_of_exp_as_printed=diffusion couple; Analytical_as_printed=SIMS; Apparatus_as_printed=solid-media,high-pressure apparatus; Capsule_as_printed=Pt; pres_medium_as_printed=solid; R unstated in spreadsheet; compiler gas_constant_used_j_mol_k=8.314",supplement,"Holycross, M.",2026-08-31,draft,Shimizu1984GCA 48; 1295,Shimizu,1984,,Geochimica et Cosmochimica Acta,48,1295,10.1016/0016-7037(84)90063-2,"Zhang 2010 Table 1 xls, Entry# 1641"
DDB001619,1.0.0,isothermal_d,,O,,,,self,none,unspecified,melt,Jadeite melt,,,,melt_simple,,,false,false,jadeite melt; SiO2=59.45;Al2O3=25.22;Na2O=15.33,wt_pct_oxide,59.45,,25.22,,,,,,,,15.33,,,,,,,anhydrous_total=100,,,,,,,1673.15,1673.15,1673.15,1673.15,K,500000000,500000000,500000000,500,MPa,,,,,piston_cylinder,7200,,,,,,,,,,,,,,,,,,6.87e-14,-13.1630432629,,,6.87e-14,m2/s,,,,SIMS,diffusion_couple,SIMS,true,,,false,use_with_caution,,,"provenance=compilation_2010; v0_source=zhang_table1; Type_of_dif_as_printed=Self; Type_of_exp_as_printed=diffusion couple; Analytical_as_printed=SIMS; Apparatus_as_printed=solid-media,high-pressure apparatus; Capsule_as_printed=Pt; pres_medium_as_printed=solid; R unstated in spreadsheet; compiler gas_constant_used_j_mol_k=8.314",supplement,"Holycross, M.",2026-08-31,draft,Shimizu1984GCA 48; 1295,Shimizu,1984,,Geochimica et Cosmochimica Acta,48,1295,10.1016/0016-7037(84)90063-2,"Zhang 2010 Table 1 xls, Entry# 1642"
DDB001620,1.0.0,isothermal_d,,O,,,,self,none,unspecified,melt,Jadeite melt,,,,melt_simple,,,false,false,jadeite melt; SiO2=59.45;Al2O3=25.22;Na2O=15.33,wt_pct_oxide,59.45,,25.22,,,,,,,,15.33,,,,,,,anhydrous_total=100,,,,,,,1673.15,1673.15,1673.15,1673.15,K,1000000000,1000000000,1000000000,1000,MPa,,,,,piston_cylinder,7200,,,,,,,,,,,,,,,,,,7.94e-14,-13.1001794976,,,7.94e-14,m2/s,,,,SIMS,diffusion_couple,SIMS,true,,,false,use_with_caution,,,"provenance=compilation_2010; v0_source=zhang_table1; Type_of_dif_as_printed=Self; Type_of_exp_as_printed=diffusion couple; Analytical_as_printed=SIMS; Apparatus_as_printed=solid-media,high-pressure apparatus; Capsule_as_printed=Pt; pres_medium_as_printed=solid; R unstated in spreadsheet; compiler gas_constant_used_j_mol_k=8.314",supplement,"Holycross, M.",2026-08-31,draft,Shimizu1984GCA 48; 1295,Shimizu,1984,,Geochimica et Cosmochimica Acta,48,1295,10.1016/0016-7037(84)90063-2,"Zhang 2010 Table 1 xls, Entry# 1643"
DDB001621,1.0.0,isothermal_d,,O,,,,self,none,unspecified,melt,Jadeite melt,,,,melt_simple,,,false,false,jadeite melt; SiO2=59.45;Al2O3=25.22;Na2O=15.33,wt_pct_oxide,59.45,,25.22,,,,,,,,15.33,,,,,,,anhydrous_total=100,,,,,,,1673.15,1673.15,1673.15,1673.15,K,1500000000,1500000000,1500000000,1500,MPa,,,,,piston_cylinder,7200,,,,,,,,,,,,,,,,,,1.12e-13,-12.9507819773,,,1.12e-13,m2/s,,,,SIMS,diffusion_couple,SIMS,true,,,false,use_with_caution,,,"provenance=compilation_2010; v0_source=zhang_table1; Type_of_dif_as_printed=Self; Type_of_exp_as_printed=diffusion couple; Analytical_as_printed=SIMS; Apparatus_as_printed=solid-media,high-pressure apparatus; Capsule_as_printed=Pt; pres_medium_as_printed=solid; R unstated in spreadsheet; compiler gas_constant_used_j_mol_k=8.314",supplement,"Holycross, M.",2026-08-31,draft,Shimizu1984GCA 48; 1295,Shimizu,1984,,Geochimica et Cosmochimica Acta,48,1295,10.1016/0016-7037(84)90063-2,"Zhang 2010 Table 1 xls, Entry# 1644"
DDB001622,1.0.0,isothermal_d,,O,,,,self,none,unspecified,melt,Jadeite melt,,,,melt_simple,,,false,false,jadeite melt; SiO2=59.45;Al2O3=25.22;Na2O=15.33,wt_pct_oxide,59.45,,25.22,,,,,,,,15.33,,,,,,,anhydrous_total=100,,,,,,,1673.15,1673.15,1673.15,1673.15,K,1500000000,1500000000,1500000000,1500,MPa,,,,,piston_cylinder,21600,,,,,,,,,,,,,,,,,,1.03e-13,-12.9871627753,,,1.03e-13,m2/s,,,,SIMS,diffusion_couple,SIMS,true,,,false,use_with_caution,,,"provenance=compilation_2010; v0_source=zhang_table1; Type_of_dif_as_printed=Self; Type_of_exp_as_printed=diffusion couple; Analytical_as_printed=SIMS; Apparatus_as_printed=solid-media,high-pressure apparatus; Capsule_as_printed=Pt; pres_medium_as_printed=solid; R unstated in spreadsheet; compiler gas_constant_used_j_mol_k=8.314",supplement,"Holycross, M.",2026-08-31,draft,Shimizu1984GCA 48; 1295,Shimizu,1984,,Geochimica et Cosmochimica Acta,48,1295,10.1016/0016-7037(84)90063-2,"Zhang 2010 Table 1 xls, Entry# 1645"
DDB001623,1.0.0,isothermal_d,,O,,,,self,none,unspecified,melt,Jadeite melt,,,,melt_simple,,,false,false,jadeite melt; SiO2=59.45;Al2O3=25.22;Na2O=15.33,wt_pct_oxide,59.45,,25.22,,,,,,,,15.33,,,,,,,anhydrous_total=100,,,,,,,1808.15,1808.15,1808.15,1808.15,K,1500000000,1500000000,1500000000,1500,MPa,,,,,piston_cylinder,3600,,,,,,,,,,,,,,,,,,4.72e-13,-12.3260580014,,,4.72e-13,m2/s,,,,SIMS,diffusion_couple,SIMS,true,,,false,use_with_caution,,,"provenance=compilation_2010; v0_source=zhang_table1; Type_of_dif_as_printed=Self; Type_of_exp_as_printed=diffusion couple; Analytical_as_printed=SIMS; Apparatus_as_printed=solid-media,high-pressure apparatus; Capsule_as_printed=Pt; pres_medium_as_printed=solid; R unstated in spreadsheet; compiler gas_constant_used_j_mol_k=8.314",supplement,"Holycross, M.",2026-08-31,draft,Shimizu1984GCA 48; 1295,Shimizu,1984,,Geochimica et Cosmochimica Acta,48,1295,10.1016/0016-7037(84)90063-2,"Zhang 2010 Table 1 xls, Entry# 1646"
DDB001624,1.0.0,isothermal_d,,O,,,,self,none,unspecified,melt,Jadeite melt,,,,melt_simple,,,false,false,jadeite melt; SiO2=59.45;Al2O3=25.22;Na2O=15.33,wt_pct_oxide,59.45,,25.22,,,,,,,,15.33,,,,,,,anhydrous_total=100,,,,,,,1883.15,1883.15,1883.15,1883.15,K,1500000000,1500000000,1500000000,1500,MPa,,,,,piston_cylinder,3600,,,,,,,,,,,,,,,,,,8.72e-13,-12.0594835151,,,8.72e-13,m2/s,,,,SIMS,diffusion_couple,SIMS,true,,,false,use_with_caution,,,"provenance=compilation_2010; v0_source=zhang_table1; Type_of_dif_as_printed=Self; Type_of_exp_as_printed=diffusion couple; Analytical_as_printed=SIMS; Apparatus_as_printed=solid-media,high-pressure apparatus; Capsule_as_printed=Pt; pres_medium_as_printed=solid; R unstated in spreadsheet; compiler gas_constant_used_j_mol_k=8.314",supplement,"Holycross, M.",2026-08-31,draft,Shimizu1984GCA 48; 1295,Shimizu,1984,,Geochimica et Cosmochimica Acta,48,1295,10.1016/0016-7037(84)90063-2,"Zhang 2010 Table 1 xls, Entry# 1647"
DDB001625,1.0.0,isothermal_d,,O,,,,self,none,unspecified,melt,Jadeite melt,,,,melt_simple,,,false,false,jadeite melt; SiO2=59.45;Al2O3=25.22;Na2O=15.33,wt_pct_oxide,59.45,,25.22,,,,,,,,15.33,,,,,,,anhydrous_total=100,,,,,,,1673.15,1673.15,1673.15,1673.15,K,2000000000,2000000000,2000000000,2000,MPa,,,,,piston_cylinder,7200,,,,,,,,,,,,,,,,,,1.32e-13,-12.8794260688,,,1.32e-13,m2/s,,,,SIMS,diffusion_couple,SIMS,true,,,false,use_with_caution,,,"provenance=compilation_2010; v0_source=zhang_table1; Type_of_dif_as_printed=Self; Type_of_exp_as_printed=diffusion couple; Analytical_as_printed=SIMS; Apparatus_as_printed=solid-media,high-pressure apparatus; Capsule_as_printed=Pt; pres_medium_as_printed=solid; R unstated in spreadsheet; compiler gas_constant_used_j_mol_k=8.314",supplement,"Holycross, M.",2026-08-31,draft,Shimizu1984GCA 48; 1295,Shimizu,1984,,Geochimica et Cosmochimica Acta,48,1295,10.1016/0016-7037(84)90063-2,"Zhang 2010 Table 1 xls, Entry# 1648"
DDB001626,1.0.0,isothermal_d,,O,,,,chemical,effective_binary,unspecified,melt,Andesite,,,,melt_andesite,,,false,false,andesite; SiO2=62.15;TiO2=0.76;Al2O3=16.8;FeOt=4.96;MnO=0.25;MgO=3.26;CaO=5.08;Na2O=5.02;K2O=1.72,wt_pct_oxide,62.15,0.76,16.8,,4.96,,,0.25,3.26,5.08,5.02,1.72,,,,,,anhydrous_total=100,,,,,,,1623.15,1623.15,1623.15,1623.15,K,350000000,350000000,350000000,350,MPa,IW-C,,,buffered,piston_cylinder,300,,,,,,,,,,,,,,,,,,2.69e-11,-10.57024772,,,2.69e-11,m2/s,,,,other,other,microtitration,,,,false,use_with_caution,,,provenance=compilation_2010; v0_source=zhang_table1; Type_of_dif_as_printed=SEBD; logfO2_as_printed=C-CO-CO2-O2; Type_of_exp_as_printed=iron reduction; Analytical_as_printed=microtitration; Apparatus_as_printed=PCA; Capsule_as_printed=graphite; pres_medium_as_printed=solid; R unstated in spreadsheet; compiler gas_constant_used_j_mol_k=8.314,supplement,"Holycross, M.",2026-08-31,draft,Dunn1986CG 54; 203,Dunn,1986,,Chemical Geology,54,203,,"Zhang 2010 Table 1 xls, Entry# 1649; Run# 21a"
DDB001627,1.0.0,isothermal_d,,O,,,,chemical,effective_binary,unspecified,melt,Andesite,,,,melt_andesite,,,false,false,andesite; SiO2=62.15;TiO2=0.76;Al2O3=16.8;FeOt=4.96;MnO=0.25;MgO=3.26;CaO=5.08;Na2O=5.02;K2O=1.72,wt_pct_oxide,62.15,0.76,16.8,,4.96,,,0.25,3.26,5.08,5.02,1.72,,,,,,anhydrous_total=100,,,,,,,1623.15,1623.15,1623.15,1623.15,K,350000000,350000000,350000000,350,MPa,IW-C,,,buffered,piston_cylinder,300,,,,,,,,,,,,,,,,,,1.58489319246e-11,-10.8,,,1.58489319246111e-11,m2/s,,,,other,other,microtitration,,,,false,use_with_caution,,,provenance=compilation_2010; v0_source=zhang_table1; Type_of_dif_as_printed=SEBD; logfO2_as_printed=C-CO-CO2-O2; Type_of_exp_as_printed=iron reduction; Analytical_as_printed=microtitration; Apparatus_as_printed=PCA; Capsule_as_printed=graphite; pres_medium_as_printed=solid; R unstated in spreadsheet; compiler gas_constant_used_j_mol_k=8.314,supplement,"Holycross, M.",2026-08-31,draft,Dunn1986CG 54; 203,Dunn,1986,,Chemical Geology,54,203,,"Zhang 2010 Table 1 xls, Entry# 1650; Run# 21b"
DDB001628,1.0.0,isothermal_d,,O,,,,chemical,effective_binary,unspecified,melt,Andesite,,,,melt_andesite,,,false,false,andesite; SiO2=62.15;TiO2=0.76;Al2O3=16.8;FeOt=4.96;MnO=0.25;MgO=3.26;CaO=5.08;Na2O=5.02;K2O=1.72,wt_pct_oxide,62.15,0.76,16.8,,4.96,,,0.25,3.26,5.08,5.02,1.72,,,,,,anhydrous_total=100,,,,,,,1623.15,1623.15,1623.15,1623.15,K,350000000,350000000,350000000,350,MPa,IW-C,,,buffered,piston_cylinder,600,,,,,,,,,,,,,,,,,,1.99526231497e-12,-11.7,,,1.99526231496888e-12,m2/s,,,,other,other,microtitration,,,,false,use_with_caution,,,provenance=compilation_2010; v0_source=zhang_table1; Type_of_dif_as_printed=SEBD; logfO2_as_printed=C-CO-CO2-O2; Type_of_exp_as_printed=iron reduction; Analytical_as_printed=microtitration; Apparatus_as_printed=PCA; Capsule_as_printed=graphite; pres_medium_as_printed=solid; R unstated in spreadsheet; compiler gas_constant_used_j_mol_k=8.314,supplement,"Holycross, M.",2026-08-31,draft,Dunn1986CG 54; 203,Dunn,1986,,Chemical Geology,54,203,,"Zhang 2010 Table 1 xls, Entry# 1651; Run# 46a"
DDB001629,1.0.0,isothermal_d,,O,,,,chemical,effective_binary,unspecified,melt,Andesite,,,,melt_andesite,,,false,false,andesite; SiO2=62.15;TiO2=0.76;Al2O3=16.8;FeOt=4.96;MnO=0.25;MgO=3.26;CaO=5.08;Na2O=5.02;K2O=1.72,wt_pct_oxide,62.15,0.76,16.8,,4.96,,,0.25,3.26,5.08,5.02,1.72,,,,,,anhydrous_total=100,,,,,,,1623.15,1623.15,1623.15,1623.15,K,350000000,350000000,350000000,350,MPa,IW-C,,,buffered,piston_cylinder,600,,,,,,,,,,,,,,,,,,5.88843655356e-12,-11.23,,,5.88843655355588e-12,m2/s,,,,other,other,microtitration,,,,false,use_with_caution,,,provenance=compilation_2010; v0_source=zhang_table1; Type_of_dif_as_printed=SEBD; logfO2_as_printed=C-CO-CO2-O2; Type_of_exp_as_printed=iron reduction; Analytical_as_printed=microtitration; Apparatus_as_printed=PCA; Capsule_as_printed=graphite; pres_medium_as_printed=solid; R unstated in spreadsheet; compiler gas_constant_used_j_mol_k=8.314,supplement,"Holycross, M.",2026-08-31,draft,Dunn1986CG 54; 203,Dunn,1986,,Chemical Geology,54,203,,"Zhang 2010 Table 1 xls, Entry# 1652; Run# 46b"
DDB001630,1.0.0,isothermal_d,,O,,,,chemical,effective_binary,unspecified,melt,Andesite,,,,melt_andesite,,,false,false,andesite; SiO2=62.15;TiO2=0.76;Al2O3=16.8;FeOt=4.96;MnO=0.25;MgO=3.26;CaO=5.08;Na2O=5.02;K2O=1.72,wt_pct_oxide,62.15,0.76,16.8,,4.96,,,0.25,3.26,5.08,5.02,1.72,,,,,,anhydrous_total=100,,,,,,,1623.15,1623.15,1623.15,1623.15,K,500000000,500000000,500000000,500,MPa,IW-C,,,buffered,piston_cylinder,600,,,,,,,,,,,,,,,,,,2.95120922667e-12,-11.53,,,2.95120922666638e-12,m2/s,,,,other,other,microtitration,,,,false,use_with_caution,,,provenance=compilation_2010; v0_source=zhang_table1; Type_of_dif_as_printed=SEBD; logfO2_as_printed=C-CO-CO2-O2; Type_of_exp_as_printed=iron reduction; Analytical_as_printed=microtitration; Apparatus_as_printed=PCA; Capsule_as_printed=graphite; pres_medium_as_printed=solid; R unstated in spreadsheet; compiler gas_constant_used_j_mol_k=8.314,supplement,"Holycross, M.",2026-08-31,draft,Dunn1986CG 54; 203,Dunn,1986,,Chemical Geology,54,203,,"Zhang 2010 Table 1 xls, Entry# 1653; Run# 48a"
DDB001631,1.0.0,isothermal_d,,O,,,,chemical,effective_binary,unspecified,melt,Andesite,,,,melt_andesite,,,false,false,andesite; SiO2=62.15;TiO2=0.76;Al2O3=16.8;FeOt=4.96;MnO=0.25;MgO=3.26;CaO=5.08;Na2O=5.02;K2O=1.72,wt_pct_oxide,62.15,0.76,16.8,,4.96,,,0.25,3.26,5.08,5.02,1.72,,,,,,anhydrous_total=100,,,,,,,1623.15,1623.15,1623.15,1623.15,K,500000000,500000000,500000000,500,MPa,IW-C,,,buffered,piston_cylinder,600,,,,,,,,,,,,,,,,,,3.98107170553e-12,-11.4,,,3.98107170553496e-12,m2/s,,,,other,other,microtitration,,,,false,use_with_caution,,,provenance=compilation_2010; v0_source=zhang_table1; Type_of_dif_as_printed=SEBD; logfO2_as_printed=C-CO-CO2-O2; Type_of_exp_as_printed=iron reduction; Analytical_as_printed=microtitration; Apparatus_as_printed=PCA; Capsule_as_printed=graphite; pres_medium_as_printed=solid; R unstated in spreadsheet; compiler gas_constant_used_j_mol_k=8.314,supplement,"Holycross, M.",2026-08-31,draft,Dunn1986CG 54; 203,Dunn,1986,,Chemical Geology,54,203,,"Zhang 2010 Table 1 xls, Entry# 1654; Run# 48b"
DDB001632,1.0.0,isothermal_d,,O,,,,chemical,effective_binary,unspecified,melt,Andesite,,,,melt_andesite,,,false,false,andesite; SiO2=62.15;TiO2=0.76;Al2O3=16.8;FeOt=4.96;MnO=0.25;MgO=3.26;CaO=5.08;Na2O=5.02;K2O=1.72,wt_pct_oxide,62.15,0.76,16.8,,4.96,,,0.25,3.26,5.08,5.02,1.72,,,,,,anhydrous_total=100,,,,,,,1623.15,1623.15,1623.15,1623.15,K,750000000,750000000,750000000,750,MPa,IW-C,,,buffered,piston_cylinder,300,,,,,,,,,,,,,,,,,,2.95120922667e-11,-10.53,,,2.95120922666638e-11,m2/s,,,,other,other,microtitration,,,,false,use_with_caution,,,provenance=compilation_2010; v0_source=zhang_table1; Type_of_dif_as_printed=SEBD; logfO2_as_printed=C-CO-CO2-O2; Type_of_exp_as_printed=iron reduction; Analytical_as_printed=microtitration; Apparatus_as_printed=PCA; Capsule_as_printed=graphite; pres_medium_as_printed=solid; R unstated in spreadsheet; compiler gas_constant_used_j_mol_k=8.314,supplement,"Holycross, M.",2026-08-31,draft,Dunn1986CG 54; 203,Dunn,1986,,Chemical Geology,54,203,,"Zhang 2010 Table 1 xls, Entry# 1655; Run# 20"
DDB001633,1.0.0,isothermal_d,,O,,,,chemical,effective_binary,unspecified,melt,Andesite,,,,melt_andesite,,,false,false,andesite; SiO2=62.15;TiO2=0.76;Al2O3=16.8;FeOt=4.96;MnO=0.25;MgO=3.26;CaO=5.08;Na2O=5.02;K2O=1.72,wt_pct_oxide,62.15,0.76,16.8,,4.96,,,0.25,3.26,5.08,5.02,1.72,,,,,,anhydrous_total=100,,,,,,,1623.15,1623.15,1623.15,1623.15,K,750000000,750000000,750000000,750,MPa,IW-C,,,buffered,piston_cylinder,480,,,,,,,,,,,,,,,,,,1.77827941004e-11,-10.75,,,1.77827941003892e-11,m2/s,,,,other,other,microtitration,,,,false,use_with_caution,,,provenance=compilation_2010; v0_source=zhang_table1; Type_of_dif_as_printed=SEBD; logfO2_as_printed=C-CO-CO2-O2; Type_of_exp_as_printed=iron reduction; Analytical_as_printed=microtitration; Apparatus_as_printed=PCA; Capsule_as_printed=graphite; pres_medium_as_printed=solid; R unstated in spreadsheet; compiler gas_constant_used_j_mol_k=8.314,supplement,"Holycross, M.",2026-08-31,draft,Dunn1986CG 54; 203,Dunn,1986,,Chemical Geology,54,203,,"Zhang 2010 Table 1 xls, Entry# 1656; Run# 47"
DDB001634,1.0.0,isothermal_d,,O,,,,chemical,effective_binary,unspecified,melt,Andesite,,,,melt_andesite,,,false,false,andesite; SiO2=62.15;TiO2=0.76;Al2O3=16.8;FeOt=4.96;MnO=0.25;MgO=3.26;CaO=5.08;Na2O=5.02;K2O=1.72,wt_pct_oxide,62.15,0.76,16.8,,4.96,,,0.25,3.26,5.08,5.02,1.72,,,,,,anhydrous_total=100,,,,,,,1623.15,1623.15,1623.15,1623.15,K,1000000000,1000000000,1000000000,1000,MPa,IW-C,,,buffered,piston_cylinder,353,,,,,,,,,,,,,,,,,,2.23872113857e-10,-9.65,,,2.23872113856833e-10,m2/s,,,,other,other,microtitration,,,,false,use_with_caution,,,provenance=compilation_2010; v0_source=zhang_table1; Type_of_dif_as_printed=SEBD; logfO2_as_printed=C-CO-CO2-O2; Type_of_exp_as_printed=iron reduction; Analytical_as_printed=microtitration; Apparatus_as_printed=PCA; Capsule_as_printed=graphite; pres_medium_as_printed=solid; R unstated in spreadsheet; compiler gas_constant_used_j_mol_k=8.314,supplement,"Holycross, M.",2026-08-31,draft,Dunn1986CG 54; 203,Dunn,1986,,Chemical Geology,54,203,,"Zhang 2010 Table 1 xls, Entry# 1657; Run# 10a"
DDB001635,1.0.0,isothermal_d,,O,,,,chemical,effective_binary,unspecified,melt,Andesite,,,,melt_andesite,,,false,false,andesite; SiO2=62.15;TiO2=0.76;Al2O3=16.8;FeOt=4.96;MnO=0.25;MgO=3.26;CaO=5.08;Na2O=5.02;K2O=1.72,wt_pct_oxide,62.15,0.76,16.8,,4.96,,,0.25,3.26,5.08,5.02,1.72,,,,,,anhydrous_total=100,,,,,,,1623.15,1623.15,1623.15,1623.15,K,1000000000,1000000000,1000000000,1000,MPa,IW-C,,,buffered,piston_cylinder,353,,,,,,,,,,,,,,,,,,8.51138038202e-11,-10.07,,,8.51138038202374e-11,m2/s,,,,other,other,microtitration,,,,false,use_with_caution,,,provenance=compilation_2010; v0_source=zhang_table1; Type_of_dif_as_printed=SEBD; logfO2_as_printed=C-CO-CO2-O2; Type_of_exp_as_printed=iron reduction; Analytical_as_printed=microtitration; Apparatus_as_printed=PCA; Capsule_as_printed=graphite; pres_medium_as_printed=solid; R unstated in spreadsheet; compiler gas_constant_used_j_mol_k=8.314,supplement,"Holycross, M.",2026-08-31,draft,Dunn1986CG 54; 203,Dunn,1986,,Chemical Geology,54,203,,"Zhang 2010 Table 1 xls, Entry# 1658; Run# 10b"
DDB001636,1.0.0,isothermal_d,,O,,,,chemical,effective_binary,unspecified,melt,Andesite,,,,melt_andesite,,,false,false,andesite; SiO2=62.15;TiO2=0.76;Al2O3=16.8;FeOt=4.96;MnO=0.25;MgO=3.26;CaO=5.08;Na2O=5.02;K2O=1.72,wt_pct_oxide,62.15,0.76,16.8,,4.96,,,0.25,3.26,5.08,5.02,1.72,,,,,,anhydrous_total=100,,,,,,,1623.15,1623.15,1623.15,1623.15,K,1500000000,1500000000,1500000000,1500,MPa,IW-C,,,buffered,piston_cylinder,240,,,,,,,,,,,,,,,,,,8.91250938134e-11,-10.05,,,8.91250938133745e-11,m2/s,,,,other,other,microtitration,,,,false,use_with_caution,,,provenance=compilation_2010; v0_source=zhang_table1; Type_of_dif_as_printed=SEBD; logfO2_as_printed=C-CO-CO2-O2; Type_of_exp_as_printed=iron reduction; Analytical_as_printed=microtitration; Apparatus_as_printed=PCA; Capsule_as_printed=graphite; pres_medium_as_printed=solid; R unstated in spreadsheet; compiler gas_constant_used_j_mol_k=8.314,supplement,"Holycross, M.",2026-08-31,draft,Dunn1986CG 54; 203,Dunn,1986,,Chemical Geology,54,203,,"Zhang 2010 Table 1 xls, Entry# 1659; Run# 9a"
DDB001637,1.0.0,isothermal_d,,O,,,,chemical,effective_binary,unspecified,melt,Andesite,,,,melt_andesite,,,false,false,andesite; SiO2=62.15;TiO2=0.76;Al2O3=16.8;FeOt=4.96;MnO=0.25;MgO=3.26;CaO=5.08;Na2O=5.02;K2O=1.72,wt_pct_oxide,62.15,0.76,16.8,,4.96,,,0.25,3.26,5.08,5.02,1.72,,,,,,anhydrous_total=100,,,,,,,1623.15,1623.15,1623.15,1623.15,K,1500000000,1500000000,1500000000,1500,MPa,IW-C,,,buffered,piston_cylinder,240,,,,,,,,,,,,,,,,,,1.58489319246e-10,-9.8,,,1.58489319246111e-10,m2/s,,,,other,other,microtitration,,,,false,use_with_caution,,,provenance=compilation_2010; v0_source=zhang_table1; Type_of_dif_as_printed=SEBD; logfO2_as_printed=C-CO-CO2-O2; Type_of_exp_as_printed=iron reduction; Analytical_as_printed=microtitration; Apparatus_as_printed=PCA; Capsule_as_printed=graphite; pres_medium_as_printed=solid; R unstated in spreadsheet; compiler gas_constant_used_j_mol_k=8.314,supplement,"Holycross, M.",2026-08-31,draft,Dunn1986CG 54; 203,Dunn,1986,,Chemical Geology,54,203,,"Zhang 2010 Table 1 xls, Entry# 1660; Run# 9b"
DDB001638,1.0.0,isothermal_d,,O,,,,chemical,effective_binary,unspecified,melt,Andesite,,,,melt_andesite,,,false,false,andesite; SiO2=62.15;TiO2=0.76;Al2O3=16.8;FeOt=4.96;MnO=0.25;MgO=3.26;CaO=5.08;Na2O=5.02;K2O=1.72,wt_pct_oxide,62.15,0.76,16.8,,4.96,,,0.25,3.26,5.08,5.02,1.72,,,,,,anhydrous_total=100,,,,,,,1623.15,1623.15,1623.15,1623.15,K,2000000000,2000000000,2000000000,2000,MPa,IW-C,,,buffered,piston_cylinder,600,,,,,,,,,,,,,,,,,,9.33254300797e-11,-10.03,,,9.3325430079699e-11,m2/s,,,,other,other,microtitration,,,,false,use_with_caution,,,provenance=compilation_2010; v0_source=zhang_table1; Type_of_dif_as_printed=SEBD; logfO2_as_printed=C-CO-CO2-O2; Type_of_exp_as_printed=iron reduction; Analytical_as_printed=microtitration; Apparatus_as_printed=PCA; Capsule_as_printed=graphite; pres_medium_as_printed=solid; R unstated in spreadsheet; compiler gas_constant_used_j_mol_k=8.314,supplement,"Holycross, M.",2026-08-31,draft,Dunn1986CG 54; 203,Dunn,1986,,Chemical Geology,54,203,,"Zhang 2010 Table 1 xls, Entry# 1661; Run# 5"
DDB001639,1.0.0,isothermal_d,,O,,,,chemical,effective_binary,unspecified,melt,Andesite,,,,melt_andesite,,,false,false,andesite; SiO2=62.15;TiO2=0.76;Al2O3=16.8;FeOt=4.96;MnO=0.25;MgO=3.26;CaO=5.08;Na2O=5.02;K2O=1.72,wt_pct_oxide,62.15,0.76,16.8,,4.96,,,0.25,3.26,5.08,5.02,1.72,,,,,,anhydrous_total=100,,,,,,,1623.15,1623.15,1623.15,1623.15,K,2000000000,2000000000,2000000000,2000,MPa,IW-C,,,buffered,piston_cylinder,375,,,,,,,,,,,,,,,,,,9.12010839356e-11,-10.04,,,9.12010839355909e-11,m2/s,,,,other,other,microtitration,,,,false,use_with_caution,,,provenance=compilation_2010; v0_source=zhang_table1; Type_of_dif_as_printed=SEBD; logfO2_as_printed=C-CO-CO2-O2; Type_of_exp_as_printed=iron reduction; Analytical_as_printed=microtitration; Apparatus_as_printed=PCA; Capsule_as_printed=graphite; pres_medium_as_printed=solid; R unstated in spreadsheet; compiler gas_constant_used_j_mol_k=8.314,supplement,"Holycross, M.",2026-08-31,draft,Dunn1986CG 54; 203,Dunn,1986,,Chemical Geology,54,203,,"Zhang 2010 Table 1 xls, Entry# 1662; Run# 19"
DDB001640,1.0.0,isothermal_d,,O,,18-,,self,none,unspecified,melt,Basalt,,,,melt_basalt,,,false,false,basalt; SiO2=52.03;TiO2=2.27;Al2O3=12.36;FeOt=14.96;MnO=0.28;MgO=5.15;CaO=8.83;Na2O=2.68;K2O=0.28;P2O5=0.25,wt_pct_oxide,52.03,2.27,12.36,,14.96,,,0.28,5.15,8.83,2.68,0.28,0.25,,,,,anhydrous_total=99.09,,,,,,,1623.15,1623.15,1623.15,1623.15,K,100000,100000,100000,0.1,MPa,unknown,,,gas_mix,,12300,,,,,,,,,,,,,,,,,,1.34896288259e-11,-10.87,,,1.34896288259164e-11,m2/s,,,,other,sorption,Mass Spec bulk analyses,true,,,false,use_with_caution,,,provenance=compilation_2010; v0_source=zhang_table1; Type_of_dif_as_printed=Self; logfO2_as_printed=O2; Type_of_exp_as_printed=bulk sorption; Analytical_as_printed=Mass Spec bulk analyses; pres_medium_as_printed=O2; R unstated in spreadsheet; compiler gas_constant_used_j_mol_k=8.314,supplement,"Holycross, M.",2026-08-31,draft,Canil1990GCA 54; 2947,Canil,1990,,Geochimica et Cosmochimica Acta,54,2947,,"Zhang 2010 Table 1 xls, Entry# 1663; Run# FT36"
DDB001641,1.0.0,isothermal_d,,O,,18-,,self,none,unspecified,melt,Basalt,,,,melt_basalt,,,false,false,basalt; SiO2=52.03;TiO2=2.27;Al2O3=12.36;FeOt=14.96;MnO=0.28;MgO=5.15;CaO=8.83;Na2O=2.68;K2O=0.28;P2O5=0.25,wt_pct_oxide,52.03,2.27,12.36,,14.96,,,0.28,5.15,8.83,2.68,0.28,0.25,,,,,anhydrous_total=99.09,,,,,,,1623.15,1623.15,1623.15,1623.15,K,100000,100000,100000,0.1,MPa,unknown,,,gas_mix,,14400,,,,,,,,,,,,,,,,,,1.51356124844e-11,-10.82,,,1.5135612484362e-11,m2/s,,,,other,sorption,Mass Spec bulk analyses,true,,,false,use_with_caution,,,provenance=compilation_2010; v0_source=zhang_table1; Type_of_dif_as_printed=Self; logfO2_as_printed=O2; Type_of_exp_as_printed=bulk sorption; Analytical_as_printed=Mass Spec bulk analyses; pres_medium_as_printed=O2; R unstated in spreadsheet; compiler gas_constant_used_j_mol_k=8.314,supplement,"Holycross, M.",2026-08-31,draft,Canil1990GCA 54; 2947,Canil,1990,,Geochimica et Cosmochimica Acta,54,2947,,"Zhang 2010 Table 1 xls, Entry# 1664; Run# FT19"
DDB001642,1.0.0,isothermal_d,,O,,18-,,self,none,unspecified,melt,Basalt,,,,melt_basalt,,,false,false,basalt; SiO2=52.03;TiO2=2.27;Al2O3=12.36;FeOt=14.96;MnO=0.28;MgO=5.15;CaO=8.83;Na2O=2.68;K2O=0.28;P2O5=0.25,wt_pct_oxide,52.03,2.27,12.36,,14.96,,,0.28,5.15,8.83,2.68,0.28,0.25,,,,,anhydrous_total=99.09,,,,,,,1623.15,1623.15,1623.15,1623.15,K,100000,100000,100000,0.1,MPa,unknown,,,gas_mix,,54000,,,,,,,,,,,,,,,,,,8.51138038202e-12,-11.07,,,8.51138038202373e-12,m2/s,,,,other,sorption,Mass Spec bulk analyses,true,,,false,use_with_caution,,,provenance=compilation_2010; v0_source=zhang_table1; Type_of_dif_as_printed=Self; logfO2_as_printed=O2; Type_of_exp_as_printed=bulk sorption; Analytical_as_printed=Mass Spec bulk analyses; pres_medium_as_printed=O2; R unstated in spreadsheet; compiler gas_constant_used_j_mol_k=8.314,supplement,"Holycross, M.",2026-08-31,draft,Canil1990GCA 54; 2947,Canil,1990,,Geochimica et Cosmochimica Acta,54,2947,,"Zhang 2010 Table 1 xls, Entry# 1665; Run# FT18"
DDB001643,1.0.0,isothermal_d,,O,,18-,,self,none,unspecified,melt,Basalt,,,,melt_basalt,,,false,false,basalt; SiO2=52.03;TiO2=2.27;Al2O3=12.36;FeOt=14.96;MnO=0.28;MgO=5.15;CaO=8.83;Na2O=2.68;K2O=0.28;P2O5=0.25,wt_pct_oxide,52.03,2.27,12.36,,14.96,,,0.28,5.15,8.83,2.68,0.28,0.25,,,,,anhydrous_total=99.09,,,,,,,1673.15,1673.15,1673.15,1673.15,K,100000,100000,100000,0.1,MPa,unknown,,,gas_mix,,3600,,,,,,,,,,,,,,,,,,9.33254300797e-12,-11.03,,,9.33254300796987e-12,m2/s,,,,other,sorption,Mass Spec bulk analyses,true,,,false,use_with_caution,,,provenance=compilation_2010; v0_source=zhang_table1; Type_of_dif_as_printed=Self; logfO2_as_printed=O2; Type_of_exp_as_printed=bulk sorption; Analytical_as_printed=Mass Spec bulk analyses; pres_medium_as_printed=O2; R unstated in spreadsheet; compiler gas_constant_used_j_mol_k=8.314,supplement,"Holycross, M.",2026-08-31,draft,Canil1990GCA 54; 2947,Canil,1990,,Geochimica et Cosmochimica Acta,54,2947,,"Zhang 2010 Table 1 xls, Entry# 1666; Run# FT43"
DDB001644,1.0.0,isothermal_d,,O,,18-,,self,none,unspecified,melt,Basalt,,,,melt_basalt,,,false,false,basalt; SiO2=52.03;TiO2=2.27;Al2O3=12.36;FeOt=14.96;MnO=0.28;MgO=5.15;CaO=8.83;Na2O=2.68;K2O=0.28;P2O5=0.25,wt_pct_oxide,52.03,2.27,12.36,,14.96,,,0.28,5.15,8.83,2.68,0.28,0.25,,,,,anhydrous_total=99.09,,,,,,,1673.15,1673.15,1673.15,1673.15,K,100000,100000,100000,0.1,MPa,unknown,,,gas_mix,,3600,,,,,,,,,,,,,,,,,,4.07380277804e-11,-10.39,,,4.07380277804111e-11,m2/s,,,,other,sorption,Mass Spec bulk analyses,true,,,false,use_with_caution,,,provenance=compilation_2010; v0_source=zhang_table1; Type_of_dif_as_printed=Self; logfO2_as_printed=O2; Type_of_exp_as_printed=bulk sorption; Analytical_as_printed=Mass Spec bulk analyses; pres_medium_as_printed=O2; R unstated in spreadsheet; compiler gas_constant_used_j_mol_k=8.314,supplement,"Holycross, M.",2026-08-31,draft,Canil1990GCA 54; 2947,Canil,1990,,Geochimica et Cosmochimica Acta,54,2947,,"Zhang 2010 Table 1 xls, Entry# 1667; Run# FT35"
DDB001645,1.0.0,isothermal_d,,O,,18-,,self,none,unspecified,melt,Basalt,,,,melt_basalt,,,false,false,basalt; SiO2=52.03;TiO2=2.27;Al2O3=12.36;FeOt=14.96;MnO=0.28;MgO=5.15;CaO=8.83;Na2O=2.68;K2O=0.28;P2O5=0.25,wt_pct_oxide,52.03,2.27,12.36,,14.96,,,0.28,5.15,8.83,2.68,0.28,0.25,,,,,anhydrous_total=99.09,,,,,,,1673.15,1673.15,1673.15,1673.15,K,100000,100000,100000,0.1,MPa,unknown,,,gas_mix,,5100,,,,,,,,,,,,,,,,,,5.75439937337e-12,-11.24,,,5.75439937337155e-12,m2/s,,,,other,sorption,Mass Spec bulk analyses,true,,,false,use_with_caution,,,provenance=compilation_2010; v0_source=zhang_table1; Type_of_dif_as_printed=Self; logfO2_as_printed=O2; Type_of_exp_as_printed=bulk sorption; Analytical_as_printed=Mass Spec bulk analyses; pres_medium_as_printed=O2; R unstated in spreadsheet; compiler gas_constant_used_j_mol_k=8.314,supplement,"Holycross, M.",2026-08-31,draft,Canil1990GCA 54; 2947,Canil,1990,,Geochimica et Cosmochimica Acta,54,2947,,"Zhang 2010 Table 1 xls, Entry# 1668; Run# FT46"
DDB001646,1.0.0,isothermal_d,,O,,18-,,self,none,unspecified,melt,Basalt,,,,melt_basalt,,,false,false,basalt; SiO2=52.03;TiO2=2.27;Al2O3=12.36;FeOt=14.96;MnO=0.28;MgO=5.15;CaO=8.83;Na2O=2.68;K2O=0.28;P2O5=0.25,wt_pct_oxide,52.03,2.27,12.36,,14.96,,,0.28,5.15,8.83,2.68,0.28,0.25,,,,,anhydrous_total=99.09,,,,,,,1673.15,1673.15,1673.15,1673.15,K,100000,100000,100000,0.1,MPa,unknown,,,gas_mix,,7200,,,,,,,,,,,,,,,,,,9.77237220956e-12,-11.01,,,9.77237220955809e-12,m2/s,,,,other,sorption,Mass Spec bulk analyses,true,,,false,use_with_caution,,,provenance=compilation_2010; v0_source=zhang_table1; Type_of_dif_as_printed=Self; logfO2_as_printed=O2; Type_of_exp_as_printed=bulk sorption; Analytical_as_printed=Mass Spec bulk analyses; pres_medium_as_printed=O2; R unstated in spreadsheet; compiler gas_constant_used_j_mol_k=8.314,supplement,"Holycross, M.",2026-08-31,draft,Canil1990GCA 54; 2947,Canil,1990,,Geochimica et Cosmochimica Acta,54,2947,,"Zhang 2010 Table 1 xls, Entry# 1669; Run# FT26"
DDB001647,1.0.0,isothermal_d,,O,,18-,,self,none,unspecified,melt,Basalt,,,,melt_basalt,,,false,false,basalt; SiO2=52.03;TiO2=2.27;Al2O3=12.36;FeOt=14.96;MnO=0.28;MgO=5.15;CaO=8.83;Na2O=2.68;K2O=0.28;P2O5=0.25,wt_pct_oxide,52.03,2.27,12.36,,14.96,,,0.28,5.15,8.83,2.68,0.28,0.25,,,,,anhydrous_total=99.09,,,,,,,1673.15,1673.15,1673.15,1673.15,K,100000,100000,100000,0.1,MPa,unknown,,,gas_mix,,57600,,,,,,,,,,,,,,,,,,1.1481536215e-11,-10.94,,,1.14815362149688e-11,m2/s,,,,other,sorption,Mass Spec bulk analyses,true,,,false,use_with_caution,,,provenance=compilation_2010; v0_source=zhang_table1; Type_of_dif_as_printed=Self; logfO2_as_printed=O2; Type_of_exp_as_printed=bulk sorption; Analytical_as_printed=Mass Spec bulk analyses; pres_medium_as_printed=O2; R unstated in spreadsheet; compiler gas_constant_used_j_mol_k=8.314,supplement,"Holycross, M.",2026-08-31,draft,Canil1990GCA 54; 2947,Canil,1990,,Geochimica et Cosmochimica Acta,54,2947,,"Zhang 2010 Table 1 xls, Entry# 1670; Run# FT10"
DDB001648,1.0.0,isothermal_d,,O,,18-,,self,none,unspecified,melt,Basalt,,,,melt_basalt,,,false,false,basalt; SiO2=52.03;TiO2=2.27;Al2O3=12.36;FeOt=14.96;MnO=0.28;MgO=5.15;CaO=8.83;Na2O=2.68;K2O=0.28;P2O5=0.25,wt_pct_oxide,52.03,2.27,12.36,,14.96,,,0.28,5.15,8.83,2.68,0.28,0.25,,,,,anhydrous_total=99.09,,,,,,,1773.15,1773.15,1773.15,1773.15,K,100000,100000,100000,0.1,MPa,unknown,,,gas_mix,,3600,,,,,,,,,,,,,,,,,,7.76247116629e-11,-10.11,,,7.76247116628692e-11,m2/s,,,,other,sorption,Mass Spec bulk analyses,true,,,false,use_with_caution,,,provenance=compilation_2010; v0_source=zhang_table1; Type_of_dif_as_printed=Self; logfO2_as_printed=O2; Type_of_exp_as_printed=bulk sorption; Analytical_as_printed=Mass Spec bulk analyses; pres_medium_as_printed=O2; R unstated in spreadsheet; compiler gas_constant_used_j_mol_k=8.314,supplement,"Holycross, M.",2026-08-31,draft,Canil1990GCA 54; 2947,Canil,1990,,Geochimica et Cosmochimica Acta,54,2947,,"Zhang 2010 Table 1 xls, Entry# 1671; Run# FT28"
DDB001649,1.0.0,isothermal_d,,O,,18-,,self,none,unspecified,melt,Basalt,,,,melt_basalt,,,false,false,basalt; SiO2=52.03;TiO2=2.27;Al2O3=12.36;FeOt=14.96;MnO=0.28;MgO=5.15;CaO=8.83;Na2O=2.68;K2O=0.28;P2O5=0.25,wt_pct_oxide,52.03,2.27,12.36,,14.96,,,0.28,5.15,8.83,2.68,0.28,0.25,,,,,anhydrous_total=99.09,,,,,,,1773.15,1773.15,1773.15,1773.15,K,100000,100000,100000,0.1,MPa,unknown,,,gas_mix,,4200,,,,,,,,,,,,,,,,,,5.2480746025e-11,-10.28,,,5.2480746024977e-11,m2/s,,,,other,sorption,Mass Spec bulk analyses,true,,,false,use_with_caution,,,provenance=compilation_2010; v0_source=zhang_table1; Type_of_dif_as_printed=Self; logfO2_as_printed=O2; Type_of_exp_as_printed=bulk sorption; Analytical_as_printed=Mass Spec bulk analyses; pres_medium_as_printed=O2; R unstated in spreadsheet; compiler gas_constant_used_j_mol_k=8.314,supplement,"Holycross, M.",2026-08-31,draft,Canil1990GCA 54; 2947,Canil,1990,,Geochimica et Cosmochimica Acta,54,2947,,"Zhang 2010 Table 1 xls, Entry# 1672; Run# FT23"
DDB001650,1.0.0,isothermal_d,,O,,18-,,self,none,unspecified,melt,Basalt,,,,melt_basalt,,,false,false,basalt; SiO2=52.03;TiO2=2.27;Al2O3=12.36;FeOt=14.96;MnO=0.28;MgO=5.15;CaO=8.83;Na2O=2.68;K2O=0.28;P2O5=0.25,wt_pct_oxide,52.03,2.27,12.36,,14.96,,,0.28,5.15,8.83,2.68,0.28,0.25,,,,,anhydrous_total=99.09,,,,,,,1773.15,1773.15,1773.15,1773.15,K,100000,100000,100000,0.1,MPa,unknown,,,gas_mix,,7200,,,,,,,,,,,,,,,,,,9.12010839356e-11,-10.04,,,9.1201083935591e-11,m2/s,,,,other,sorption,Mass Spec bulk analyses,true,,,false,use_with_caution,,,provenance=compilation_2010; v0_source=zhang_table1; Type_of_dif_as_printed=Self; logfO2_as_printed=O2; Type_of_exp_as_printed=bulk sorption; Analytical_as_printed=Mass Spec bulk analyses; pres_medium_as_printed=O2; R unstated in spreadsheet; compiler gas_constant_used_j_mol_k=8.314,supplement,"Holycross, M.",2026-08-31,draft,Canil1990GCA 54; 2947,Canil,1990,,Geochimica et Cosmochimica Acta,54,2947,,"Zhang 2010 Table 1 xls, Entry# 1673; Run# FT25"
