Repository: holycrossm/diffusion-coefficients

# Experimental diffusion coefficients (minerals and silicate melts)

**Pre-release / not published.** Schema v1.0.0. This folder is a GitHub-ready living table: canonical data is CSV, new rows arrive by pull request, and a static page searches the file in the browser. Nothing here is a citable compilation of record.

This is a QA build of 4630 experimental rows (minerals and silicate melts). Most numbers are staged from the 2010 RiMG 72 tables. Do not treat the repo as published, complete, or peer-reviewed.

File: site/data/diffusion_coefficients.csv (part 47 of 136)
DDB001651,1.0.0,isothermal_d,,O,,18-,,self,none,unspecified,melt,Basalt,,,,melt_basalt,,,false,false,basalt; SiO2=52.03;TiO2=2.27;Al2O3=12.36;FeOt=14.96;MnO=0.28;MgO=5.15;CaO=8.83;Na2O=2.68;K2O=0.28;P2O5=0.25,wt_pct_oxide,52.03,2.27,12.36,,14.96,,,0.28,5.15,8.83,2.68,0.28,0.25,,,,,anhydrous_total=99.09,,,,,,,1593.15,1593.15,1593.15,1593.15,K,100000,100000,100000,0.1,MPa,unknown,,,gas_mix,,10800,,,,,,,,,,,,,,,,,,7.07945784384e-12,-11.15,,,7.07945784384135e-12,m2/s,,,,other,sorption,Mass Spec bulk analyses,true,,,false,use_with_caution,,,provenance=compilation_2010; v0_source=zhang_table1; Type_of_dif_as_printed=Self; logfO2_as_printed=CO2; Type_of_exp_as_printed=bulk sorption; Analytical_as_printed=Mass Spec bulk analyses; pres_medium_as_printed=CO2; R unstated in spreadsheet; compiler gas_constant_used_j_mol_k=8.314,supplement,"Holycross, M.",2026-08-31,draft,Canil1990GCA 54; 2947,Canil,1990,,Geochimica et Cosmochimica Acta,54,2947,,"Zhang 2010 Table 1 xls, Entry# 1674; Run# FT42"
DDB001652,1.0.0,isothermal_d,,O,,18-,,self,none,unspecified,melt,Basalt,,,,melt_basalt,,,false,false,basalt; SiO2=52.03;TiO2=2.27;Al2O3=12.36;FeOt=14.96;MnO=0.28;MgO=5.15;CaO=8.83;Na2O=2.68;K2O=0.28;P2O5=0.25,wt_pct_oxide,52.03,2.27,12.36,,14.96,,,0.28,5.15,8.83,2.68,0.28,0.25,,,,,anhydrous_total=99.09,,,,,,,1593.15,1593.15,1593.15,1593.15,K,100000,100000,100000,0.1,MPa,unknown,,,gas_mix,,10800,,,,,,,,,,,,,,,,,,4.67735141287e-12,-11.33,,,4.67735141287197e-12,m2/s,,,,other,sorption,Mass Spec bulk analyses,true,,,false,use_with_caution,,,provenance=compilation_2010; v0_source=zhang_table1; Type_of_dif_as_printed=Self; logfO2_as_printed=CO2; Type_of_exp_as_printed=bulk sorption; Analytical_as_printed=Mass Spec bulk analyses; pres_medium_as_printed=CO2; R unstated in spreadsheet; compiler gas_constant_used_j_mol_k=8.314,supplement,"Holycross, M.",2026-08-31,draft,Canil1990GCA 54; 2947,Canil,1990,,Geochimica et Cosmochimica Acta,54,2947,,"Zhang 2010 Table 1 xls, Entry# 1675; Run# FT45"
DDB001653,1.0.0,isothermal_d,,O,,18-,,self,none,unspecified,melt,Basalt,,,,melt_basalt,,,false,false,basalt; SiO2=52.03;TiO2=2.27;Al2O3=12.36;FeOt=14.96;MnO=0.28;MgO=5.15;CaO=8.83;Na2O=2.68;K2O=0.28;P2O5=0.25,wt_pct_oxide,52.03,2.27,12.36,,14.96,,,0.28,5.15,8.83,2.68,0.28,0.25,,,,,anhydrous_total=99.09,,,,,,,1593.15,1593.15,1593.15,1593.15,K,100000,100000,100000,0.1,MPa,unknown,,,gas_mix,,14400,,,,,,,,,,,,,,,,,,1.25892541179e-11,-10.9,,,1.25892541179416e-11,m2/s,,,,other,sorption,Mass Spec bulk analyses,true,,,false,use_with_caution,,,provenance=compilation_2010; v0_source=zhang_table1; Type_of_dif_as_printed=Self; logfO2_as_printed=CO2; Type_of_exp_as_printed=bulk sorption; Analytical_as_printed=Mass Spec bulk analyses; pres_medium_as_printed=CO2; R unstated in spreadsheet; compiler gas_constant_used_j_mol_k=8.314,supplement,"Holycross, M.",2026-08-31,draft,Canil1990GCA 54; 2947,Canil,1990,,Geochimica et Cosmochimica Acta,54,2947,,"Zhang 2010 Table 1 xls, Entry# 1676; Run# FT41"
DDB001654,1.0.0,isothermal_d,,O,,18-,,self,none,unspecified,melt,Basalt,,,,melt_basalt,,,false,false,basalt; SiO2=52.03;TiO2=2.27;Al2O3=12.36;FeOt=14.96;MnO=0.28;MgO=5.15;CaO=8.83;Na2O=2.68;K2O=0.28;P2O5=0.25,wt_pct_oxide,52.03,2.27,12.36,,14.96,,,0.28,5.15,8.83,2.68,0.28,0.25,,,,,anhydrous_total=99.09,,,,,,,1593.15,1593.15,1593.15,1593.15,K,100000,100000,100000,0.1,MPa,unknown,,,gas_mix,,62400,,,,,,,,,,,,,,,,,,1.09647819614e-11,-10.96,,,1.09647819614318e-11,m2/s,,,,other,sorption,Mass Spec bulk analyses,true,,,false,use_with_caution,,,provenance=compilation_2010; v0_source=zhang_table1; Type_of_dif_as_printed=Self; logfO2_as_printed=CO2; Type_of_exp_as_printed=bulk sorption; Analytical_as_printed=Mass Spec bulk analyses; pres_medium_as_printed=CO2; R unstated in spreadsheet; compiler gas_constant_used_j_mol_k=8.314,supplement,"Holycross, M.",2026-08-31,draft,Canil1990GCA 54; 2947,Canil,1990,,Geochimica et Cosmochimica Acta,54,2947,,"Zhang 2010 Table 1 xls, Entry# 1677; Run# FT40"
DDB001655,1.0.0,isothermal_d,,O,,18-,,self,none,unspecified,melt,Basalt,,,,melt_basalt,,,false,false,basalt; SiO2=52.03;TiO2=2.27;Al2O3=12.36;FeOt=14.96;MnO=0.28;MgO=5.15;CaO=8.83;Na2O=2.68;K2O=0.28;P2O5=0.25,wt_pct_oxide,52.03,2.27,12.36,,14.96,,,0.28,5.15,8.83,2.68,0.28,0.25,,,,,anhydrous_total=99.09,,,,,,,1623.15,1623.15,1623.15,1623.15,K,100000,100000,100000,0.1,MPa,unknown,,,gas_mix,,4800,,,,,,,,,,,,,,,,,,1.54881661891e-11,-10.81,,,1.54881661891248e-11,m2/s,,,,other,sorption,Mass Spec bulk analyses,true,,,false,use_with_caution,,,provenance=compilation_2010; v0_source=zhang_table1; Type_of_dif_as_printed=Self; logfO2_as_printed=CO2; Type_of_exp_as_printed=bulk sorption; Analytical_as_printed=Mass Spec bulk analyses; pres_medium_as_printed=CO2; R unstated in spreadsheet; compiler gas_constant_used_j_mol_k=8.314,supplement,"Holycross, M.",2026-08-31,draft,Canil1990GCA 54; 2947,Canil,1990,,Geochimica et Cosmochimica Acta,54,2947,,"Zhang 2010 Table 1 xls, Entry# 1678; Run# FT53"
DDB001656,1.0.0,isothermal_d,,O,,18-,,self,none,unspecified,melt,Basalt,,,,melt_basalt,,,false,false,basalt; SiO2=52.03;TiO2=2.27;Al2O3=12.36;FeOt=14.96;MnO=0.28;MgO=5.15;CaO=8.83;Na2O=2.68;K2O=0.28;P2O5=0.25,wt_pct_oxide,52.03,2.27,12.36,,14.96,,,0.28,5.15,8.83,2.68,0.28,0.25,,,,,anhydrous_total=99.09,,,,,,,1623.15,1623.15,1623.15,1623.15,K,100000,100000,100000,0.1,MPa,unknown,,,gas_mix,,7200,,,,,,,,,,,,,,,,,,2.69153480393e-11,-10.57,,,2.69153480392691e-11,m2/s,,,,other,sorption,Mass Spec bulk analyses,true,,,false,use_with_caution,,,provenance=compilation_2010; v0_source=zhang_table1; Type_of_dif_as_printed=Self; logfO2_as_printed=CO2; Type_of_exp_as_printed=bulk sorption; Analytical_as_printed=Mass Spec bulk analyses; pres_medium_as_printed=CO2; R unstated in spreadsheet; compiler gas_constant_used_j_mol_k=8.314,supplement,"Holycross, M.",2026-08-31,draft,Canil1990GCA 54; 2947,Canil,1990,,Geochimica et Cosmochimica Acta,54,2947,,"Zhang 2010 Table 1 xls, Entry# 1679; Run# FT54"
DDB001657,1.0.0,isothermal_d,,O,,18-,,self,none,unspecified,melt,Basalt,,,,melt_basalt,,,false,false,basalt; SiO2=52.03;TiO2=2.27;Al2O3=12.36;FeOt=14.96;MnO=0.28;MgO=5.15;CaO=8.83;Na2O=2.68;K2O=0.28;P2O5=0.25,wt_pct_oxide,52.03,2.27,12.36,,14.96,,,0.28,5.15,8.83,2.68,0.28,0.25,,,,,anhydrous_total=99.09,,,,,,,1623.15,1623.15,1623.15,1623.15,K,100000,100000,100000,0.1,MPa,unknown,,,gas_mix,,10800,,,,,,,,,,,,,,,,,,1.94984459976e-11,-10.71,,,1.94984459975804e-11,m2/s,,,,other,sorption,Mass Spec bulk analyses,true,,,false,use_with_caution,,,provenance=compilation_2010; v0_source=zhang_table1; Type_of_dif_as_printed=Self; logfO2_as_printed=CO2; Type_of_exp_as_printed=bulk sorption; Analytical_as_printed=Mass Spec bulk analyses; pres_medium_as_printed=CO2; R unstated in spreadsheet; compiler gas_constant_used_j_mol_k=8.314,supplement,"Holycross, M.",2026-08-31,draft,Canil1990GCA 54; 2947,Canil,1990,,Geochimica et Cosmochimica Acta,54,2947,,"Zhang 2010 Table 1 xls, Entry# 1680; Run# FT56"
DDB001658,1.0.0,isothermal_d,,O,,18-,,self,none,unspecified,melt,Basalt,,,,melt_basalt,,,false,false,basalt; SiO2=52.03;TiO2=2.27;Al2O3=12.36;FeOt=14.96;MnO=0.28;MgO=5.15;CaO=8.83;Na2O=2.68;K2O=0.28;P2O5=0.25,wt_pct_oxide,52.03,2.27,12.36,,14.96,,,0.28,5.15,8.83,2.68,0.28,0.25,,,,,anhydrous_total=99.09,,,,,,,1673.15,1673.15,1673.15,1673.15,K,100000,100000,100000,0.1,MPa,unknown,,,gas_mix,,3600,,,,,,,,,,,,,,,,,,9.12010839356e-12,-11.04,,,9.12010839355909e-12,m2/s,,,,other,sorption,Mass Spec bulk analyses,true,,,false,use_with_caution,,,provenance=compilation_2010; v0_source=zhang_table1; Type_of_dif_as_printed=Self; logfO2_as_printed=CO2; Type_of_exp_as_printed=bulk sorption; Analytical_as_printed=Mass Spec bulk analyses; pres_medium_as_printed=CO2; R unstated in spreadsheet; compiler gas_constant_used_j_mol_k=8.314,supplement,"Holycross, M.",2026-08-31,draft,Canil1990GCA 54; 2947,Canil,1990,,Geochimica et Cosmochimica Acta,54,2947,,"Zhang 2010 Table 1 xls, Entry# 1681; Run# FT34"
DDB001659,1.0.0,isothermal_d,,O,,18-,,self,none,unspecified,melt,Basalt,,,,melt_basalt,,,false,false,basalt; SiO2=52.03;TiO2=2.27;Al2O3=12.36;FeOt=14.96;MnO=0.28;MgO=5.15;CaO=8.83;Na2O=2.68;K2O=0.28;P2O5=0.25,wt_pct_oxide,52.03,2.27,12.36,,14.96,,,0.28,5.15,8.83,2.68,0.28,0.25,,,,,anhydrous_total=99.09,,,,,,,1673.15,1673.15,1673.15,1673.15,K,100000,100000,100000,0.1,MPa,unknown,,,gas_mix,,14400,,,,,,,,,,,,,,,,,,1.90546071796e-11,-10.72,,,1.90546071796325e-11,m2/s,,,,other,sorption,Mass Spec bulk analyses,true,,,false,use_with_caution,,,provenance=compilation_2010; v0_source=zhang_table1; Type_of_dif_as_printed=Self; logfO2_as_printed=CO2; Type_of_exp_as_printed=bulk sorption; Analytical_as_printed=Mass Spec bulk analyses; pres_medium_as_printed=CO2; R unstated in spreadsheet; compiler gas_constant_used_j_mol_k=8.314,supplement,"Holycross, M.",2026-08-31,draft,Canil1990GCA 54; 2947,Canil,1990,,Geochimica et Cosmochimica Acta,54,2947,,"Zhang 2010 Table 1 xls, Entry# 1682; Run# FT39"
DDB001660,1.0.0,isothermal_d,,O,,18-,,self,none,unspecified,melt,Basalt,,,,melt_basalt,,,false,false,basalt; SiO2=52.03;TiO2=2.27;Al2O3=12.36;FeOt=14.96;MnO=0.28;MgO=5.15;CaO=8.83;Na2O=2.68;K2O=0.28;P2O5=0.25,wt_pct_oxide,52.03,2.27,12.36,,14.96,,,0.28,5.15,8.83,2.68,0.28,0.25,,,,,anhydrous_total=99.09,,,,,,,1673.15,1673.15,1673.15,1673.15,K,100000,100000,100000,0.1,MPa,unknown,,,gas_mix,,18000,,,,,,,,,,,,,,,,,,1.90546071796e-11,-10.72,,,1.90546071796325e-11,m2/s,,,,other,sorption,Mass Spec bulk analyses,true,,,false,use_with_caution,,,provenance=compilation_2010; v0_source=zhang_table1; Type_of_dif_as_printed=Self; logfO2_as_printed=CO2; Type_of_exp_as_printed=bulk sorption; Analytical_as_printed=Mass Spec bulk analyses; pres_medium_as_printed=CO2; R unstated in spreadsheet; compiler gas_constant_used_j_mol_k=8.314,supplement,"Holycross, M.",2026-08-31,draft,Canil1990GCA 54; 2947,Canil,1990,,Geochimica et Cosmochimica Acta,54,2947,,"Zhang 2010 Table 1 xls, Entry# 1683; Run# FT49"
DDB001661,1.0.0,isothermal_d,,O,,18-,,self,none,unspecified,melt,Basalt,,,,melt_basalt,,,false,false,basalt; SiO2=52.03;TiO2=2.27;Al2O3=12.36;FeOt=14.96;MnO=0.28;MgO=5.15;CaO=8.83;Na2O=2.68;K2O=0.28;P2O5=0.25,wt_pct_oxide,52.03,2.27,12.36,,14.96,,,0.28,5.15,8.83,2.68,0.28,0.25,,,,,anhydrous_total=99.09,,,,,,,1773.15,1773.15,1773.15,1773.15,K,100000,100000,100000,0.1,MPa,unknown,,,gas_mix,,4500,,,,,,,,,,,,,,,,,,4.89778819368e-11,-10.31,,,4.89778819368446e-11,m2/s,,,,other,sorption,Mass Spec bulk analyses,true,,,false,use_with_caution,,,provenance=compilation_2010; v0_source=zhang_table1; Type_of_dif_as_printed=Self; logfO2_as_printed=CO2; Type_of_exp_as_printed=bulk sorption; Analytical_as_printed=Mass Spec bulk analyses; pres_medium_as_printed=CO2; R unstated in spreadsheet; compiler gas_constant_used_j_mol_k=8.314,supplement,"Holycross, M.",2026-08-31,draft,Canil1990GCA 54; 2947,Canil,1990,,Geochimica et Cosmochimica Acta,54,2947,,"Zhang 2010 Table 1 xls, Entry# 1684; Run# FT32"
DDB001662,1.0.0,isothermal_d,,O,,18-,,self,none,unspecified,melt,Basalt,,,,melt_basalt,,,false,false,basalt; SiO2=52.03;TiO2=2.27;Al2O3=12.36;FeOt=14.96;MnO=0.28;MgO=5.15;CaO=8.83;Na2O=2.68;K2O=0.28;P2O5=0.25,wt_pct_oxide,52.03,2.27,12.36,,14.96,,,0.28,5.15,8.83,2.68,0.28,0.25,,,,,anhydrous_total=99.09,,,,,,,1773.15,1773.15,1773.15,1773.15,K,100000,100000,100000,0.1,MPa,unknown,,,gas_mix,,5400,,,,,,,,,,,,,,,,,,4.57088189615e-11,-10.34,,,4.57088189614875e-11,m2/s,,,,other,sorption,Mass Spec bulk analyses,true,,,false,use_with_caution,,,provenance=compilation_2010; v0_source=zhang_table1; Type_of_dif_as_printed=Self; logfO2_as_printed=CO2; Type_of_exp_as_printed=bulk sorption; Analytical_as_printed=Mass Spec bulk analyses; pres_medium_as_printed=CO2; R unstated in spreadsheet; compiler gas_constant_used_j_mol_k=8.314,supplement,"Holycross, M.",2026-08-31,draft,Canil1990GCA 54; 2947,Canil,1990,,Geochimica et Cosmochimica Acta,54,2947,,"Zhang 2010 Table 1 xls, Entry# 1685; Run# FT33"
DDB001663,1.0.0,isothermal_d,,O,,18-,,self,none,unspecified,melt,Basalt,,,,melt_basalt,,,false,false,basalt; SiO2=52.03;TiO2=2.27;Al2O3=12.36;FeOt=14.96;MnO=0.28;MgO=5.15;CaO=8.83;Na2O=2.68;K2O=0.28;P2O5=0.25,wt_pct_oxide,52.03,2.27,12.36,,14.96,,,0.28,5.15,8.83,2.68,0.28,0.25,,,,,anhydrous_total=99.09,,,,,,,1773.15,1773.15,1773.15,1773.15,K,100000,100000,100000,0.1,MPa,unknown,,,gas_mix,,6000,,,,,,,,,,,,,,,,,,3.31131121483e-11,-10.48,,,3.3113112148259e-11,m2/s,,,,other,sorption,Mass Spec bulk analyses,true,,,false,use_with_caution,,,provenance=compilation_2010; v0_source=zhang_table1; Type_of_dif_as_printed=Self; logfO2_as_printed=CO2; Type_of_exp_as_printed=bulk sorption; Analytical_as_printed=Mass Spec bulk analyses; pres_medium_as_printed=CO2; R unstated in spreadsheet; compiler gas_constant_used_j_mol_k=8.314,supplement,"Holycross, M.",2026-08-31,draft,Canil1990GCA 54; 2947,Canil,1990,,Geochimica et Cosmochimica Acta,54,2947,,"Zhang 2010 Table 1 xls, Entry# 1686; Run# FT34"
DDB001664,1.0.0,isothermal_d,,O,,,,chemical,effective_binary,unspecified,melt,Wet Basalt,,,,melt_basalt,,,false,false,wet basalt; SiO2=45.93;TiO2=3.73;Al2O3=11.67;FeOt=17.014;MnO=0.3;MgO=4.23;CaO=8.81;Na2O=2.4;K2O=1.28;P2O5=1.77,wt_pct_oxide,45.93,3.73,11.67,,17.014,,,0.3,4.23,8.81,2.4,1.28,1.77,,,,,anhydrous_total=98.164,true,1.03,,,,,1433.15,1433.15,1433.15,1433.15,K,100000,100000,100000,0.1,MPa,unknown,,,gas_mix,one_atm_furnace,,,,,,,,,,,,,,,,,,,4.59e-11,-10.3381873145,,,4.59e-11,m2/s,,,,other,sorption,thermogravimetry,true,,,false,use_with_caution,,,provenance=compilation_2010; v0_source=zhang_table1; Type_of_dif_as_printed=SEBD; logfO2_as_printed=CO-CO2; Type_of_exp_as_printed=desorption; Analytical_as_printed=thermogravimetry; Apparatus_as_printed=furnace; pres_medium_as_printed=CO-CO2; R unstated in spreadsheet; compiler gas_constant_used_j_mol_k=8.314,supplement,"Holycross, M.",2026-08-31,draft,Wendlandt1991CMP,Wendlandt,1991,,Contributions to Mineralogy and Petrology,,,,"Zhang 2010 Table 1 xls, Entry# 1687; Run# 2-R"
DDB001665,1.0.0,isothermal_d,,O,,,,chemical,effective_binary,unspecified,melt,Wet Basalt,,,,melt_basalt,,,false,false,wet basalt; SiO2=45.93;TiO2=3.73;Al2O3=11.67;FeOt=17.014;MnO=0.3;MgO=4.23;CaO=8.81;Na2O=2.4;K2O=1.28;P2O5=1.77,wt_pct_oxide,45.93,3.73,11.67,,17.014,,,0.3,4.23,8.81,2.4,1.28,1.77,,,,,anhydrous_total=98.164,true,1.03,,,,,1433.15,1433.15,1433.15,1433.15,K,100000,100000,100000,0.1,MPa,unknown,,,gas_mix,one_atm_furnace,,,,,,,,,,,,,,,,,,,5.47e-11,-10.2620126737,,,5.47e-11,m2/s,,,,other,sorption,thermogravimetry,true,,,false,use_with_caution,,,provenance=compilation_2010; v0_source=zhang_table1; Type_of_dif_as_printed=SEBD; logfO2_as_printed=CO-CO2; Type_of_exp_as_printed=sorption; Analytical_as_printed=thermogravimetry; Apparatus_as_printed=furnace; pres_medium_as_printed=CO-CO2; R unstated in spreadsheet; compiler gas_constant_used_j_mol_k=8.314,supplement,"Holycross, M.",2026-08-31,draft,Wendlandt1991CMP,Wendlandt,1991,,Contributions to Mineralogy and Petrology,,,,"Zhang 2010 Table 1 xls, Entry# 1688; Run# 3"
DDB001666,1.0.0,isothermal_d,,O,,,,chemical,effective_binary,unspecified,melt,Wet Basalt,,,,melt_basalt,,,false,false,wet basalt; SiO2=45.93;TiO2=3.73;Al2O3=11.67;FeOt=17.014;MnO=0.3;MgO=4.23;CaO=8.81;Na2O=2.4;K2O=1.28;P2O5=1.77,wt_pct_oxide,45.93,3.73,11.67,,17.014,,,0.3,4.23,8.81,2.4,1.28,1.77,,,,,anhydrous_total=98.164,true,1.03,,,,,1433.15,1433.15,1433.15,1433.15,K,100000,100000,100000,0.1,MPa,unknown,,,gas_mix,one_atm_furnace,,,,,,,,,,,,,,,,,,,4.96e-11,-10.3045183235,,,4.96e-11,m2/s,,,,other,sorption,thermogravimetry,true,,,false,use_with_caution,,,provenance=compilation_2010; v0_source=zhang_table1; Type_of_dif_as_printed=SEBD; logfO2_as_printed=CO-CO2; Type_of_exp_as_printed=desorption; Analytical_as_printed=thermogravimetry; Apparatus_as_printed=furnace; pres_medium_as_printed=CO-CO2; R unstated in spreadsheet; compiler gas_constant_used_j_mol_k=8.314,supplement,"Holycross, M.",2026-08-31,draft,Wendlandt1991CMP,Wendlandt,1991,,Contributions to Mineralogy and Petrology,,,,"Zhang 2010 Table 1 xls, Entry# 1689; Run# 8-R"
DDB001667,1.0.0,isothermal_d,,O,,,,chemical,effective_binary,unspecified,melt,Wet Basalt,,,,melt_basalt,,,false,false,wet basalt; SiO2=45.93;TiO2=3.73;Al2O3=11.67;FeOt=17.014;MnO=0.3;MgO=4.23;CaO=8.81;Na2O=2.4;K2O=1.28;P2O5=1.77,wt_pct_oxide,45.93,3.73,11.67,,17.014,,,0.3,4.23,8.81,2.4,1.28,1.77,,,,,anhydrous_total=98.164,true,1.03,,,,,1433.15,1433.15,1433.15,1433.15,K,100000,100000,100000,0.1,MPa,unknown,,,gas_mix,one_atm_furnace,,,,,,,,,,,,,,,,,,,4.64e-11,-10.3334820194,,,4.64e-11,m2/s,,,,other,sorption,thermogravimetry,true,,,false,use_with_caution,,,provenance=compilation_2010; v0_source=zhang_table1; Type_of_dif_as_printed=SEBD; logfO2_as_printed=CO-CO2; Type_of_exp_as_printed=sorption; Analytical_as_printed=thermogravimetry; Apparatus_as_printed=furnace; pres_medium_as_printed=CO-CO2; R unstated in spreadsheet; compiler gas_constant_used_j_mol_k=8.314,supplement,"Holycross, M.",2026-08-31,draft,Wendlandt1991CMP,Wendlandt,1991,,Contributions to Mineralogy and Petrology,,,,"Zhang 2010 Table 1 xls, Entry# 1690; Run# 9"
DDB001668,1.0.0,isothermal_d,,O,,,,chemical,effective_binary,unspecified,melt,Wet Basalt,,,,melt_basalt,,,false,false,wet basalt; SiO2=45.93;TiO2=3.73;Al2O3=11.67;FeOt=17.014;MnO=0.3;MgO=4.23;CaO=8.81;Na2O=2.4;K2O=1.28;P2O5=1.77,wt_pct_oxide,45.93,3.73,11.67,,17.014,,,0.3,4.23,8.81,2.4,1.28,1.77,,,,,anhydrous_total=98.164,true,1.03,,,,,1533.15,1533.15,1533.15,1533.15,K,100000,100000,100000,0.1,MPa,unknown,,,gas_mix,one_atm_furnace,,,,,,,,,,,,,,,,,,,1.66e-10,-9.77989191196,,,1.66e-10,m2/s,,,,other,sorption,thermogravimetry,true,,,false,use_with_caution,,,provenance=compilation_2010; v0_source=zhang_table1; Type_of_dif_as_printed=SEBD; logfO2_as_printed=CO-CO2; Type_of_exp_as_printed=sorption; Analytical_as_printed=thermogravimetry; Apparatus_as_printed=furnace; pres_medium_as_printed=CO-CO2; R unstated in spreadsheet; compiler gas_constant_used_j_mol_k=8.314,supplement,"Holycross, M.",2026-08-31,draft,Wendlandt1991CMP,Wendlandt,1991,,Contributions to Mineralogy and Petrology,,,,"Zhang 2010 Table 1 xls, Entry# 1691; Run# 5"
DDB001669,1.0.0,isothermal_d,,O,,,,chemical,effective_binary,unspecified,melt,Wet Basalt,,,,melt_basalt,,,false,false,wet basalt; SiO2=45.93;TiO2=3.73;Al2O3=11.67;FeOt=17.014;MnO=0.3;MgO=4.23;CaO=8.81;Na2O=2.4;K2O=1.28;P2O5=1.77,wt_pct_oxide,45.93,3.73,11.67,,17.014,,,0.3,4.23,8.81,2.4,1.28,1.77,,,,,anhydrous_total=98.164,true,1.03,,,,,1533.15,1533.15,1533.15,1533.15,K,100000,100000,100000,0.1,MPa,unknown,,,gas_mix,one_atm_furnace,,,,,,,,,,,,,,,,,,,1.81e-10,-9.74232142513,,,1.81e-10,m2/s,,,,other,sorption,thermogravimetry,true,,,false,use_with_caution,,,provenance=compilation_2010; v0_source=zhang_table1; Type_of_dif_as_printed=SEBD; logfO2_as_printed=CO-CO2; Type_of_exp_as_printed=sorption; Analytical_as_printed=thermogravimetry; Apparatus_as_printed=furnace; pres_medium_as_printed=CO-CO2; R unstated in spreadsheet; compiler gas_constant_used_j_mol_k=8.314,supplement,"Holycross, M.",2026-08-31,draft,Wendlandt1991CMP,Wendlandt,1991,,Contributions to Mineralogy and Petrology,,,,"Zhang 2010 Table 1 xls, Entry# 1692; Run# 6"
DDB001670,1.0.0,isothermal_d,,O,,,,chemical,effective_binary,unspecified,melt,Wet Basalt,,,,melt_basalt,,,false,false,wet basalt; SiO2=45.93;TiO2=3.73;Al2O3=11.67;FeOt=17.014;MnO=0.3;MgO=4.23;CaO=8.81;Na2O=2.4;K2O=1.28;P2O5=1.77,wt_pct_oxide,45.93,3.73,11.67,,17.014,,,0.3,4.23,8.81,2.4,1.28,1.77,,,,,anhydrous_total=98.164,true,1.03,,,,,1633.15,1633.15,1633.15,1633.15,K,100000,100000,100000,0.1,MPa,unknown,,,gas_mix,one_atm_furnace,,,,,,,,,,,,,,,,,,,4.48e-10,-9.348721986,,,4.48e-10,m2/s,,,,other,sorption,thermogravimetry,true,,,false,use_with_caution,,,provenance=compilation_2010; v0_source=zhang_table1; Type_of_dif_as_printed=SEBD; logfO2_as_printed=CO-CO2; Type_of_exp_as_printed=sorption; Analytical_as_printed=thermogravimetry; Apparatus_as_printed=furnace; pres_medium_as_printed=CO-CO2; R unstated in spreadsheet; compiler gas_constant_used_j_mol_k=8.314,supplement,"Holycross, M.",2026-08-31,draft,Wendlandt1991CMP,Wendlandt,1991,,Contributions to Mineralogy and Petrology,,,,"Zhang 2010 Table 1 xls, Entry# 1693; Run# 7a"
DDB001671,1.0.0,isothermal_d,,O,,,,chemical,effective_binary,unspecified,melt,Wet Basalt,,,,melt_basalt,,,false,false,wet basalt; SiO2=45.93;TiO2=3.73;Al2O3=11.67;FeOt=17.014;MnO=0.3;MgO=4.23;CaO=8.81;Na2O=2.4;K2O=1.28;P2O5=1.77,wt_pct_oxide,45.93,3.73,11.67,,17.014,,,0.3,4.23,8.81,2.4,1.28,1.77,,,,,anhydrous_total=98.164,true,1.03,,,,,1633.15,1633.15,1633.15,1633.15,K,100000,100000,100000,0.1,MPa,unknown,,,gas_mix,one_atm_furnace,,,,,,,,,,,,,,,,,,,4.54e-10,-9.34294414714,,,4.54e-10,m2/s,,,,other,sorption,thermogravimetry,true,,,false,use_with_caution,,,provenance=compilation_2010; v0_source=zhang_table1; Type_of_dif_as_printed=SEBD; logfO2_as_printed=CO-CO2; Type_of_exp_as_printed=sorption; Analytical_as_printed=thermogravimetry; Apparatus_as_printed=furnace; pres_medium_as_printed=CO-CO2; R unstated in spreadsheet; compiler gas_constant_used_j_mol_k=8.314,supplement,"Holycross, M.",2026-08-31,draft,Wendlandt1991CMP,Wendlandt,1991,,Contributions to Mineralogy and Petrology,,,,"Zhang 2010 Table 1 xls, Entry# 1694; Run# 7b"
DDB001672,1.0.0,isothermal_d,,O,,,,chemical,effective_binary,unspecified,melt,Wet Basalt,,,,melt_basalt,,,false,false,wet basalt; SiO2=45.93;TiO2=3.73;Al2O3=11.67;FeOt=17.014;MnO=0.3;MgO=4.23;CaO=8.81;Na2O=2.4;K2O=1.28;P2O5=1.77,wt_pct_oxide,45.93,3.73,11.67,,17.014,,,0.3,4.23,8.81,2.4,1.28,1.77,,,,,anhydrous_total=98.164,true,1.03,,,,,1533.15,1533.15,1533.15,1533.15,K,100000,100000,100000,0.1,MPa,unknown,,,gas_mix,one_atm_furnace,,,,,,,,,,,,,,,,,,,1.49e-10,-9.82681373159,,,1.49e-10,m2/s,,,,other,sorption,thermogravimetry,true,,,false,use_with_caution,,,provenance=compilation_2010; v0_source=zhang_table1; Type_of_dif_as_printed=SEBD; logfO2_as_printed=CO-CO2; Type_of_exp_as_printed=sorption; Analytical_as_printed=thermogravimetry; Apparatus_as_printed=furnace; pres_medium_as_printed=CO-CO2; R unstated in spreadsheet; compiler gas_constant_used_j_mol_k=8.314,supplement,"Holycross, M.",2026-08-31,draft,Wendlandt1991CMP,Wendlandt,1991,,Contributions to Mineralogy and Petrology,,,,"Zhang 2010 Table 1 xls, Entry# 1695; Run# 13"
DDB001673,1.0.0,isothermal_d,,O,,,,chemical,effective_binary,unspecified,melt,Andesite,,,,melt_andesite,,,false,false,andesite; SiO2=60.78;TiO2=0.83;Al2O3=17.38;FeOt=5.396;MnO=0.1;MgO=3.12;CaO=6.09;Na2O=4.16;K2O=1.2;P2O5=0.18,wt_pct_oxide,60.78,0.83,17.38,,5.396,,,0.1,3.12,6.09,4.16,1.2,0.18,,,,,anhydrous_total=99.676,true,0.44,,,,,1533.15,1533.15,1533.15,1533.15,K,100000,100000,100000,0.1,MPa,unknown,,,gas_mix,one_atm_furnace,,,,,,,,,,,,,,,,,,,1.37e-11,-10.8632794328,,,1.37e-11,m2/s,,,,other,sorption,thermogravimetry,true,,,false,use_with_caution,,,provenance=compilation_2010; v0_source=zhang_table1; Type_of_dif_as_printed=SEBD; logfO2_as_printed=CO-CO2; Type_of_exp_as_printed=sorption; Analytical_as_printed=thermogravimetry; Apparatus_as_printed=furnace; pres_medium_as_printed=CO-CO2; R unstated in spreadsheet; compiler gas_constant_used_j_mol_k=8.314,supplement,"Holycross, M.",2026-08-31,draft,Wendlandt1991CMP 108; 463,Wendlandt,1991,,Contributions to Mineralogy and Petrology,108,463,,"Zhang 2010 Table 1 xls, Entry# 1696; Run# 4"
DDB001674,1.0.0,isothermal_d,,O,,,,chemical,effective_binary,unspecified,melt,Andesite,,,,melt_andesite,,,false,false,andesite; SiO2=60.78;TiO2=0.83;Al2O3=17.38;FeOt=5.396;MnO=0.1;MgO=3.12;CaO=6.09;Na2O=4.16;K2O=1.2;P2O5=0.18,wt_pct_oxide,60.78,0.83,17.38,,5.396,,,0.1,3.12,6.09,4.16,1.2,0.18,,,,,anhydrous_total=99.676,true,0.44,,,,,1533.15,1533.15,1533.15,1533.15,K,100000,100000,100000,0.1,MPa,unknown,,,gas_mix,one_atm_furnace,,,,,,,,,,,,,,,,,,,1.49e-11,-10.8268137316,,,1.49e-11,m2/s,,,,other,sorption,thermogravimetry,true,,,false,use_with_caution,,,provenance=compilation_2010; v0_source=zhang_table1; Type_of_dif_as_printed=SEBD; logfO2_as_printed=CO-CO2; Type_of_exp_as_printed=sorption; Analytical_as_printed=thermogravimetry; Apparatus_as_printed=furnace; pres_medium_as_printed=CO-CO2; R unstated in spreadsheet; compiler gas_constant_used_j_mol_k=8.314,supplement,"Holycross, M.",2026-08-31,draft,Wendlandt1991CMP 108; 463,Wendlandt,1991,,Contributions to Mineralogy and Petrology,108,463,,"Zhang 2010 Table 1 xls, Entry# 1697; Run# 6"
DDB001675,1.0.0,isothermal_d,,O,,,,chemical,effective_binary,unspecified,melt,Andesite,,,,melt_andesite,,,false,false,andesite; SiO2=60.78;TiO2=0.83;Al2O3=17.38;FeOt=5.396;MnO=0.1;MgO=3.12;CaO=6.09;Na2O=4.16;K2O=1.2;P2O5=0.18,wt_pct_oxide,60.78,0.83,17.38,,5.396,,,0.1,3.12,6.09,4.16,1.2,0.18,,,,,anhydrous_total=99.676,true,0.44,,,,,1533.15,1533.15,1533.15,1533.15,K,100000,100000,100000,0.1,MPa,unknown,,,gas_mix,one_atm_furnace,,,,,,,,,,,,,,,,,,,1.44e-11,-10.8416375079,,,1.44e-11,m2/s,,,,other,sorption,thermogravimetry,true,,,false,use_with_caution,,,provenance=compilation_2010; v0_source=zhang_table1; Type_of_dif_as_printed=SEBD; logfO2_as_printed=CO-CO2; Type_of_exp_as_printed=sorption; Analytical_as_printed=thermogravimetry; Apparatus_as_printed=furnace; pres_medium_as_printed=CO-CO2; R unstated in spreadsheet; compiler gas_constant_used_j_mol_k=8.314,supplement,"Holycross, M.",2026-08-31,draft,Wendlandt1991CMP 108; 463,Wendlandt,1991,,Contributions to Mineralogy and Petrology,108,463,,"Zhang 2010 Table 1 xls, Entry# 1698; Run# 11"
DDB001676,1.0.0,isothermal_d,,O,,,,chemical,effective_binary,unspecified,melt,Andesite,,,,melt_andesite,,,false,false,andesite; SiO2=60.78;TiO2=0.83;Al2O3=17.38;FeOt=5.396;MnO=0.1;MgO=3.12;CaO=6.09;Na2O=4.16;K2O=1.2;P2O5=0.18,wt_pct_oxide,60.78,0.83,17.38,,5.396,,,0.1,3.12,6.09,4.16,1.2,0.18,,,,,anhydrous_total=99.676,true,0.44,,,,,1633.15,1633.15,1633.15,1633.15,K,100000,100000,100000,0.1,MPa,unknown,,,gas_mix,one_atm_furnace,,,,,,,,,,,,,,,,,,,4.96e-11,-10.3045183235,,,4.96e-11,m2/s,,,,other,sorption,thermogravimetry,true,,,false,use_with_caution,,,provenance=compilation_2010; v0_source=zhang_table1; Type_of_dif_as_printed=SEBD; logfO2_as_printed=CO-CO2; Type_of_exp_as_printed=sorption; Analytical_as_printed=thermogravimetry; Apparatus_as_printed=furnace; pres_medium_as_printed=CO-CO2; R unstated in spreadsheet; compiler gas_constant_used_j_mol_k=8.314,supplement,"Holycross, M.",2026-08-31,draft,Wendlandt1991CMP 108; 463,Wendlandt,1991,,Contributions to Mineralogy and Petrology,108,463,,"Zhang 2010 Table 1 xls, Entry# 1699; Run# 8"
DDB001677,1.0.0,isothermal_d,,O,,,,chemical,effective_binary,unspecified,melt,Andesite,,,,melt_andesite,,,false,false,andesite; SiO2=60.78;TiO2=0.83;Al2O3=17.38;FeOt=5.396;MnO=0.1;MgO=3.12;CaO=6.09;Na2O=4.16;K2O=1.2;P2O5=0.18,wt_pct_oxide,60.78,0.83,17.38,,5.396,,,0.1,3.12,6.09,4.16,1.2,0.18,,,,,anhydrous_total=99.676,true,0.44,,,,,1633.15,1633.15,1633.15,1633.15,K,100000,100000,100000,0.1,MPa,unknown,,,gas_mix,one_atm_furnace,,,,,,,,,,,,,,,,,,,4.64e-11,-10.3334820194,,,4.64e-11,m2/s,,,,other,sorption,thermogravimetry,true,,,false,use_with_caution,,,provenance=compilation_2010; v0_source=zhang_table1; Type_of_dif_as_printed=SEBD; logfO2_as_printed=CO-CO2; Type_of_exp_as_printed=sorption; Analytical_as_printed=thermogravimetry; Apparatus_as_printed=furnace; pres_medium_as_printed=CO-CO2; R unstated in spreadsheet; compiler gas_constant_used_j_mol_k=8.314,supplement,"Holycross, M.",2026-08-31,draft,Wendlandt1991CMP 108; 463,Wendlandt,1991,,Contributions to Mineralogy and Petrology,108,463,,"Zhang 2010 Table 1 xls, Entry# 1700; Run# 10"
DDB001678,1.0.0,isothermal_d,,O,,18-,,self,none,unspecified,melt,Na2Si4O9,,,,other,,,false,false,Na2Si4O9; SiO2=79.5;Na2O=20.5,wt_pct_oxide,79.5,,,,,,,,,,20.5,,,,,,,anhydrous_total=100,,,,,,,2098.15,2098.15,2098.15,2098.15,K,2500000000,2500000000,2500000000,2500,MPa,,,,,multi_anvil,180,,,,,,,,,,,,,,,,,,1e-10,-10,,,1e-10,m2/s,,,,SIMS,diffusion_couple,SIMS,true,,,false,use_with_caution,,,provenance=compilation_2010; v0_source=zhang_table1; Type_of_dif_as_printed=Self; Type_of_exp_as_printed=diffusion couple; Analytical_as_printed=SIMS; Apparatus_as_printed=multianvil; Capsule_as_printed=Pt; pres_medium_as_printed=MgO; R unstated in spreadsheet; compiler gas_constant_used_j_mol_k=8.314,supplement,"Holycross, M.",2026-08-31,draft,Rubie1993AmMineral 78; 574,Rubie,1993,,American Mineralogist,78,574,,"Zhang 2010 Table 1 xls, Entry# 1701; Run# NS4-16"
DDB001679,1.0.0,isothermal_d,,O,,18-,,self,none,unspecified,melt,Na2Si4O9,,,,other,,,false,false,Na2Si4O9; SiO2=79.5;Na2O=20.5,wt_pct_oxide,79.5,,,,,,,,,,20.5,,,,,,,anhydrous_total=100,,,,,,,1903.15,1903.15,1903.15,1903.15,K,4000000000,4000000000,4000000000,4000,MPa,,,,,multi_anvil,75,,,,,,,,,,,,,,,,,,1e-10,-10,,,1e-10,m2/s,,,,SIMS,diffusion_couple,SIMS,true,,,false,use_with_caution,,,provenance=compilation_2010; v0_source=zhang_table1; Type_of_dif_as_printed=Self; Type_of_exp_as_printed=diffusion couple; Analytical_as_printed=SIMS; Apparatus_as_printed=multianvil; Capsule_as_printed=Pt; pres_medium_as_printed=MgO; R unstated in spreadsheet; compiler gas_constant_used_j_mol_k=8.314,supplement,"Holycross, M.",2026-08-31,draft,Rubie1993AmMineral 78; 574,Rubie,1993,,American Mineralogist,78,574,,"Zhang 2010 Table 1 xls, Entry# 1702; Run# NS4-6"
DDB001680,1.0.0,isothermal_d,,O,,18-,,self,none,unspecified,melt,Na2Si4O9,,,,other,,,false,false,Na2Si4O9; SiO2=79.5;Na2O=20.5,wt_pct_oxide,79.5,,,,,,,,,,20.5,,,,,,,anhydrous_total=100,,,,,,,1893.15,1893.15,1893.15,1893.15,K,4000000000,4000000000,4000000000,4000,MPa,,,,,multi_anvil,300,,,,,,,,,,,,,,,,,,1.15e-10,-9.93930215965,,,1.15e-10,m2/s,,,,SIMS,diffusion_couple,SIMS,true,,,false,use_with_caution,,,provenance=compilation_2010; v0_source=zhang_table1; Type_of_dif_as_printed=Self; Type_of_exp_as_printed=diffusion couple; Analytical_as_printed=SIMS; Apparatus_as_printed=multianvil; Capsule_as_printed=Pt; pres_medium_as_printed=MgO; R unstated in spreadsheet; compiler gas_constant_used_j_mol_k=8.314,supplement,"Holycross, M.",2026-08-31,draft,Rubie1993AmMineral 78; 574,Rubie,1993,,American Mineralogist,78,574,,"Zhang 2010 Table 1 xls, Entry# 1703; Run# NS4-9"
DDB001681,1.0.0,isothermal_d,,O,,18-,,self,none,unspecified,melt,Na2Si4O9,,,,other,,,false,false,Na2Si4O9; SiO2=79.5;Na2O=20.5,wt_pct_oxide,79.5,,,,,,,,,,20.5,,,,,,,anhydrous_total=100,,,,,,,2098.15,2098.15,2098.15,2098.15,K,4000000000,4000000000,4000000000,4000,MPa,,,,,multi_anvil,180,,,,,,,,,,,,,,,,,,1.56e-10,-9.80687540165,,,1.56e-10,m2/s,,,,SIMS,diffusion_couple,SIMS,true,,,false,use_with_caution,,,provenance=compilation_2010; v0_source=zhang_table1; Type_of_dif_as_printed=Self; Type_of_exp_as_printed=diffusion couple; Analytical_as_printed=SIMS; Apparatus_as_printed=multianvil; Capsule_as_printed=Pt; pres_medium_as_printed=MgO; R unstated in spreadsheet; compiler gas_constant_used_j_mol_k=8.314,supplement,"Holycross, M.",2026-08-31,draft,Rubie1993AmMineral 78; 574,Rubie,1993,,American Mineralogist,78,574,,"Zhang 2010 Table 1 xls, Entry# 1704; Run# NS4-12"
DDB001682,1.0.0,isothermal_d,,O,,18-,,self,none,unspecified,melt,Na2Si4O9,,,,other,,,false,false,Na2Si4O9; SiO2=79.5;Na2O=20.5,wt_pct_oxide,79.5,,,,,,,,,,20.5,,,,,,,anhydrous_total=100,,,,,,,2098.15,2098.15,2098.15,2098.15,K,6000000000,6000000000,6000000000,6000,MPa,,,,,multi_anvil,180,,,,,,,,,,,,,,,,,,1.97e-10,-9.70553377384,,,1.97e-10,m2/s,,,,SIMS,diffusion_couple,SIMS,true,,,false,use_with_caution,,,provenance=compilation_2010; v0_source=zhang_table1; Type_of_dif_as_printed=Self; Type_of_exp_as_printed=diffusion couple; Analytical_as_printed=SIMS; Apparatus_as_printed=multianvil; Capsule_as_printed=Pt; pres_medium_as_printed=MgO; R unstated in spreadsheet; compiler gas_constant_used_j_mol_k=8.314,supplement,"Holycross, M.",2026-08-31,draft,Rubie1993AmMineral 78; 574,Rubie,1993,,American Mineralogist,78,574,,"Zhang 2010 Table 1 xls, Entry# 1705; Run# NS4-11"
DDB001683,1.0.0,isothermal_d,,O,,18-,,self,none,unspecified,melt,Na2Si4O9,,,,other,,,false,false,Na2Si4O9; SiO2=79.5;Na2O=20.5,wt_pct_oxide,79.5,,,,,,,,,,20.5,,,,,,,anhydrous_total=100,,,,,,,2098.15,2098.15,2098.15,2098.15,K,8000000000,8000000000,8000000000,8000,MPa,,,,,multi_anvil,180,,,,,,,,,,,,,,,,,,3.8e-10,-9.42021640338,,,3.8e-10,m2/s,,,,SIMS,diffusion_couple,SIMS,true,,,false,use_with_caution,,,provenance=compilation_2010; v0_source=zhang_table1; Type_of_dif_as_printed=Self; Type_of_exp_as_printed=diffusion couple; Analytical_as_printed=SIMS; Apparatus_as_printed=multianvil; Capsule_as_printed=Pt; pres_medium_as_printed=MgO; R unstated in spreadsheet; compiler gas_constant_used_j_mol_k=8.314,supplement,"Holycross, M.",2026-08-31,draft,Rubie1993AmMineral 78; 574,Rubie,1993,,American Mineralogist,78,574,,"Zhang 2010 Table 1 xls, Entry# 1706; Run# NS4-13"
DDB001684,1.0.0,isothermal_d,,O,,18-,,self,none,unspecified,melt,Na2Si4O9,,,,other,,,false,false,Na2Si4O9; SiO2=79.5;Na2O=20.5,wt_pct_oxide,79.5,,,,,,,,,,20.5,,,,,,,anhydrous_total=100,,,,,,,2103.15,2103.15,2103.15,2103.15,K,10000000000,10000000000,10000000000,10000,MPa,,,,,multi_anvil,48,,,,,,,,,,,,,,,,,,3.9e-10,-9.40893539297,,,3.9e-10,m2/s,,,,SIMS,diffusion_couple,SIMS,true,,,false,use_with_caution,,,provenance=compilation_2010; v0_source=zhang_table1; Type_of_dif_as_printed=Self; Type_of_exp_as_printed=diffusion couple; Analytical_as_printed=SIMS; Apparatus_as_printed=multianvil; Capsule_as_printed=Pt; pres_medium_as_printed=MgO; R unstated in spreadsheet; compiler gas_constant_used_j_mol_k=8.314,supplement,"Holycross, M.",2026-08-31,draft,Rubie1993AmMineral 78; 574,Rubie,1993,,American Mineralogist,78,574,,"Zhang 2010 Table 1 xls, Entry# 1707; Run# NS4-14a"
DDB001685,1.0.0,isothermal_d,,O,,18-,,self,none,unspecified,melt,Na2Si4O9,,,,other,,,false,false,Na2Si4O9; SiO2=79.5;Na2O=20.5,wt_pct_oxide,79.5,,,,,,,,,,20.5,,,,,,,anhydrous_total=100,,,,,,,2103.15,2103.15,2103.15,2103.15,K,10000000000,10000000000,10000000000,10000,MPa,,,,,multi_anvil,48,,,,,,,,,,,,,,,,,,4.2e-10,-9.3767507096,,,4.2e-10,m2/s,,,,SIMS,diffusion_couple,SIMS,true,,,false,use_with_caution,,,provenance=compilation_2010; v0_source=zhang_table1; Type_of_dif_as_printed=Self; Type_of_exp_as_printed=diffusion couple; Analytical_as_printed=SIMS; Apparatus_as_printed=multianvil; Capsule_as_printed=Pt; pres_medium_as_printed=MgO; R unstated in spreadsheet; compiler gas_constant_used_j_mol_k=8.314,supplement,"Holycross, M.",2026-08-31,draft,Rubie1993AmMineral 78; 574,Rubie,1993,,American Mineralogist,78,574,,"Zhang 2010 Table 1 xls, Entry# 1708; Run# NS4-14b"
DDB001686,1.0.0,isothermal_d,,O,,,,self,none,unspecified,melt,Basalt6,,,,melt_basalt,,,false,false,Basalt6; SiO2=48.5;TiO2=2.7;Al2O3=13.8;FeOt=12.65;MgO=7.55;CaO=10.9;Na2O=2.5;K2O=0.41,wt_pct_oxide,48.5,2.7,13.8,,12.65,,,,7.55,10.9,2.5,0.41,,,,,,anhydrous_total=99.01,,,,,,,1593.15,1593.15,1593.15,1593.15,K,1000000000,1000000000,1000000000,1000,MPa,,,,,piston_cylinder,3600,,,,,,,,,,,,,,,,,,9.8e-12,-11.0087739243,,,9.8e-12,m2/s,,,,SIMS,diffusion_couple,SIMS,true,,,false,use_with_caution,,,provenance=compilation_2010; v0_source=zhang_table1; Type_of_dif_as_printed=Self; 1s_error_as_printed=4.9e-13 (on D or lnD unspecified; not converted); Type_of_exp_as_printed=diffusion couple; Analytical_as_printed=SIMS; Apparatus_as_printed=PCA; Capsule_as_printed=graphite; R unstated in spreadsheet; compiler gas_constant_used_j_mol_k=8.314,supplement,"Holycross, M.",2026-08-31,draft,Lesher1996GCA 60; 405,Lesher,1996,,Geochimica et Cosmochimica Acta,60,405,10.1016/0016-7037(95)00400-9,"Zhang 2010 Table 1 xls, Entry# 1709; Run# 1"
DDB001687,1.0.0,isothermal_d,,O,,,,self,none,unspecified,melt,Basalt6,,,,melt_basalt,,,false,false,Basalt6; SiO2=48.5;TiO2=2.7;Al2O3=13.8;FeOt=12.65;MgO=7.55;CaO=10.9;Na2O=2.5;K2O=0.41,wt_pct_oxide,48.5,2.7,13.8,,12.65,,,,7.55,10.9,2.5,0.41,,,,,,anhydrous_total=99.01,,,,,,,1723.15,1723.15,1723.15,1723.15,K,1000000000,1000000000,1000000000,1000,MPa,,,,,piston_cylinder,2100,,,,,,,,,,,,,,,,,,2.53e-11,-10.5968794788,,,2.53e-11,m2/s,,,,SIMS,diffusion_couple,SIMS,true,,,false,use_with_caution,,,provenance=compilation_2010; v0_source=zhang_table1; Type_of_dif_as_printed=Self; 1s_error_as_printed=1.3e-12 (on D or lnD unspecified; not converted); Type_of_exp_as_printed=diffusion couple; Analytical_as_printed=SIMS; Apparatus_as_printed=PCA; Capsule_as_printed=graphite; R unstated in spreadsheet; compiler gas_constant_used_j_mol_k=8.314,supplement,"Holycross, M.",2026-08-31,draft,Lesher1996GCA 60; 405,Lesher,1996,,Geochimica et Cosmochimica Acta,60,405,10.1016/0016-7037(95)00400-9,"Zhang 2010 Table 1 xls, Entry# 1710; Run# 2"
DDB001688,1.0.0,isothermal_d,,O,,,,self,none,unspecified,melt,Basalt6,,,,melt_basalt,,,false,false,Basalt6; SiO2=48.5;TiO2=2.7;Al2O3=13.8;FeOt=12.65;MgO=7.55;CaO=10.9;Na2O=2.5;K2O=0.41,wt_pct_oxide,48.5,2.7,13.8,,12.65,,,,7.55,10.9,2.5,0.41,,,,,,anhydrous_total=99.01,,,,,,,1873.15,1873.15,1873.15,1873.15,K,1000000000,1000000000,1000000000,1000,MPa,,,,,piston_cylinder,1200,,,,,,,,,,,,,,,,,,6.8e-11,-10.1674910873,,,6.8e-11,m2/s,,,,SIMS,diffusion_couple,SIMS,true,,,false,use_with_caution,,,provenance=compilation_2010; v0_source=zhang_table1; Type_of_dif_as_printed=Self; 1s_error_as_printed=3.4e-12 (on D or lnD unspecified; not converted); Type_of_exp_as_printed=diffusion couple; Analytical_as_printed=SIMS; Apparatus_as_printed=PCA; Capsule_as_printed=graphite; R unstated in spreadsheet; compiler gas_constant_used_j_mol_k=8.314,supplement,"Holycross, M.",2026-08-31,draft,Lesher1996GCA 60; 405,Lesher,1996,,Geochimica et Cosmochimica Acta,60,405,10.1016/0016-7037(95)00400-9,"Zhang 2010 Table 1 xls, Entry# 1711; Run# 3"
DDB001689,1.0.0,isothermal_d,,O,,,,self,none,unspecified,melt,Basalt6,,,,melt_basalt,,,false,false,Basalt6; SiO2=48.5;TiO2=2.7;Al2O3=13.8;FeOt=12.65;MgO=7.55;CaO=10.9;Na2O=2.5;K2O=0.41,wt_pct_oxide,48.5,2.7,13.8,,12.65,,,,7.55,10.9,2.5,0.41,,,,,,anhydrous_total=99.01,,,,,,,1673.15,1673.15,1673.15,1673.15,K,2000000000,2000000000,2000000000,2000,MPa,,,,,piston_cylinder,2700,,,,,,,,,,,,,,,,,,3.2e-11,-10.4948500217,,,3.2e-11,m2/s,,,,SIMS,diffusion_couple,SIMS,true,,,false,use_with_caution,,,provenance=compilation_2010; v0_source=zhang_table1; Type_of_dif_as_printed=Self; 1s_error_as_printed=1.6e-12 (on D or lnD unspecified; not converted); Type_of_exp_as_printed=diffusion couple; Analytical_as_printed=SIMS; Apparatus_as_printed=PCA; Capsule_as_printed=graphite; R unstated in spreadsheet; compiler gas_constant_used_j_mol_k=8.314,supplement,"Holycross, M.",2026-08-31,draft,Lesher1996GCA 60; 405,Lesher,1996,,Geochimica et Cosmochimica Acta,60,405,10.1016/0016-7037(95)00400-9,"Zhang 2010 Table 1 xls, Entry# 1712; Run# 4"
DDB001690,1.0.0,isothermal_d,,O,,18-,,self,none,unspecified,melt,CAS,,,,melt_simple,,,false,false,CAS; SiO2=65;Al2O3=15;CaO=20,wt_pct_oxide,65,,15,,,,,,,20,,,,,,,,anhydrous_total=100,,,,,,,1773.15,1773.15,1773.15,1773.15,K,1000000000,1000000000,1000000000,1000,MPa,,,,,piston_cylinder,2520,,,,,,,,,,,,,,,,,,3.1e-12,-11.5086383062,,,3.1e-12,m2/s,,,,SIMS,diffusion_couple,SIMS,true,,,false,use_with_caution,,,provenance=compilation_2010; v0_source=zhang_table1; Type_of_dif_as_printed=Self; 1s_error_as_printed=3e-13 (on D or lnD unspecified; not converted); Type_of_exp_as_printed=diffusion couple; Analytical_as_printed=SIMS; Apparatus_as_printed=PCA; Capsule_as_printed=Pt and Mo; pres_medium_as_printed=NaC+pyrex+alumina; R unstated in spreadsheet; compiler gas_constant_used_j_mol_k=8.314,supplement,"Holycross, M.",2026-08-31,draft,Liang1996GCA 60; 4353,Liang,1996,,Geochimica et Cosmochimica Acta,60,4353,,"Zhang 2010 Table 1 xls, Entry# 1713; Run# OX1B-C"
