Repository: holycrossm/diffusion-coefficients

# Experimental diffusion coefficients (minerals and silicate melts)

**Pre-release / not published.** Schema v1.0.0. This folder is a GitHub-ready living table: canonical data is CSV, new rows arrive by pull request, and a static page searches the file in the browser. Nothing here is a citable compilation of record.

This is a QA build of 4630 experimental rows (minerals and silicate melts). Most numbers are staged from the 2010 RiMG 72 tables. Do not treat the repo as published, complete, or peer-reviewed.

File: site/data/diffusion_coefficients.csv (part 48 of 136)
DDB001691,1.0.0,isothermal_d,,O,,18-,,self,none,unspecified,melt,CAS,,,,melt_simple,,,false,false,CAS; SiO2=65;Al2O3=10;CaO=25,wt_pct_oxide,65,,10,,,,,,,25,,,,,,,,anhydrous_total=100,,,,,,,1773.15,1773.15,1773.15,1773.15,K,1000000000,1000000000,1000000000,1000,MPa,,,,,piston_cylinder,2520,,,,,,,,,,,,,,,,,,6.6e-12,-11.1804560645,,,6.6e-12,m2/s,,,,SIMS,diffusion_couple,SIMS,true,,,false,use_with_caution,,,provenance=compilation_2010; v0_source=zhang_table1; Type_of_dif_as_printed=Self; 1s_error_as_printed=2e-13 (on D or lnD unspecified; not converted); Type_of_exp_as_printed=diffusion couple; Analytical_as_printed=SIMS; Apparatus_as_printed=PCA; Capsule_as_printed=Pt and Mo; pres_medium_as_printed=NaC+pyrex+alumina; R unstated in spreadsheet; compiler gas_constant_used_j_mol_k=8.314,supplement,"Holycross, M.",2026-08-31,draft,Liang1996GCA 60; 4353,Liang,1996,,Geochimica et Cosmochimica Acta,60,4353,,"Zhang 2010 Table 1 xls, Entry# 1714; Run# OX1B-D"
DDB001692,1.0.0,isothermal_d,,O,,18-,,self,none,unspecified,melt,CAS,,,,melt_simple,,,false,false,CAS; SiO2=60;Al2O3=20;CaO=20,wt_pct_oxide,60,,20,,,,,,,20,,,,,,,,anhydrous_total=100,,,,,,,1773.15,1773.15,1773.15,1773.15,K,1000000000,1000000000,1000000000,1000,MPa,,,,,piston_cylinder,2520,,,,,,,,,,,,,,,,,,3.7e-12,-11.4317982759,,,3.7e-12,m2/s,,,,SIMS,diffusion_couple,SIMS,true,,,false,use_with_caution,,,provenance=compilation_2010; v0_source=zhang_table1; Type_of_dif_as_printed=Self; 1s_error_as_printed=2e-13 (on D or lnD unspecified; not converted); Type_of_exp_as_printed=diffusion couple; Analytical_as_printed=SIMS; Apparatus_as_printed=PCA; Capsule_as_printed=Pt and Mo; pres_medium_as_printed=NaC+pyrex+alumina; R unstated in spreadsheet; compiler gas_constant_used_j_mol_k=8.314,supplement,"Holycross, M.",2026-08-31,draft,Liang1996GCA 60; 4353,Liang,1996,,Geochimica et Cosmochimica Acta,60,4353,,"Zhang 2010 Table 1 xls, Entry# 1715; Run# OX1B-A"
DDB001693,1.0.0,isothermal_d,,O,,18-,,self,none,unspecified,melt,CAS,,,,melt_simple,,,false,false,CAS; SiO2=60;Al2O3=15;CaO=20,wt_pct_oxide,60,,15,,,,,,,20,,,,,,,,anhydrous_total=100,,,,,,,1773.15,1773.15,1773.15,1773.15,K,1000000000,1000000000,1000000000,1000,MPa,,,,,piston_cylinder,2520,,,,,,,,,,,,,,,,,,7.6e-12,-11.1191864077,,,7.6e-12,m2/s,,,,SIMS,diffusion_couple,SIMS,true,,,false,use_with_caution,,,provenance=compilation_2010; v0_source=zhang_table1; Type_of_dif_as_printed=Self; 1s_error_as_printed=1e-13 (on D or lnD unspecified; not converted); Type_of_exp_as_printed=diffusion couple; Analytical_as_printed=SIMS; Apparatus_as_printed=PCA; Capsule_as_printed=Pt and Mo; pres_medium_as_printed=NaC+pyrex+alumina; R unstated in spreadsheet; compiler gas_constant_used_j_mol_k=8.314,supplement,"Holycross, M.",2026-08-31,draft,Liang1996GCA 60; 4353,Liang,1996,,Geochimica et Cosmochimica Acta,60,4353,,"Zhang 2010 Table 1 xls, Entry# 1716; Run# OX1B-B"
DDB001694,1.0.0,isothermal_d,,O,,18-,,self,none,unspecified,melt,CAS,,,,melt_simple,,,false,false,CAS; SiO2=60;Al2O3=10;CaO=30,wt_pct_oxide,60,,10,,,,,,,30,,,,,,,,anhydrous_total=100,,,,,,,1773.15,1773.15,1773.15,1773.15,K,1000000000,1000000000,1000000000,1000,MPa,,,,,piston_cylinder,1800,,,,,,,,,,,,,,,,,,9.1e-12,-11.0409586077,,,9.1e-12,m2/s,,,,SIMS,diffusion_couple,SIMS,true,,,false,use_with_caution,,,provenance=compilation_2010; v0_source=zhang_table1; Type_of_dif_as_printed=Self; 1s_error_as_printed=5e-13 (on D or lnD unspecified; not converted); Type_of_exp_as_printed=diffusion couple; Analytical_as_printed=SIMS; Apparatus_as_printed=PCA; Capsule_as_printed=Pt and Mo; pres_medium_as_printed=NaC+pyrex+alumina; R unstated in spreadsheet; compiler gas_constant_used_j_mol_k=8.314,supplement,"Holycross, M.",2026-08-31,draft,Liang1996GCA 60; 4353,Liang,1996,,Geochimica et Cosmochimica Acta,60,4353,,"Zhang 2010 Table 1 xls, Entry# 1717; Run# OX2B-C"
DDB001695,1.0.0,isothermal_d,,O,,18-,,self,none,unspecified,melt,CAS,,,,melt_simple,,,false,false,CAS; SiO2=55;Al2O3=20;CaO=25,wt_pct_oxide,55,,20,,,,,,,25,,,,,,,,anhydrous_total=100,,,,,,,1773.15,1773.15,1773.15,1773.15,K,1000000000,1000000000,1000000000,1000,MPa,,,,,piston_cylinder,1800,,,,,,,,,,,,,,,,,,8.5e-12,-11.0705810743,,,8.5e-12,m2/s,,,,SIMS,diffusion_couple,SIMS,true,,,false,use_with_caution,,,provenance=compilation_2010; v0_source=zhang_table1; Type_of_dif_as_printed=Self; 1s_error_as_printed=1e-12 (on D or lnD unspecified; not converted); Type_of_exp_as_printed=diffusion couple; Analytical_as_printed=SIMS; Apparatus_as_printed=PCA; Capsule_as_printed=Pt and Mo; pres_medium_as_printed=NaC+pyrex+alumina; R unstated in spreadsheet; compiler gas_constant_used_j_mol_k=8.314,supplement,"Holycross, M.",2026-08-31,draft,Liang1996GCA 60; 4353,Liang,1996,,Geochimica et Cosmochimica Acta,60,4353,,"Zhang 2010 Table 1 xls, Entry# 1718; Run# OX2B-B"
DDB001696,1.0.0,isothermal_d,,O,,18-,,self,none,unspecified,melt,CAS,,,,melt_simple,,,false,false,CAS; SiO2=55;Al2O3=15;CaO=30,wt_pct_oxide,55,,15,,,,,,,30,,,,,,,,anhydrous_total=100,,,,,,,1773.15,1773.15,1773.15,1773.15,K,1000000000,1000000000,1000000000,1000,MPa,,,,,piston_cylinder,1800,,,,,,,,,,,,,,,,,,1.31e-11,-10.8827287043,,,1.31e-11,m2/s,,,,SIMS,diffusion_couple,SIMS,true,,,false,use_with_caution,,,provenance=compilation_2010; v0_source=zhang_table1; Type_of_dif_as_printed=Self; 1s_error_as_printed=8e-13 (on D or lnD unspecified; not converted); Type_of_exp_as_printed=diffusion couple; Analytical_as_printed=SIMS; Apparatus_as_printed=PCA; Capsule_as_printed=Pt and Mo; pres_medium_as_printed=NaC+pyrex+alumina; R unstated in spreadsheet; compiler gas_constant_used_j_mol_k=8.314,supplement,"Holycross, M.",2026-08-31,draft,Liang1996GCA 60; 4353,Liang,1996,,Geochimica et Cosmochimica Acta,60,4353,,"Zhang 2010 Table 1 xls, Entry# 1719; Run# OX2B-D"
DDB001697,1.0.0,isothermal_d,,O,,18-,,self,none,unspecified,melt,CAS,,,,melt_simple,,,false,false,CAS; SiO2=60;Al2O3=15;CaO=25,wt_pct_oxide,60,,15,,,,,,,25,,,,,,,,anhydrous_total=100,,,,,,,1773.15,1773.15,1773.15,1773.15,K,1000000000,1000000000,1000000000,1000,MPa,,,,,piston_cylinder,1800,,,,,,,,,,,,,,,,,,6e-12,-11.2218487496,,,6e-12,m2/s,,,,SIMS,diffusion_couple,SIMS,true,,,false,use_with_caution,,,provenance=compilation_2010; v0_source=zhang_table1; Type_of_dif_as_printed=Self; 1s_error_as_printed=1e-13 (on D or lnD unspecified; not converted); Type_of_exp_as_printed=diffusion couple; Analytical_as_printed=SIMS; Apparatus_as_printed=PCA; Capsule_as_printed=Pt and Mo; pres_medium_as_printed=NaC+pyrex+alumina; R unstated in spreadsheet; compiler gas_constant_used_j_mol_k=8.314,supplement,"Holycross, M.",2026-08-31,draft,Liang1996GCA 60; 4353,Liang,1996,,Geochimica et Cosmochimica Acta,60,4353,,"Zhang 2010 Table 1 xls, Entry# 1720; Run# OX2B-A"
DDB001698,1.0.0,isothermal_d,,O,,18-,,self,none,unspecified,melt,CAS,,,,melt_simple,,,false,false,CAS; SiO2=60;Al2O3=15;CaO=25,wt_pct_oxide,60,,15,,,,,,,25,,,,,,,,anhydrous_total=100,,,,,,,1773.15,1773.15,1773.15,1773.15,K,1000000000,1000000000,1000000000,1000,MPa,,,,,piston_cylinder,1200,,,,,,,,,,,,,,,,,,8.7e-12,-11.0604807474,,,8.7e-12,m2/s,,,,SIMS,diffusion_couple,SIMS,true,,,false,use_with_caution,,,provenance=compilation_2010; v0_source=zhang_table1; Type_of_dif_as_printed=Self; 1s_error_as_printed=3e-13 (on D or lnD unspecified; not converted); Type_of_exp_as_printed=diffusion couple; Analytical_as_printed=SIMS; Apparatus_as_printed=PCA; Capsule_as_printed=Pt and Mo; pres_medium_as_printed=NaC+pyrex+alumina; R unstated in spreadsheet; compiler gas_constant_used_j_mol_k=8.314,supplement,"Holycross, M.",2026-08-31,draft,Liang1996GCA 60; 4353,Liang,1996,,Geochimica et Cosmochimica Acta,60,4353,,"Zhang 2010 Table 1 xls, Entry# 1721; Run# UCWH"
DDB001699,1.0.0,isothermal_d,,O,,18-,,self,none,unspecified,melt,CAS,,,,melt_simple,,,false,false,CAS; SiO2=50;Al2O3=20;CaO=30,wt_pct_oxide,50,,20,,,,,,,30,,,,,,,,anhydrous_total=100,,,,,,,1773.15,1773.15,1773.15,1773.15,K,1000000000,1000000000,1000000000,1000,MPa,,,,,piston_cylinder,1800,,,,,,,,,,,,,,,,,,1.38e-11,-10.8601209136,,,1.38e-11,m2/s,,,,SIMS,diffusion_couple,SIMS,true,,,false,use_with_caution,,,provenance=compilation_2010; v0_source=zhang_table1; Type_of_dif_as_printed=Self; 1s_error_as_printed=1e-13 (on D or lnD unspecified; not converted); Type_of_exp_as_printed=diffusion couple; Analytical_as_printed=SIMS; Apparatus_as_printed=PCA; Capsule_as_printed=Pt and Mo; pres_medium_as_printed=NaC+pyrex+alumina; R unstated in spreadsheet; compiler gas_constant_used_j_mol_k=8.314,supplement,"Holycross, M.",2026-08-31,draft,Liang1996GCA 60; 4353,Liang,1996,,Geochimica et Cosmochimica Acta,60,4353,,"Zhang 2010 Table 1 xls, Entry# 1722; Run# SD-7-B"
DDB001700,1.0.0,isothermal_d,,O,,18-,,self,none,unspecified,melt,CAS,,,,melt_simple,,,false,false,CAS; SiO2=45;Al2O3=20;CaO=35,wt_pct_oxide,45,,20,,,,,,,35,,,,,,,,anhydrous_total=100,,,,,,,1773.15,1773.15,1773.15,1773.15,K,1000000000,1000000000,1000000000,1000,MPa,,,,,piston_cylinder,1800,,,,,,,,,,,,,,,,,,3.4e-11,-10.468521083,,,3.4e-11,m2/s,,,,SIMS,diffusion_couple,SIMS,true,,,false,use_with_caution,,,provenance=compilation_2010; v0_source=zhang_table1; Type_of_dif_as_printed=Self; 1s_error_as_printed=1e-13 (on D or lnD unspecified; not converted); Type_of_exp_as_printed=diffusion couple; Analytical_as_printed=SIMS; Apparatus_as_printed=PCA; Capsule_as_printed=Pt and Mo; pres_medium_as_printed=NaC+pyrex+alumina; R unstated in spreadsheet; compiler gas_constant_used_j_mol_k=8.314,supplement,"Holycross, M.",2026-08-31,draft,Liang1996GCA 60; 4353,Liang,1996,,Geochimica et Cosmochimica Acta,60,4353,,"Zhang 2010 Table 1 xls, Entry# 1723; Run# OX-3-A"
DDB001701,1.0.0,isothermal_d,,O,,18-,,self,none,unspecified,melt,CAS,,,,melt_simple,,,false,false,CAS; SiO2=40;Al2O3=20;CaO=40,wt_pct_oxide,40,,20,,,,,,,40,,,,,,,,anhydrous_total=100,,,,,,,1773.15,1773.15,1773.15,1773.15,K,1000000000,1000000000,1000000000,1000,MPa,,,,,piston_cylinder,1800,,,,,,,,,,,,,,,,,,3.8e-11,-10.4202164034,,,3.8e-11,m2/s,,,,SIMS,diffusion_couple,SIMS,true,,,false,use_with_caution,,,provenance=compilation_2010; v0_source=zhang_table1; Type_of_dif_as_printed=Self; 1s_error_as_printed=1e-13 (on D or lnD unspecified; not converted); Type_of_exp_as_printed=diffusion couple; Analytical_as_printed=SIMS; Apparatus_as_printed=PCA; Capsule_as_printed=Pt and Mo; pres_medium_as_printed=NaC+pyrex+alumina; R unstated in spreadsheet; compiler gas_constant_used_j_mol_k=8.314,supplement,"Holycross, M.",2026-08-31,draft,Liang1996GCA 60; 4353,Liang,1996,,Geochimica et Cosmochimica Acta,60,4353,,"Zhang 2010 Table 1 xls, Entry# 1724; Run# OX-3-B"
DDB001702,1.0.0,isothermal_d,,O,,18-,,self,none,unspecified,melt,Na2Si4O9,,,,other,,,false,false,Na2Si4O9; SiO2=79.5;Na2O=20.5,wt_pct_oxide,79.5,,,,,,,,,,20.5,,,,,,,anhydrous_total=100,,,,,,,2500,2500,2500,2500,K,10000000000,10000000000,10000000000,10000,MPa,,,,,multi_anvil,,,,,,,,,,,,,,,,,,,9e-10,-9.04575749056,,,9e-10,m2/s,,,,SIMS,diffusion_couple,SIMS,true,,,false,use_with_caution,,read from figure,provenance=compilation_2010; v0_source=zhang_table1; Type_of_dif_as_printed=Self; Type_of_exp_as_printed=diffusion couple; Analytical_as_printed=SIMS; Apparatus_as_printed=multianvil; R unstated in spreadsheet; compiler gas_constant_used_j_mol_k=8.314,supplement,"Holycross, M.",2026-08-31,draft,Poe1997Science; 276; 1245,Poe,1997,,Science,276,1245,10.1126/science.276.5316.1245,"Zhang 2010 Table 1 xls, Entry# 1725"
DDB001703,1.0.0,isothermal_d,,O,,18-,,self,none,unspecified,melt,Na2Si4O9,,,,other,,,false,false,Na2Si4O9; SiO2=79.5;Na2O=20.5,wt_pct_oxide,79.5,,,,,,,,,,20.5,,,,,,,anhydrous_total=100,,,,,,,2800,2800,2800,2800,K,10000000000,10000000000,10000000000,10000,MPa,,,,,multi_anvil,,,,,,,,,,,,,,,,,,,1.5e-09,-8.82390874094,,,1.5e-09,m2/s,,,,SIMS,diffusion_couple,SIMS,true,,,false,use_with_caution,,read from figure,provenance=compilation_2010; v0_source=zhang_table1; Type_of_dif_as_printed=Self; Type_of_exp_as_printed=diffusion couple; Analytical_as_printed=SIMS; Apparatus_as_printed=multianvil; R unstated in spreadsheet; compiler gas_constant_used_j_mol_k=8.314,supplement,"Holycross, M.",2026-08-31,draft,Poe1997Science; 276; 1245,Poe,1997,,Science,276,1245,10.1126/science.276.5316.1245,"Zhang 2010 Table 1 xls, Entry# 1726"
DDB001704,1.0.0,isothermal_d,,O,,18-,,self,none,unspecified,melt,Na2Si4O9,,,,other,,,false,false,Na2Si4O9; SiO2=79.5;Na2O=20.5,wt_pct_oxide,79.5,,,,,,,,,,20.5,,,,,,,anhydrous_total=100,,,,,,,2500,2500,2500,2500,K,12500000000,12500000000,12500000000,12500,MPa,,,,,multi_anvil,,,,,,,,,,,,,,,,,,,1.4e-09,-8.85387196432,,,1.4e-09,m2/s,,,,SIMS,diffusion_couple,SIMS,true,,,false,use_with_caution,,read from figure,provenance=compilation_2010; v0_source=zhang_table1; Type_of_dif_as_printed=Self; Type_of_exp_as_printed=diffusion couple; Analytical_as_printed=SIMS; Apparatus_as_printed=multianvil; R unstated in spreadsheet; compiler gas_constant_used_j_mol_k=8.314,supplement,"Holycross, M.",2026-08-31,draft,Poe1997Science; 276; 1245,Poe,1997,,Science,276,1245,10.1126/science.276.5316.1245,"Zhang 2010 Table 1 xls, Entry# 1727"
DDB001705,1.0.0,isothermal_d,,O,,18-,,self,none,unspecified,melt,Na2Si4O9,,,,other,,,false,false,Na2Si4O9; SiO2=79.5;Na2O=20.5,wt_pct_oxide,79.5,,,,,,,,,,20.5,,,,,,,anhydrous_total=100,,,,,,,2500,2500,2500,2500,K,15000000000,15000000000,15000000000,15000,MPa,,,,,multi_anvil,,,,,,,,,,,,,,,,,,,1.8e-09,-8.7447274949,,,1.8e-09,m2/s,,,,SIMS,diffusion_couple,SIMS,true,,,false,use_with_caution,,read from figure,provenance=compilation_2010; v0_source=zhang_table1; Type_of_dif_as_printed=Self; Type_of_exp_as_printed=diffusion couple; Analytical_as_printed=SIMS; Apparatus_as_printed=multianvil; R unstated in spreadsheet; compiler gas_constant_used_j_mol_k=8.314,supplement,"Holycross, M.",2026-08-31,draft,Poe1997Science; 276; 1245,Poe,1997,,Science,276,1245,10.1126/science.276.5316.1245,"Zhang 2010 Table 1 xls, Entry# 1728"
DDB001706,1.0.0,isothermal_d,,O,,18-,,self,none,unspecified,melt,Albite melt,,,,melt_simple,,,false,false,Albite melt; SiO2=68.74;Al2O3=19.44;Na2O=11.82,wt_pct_oxide,68.74,,19.44,,,,,,,,11.82,,,,,,,anhydrous_total=100,,,,,,,2100,2100,2100,2100,K,,,,?,MPa,,,,,multi_anvil,,,,,,,,,,,,,,,,,,,,,,,,,,,,SIMS,diffusion_couple,SIMS,true,,,false,use_with_caution,,,provenance=compilation_2010; v0_source=zhang_table1; Type_of_dif_as_printed=Self; Type_of_exp_as_printed=diffusion couple; Analytical_as_printed=SIMS; Apparatus_as_printed=multianvil; R unstated in spreadsheet; compiler gas_constant_used_j_mol_k=8.314,supplement,"Holycross, M.",2026-08-31,draft,Poe1997Science; 276; 1245,Poe,1997,,Science,276,1245,10.1126/science.276.5316.1245,"Zhang 2010 Table 1 xls, Entry# 1729"
DDB001707,1.0.0,isothermal_d,,O,,18-,,self,none,unspecified,melt,Albite melt,,,,melt_simple,,,false,false,Albite melt; SiO2=68.74;Al2O3=19.44;Na2O=11.82,wt_pct_oxide,68.74,,19.44,,,,,,,,11.82,,,,,,,anhydrous_total=100,,,,,,,2100,2100,2100,2100,K,,,,?,MPa,,,,,multi_anvil,,,,,,,,,,,,,,,,,,,,,,,,,,,,SIMS,diffusion_couple,SIMS,true,,,false,use_with_caution,,,provenance=compilation_2010; v0_source=zhang_table1; Type_of_dif_as_printed=Self; Type_of_exp_as_printed=diffusion couple; Analytical_as_printed=SIMS; Apparatus_as_printed=multianvil; R unstated in spreadsheet; compiler gas_constant_used_j_mol_k=8.314,supplement,"Holycross, M.",2026-08-31,draft,Poe1997Science; 276; 1245,Poe,1997,,Science,276,1245,10.1126/science.276.5316.1245,"Zhang 2010 Table 1 xls, Entry# 1730"
DDB001708,1.0.0,isothermal_d,,O,,18-,,self,none,unspecified,melt,Albite melt,,,,melt_simple,,,false,false,Albite melt; SiO2=68.74;Al2O3=19.44;Na2O=11.82,wt_pct_oxide,68.74,,19.44,,,,,,,,11.82,,,,,,,anhydrous_total=100,,,,,,,2100,2100,2100,2100,K,,,,?,MPa,,,,,multi_anvil,,,,,,,,,,,,,,,,,,,,,,,,,,,,SIMS,diffusion_couple,SIMS,true,,,false,use_with_caution,,,provenance=compilation_2010; v0_source=zhang_table1; Type_of_dif_as_printed=Self; Type_of_exp_as_printed=diffusion couple; Analytical_as_printed=SIMS; Apparatus_as_printed=multianvil; R unstated in spreadsheet; compiler gas_constant_used_j_mol_k=8.314,supplement,"Holycross, M.",2026-08-31,draft,Poe1997Science; 276; 1245,Poe,1997,,Science,276,1245,10.1126/science.276.5316.1245,"Zhang 2010 Table 1 xls, Entry# 1731"
DDB001709,1.0.0,isothermal_d,,O,,18-,,self,none,unspecified,melt,Albite melt,,,,melt_simple,,,false,false,Albite melt; SiO2=68.74;Al2O3=19.44;Na2O=11.82,wt_pct_oxide,68.74,,19.44,,,,,,,,11.82,,,,,,,anhydrous_total=100,,,,,,,2100,2100,2100,2100,K,,,,?,MPa,,,,,multi_anvil,,,,,,,,,,,,,,,,,,,,,,,,,,,,SIMS,diffusion_couple,SIMS,true,,,false,use_with_caution,,,provenance=compilation_2010; v0_source=zhang_table1; Type_of_dif_as_printed=Self; Type_of_exp_as_printed=diffusion couple; Analytical_as_printed=SIMS; Apparatus_as_printed=multianvil; R unstated in spreadsheet; compiler gas_constant_used_j_mol_k=8.314,supplement,"Holycross, M.",2026-08-31,draft,Poe1997Science; 276; 1245,Poe,1997,,Science,276,1245,10.1126/science.276.5316.1245,"Zhang 2010 Table 1 xls, Entry# 1732"
DDB001710,1.0.0,isothermal_d,,O,,18-,,self,none,unspecified,melt,Albite melt,,,,melt_simple,,,false,false,Albite melt; SiO2=68.74;Al2O3=19.44;Na2O=11.82,wt_pct_oxide,68.74,,19.44,,,,,,,,11.82,,,,,,,anhydrous_total=100,,,,,,,2100,2100,2100,2100,K,,,,?,MPa,,,,,multi_anvil,,,,,,,,,,,,,,,,,,,,,,,,,,,,SIMS,diffusion_couple,SIMS,true,,,false,use_with_caution,,,provenance=compilation_2010; v0_source=zhang_table1; Type_of_dif_as_printed=Self; Type_of_exp_as_printed=diffusion couple; Analytical_as_printed=SIMS; Apparatus_as_printed=multianvil; R unstated in spreadsheet; compiler gas_constant_used_j_mol_k=8.314,supplement,"Holycross, M.",2026-08-31,draft,Poe1997Science; 276; 1245,Poe,1997,,Science,276,1245,10.1126/science.276.5316.1245,"Zhang 2010 Table 1 xls, Entry# 1733"
DDB001711,1.0.0,isothermal_d,,O,,18-,,self,none,unspecified,melt,Albite melt,,,,melt_simple,,,false,false,Albite melt; SiO2=68.74;Al2O3=19.44;Na2O=11.82,wt_pct_oxide,68.74,,19.44,,,,,,,,11.82,,,,,,,anhydrous_total=100,,,,,,,2100,2100,2100,2100,K,,,,?,MPa,,,,,multi_anvil,,,,,,,,,,,,,,,,,,,,,,,,,,,,SIMS,diffusion_couple,SIMS,true,,,false,use_with_caution,,,provenance=compilation_2010; v0_source=zhang_table1; Type_of_dif_as_printed=Self; Type_of_exp_as_printed=diffusion couple; Analytical_as_printed=SIMS; Apparatus_as_printed=multianvil; R unstated in spreadsheet; compiler gas_constant_used_j_mol_k=8.314,supplement,"Holycross, M.",2026-08-31,draft,Poe1997Science; 276; 1245,Poe,1997,,Science,276,1245,10.1126/science.276.5316.1245,"Zhang 2010 Table 1 xls, Entry# 1734"
DDB001712,1.0.0,isothermal_d,,O,,18-,,self,none,unspecified,melt,Albite melt,,,,melt_simple,,,false,false,Albite melt; SiO2=68.74;Al2O3=19.44;Na2O=11.82,wt_pct_oxide,68.74,,19.44,,,,,,,,11.82,,,,,,,anhydrous_total=100,,,,,,,2100,2100,2100,2100,K,,,,?,MPa,,,,,multi_anvil,,,,,,,,,,,,,,,,,,,,,,,,,,,,SIMS,diffusion_couple,SIMS,true,,,false,use_with_caution,,,provenance=compilation_2010; v0_source=zhang_table1; Type_of_dif_as_printed=Self; Type_of_exp_as_printed=diffusion couple; Analytical_as_printed=SIMS; Apparatus_as_printed=multianvil; R unstated in spreadsheet; compiler gas_constant_used_j_mol_k=8.314,supplement,"Holycross, M.",2026-08-31,draft,Poe1997Science; 276; 1245,Poe,1997,,Science,276,1245,10.1126/science.276.5316.1245,"Zhang 2010 Table 1 xls, Entry# 1735"
DDB001713,1.0.0,isothermal_d,,O,,18-,,self,none,unspecified,melt,Albite melt,,,,melt_simple,,,false,false,Albite melt; SiO2=68.74;Al2O3=19.44;Na2O=11.82,wt_pct_oxide,68.74,,19.44,,,,,,,,11.82,,,,,,,anhydrous_total=100,,,,,,,2100,2100,2100,2100,K,,,,?,MPa,,,,,multi_anvil,,,,,,,,,,,,,,,,,,,,,,,,,,,,SIMS,diffusion_couple,SIMS,true,,,false,use_with_caution,,,provenance=compilation_2010; v0_source=zhang_table1; Type_of_dif_as_printed=Self; Type_of_exp_as_printed=diffusion couple; Analytical_as_printed=SIMS; Apparatus_as_printed=multianvil; R unstated in spreadsheet; compiler gas_constant_used_j_mol_k=8.314,supplement,"Holycross, M.",2026-08-31,draft,Poe1997Science; 276; 1245,Poe,1997,,Science,276,1245,10.1126/science.276.5316.1245,"Zhang 2010 Table 1 xls, Entry# 1736"
DDB001714,1.0.0,isothermal_d,,O,,18-,,self,none,unspecified,melt,Albite melt,,,,melt_simple,,,false,false,Albite melt; SiO2=68.74;Al2O3=19.44;Na2O=11.82,wt_pct_oxide,68.74,,19.44,,,,,,,,11.82,,,,,,,anhydrous_total=100,,,,,,,2100,2100,2100,2100,K,,,,?,MPa,,,,,multi_anvil,,,,,,,,,,,,,,,,,,,,,,,,,,,,SIMS,diffusion_couple,SIMS,true,,,false,use_with_caution,,,provenance=compilation_2010; v0_source=zhang_table1; Type_of_dif_as_printed=Self; Type_of_exp_as_printed=diffusion couple; Analytical_as_printed=SIMS; Apparatus_as_printed=multianvil; R unstated in spreadsheet; compiler gas_constant_used_j_mol_k=8.314,supplement,"Holycross, M.",2026-08-31,draft,Poe1997Science; 276; 1245,Poe,1997,,Science,276,1245,10.1126/science.276.5316.1245,"Zhang 2010 Table 1 xls, Entry# 1737"
DDB001715,1.0.0,isothermal_d,,O,,18-,,self,none,unspecified,melt,Na3AlSi7O17,,,,other,,,false,false,Na3AlSi7O17,wt_pct_oxide,,,,,,,,,,,,,,,,,,,,,,,,,2100,2100,2100,2100,K,,,,?,MPa,,,,,multi_anvil,,,,,,,,,,,,,,,,,,,,,,,,,,,,SIMS,diffusion_couple,SIMS,true,,,false,use_with_caution,,,provenance=compilation_2010; v0_source=zhang_table1; Type_of_dif_as_printed=Self; Type_of_exp_as_printed=diffusion couple; Analytical_as_printed=SIMS; Apparatus_as_printed=multianvil; R unstated in spreadsheet; compiler gas_constant_used_j_mol_k=8.314,supplement,"Holycross, M.",2026-08-31,draft,Poe1997Science; 276; 1245,Poe,1997,,Science,276,1245,10.1126/science.276.5316.1245,"Zhang 2010 Table 1 xls, Entry# 1738"
DDB001716,1.0.0,isothermal_d,,O,,18-,,self,none,unspecified,melt,Na3AlSi7O17,,,,other,,,false,false,Na3AlSi7O17,wt_pct_oxide,,,,,,,,,,,,,,,,,,,,,,,,,2100,2100,2100,2100,K,,,,?,MPa,,,,,multi_anvil,,,,,,,,,,,,,,,,,,,,,,,,,,,,SIMS,diffusion_couple,SIMS,true,,,false,use_with_caution,,,provenance=compilation_2010; v0_source=zhang_table1; Type_of_dif_as_printed=Self; Type_of_exp_as_printed=diffusion couple; Analytical_as_printed=SIMS; Apparatus_as_printed=multianvil; R unstated in spreadsheet; compiler gas_constant_used_j_mol_k=8.314,supplement,"Holycross, M.",2026-08-31,draft,Poe1997Science; 276; 1245,Poe,1997,,Science,276,1245,10.1126/science.276.5316.1245,"Zhang 2010 Table 1 xls, Entry# 1739"
DDB001717,1.0.0,isothermal_d,,O,,18-,,self,none,unspecified,melt,Na3AlSi7O17,,,,other,,,false,false,Na3AlSi7O17,wt_pct_oxide,,,,,,,,,,,,,,,,,,,,,,,,,2100,2100,2100,2100,K,,,,?,MPa,,,,,multi_anvil,,,,,,,,,,,,,,,,,,,,,,,,,,,,SIMS,diffusion_couple,SIMS,true,,,false,use_with_caution,,,provenance=compilation_2010; v0_source=zhang_table1; Type_of_dif_as_printed=Self; Type_of_exp_as_printed=diffusion couple; Analytical_as_printed=SIMS; Apparatus_as_printed=multianvil; R unstated in spreadsheet; compiler gas_constant_used_j_mol_k=8.314,supplement,"Holycross, M.",2026-08-31,draft,Poe1997Science; 276; 1245,Poe,1997,,Science,276,1245,10.1126/science.276.5316.1245,"Zhang 2010 Table 1 xls, Entry# 1740"
DDB001718,1.0.0,isothermal_d,,O,,18-,,self,none,unspecified,melt,Na3AlSi7O17,,,,other,,,false,false,Na3AlSi7O17,wt_pct_oxide,,,,,,,,,,,,,,,,,,,,,,,,,2100,2100,2100,2100,K,,,,?,MPa,,,,,multi_anvil,,,,,,,,,,,,,,,,,,,,,,,,,,,,SIMS,diffusion_couple,SIMS,true,,,false,use_with_caution,,,provenance=compilation_2010; v0_source=zhang_table1; Type_of_dif_as_printed=Self; Type_of_exp_as_printed=diffusion couple; Analytical_as_printed=SIMS; Apparatus_as_printed=multianvil; R unstated in spreadsheet; compiler gas_constant_used_j_mol_k=8.314,supplement,"Holycross, M.",2026-08-31,draft,Poe1997Science; 276; 1245,Poe,1997,,Science,276,1245,10.1126/science.276.5316.1245,"Zhang 2010 Table 1 xls, Entry# 1741"
DDB001719,1.0.0,isothermal_d,,O,,18-,,self,none,unspecified,melt,Na3AlSi7O17,,,,other,,,false,false,Na3AlSi7O17,wt_pct_oxide,,,,,,,,,,,,,,,,,,,,,,,,,2100,2100,2100,2100,K,,,,?,MPa,,,,,multi_anvil,,,,,,,,,,,,,,,,,,,,,,,,,,,,SIMS,diffusion_couple,SIMS,true,,,false,use_with_caution,,,provenance=compilation_2010; v0_source=zhang_table1; Type_of_dif_as_printed=Self; Type_of_exp_as_printed=diffusion couple; Analytical_as_printed=SIMS; Apparatus_as_printed=multianvil; R unstated in spreadsheet; compiler gas_constant_used_j_mol_k=8.314,supplement,"Holycross, M.",2026-08-31,draft,Poe1997Science; 276; 1245,Poe,1997,,Science,276,1245,10.1126/science.276.5316.1245,"Zhang 2010 Table 1 xls, Entry# 1742"
DDB001720,1.0.0,isothermal_d,,O,,18-,,self,none,unspecified,melt,Diopside melt,,,,melt_simple,,,false,false,Diopside melt; SiO2=55.49;MgO=18.61;CaO=25.9,wt_pct_oxide,55.49,,,,,,,,18.61,25.9,,,,,,,,anhydrous_total=100,,,,,,,2073.15,2073.15,2073.15,2073.15,K,3000000000,3000000000,3000000000,3000,MPa,,,,,multi_anvil,120,,,,,,,,,,,,,,,,,,9e-10,-9.04575749056,,,9e-10,m2/s,,,,SIMS,diffusion_couple,SIMS,true,,,false,use_with_caution,,,provenance=compilation_2010; v0_source=zhang_table1; Type_of_dif_as_printed=Self; Type_of_exp_as_printed=diffusion couple; Analytical_as_printed=SIMS; Apparatus_as_printed=multianvil; Capsule_as_printed=Re; pres_medium_as_printed=MgO+ZrO2+LaCrO3; R unstated in spreadsheet; compiler gas_constant_used_j_mol_k=8.314,supplement,"Holycross, M.",2026-08-31,draft,Reid2001CG 174; 77,Reid,2001,,Chemical Geology,174,77,,"Zhang 2010 Table 1 xls, Entry# 1743"
DDB001721,1.0.0,isothermal_d,,O,,18-,,self,none,unspecified,melt,Diopside melt,,,,melt_simple,,,false,false,Diopside melt; SiO2=55.49;MgO=18.61;CaO=25.9,wt_pct_oxide,55.49,,,,,,,,18.61,25.9,,,,,,,,anhydrous_total=100,,,,,,,2173.15,2173.15,2173.15,2173.15,K,3000000000,3000000000,3000000000,3000,MPa,,,,,multi_anvil,90,,,,,,,,,,,,,,,,,,9e-10,-9.04575749056,,,9e-10,m2/s,,,,SIMS,diffusion_couple,SIMS,true,,,false,use_with_caution,,,provenance=compilation_2010; v0_source=zhang_table1; Type_of_dif_as_printed=Self; Type_of_exp_as_printed=diffusion couple; Analytical_as_printed=SIMS; Apparatus_as_printed=multianvil; Capsule_as_printed=Re; pres_medium_as_printed=MgO+ZrO2+LaCrO4; R unstated in spreadsheet; compiler gas_constant_used_j_mol_k=8.314,supplement,"Holycross, M.",2026-08-31,draft,Reid2001CG 174; 77,Reid,2001,,Chemical Geology,174,77,,"Zhang 2010 Table 1 xls, Entry# 1744"
DDB001722,1.0.0,isothermal_d,,O,,18-,,self,none,unspecified,melt,Diopside melt,,,,melt_simple,,,false,false,Diopside melt; SiO2=55.49;MgO=18.61;CaO=25.9,wt_pct_oxide,55.49,,,,,,,,18.61,25.9,,,,,,,,anhydrous_total=100,,,,,,,2273.15,2273.15,2273.15,2273.15,K,3000000000,3000000000,3000000000,3000,MPa,,,,,multi_anvil,120,,,,,,,,,,,,,,,,,,9.2e-10,-9.03621217265,,,9.2e-10,m2/s,,,,SIMS,diffusion_couple,SIMS,true,,,false,use_with_caution,,,provenance=compilation_2010; v0_source=zhang_table1; Type_of_dif_as_printed=Self; Type_of_exp_as_printed=diffusion couple; Analytical_as_printed=SIMS; Apparatus_as_printed=multianvil; Capsule_as_printed=Re; pres_medium_as_printed=MgO+ZrO2+LaCrO5; R unstated in spreadsheet; compiler gas_constant_used_j_mol_k=8.314,supplement,"Holycross, M.",2026-08-31,draft,Reid2001CG 174; 77,Reid,2001,,Chemical Geology,174,77,,"Zhang 2010 Table 1 xls, Entry# 1745"
DDB001723,1.0.0,isothermal_d,,O,,18-,,self,none,unspecified,melt,Diopside melt,,,,melt_simple,,,false,false,Diopside melt; SiO2=55.49;MgO=18.61;CaO=25.9,wt_pct_oxide,55.49,,,,,,,,18.61,25.9,,,,,,,,anhydrous_total=100,,,,,,,2273.15,2273.15,2273.15,2273.15,K,6000000000,6000000000,6000000000,6000,MPa,,,,,multi_anvil,120,,,,,,,,,,,,,,,,,,5.7e-10,-9.24412514433,,,5.7e-10,m2/s,,,,SIMS,diffusion_couple,SIMS,true,,,false,use_with_caution,,,provenance=compilation_2010; v0_source=zhang_table1; Type_of_dif_as_printed=Self; Type_of_exp_as_printed=diffusion couple; Analytical_as_printed=SIMS; Apparatus_as_printed=multianvil; Capsule_as_printed=Re; pres_medium_as_printed=MgO+ZrO2+LaCrO6; R unstated in spreadsheet; compiler gas_constant_used_j_mol_k=8.314,supplement,"Holycross, M.",2026-08-31,draft,Reid2001CG 174; 77,Reid,2001,,Chemical Geology,174,77,,"Zhang 2010 Table 1 xls, Entry# 1746"
DDB001724,1.0.0,isothermal_d,,O,,18-,,self,none,unspecified,melt,Diopside melt,,,,melt_simple,,,false,false,Diopside melt; SiO2=55.49;MgO=18.61;CaO=25.9,wt_pct_oxide,55.49,,,,,,,,18.61,25.9,,,,,,,,anhydrous_total=100,,,,,,,2273.15,2273.15,2273.15,2273.15,K,7000000000,7000000000,7000000000,7000,MPa,,,,,multi_anvil,120,,,,,,,,,,,,,,,,,,9.1e-10,-9.04095860768,,,9.1e-10,m2/s,,,,SIMS,diffusion_couple,SIMS,true,,,false,use_with_caution,,,provenance=compilation_2010; v0_source=zhang_table1; Type_of_dif_as_printed=Self; Type_of_exp_as_printed=diffusion couple; Analytical_as_printed=SIMS; Apparatus_as_printed=multianvil; Capsule_as_printed=Re; pres_medium_as_printed=MgO+ZrO2+LaCrO7; R unstated in spreadsheet; compiler gas_constant_used_j_mol_k=8.314,supplement,"Holycross, M.",2026-08-31,draft,Reid2001CG 174; 77,Reid,2001,,Chemical Geology,174,77,,"Zhang 2010 Table 1 xls, Entry# 1747"
DDB001725,1.0.0,isothermal_d,,O,,18-,,self,none,unspecified,melt,Diopside melt,,,,melt_simple,,,false,false,Diopside melt; SiO2=55.49;MgO=18.61;CaO=25.9,wt_pct_oxide,55.49,,,,,,,,18.61,25.9,,,,,,,,anhydrous_total=100,,,,,,,2473.15,2473.15,2473.15,2473.15,K,9000000000,9000000000,9000000000,9000,MPa,,,,,multi_anvil,90,,,,,,,,,,,,,,,,,,4e-10,-9.39794000867,,,4e-10,m2/s,,,,SIMS,diffusion_couple,SIMS,true,,,false,use_with_caution,,,provenance=compilation_2010; v0_source=zhang_table1; Type_of_dif_as_printed=Self; Type_of_exp_as_printed=diffusion couple; Analytical_as_printed=SIMS; Apparatus_as_printed=multianvil; Capsule_as_printed=Re; pres_medium_as_printed=MgO+ZrO2+LaCrO8; R unstated in spreadsheet; compiler gas_constant_used_j_mol_k=8.314,supplement,"Holycross, M.",2026-08-31,draft,Reid2001CG 174; 77,Reid,2001,,Chemical Geology,174,77,,"Zhang 2010 Table 1 xls, Entry# 1748"
DDB001726,1.0.0,isothermal_d,,O,,18-,,self,none,unspecified,melt,Diopside melt,,,,melt_simple,,,false,false,Diopside melt; SiO2=55.49;MgO=18.61;CaO=25.9,wt_pct_oxide,55.49,,,,,,,,18.61,25.9,,,,,,,,anhydrous_total=100,,,,,,,2473.15,2473.15,2473.15,2473.15,K,11000000000,11000000000,11000000000,11000,MPa,,,,,multi_anvil,60,,,,,,,,,,,,,,,,,,3.3e-10,-9.48148606012,,,3.3e-10,m2/s,,,,SIMS,diffusion_couple,SIMS,true,,,false,use_with_caution,,,provenance=compilation_2010; v0_source=zhang_table1; Type_of_dif_as_printed=Self; Type_of_exp_as_printed=diffusion couple; Analytical_as_printed=SIMS; Apparatus_as_printed=multianvil; Capsule_as_printed=Re; pres_medium_as_printed=MgO+ZrO2+LaCrO9; R unstated in spreadsheet; compiler gas_constant_used_j_mol_k=8.314,supplement,"Holycross, M.",2026-08-31,draft,Reid2001CG 174; 77,Reid,2001,,Chemical Geology,174,77,,"Zhang 2010 Table 1 xls, Entry# 1749"
DDB001727,1.0.0,isothermal_d,,O,,18-,,self,none,unspecified,melt,Diopside melt,,,,melt_simple,,,false,false,Diopside melt; SiO2=55.49;MgO=18.61;CaO=25.9,wt_pct_oxide,55.49,,,,,,,,18.61,25.9,,,,,,,,anhydrous_total=100,,,,,,,2473.15,2473.15,2473.15,2473.15,K,12000000000,12000000000,12000000000,12000,MPa,,,,,multi_anvil,60,,,,,,,,,,,,,,,,,,5.4e-10,-9.26760624018,,,5.4e-10,m2/s,,,,SIMS,diffusion_couple,SIMS,true,,,false,use_with_caution,,,provenance=compilation_2010; v0_source=zhang_table1; Type_of_dif_as_printed=Self; Type_of_exp_as_printed=diffusion couple; Analytical_as_printed=SIMS; Apparatus_as_printed=multianvil; Capsule_as_printed=Re; pres_medium_as_printed=MgO+ZrO2+LaCrO10; R unstated in spreadsheet; compiler gas_constant_used_j_mol_k=8.314,supplement,"Holycross, M.",2026-08-31,draft,Reid2001CG 174; 77,Reid,2001,,Chemical Geology,174,77,,"Zhang 2010 Table 1 xls, Entry# 1750"
DDB001728,1.0.0,isothermal_d,,O,,18-,,self,none,unspecified,melt,Diopside melt,,,,melt_simple,,,false,false,Diopside melt; SiO2=55.49;MgO=18.61;CaO=25.9,wt_pct_oxide,55.49,,,,,,,,18.61,25.9,,,,,,,,anhydrous_total=100,,,,,,,2473.15,2473.15,2473.15,2473.15,K,13000000000,13000000000,13000000000,13000,MPa,,,,,multi_anvil,60,,,,,,,,,,,,,,,,,,6.3e-10,-9.20065945055,,,6.3e-10,m2/s,,,,SIMS,diffusion_couple,SIMS,true,,,false,use_with_caution,,,provenance=compilation_2010; v0_source=zhang_table1; Type_of_dif_as_printed=Self; Type_of_exp_as_printed=diffusion couple; Analytical_as_printed=SIMS; Apparatus_as_printed=multianvil; Capsule_as_printed=Re; pres_medium_as_printed=MgO+ZrO2+LaCrO11; R unstated in spreadsheet; compiler gas_constant_used_j_mol_k=8.314,supplement,"Holycross, M.",2026-08-31,draft,Reid2001CG 174; 77,Reid,2001,,Chemical Geology,174,77,,"Zhang 2010 Table 1 xls, Entry# 1751"
DDB001729,1.0.0,isothermal_d,,O,,18-,,self,none,unspecified,melt,Diopside melt,,,,melt_simple,,,false,false,Diopside melt; SiO2=55.49;MgO=18.61;CaO=25.9,wt_pct_oxide,55.49,,,,,,,,18.61,25.9,,,,,,,,anhydrous_total=100,,,,,,,2573.15,2573.15,2573.15,2573.15,K,14000000000,14000000000,14000000000,14000,MPa,,,,,multi_anvil,60,,,,,,,,,,,,,,,,,,5.6e-10,-9.25181197299,,,5.6e-10,m2/s,,,,SIMS,diffusion_couple,SIMS,true,,,false,use_with_caution,,,provenance=compilation_2010; v0_source=zhang_table1; Type_of_dif_as_printed=Self; Type_of_exp_as_printed=diffusion couple; Analytical_as_printed=SIMS; Apparatus_as_printed=multianvil; Capsule_as_printed=Re; pres_medium_as_printed=MgO+ZrO2+LaCrO12; R unstated in spreadsheet; compiler gas_constant_used_j_mol_k=8.314,supplement,"Holycross, M.",2026-08-31,draft,Reid2001CG 174; 77,Reid,2001,,Chemical Geology,174,77,,"Zhang 2010 Table 1 xls, Entry# 1752"
DDB001730,1.0.0,isothermal_d,,O,,18-,,self,none,unspecified,melt,Diopside melt,,,,melt_simple,,,false,false,Diopside melt; SiO2=55.49;MgO=18.61;CaO=25.9,wt_pct_oxide,55.49,,,,,,,,18.61,25.9,,,,,,,,anhydrous_total=100,,,,,,,2523.15,2523.15,2523.15,2523.15,K,15000000000,15000000000,15000000000,15000,MPa,,,,,multi_anvil,60,,,,,,,,,,,,,,,,,,6.2e-10,-9.2076083105,,,6.2e-10,m2/s,,,,SIMS,diffusion_couple,SIMS,true,,,false,use_with_caution,,,provenance=compilation_2010; v0_source=zhang_table1; Type_of_dif_as_printed=Self; Type_of_exp_as_printed=diffusion couple; Analytical_as_printed=SIMS; Apparatus_as_printed=multianvil; Capsule_as_printed=Re; pres_medium_as_printed=MgO+ZrO2+LaCrO13; R unstated in spreadsheet; compiler gas_constant_used_j_mol_k=8.314,supplement,"Holycross, M.",2026-08-31,draft,Reid2001CG 174; 77,Reid,2001,,Chemical Geology,174,77,,"Zhang 2010 Table 1 xls, Entry# 1753"
DDB001731,1.0.0,isothermal_d,,O,,,,self,none,unspecified,melt,HD2,,,,melt_simple,,,false,false,HD2; SiO2=68.885;TiO2=0.53;Al2O3=17.165;MgO=3.445;CaO=3.08;Na2O=4.01;K2O=3.745,wt_pct_oxide,68.885,0.53,17.165,,,,,,3.445,3.08,4.01,3.745,,,,,,anhydrous_total=100.86,,,,,,,1628.15,1628.15,1628.15,1628.15,K,1000000000,1000000000,1000000000,1000,MPa,,,,,piston_cylinder,69600,,,,,,,,,,,,,,,,,,6.45e-14,-13.1904402854,,,6.45e-14,m2/s,,,,SIMS,diffusion_couple,SIMS,true,,,false,use_with_caution,,,provenance=compilation_2010; v0_source=zhang_table1; Type_of_dif_as_printed=Self; 1s_error_as_printed=6.5e-15 (on D or lnD unspecified; not converted); Type_of_exp_as_printed=diffusion couple; Analytical_as_printed=SIMS; Apparatus_as_printed=PCA; Capsule_as_printed=graphite+Pt; R unstated in spreadsheet; compiler gas_constant_used_j_mol_k=8.314,supplement,"Holycross, M.",2026-08-31,draft,Tinker2001AM 86; 1,Tinker,2001,,American Mineralogist,86,1,10.2138/am-2001-0101,"Zhang 2010 Table 1 xls, Entry# 1754; Run# 1"
DDB001732,1.0.0,isothermal_d,,O,,,,self,none,unspecified,melt,HD2,,,,melt_simple,,,false,false,HD2; SiO2=68.885;TiO2=0.53;Al2O3=17.165;MgO=3.445;CaO=3.08;Na2O=4.01;K2O=3.745,wt_pct_oxide,68.885,0.53,17.165,,,,,,3.445,3.08,4.01,3.745,,,,,,anhydrous_total=100.86,,,,,,,1683.15,1683.15,1683.15,1683.15,K,1000000000,1000000000,1000000000,1000,MPa,,,,,piston_cylinder,45600,,,,,,,,,,,,,,,,,,1.1e-13,-12.9586073148,,,1.1e-13,m2/s,,,,SIMS,diffusion_couple,SIMS,true,,,false,use_with_caution,,,provenance=compilation_2010; v0_source=zhang_table1; Type_of_dif_as_printed=Self; 1s_error_as_printed=1.1e-14 (on D or lnD unspecified; not converted); Type_of_exp_as_printed=diffusion couple; Analytical_as_printed=SIMS; Apparatus_as_printed=PCA; Capsule_as_printed=graphite+Pt; R unstated in spreadsheet; compiler gas_constant_used_j_mol_k=8.314,supplement,"Holycross, M.",2026-08-31,draft,Tinker2001AM 86; 1,Tinker,2001,,American Mineralogist,86,1,10.2138/am-2001-0101,"Zhang 2010 Table 1 xls, Entry# 1755; Run# 2"
DDB001733,1.0.0,isothermal_d,,O,,,,self,none,unspecified,melt,HD2,,,,melt_simple,,,false,false,HD2; SiO2=68.885;TiO2=0.53;Al2O3=17.165;MgO=3.445;CaO=3.08;Na2O=4.01;K2O=3.745,wt_pct_oxide,68.885,0.53,17.165,,,,,,3.445,3.08,4.01,3.745,,,,,,anhydrous_total=100.86,,,,,,,1733.16,1733.16,1733.16,1733.16,K,1000000000,1000000000,1000000000,1000,MPa,,,,,piston_cylinder,43200,,,,,,,,,,,,,,,,,,1.42e-13,-12.8477116556,,,1.42e-13,m2/s,,,,SIMS,diffusion_couple,SIMS,true,,,false,use_with_caution,,,provenance=compilation_2010; v0_source=zhang_table1; Type_of_dif_as_printed=Self; 1s_error_as_printed=1.4e-14 (on D or lnD unspecified; not converted); Type_of_exp_as_printed=diffusion couple; Analytical_as_printed=SIMS; Apparatus_as_printed=PCA; Capsule_as_printed=graphite+Pt; R unstated in spreadsheet; compiler gas_constant_used_j_mol_k=8.314,supplement,"Holycross, M.",2026-08-31,draft,Tinker2001AM 86; 1,Tinker,2001,,American Mineralogist,86,1,10.2138/am-2001-0101,"Zhang 2010 Table 1 xls, Entry# 1756; Run# 3"
DDB001734,1.0.0,isothermal_d,,O,,,,self,none,unspecified,melt,HD2,,,,melt_simple,,,false,false,HD2; SiO2=68.885;TiO2=0.53;Al2O3=17.165;MgO=3.445;CaO=3.08;Na2O=4.01;K2O=3.745,wt_pct_oxide,68.885,0.53,17.165,,,,,,3.445,3.08,4.01,3.745,,,,,,anhydrous_total=100.86,,,,,,,1834.15,1834.15,1834.15,1834.15,K,1000000000,1000000000,1000000000,1000,MPa,,,,,piston_cylinder,41400,,,,,,,,,,,,,,,,,,7.02e-13,-12.1536628879,,,7.02e-13,m2/s,,,,SIMS,diffusion_couple,SIMS,true,,,false,use_with_caution,,,provenance=compilation_2010; v0_source=zhang_table1; Type_of_dif_as_printed=Self; 1s_error_as_printed=7e-14 (on D or lnD unspecified; not converted); Type_of_exp_as_printed=diffusion couple; Analytical_as_printed=SIMS; Apparatus_as_printed=PCA; Capsule_as_printed=graphite+Pt; R unstated in spreadsheet; compiler gas_constant_used_j_mol_k=8.314,supplement,"Holycross, M.",2026-08-31,draft,Tinker2001AM 86; 1,Tinker,2001,,American Mineralogist,86,1,10.2138/am-2001-0101,"Zhang 2010 Table 1 xls, Entry# 1757; Run# 4"
DDB001735,1.0.0,isothermal_d,,O,,,,self,none,unspecified,melt,HD2,,,,melt_simple,,,false,false,HD2; SiO2=68.885;TiO2=0.53;Al2O3=17.165;MgO=3.445;CaO=3.08;Na2O=4.01;K2O=3.745,wt_pct_oxide,68.885,0.53,17.165,,,,,,3.445,3.08,4.01,3.745,,,,,,anhydrous_total=100.86,,,,,,,1935.15,1935.15,1935.15,1935.15,K,1000000000,1000000000,1000000000,1000,MPa,,,,,piston_cylinder,10800,,,,,,,,,,,,,,,,,,1.77e-12,-11.7520267336,,,1.77e-12,m2/s,,,,SIMS,diffusion_couple,SIMS,true,,,false,use_with_caution,,,provenance=compilation_2010; v0_source=zhang_table1; Type_of_dif_as_printed=Self; 1s_error_as_printed=1.8e-13 (on D or lnD unspecified; not converted); Type_of_exp_as_printed=diffusion couple; Analytical_as_printed=SIMS; Apparatus_as_printed=PCA; Capsule_as_printed=graphite+Pt; R unstated in spreadsheet; compiler gas_constant_used_j_mol_k=8.314,supplement,"Holycross, M.",2026-08-31,draft,Tinker2001AM 86; 1,Tinker,2001,,American Mineralogist,86,1,10.2138/am-2001-0101,"Zhang 2010 Table 1 xls, Entry# 1758; Run# 5"
