Repository: holycrossm/diffusion-coefficients

# Experimental diffusion coefficients (minerals and silicate melts)

**Pre-release / not published.** Schema v1.0.0. This folder is a GitHub-ready living table: canonical data is CSV, new rows arrive by pull request, and a static page searches the file in the browser. Nothing here is a citable compilation of record.

This is a QA build of 4630 experimental rows (minerals and silicate melts). Most numbers are staged from the 2010 RiMG 72 tables. Do not treat the repo as published, complete, or peer-reviewed.

File: site/data/diffusion_coefficients.csv (part 49 of 136)
DDB001736,1.0.0,isothermal_d,,O,,,,self,none,unspecified,melt,HD2,,,,melt_simple,,,false,false,HD2; SiO2=68.885;TiO2=0.53;Al2O3=17.165;MgO=3.445;CaO=3.08;Na2O=4.01;K2O=3.745,wt_pct_oxide,68.885,0.53,17.165,,,,,,3.445,3.08,4.01,3.745,,,,,,anhydrous_total=100.86,,,,,,,1683.15,1683.15,1683.15,1683.15,K,2000000000,2000000000,2000000000,2000,MPa,,,,,piston_cylinder,25200,,,,,,,,,,,,,,,,,,2.43e-13,-12.6143937264,,,2.43e-13,m2/s,,,,SIMS,diffusion_couple,SIMS,true,,,false,use_with_caution,,,provenance=compilation_2010; v0_source=zhang_table1; Type_of_dif_as_printed=Self; 1s_error_as_printed=2.4e-14 (on D or lnD unspecified; not converted); Type_of_exp_as_printed=diffusion couple; Analytical_as_printed=SIMS; Apparatus_as_printed=PCA; Capsule_as_printed=graphite+Pt; R unstated in spreadsheet; compiler gas_constant_used_j_mol_k=8.314,supplement,"Holycross, M.",2026-08-31,draft,Tinker2001AM 86; 1,Tinker,2001,,American Mineralogist,86,1,10.2138/am-2001-0101,"Zhang 2010 Table 1 xls, Entry# 1759; Run# 6"
DDB001737,1.0.0,isothermal_d,,O,,,,self,none,unspecified,melt,HD2,,,,melt_simple,,,false,false,HD2; SiO2=68.885;TiO2=0.53;Al2O3=17.165;MgO=3.445;CaO=3.08;Na2O=4.01;K2O=3.745,wt_pct_oxide,68.885,0.53,17.165,,,,,,3.445,3.08,4.01,3.745,,,,,,anhydrous_total=100.86,,,,,,,1733.15,1733.15,1733.15,1733.15,K,2000000000,2000000000,2000000000,2000,MPa,,,,,piston_cylinder,10800,,,,,,,,,,,,,,,,,,4.01e-13,-12.3968556274,,,4.01e-13,m2/s,,,,SIMS,diffusion_couple,SIMS,true,,,false,use_with_caution,,,provenance=compilation_2010; v0_source=zhang_table1; Type_of_dif_as_printed=Self; 1s_error_as_printed=4e-14 (on D or lnD unspecified; not converted); Type_of_exp_as_printed=diffusion couple; Analytical_as_printed=SIMS; Apparatus_as_printed=PCA; Capsule_as_printed=graphite+Pt; R unstated in spreadsheet; compiler gas_constant_used_j_mol_k=8.314,supplement,"Holycross, M.",2026-08-31,draft,Tinker2001AM 86; 1,Tinker,2001,,American Mineralogist,86,1,10.2138/am-2001-0101,"Zhang 2010 Table 1 xls, Entry# 1760; Run# 7"
DDB001738,1.0.0,isothermal_d,,O,,,,self,none,unspecified,melt,HD2,,,,melt_simple,,,false,false,HD2; SiO2=68.885;TiO2=0.53;Al2O3=17.165;MgO=3.445;CaO=3.08;Na2O=4.01;K2O=3.745,wt_pct_oxide,68.885,0.53,17.165,,,,,,3.445,3.08,4.01,3.745,,,,,,anhydrous_total=100.86,,,,,,,1834.15,1834.15,1834.15,1834.15,K,2000000000,2000000000,2000000000,2000,MPa,,,,,piston_cylinder,16200,,,,,,,,,,,,,,,,,,1.45e-12,-11.8386319978,,,1.45e-12,m2/s,,,,SIMS,diffusion_couple,SIMS,true,,,false,use_with_caution,,,provenance=compilation_2010; v0_source=zhang_table1; Type_of_dif_as_printed=Self; 1s_error_as_printed=1.5e-13 (on D or lnD unspecified; not converted); Type_of_exp_as_printed=diffusion couple; Analytical_as_printed=SIMS; Apparatus_as_printed=PCA; Capsule_as_printed=graphite+Pt; R unstated in spreadsheet; compiler gas_constant_used_j_mol_k=8.314,supplement,"Holycross, M.",2026-08-31,draft,Tinker2001AM 86; 1,Tinker,2001,,American Mineralogist,86,1,10.2138/am-2001-0101,"Zhang 2010 Table 1 xls, Entry# 1761; Run# 8"
DDB001739,1.0.0,isothermal_d,,O,,,,self,none,unspecified,melt,HD2,,,,melt_simple,,,false,false,HD2; SiO2=68.885;TiO2=0.53;Al2O3=17.165;MgO=3.445;CaO=3.08;Na2O=4.01;K2O=3.745,wt_pct_oxide,68.885,0.53,17.165,,,,,,3.445,3.08,4.01,3.745,,,,,,anhydrous_total=100.86,,,,,,,1935.15,1935.15,1935.15,1935.15,K,2000000000,2000000000,2000000000,2000,MPa,,,,,piston_cylinder,1800,,,,,,,,,,,,,,,,,,2.57e-12,-11.5900668767,,,2.57e-12,m2/s,,,,SIMS,diffusion_couple,SIMS,true,,,false,use_with_caution,,,provenance=compilation_2010; v0_source=zhang_table1; Type_of_dif_as_printed=Self; 1s_error_as_printed=2.6e-13 (on D or lnD unspecified; not converted); Type_of_exp_as_printed=diffusion couple; Analytical_as_printed=SIMS; Apparatus_as_printed=PCA; Capsule_as_printed=graphite+Pt; R unstated in spreadsheet; compiler gas_constant_used_j_mol_k=8.314,supplement,"Holycross, M.",2026-08-31,draft,Tinker2001AM 86; 1,Tinker,2001,,American Mineralogist,86,1,10.2138/am-2001-0101,"Zhang 2010 Table 1 xls, Entry# 1762; Run# 9"
DDB001740,1.0.0,isothermal_d,,O,,,,self,none,unspecified,melt,HD2,,,,melt_simple,,,false,false,HD2; SiO2=68.885;TiO2=0.53;Al2O3=17.165;MgO=3.445;CaO=3.08;Na2O=4.01;K2O=3.745,wt_pct_oxide,68.885,0.53,17.165,,,,,,3.445,3.08,4.01,3.745,,,,,,anhydrous_total=100.86,,,,,,,1733.15,1733.15,1733.15,1733.15,K,4000000000,4000000000,4000000000,4000,MPa,,,,,piston_cylinder,5520,,,,,,,,,,,,,,,,,,2.85e-12,-11.54515514,,,2.85e-12,m2/s,,,,SIMS,diffusion_couple,SIMS,true,,,false,use_with_caution,,,provenance=compilation_2010; v0_source=zhang_table1; Type_of_dif_as_printed=Self; 1s_error_as_printed=2.9e-13 (on D or lnD unspecified; not converted); Type_of_exp_as_printed=diffusion couple; Analytical_as_printed=SIMS; Apparatus_as_printed=PCA; Capsule_as_printed=graphite+Pt; R unstated in spreadsheet; compiler gas_constant_used_j_mol_k=8.314,supplement,"Holycross, M.",2026-08-31,draft,Tinker2001AM 86; 1,Tinker,2001,,American Mineralogist,86,1,10.2138/am-2001-0101,"Zhang 2010 Table 1 xls, Entry# 1763; Run# 10"
DDB001741,1.0.0,isothermal_d,,O,,,,self,none,unspecified,melt,HD2,,,,melt_simple,,,false,false,HD2; SiO2=68.885;TiO2=0.53;Al2O3=17.165;MgO=3.445;CaO=3.08;Na2O=4.01;K2O=3.745,wt_pct_oxide,68.885,0.53,17.165,,,,,,3.445,3.08,4.01,3.745,,,,,,anhydrous_total=100.86,,,,,,,1834.15,1834.15,1834.15,1834.15,K,4000000000,4000000000,4000000000,4000,MPa,,,,,piston_cylinder,4560,,,,,,,,,,,,,,,,,,4.82e-12,-11.3169529618,,,4.82e-12,m2/s,,,,SIMS,diffusion_couple,SIMS,true,,,false,use_with_caution,,,provenance=compilation_2010; v0_source=zhang_table1; Type_of_dif_as_printed=Self; 1s_error_as_printed=4.8e-13 (on D or lnD unspecified; not converted); Type_of_exp_as_printed=diffusion couple; Analytical_as_printed=SIMS; Apparatus_as_printed=PCA; Capsule_as_printed=graphite+Pt; R unstated in spreadsheet; compiler gas_constant_used_j_mol_k=8.314,supplement,"Holycross, M.",2026-08-31,draft,Tinker2001AM 86; 1,Tinker,2001,,American Mineralogist,86,1,10.2138/am-2001-0101,"Zhang 2010 Table 1 xls, Entry# 1764; Run# 11"
DDB001742,1.0.0,isothermal_d,,O,,,,self,none,unspecified,melt,HD2,,,,melt_simple,,,false,false,HD2; SiO2=68.885;TiO2=0.53;Al2O3=17.165;MgO=3.445;CaO=3.08;Na2O=4.01;K2O=3.745,wt_pct_oxide,68.885,0.53,17.165,,,,,,3.445,3.08,4.01,3.745,,,,,,anhydrous_total=100.86,,,,,,,1935.15,1935.15,1935.15,1935.15,K,4000000000,4000000000,4000000000,4000,MPa,,,,,piston_cylinder,2400,,,,,,,,,,,,,,,,,,8.77e-12,-11.0570004066,,,8.77e-12,m2/s,,,,SIMS,diffusion_couple,SIMS,true,,,false,use_with_caution,,,provenance=compilation_2010; v0_source=zhang_table1; Type_of_dif_as_printed=Self; 1s_error_as_printed=8.9e-13 (on D or lnD unspecified; not converted); Type_of_exp_as_printed=diffusion couple; Analytical_as_printed=SIMS; Apparatus_as_printed=PCA; Capsule_as_printed=graphite+Pt; R unstated in spreadsheet; compiler gas_constant_used_j_mol_k=8.314,supplement,"Holycross, M.",2026-08-31,draft,Tinker2001AM 86; 1,Tinker,2001,,American Mineralogist,86,1,10.2138/am-2001-0101,"Zhang 2010 Table 1 xls, Entry# 1765; Run# 12"
DDB001743,1.0.0,isothermal_d,,O,,,,self,none,unspecified,melt,HD2,,,,melt_simple,,,false,false,HD2; SiO2=68.885;TiO2=0.53;Al2O3=17.165;MgO=3.445;CaO=3.08;Na2O=4.01;K2O=3.745,wt_pct_oxide,68.885,0.53,17.165,,,,,,3.445,3.08,4.01,3.745,,,,,,anhydrous_total=100.86,,,,,,,1885.15,1885.15,1885.15,1885.15,K,5200000000,5200000000,5200000000,5200,MPa,,,,,piston_cylinder,600,,,,,,,,,,,,,,,,,,4.01e-12,-11.3968556274,,,4.01e-12,m2/s,,,,SIMS,diffusion_couple,SIMS,true,,,false,use_with_caution,,,provenance=compilation_2010; v0_source=zhang_table1; Type_of_dif_as_printed=Self; 1s_error_as_printed=4e-13 (on D or lnD unspecified; not converted); Type_of_exp_as_printed=diffusion couple; Analytical_as_printed=SIMS; Apparatus_as_printed=PCA; Capsule_as_printed=graphite+Pt; R unstated in spreadsheet; compiler gas_constant_used_j_mol_k=8.314,supplement,"Holycross, M.",2026-08-31,draft,Tinker2001AM 86; 1,Tinker,2001,,American Mineralogist,86,1,10.2138/am-2001-0101,"Zhang 2010 Table 1 xls, Entry# 1766; Run# 13"
DDB001744,1.0.0,isothermal_d,,O,,,,self,none,unspecified,melt,HD2,,,,melt_simple,,,false,false,HD2; SiO2=68.885;TiO2=0.53;Al2O3=17.165;MgO=3.445;CaO=3.08;Na2O=4.01;K2O=3.745,wt_pct_oxide,68.885,0.53,17.165,,,,,,3.445,3.08,4.01,3.745,,,,,,anhydrous_total=100.86,,,,,,,1910.15,1910.15,1910.15,1910.15,K,5200000000,5200000000,5200000000,5200,MPa,,,,,piston_cylinder,300,,,,,,,,,,,,,,,,,,7.8e-12,-11.1079053973,,,7.8e-12,m2/s,,,,SIMS,diffusion_couple,SIMS,true,,,false,use_with_caution,,,provenance=compilation_2010; v0_source=zhang_table1; Type_of_dif_as_printed=Self; 1s_error_as_printed=7.8e-13 (on D or lnD unspecified; not converted); Type_of_exp_as_printed=diffusion couple; Analytical_as_printed=SIMS; Apparatus_as_printed=PCA; Capsule_as_printed=graphite+Pt; R unstated in spreadsheet; compiler gas_constant_used_j_mol_k=8.314,supplement,"Holycross, M.",2026-08-31,draft,Tinker2001AM 86; 1,Tinker,2001,,American Mineralogist,86,1,10.2138/am-2001-0101,"Zhang 2010 Table 1 xls, Entry# 1767; Run# 14"
DDB001745,1.0.0,isothermal_d,,O,,,,self,none,unspecified,melt,HD2,,,,melt_simple,,,false,false,HD2; SiO2=68.885;TiO2=0.53;Al2O3=17.165;MgO=3.445;CaO=3.08;Na2O=4.01;K2O=3.745,wt_pct_oxide,68.885,0.53,17.165,,,,,,3.445,3.08,4.01,3.745,,,,,,anhydrous_total=100.86,,,,,,,1935.15,1935.15,1935.15,1935.15,K,5700000000,5700000000,5700000000,5700,MPa,,,,,piston_cylinder,300,,,,,,,,,,,,,,,,,,5.6e-12,-11.251811973,,,5.6e-12,m2/s,,,,SIMS,diffusion_couple,SIMS,true,,,false,use_with_caution,,,provenance=compilation_2010; v0_source=zhang_table1; Type_of_dif_as_printed=Self; 1s_error_as_printed=5.6e-13 (on D or lnD unspecified; not converted); Type_of_exp_as_printed=diffusion couple; Analytical_as_printed=SIMS; Apparatus_as_printed=PCA; Capsule_as_printed=graphite+Pt; R unstated in spreadsheet; compiler gas_constant_used_j_mol_k=8.314,supplement,"Holycross, M.",2026-08-31,draft,Tinker2001AM 86; 1,Tinker,2001,,American Mineralogist,86,1,10.2138/am-2001-0101,"Zhang 2010 Table 1 xls, Entry# 1768; Run# 15"
DDB001746,1.0.0,isothermal_d,,O,,,,self,none,unspecified,melt,Di58An42,,,,other,,,false,false,Di58An42; SiO2=49.84;Al2O3=17.74;MgO=9.745;CaO=23.67,wt_pct_oxide,49.84,,17.74,,,,,,9.745,23.67,,,,,,,,anhydrous_total=100.995,,,,,,,1783.15,1783.15,1783.15,1783.15,K,1000000000,1000000000,1000000000,1000,MPa,,,,,piston_cylinder,900,,,,,,,,,,,,,,,,,,1.25e-11,-10.903089987,,,1.25e-11,m2/s,,,,SIMS,diffusion_couple,SIMS,true,,,false,use_with_caution,,,provenance=compilation_2010; v0_source=zhang_table1; Type_of_dif_as_printed=Self; 1s_error_as_printed=1.3e-12 (on D or lnD unspecified; not converted); Type_of_exp_as_printed=diffusion couple; Analytical_as_printed=SIMS; Apparatus_as_printed=PCA; Capsule_as_printed=graphite+Pt; R unstated in spreadsheet; compiler gas_constant_used_j_mol_k=8.314,supplement,"Holycross, M.",2026-08-31,draft,Tinker2003GCA 67; 133,Tinker,2003,,Geochimica et Cosmochimica Acta,67,133,10.1016/s0016-7037(02)01039-6,"Zhang 2010 Table 1 xls, Entry# 1769; Run# 1"
DDB001747,1.0.0,isothermal_d,,O,,,,self,none,unspecified,melt,Di58An42,,,,other,,,false,false,Di58An42; SiO2=49.84;Al2O3=17.74;MgO=9.745;CaO=23.67,wt_pct_oxide,49.84,,17.74,,,,,,9.745,23.67,,,,,,,,anhydrous_total=100.995,,,,,,,1834.15,1834.15,1834.15,1834.15,K,1000000000,1000000000,1000000000,1000,MPa,,,,,piston_cylinder,900,,,,,,,,,,,,,,,,,,1.5e-11,-10.8239087409,,,1.5e-11,m2/s,,,,SIMS,diffusion_couple,SIMS,true,,,false,use_with_caution,,,provenance=compilation_2010; v0_source=zhang_table1; Type_of_dif_as_printed=Self; 1s_error_as_printed=1.5e-12 (on D or lnD unspecified; not converted); Type_of_exp_as_printed=diffusion couple; Analytical_as_printed=SIMS; Apparatus_as_printed=PCA; Capsule_as_printed=graphite+Pt; R unstated in spreadsheet; compiler gas_constant_used_j_mol_k=8.314,supplement,"Holycross, M.",2026-08-31,draft,Tinker2003GCA 67; 133,Tinker,2003,,Geochimica et Cosmochimica Acta,67,133,10.1016/s0016-7037(02)01039-6,"Zhang 2010 Table 1 xls, Entry# 1770; Run# 2"
DDB001748,1.0.0,isothermal_d,,O,,,,self,none,unspecified,melt,Di58An42,,,,other,,,false,false,Di58An42; SiO2=49.84;Al2O3=17.74;MgO=9.745;CaO=23.67,wt_pct_oxide,49.84,,17.74,,,,,,9.745,23.67,,,,,,,,anhydrous_total=100.995,,,,,,,1885.15,1885.15,1885.15,1885.15,K,1000000000,1000000000,1000000000,1000,MPa,,,,,piston_cylinder,600,,,,,,,,,,,,,,,,,,2.65e-11,-10.5767541261,,,2.65e-11,m2/s,,,,SIMS,diffusion_couple,SIMS,true,,,false,use_with_caution,,,provenance=compilation_2010; v0_source=zhang_table1; Type_of_dif_as_printed=Self; 1s_error_as_printed=2.7e-12 (on D or lnD unspecified; not converted); Type_of_exp_as_printed=diffusion couple; Analytical_as_printed=SIMS; Apparatus_as_printed=PCA; Capsule_as_printed=graphite+Pt; R unstated in spreadsheet; compiler gas_constant_used_j_mol_k=8.314,supplement,"Holycross, M.",2026-08-31,draft,Tinker2003GCA 67; 133,Tinker,2003,,Geochimica et Cosmochimica Acta,67,133,10.1016/s0016-7037(02)01039-6,"Zhang 2010 Table 1 xls, Entry# 1771; Run# 3"
DDB001749,1.0.0,isothermal_d,,O,,,,self,none,unspecified,melt,Di58An42,,,,other,,,false,false,Di58An42; SiO2=49.84;Al2O3=17.74;MgO=9.745;CaO=23.67,wt_pct_oxide,49.84,,17.74,,,,,,9.745,23.67,,,,,,,,anhydrous_total=100.995,,,,,,,1935.15,1935.15,1935.15,1935.15,K,1000000000,1000000000,1000000000,1000,MPa,,,,,piston_cylinder,900,,,,,,,,,,,,,,,,,,4.2e-11,-10.3767507096,,,4.2e-11,m2/s,,,,SIMS,diffusion_couple,SIMS,true,,,false,use_with_caution,,,provenance=compilation_2010; v0_source=zhang_table1; Type_of_dif_as_printed=Self; 1s_error_as_printed=4.2e-12 (on D or lnD unspecified; not converted); Type_of_exp_as_printed=diffusion couple; Analytical_as_printed=SIMS; Apparatus_as_printed=PCA; Capsule_as_printed=graphite+Pt; R unstated in spreadsheet; compiler gas_constant_used_j_mol_k=8.314,supplement,"Holycross, M.",2026-08-31,draft,Tinker2003GCA 67; 133,Tinker,2003,,Geochimica et Cosmochimica Acta,67,133,10.1016/s0016-7037(02)01039-6,"Zhang 2010 Table 1 xls, Entry# 1772; Run# 4"
DDB001750,1.0.0,isothermal_d,,O,,,,self,none,unspecified,melt,Di58An42,,,,other,,,false,false,Di58An42; SiO2=49.84;Al2O3=17.74;MgO=9.745;CaO=23.67,wt_pct_oxide,49.84,,17.74,,,,,,9.745,23.67,,,,,,,,anhydrous_total=100.995,,,,,,,1986.15,1986.15,1986.15,1986.15,K,1000000000,1000000000,1000000000,1000,MPa,,,,,piston_cylinder,600,,,,,,,,,,,,,,,,,,5e-11,-10.3010299957,,,5e-11,m2/s,,,,SIMS,diffusion_couple,SIMS,true,,,false,use_with_caution,,,provenance=compilation_2010; v0_source=zhang_table1; Type_of_dif_as_printed=Self; 1s_error_as_printed=5e-12 (on D or lnD unspecified; not converted); Type_of_exp_as_printed=diffusion couple; Analytical_as_printed=SIMS; Apparatus_as_printed=PCA; Capsule_as_printed=graphite+Pt; R unstated in spreadsheet; compiler gas_constant_used_j_mol_k=8.314,supplement,"Holycross, M.",2026-08-31,draft,Tinker2003GCA 67; 133,Tinker,2003,,Geochimica et Cosmochimica Acta,67,133,10.1016/s0016-7037(02)01039-6,"Zhang 2010 Table 1 xls, Entry# 1773; Run# 5"
DDB001751,1.0.0,isothermal_d,,O,,,,self,none,unspecified,melt,Di58An42,,,,other,,,false,false,Di58An42; SiO2=49.84;Al2O3=17.74;MgO=9.745;CaO=23.67,wt_pct_oxide,49.84,,17.74,,,,,,9.745,23.67,,,,,,,,anhydrous_total=100.995,,,,,,,1885.15,1885.15,1885.15,1885.15,K,2000000000,2000000000,2000000000,2000,MPa,,,,,piston_cylinder,300,,,,,,,,,,,,,,,,,,3.33e-11,-10.4775557665,,,3.33e-11,m2/s,,,,SIMS,diffusion_couple,SIMS,true,,,false,use_with_caution,,,provenance=compilation_2010; v0_source=zhang_table1; Type_of_dif_as_printed=Self; 1s_error_as_printed=3.3e-12 (on D or lnD unspecified; not converted); Type_of_exp_as_printed=diffusion couple; Analytical_as_printed=SIMS; Apparatus_as_printed=PCA; Capsule_as_printed=graphite+Pt; R unstated in spreadsheet; compiler gas_constant_used_j_mol_k=8.314,supplement,"Holycross, M.",2026-08-31,draft,Tinker2003GCA 67; 133,Tinker,2003,,Geochimica et Cosmochimica Acta,67,133,10.1016/s0016-7037(02)01039-6,"Zhang 2010 Table 1 xls, Entry# 1774; Run# 6"
DDB001752,1.0.0,isothermal_d,,O,,,,self,none,unspecified,melt,Di58An42,,,,other,,,false,false,Di58An42; SiO2=49.84;Al2O3=17.74;MgO=9.745;CaO=23.67,wt_pct_oxide,49.84,,17.74,,,,,,9.745,23.67,,,,,,,,anhydrous_total=100.995,,,,,,,1935.15,1935.15,1935.15,1935.15,K,2000000000,2000000000,2000000000,2000,MPa,,,,,piston_cylinder,900,,,,,,,,,,,,,,,,,,4.5e-11,-10.3467874862,,,4.5e-11,m2/s,,,,SIMS,diffusion_couple,SIMS,true,,,false,use_with_caution,,,provenance=compilation_2010; v0_source=zhang_table1; Type_of_dif_as_printed=Self; 1s_error_as_printed=4.5e-12 (on D or lnD unspecified; not converted); Type_of_exp_as_printed=diffusion couple; Analytical_as_printed=SIMS; Apparatus_as_printed=PCA; Capsule_as_printed=graphite+Pt; R unstated in spreadsheet; compiler gas_constant_used_j_mol_k=8.314,supplement,"Holycross, M.",2026-08-31,draft,Tinker2003GCA 67; 133,Tinker,2003,,Geochimica et Cosmochimica Acta,67,133,10.1016/s0016-7037(02)01039-6,"Zhang 2010 Table 1 xls, Entry# 1775; Run# 7"
DDB001753,1.0.0,isothermal_d,,O,,,,self,none,unspecified,melt,Di58An42,,,,other,,,false,false,Di58An42; SiO2=49.84;Al2O3=17.74;MgO=9.745;CaO=23.67,wt_pct_oxide,49.84,,17.74,,,,,,9.745,23.67,,,,,,,,anhydrous_total=100.995,,,,,,,1986.15,1986.15,1986.15,1986.15,K,2000000000,2000000000,2000000000,2000,MPa,,,,,piston_cylinder,180,,,,,,,,,,,,,,,,,,6.05e-11,-10.2182446253,,,6.05e-11,m2/s,,,,SIMS,diffusion_couple,SIMS,true,,,false,use_with_caution,,,provenance=compilation_2010; v0_source=zhang_table1; Type_of_dif_as_printed=Self; 1s_error_as_printed=6.1e-12 (on D or lnD unspecified; not converted); Type_of_exp_as_printed=diffusion couple; Analytical_as_printed=SIMS; Apparatus_as_printed=PCA; Capsule_as_printed=graphite+Pt; R unstated in spreadsheet; compiler gas_constant_used_j_mol_k=8.314,supplement,"Holycross, M.",2026-08-31,draft,Tinker2003GCA 67; 133,Tinker,2003,,Geochimica et Cosmochimica Acta,67,133,10.1016/s0016-7037(02)01039-6,"Zhang 2010 Table 1 xls, Entry# 1776; Run# 8"
DDB001754,1.0.0,isothermal_d,,O,,,,self,none,unspecified,melt,Di58An42,,,,other,,,false,false,Di58An42; SiO2=49.84;Al2O3=17.74;MgO=9.745;CaO=23.67,wt_pct_oxide,49.84,,17.74,,,,,,9.745,23.67,,,,,,,,anhydrous_total=100.995,,,,,,,1935.15,1935.15,1935.15,1935.15,K,3500000000,3500000000,3500000000,3500,MPa,,,,,piston_cylinder,935,,,,,,,,,,,,,,,,,,4.85e-11,-10.3142582614,,,4.85e-11,m2/s,,,,SIMS,diffusion_couple,SIMS,true,,,false,use_with_caution,,,provenance=compilation_2010; v0_source=zhang_table1; Type_of_dif_as_printed=Self; 1s_error_as_printed=4.9e-12 (on D or lnD unspecified; not converted); Type_of_exp_as_printed=diffusion couple; Analytical_as_printed=SIMS; Apparatus_as_printed=PCA; Capsule_as_printed=graphite+Pt; R unstated in spreadsheet; compiler gas_constant_used_j_mol_k=8.314,supplement,"Holycross, M.",2026-08-31,draft,Tinker2003GCA 67; 133,Tinker,2003,,Geochimica et Cosmochimica Acta,67,133,10.1016/s0016-7037(02)01039-6,"Zhang 2010 Table 1 xls, Entry# 1777; Run# 9"
DDB001755,1.0.0,isothermal_d,,O,,,,self,none,unspecified,melt,Di58An42,,,,other,,,false,false,Di58An42; SiO2=49.84;Al2O3=17.74;MgO=9.745;CaO=23.67,wt_pct_oxide,49.84,,17.74,,,,,,9.745,23.67,,,,,,,,anhydrous_total=100.995,,,,,,,1935.15,1935.15,1935.15,1935.15,K,3500000000,3500000000,3500000000,3500,MPa,,,,,piston_cylinder,300,,,,,,,,,,,,,,,,,,5e-11,-10.3010299957,,,5e-11,m2/s,,,,SIMS,diffusion_couple,SIMS,true,,,false,use_with_caution,,,provenance=compilation_2010; v0_source=zhang_table1; Type_of_dif_as_printed=Self; 1s_error_as_printed=5e-12 (on D or lnD unspecified; not converted); Type_of_exp_as_printed=diffusion couple; Analytical_as_printed=SIMS; Apparatus_as_printed=PCA; Capsule_as_printed=graphite+Pt; R unstated in spreadsheet; compiler gas_constant_used_j_mol_k=8.314,supplement,"Holycross, M.",2026-08-31,draft,Tinker2003GCA 67; 133,Tinker,2003,,Geochimica et Cosmochimica Acta,67,133,10.1016/s0016-7037(02)01039-6,"Zhang 2010 Table 1 xls, Entry# 1778; Run# 10"
DDB001756,1.0.0,isothermal_d,,O,,,,self,none,unspecified,melt,Di58An42,,,,other,,,false,false,Di58An42; SiO2=49.84;Al2O3=17.74;MgO=9.745;CaO=23.67,wt_pct_oxide,49.84,,17.74,,,,,,9.745,23.67,,,,,,,,anhydrous_total=100.995,,,,,,,1986.15,1986.15,1986.15,1986.15,K,3500000000,3500000000,3500000000,3500,MPa,,,,,piston_cylinder,180,,,,,,,,,,,,,,,,,,7.4e-11,-10.1307682803,,,7.4e-11,m2/s,,,,SIMS,diffusion_couple,SIMS,true,,,false,use_with_caution,,,provenance=compilation_2010; v0_source=zhang_table1; Type_of_dif_as_printed=Self; 1s_error_as_printed=7.4e-12 (on D or lnD unspecified; not converted); Type_of_exp_as_printed=diffusion couple; Analytical_as_printed=SIMS; Apparatus_as_printed=PCA; Capsule_as_printed=graphite+Pt; R unstated in spreadsheet; compiler gas_constant_used_j_mol_k=8.314,supplement,"Holycross, M.",2026-08-31,draft,Tinker2003GCA 67; 133,Tinker,2003,,Geochimica et Cosmochimica Acta,67,133,10.1016/s0016-7037(02)01039-6,"Zhang 2010 Table 1 xls, Entry# 1779; Run# 11"
DDB001757,1.0.0,isothermal_d,,O,,,,self,none,unspecified,melt,Di58An42,,,,other,,,false,false,Di58An42; SiO2=49.84;Al2O3=17.74;MgO=9.745;CaO=23.67,wt_pct_oxide,49.84,,17.74,,,,,,9.745,23.67,,,,,,,,anhydrous_total=100.995,,,,,,,2037.15,2037.15,2037.15,2037.15,K,3500000000,3500000000,3500000000,3500,MPa,,,,,piston_cylinder,180,,,,,,,,,,,,,,,,,,8.75e-11,-10.057991947,,,8.75e-11,m2/s,,,,SIMS,diffusion_couple,SIMS,true,,,false,use_with_caution,,,provenance=compilation_2010; v0_source=zhang_table1; Type_of_dif_as_printed=Self; 1s_error_as_printed=8.8e-12 (on D or lnD unspecified; not converted); Type_of_exp_as_printed=diffusion couple; Analytical_as_printed=SIMS; Apparatus_as_printed=PCA; Capsule_as_printed=graphite+Pt; R unstated in spreadsheet; compiler gas_constant_used_j_mol_k=8.314,supplement,"Holycross, M.",2026-08-31,draft,Tinker2003GCA 67; 133,Tinker,2003,,Geochimica et Cosmochimica Acta,67,133,10.1016/s0016-7037(02)01039-6,"Zhang 2010 Table 1 xls, Entry# 1780; Run# 12"
DDB001758,1.0.0,isothermal_d,,O,,,,self,none,unspecified,melt,Di58An42,,,,other,,,false,false,Di58An42; SiO2=49.84;Al2O3=17.74;MgO=9.745;CaO=23.67,wt_pct_oxide,49.84,,17.74,,,,,,9.745,23.67,,,,,,,,anhydrous_total=100.995,,,,,,,1935.15,1935.15,1935.15,1935.15,K,4000000000,4000000000,4000000000,4000,MPa,,,,,piston_cylinder,240,,,,,,,,,,,,,,,,,,5.1e-11,-10.2924298239,,,5.1e-11,m2/s,,,,SIMS,diffusion_couple,SIMS,true,,,false,use_with_caution,,,provenance=compilation_2010; v0_source=zhang_table1; Type_of_dif_as_printed=Self; 1s_error_as_printed=5.1e-12 (on D or lnD unspecified; not converted); Type_of_exp_as_printed=diffusion couple; Analytical_as_printed=SIMS; Apparatus_as_printed=PCA; Capsule_as_printed=graphite+Pt; R unstated in spreadsheet; compiler gas_constant_used_j_mol_k=8.314,supplement,"Holycross, M.",2026-08-31,draft,Tinker2003GCA 67; 133,Tinker,2003,,Geochimica et Cosmochimica Acta,67,133,10.1016/s0016-7037(02)01039-6,"Zhang 2010 Table 1 xls, Entry# 1781; Run# 13"
DDB001759,1.0.0,isothermal_d,,O,,,,self,none,unspecified,melt,Di58An42,,,,other,,,false,false,Di58An42; SiO2=49.84;Al2O3=17.74;MgO=9.745;CaO=23.67,wt_pct_oxide,49.84,,17.74,,,,,,9.745,23.67,,,,,,,,anhydrous_total=100.995,,,,,,,1986.15,1986.15,1986.15,1986.15,K,4000000000,4000000000,4000000000,4000,MPa,,,,,piston_cylinder,150,,,,,,,,,,,,,,,,,,9e-11,-10.0457574906,,,9e-11,m2/s,,,,SIMS,diffusion_couple,SIMS,true,,,false,use_with_caution,,,provenance=compilation_2010; v0_source=zhang_table1; Type_of_dif_as_printed=Self; 1s_error_as_printed=9e-12 (on D or lnD unspecified; not converted); Type_of_exp_as_printed=diffusion couple; Analytical_as_printed=SIMS; Apparatus_as_printed=PCA; Capsule_as_printed=graphite+Pt; R unstated in spreadsheet; compiler gas_constant_used_j_mol_k=8.314,supplement,"Holycross, M.",2026-08-31,draft,Tinker2003GCA 67; 133,Tinker,2003,,Geochimica et Cosmochimica Acta,67,133,10.1016/s0016-7037(02)01039-6,"Zhang 2010 Table 1 xls, Entry# 1782; Run# 14"
DDB001760,1.0.0,isothermal_d,,S,,,,tracer,none,unspecified,melt,Rhyolite12,,,,melt_rhyolite,,,false,false,Rhyolite12; SiO2=76.01;TiO2=0.11;Al2O3=13;FeOt=0.7;MnO=0.08;MgO=0.09;CaO=0.52;Na2O=3.65;K2O=4.81,wt_pct_oxide,76.01,0.11,13,,0.7,,,0.08,0.09,0.52,3.65,4.81,,,,,,anhydrous_total=99.14,,,,,,H2Ot_composition_col=dry,1773.15,1773.15,1773.15,1773.15,K,1000000000,1000000000,1000000000,1000,MPa,unknown,,,unknown,piston_cylinder,,,,,,,,,,,,,,,,,,,1.2e-12,-11.9208192354,,,1.2e-12,m2/s,,,,,diffusion_couple,,true,,,false,use_with_caution,,read from point in figure; no other details (data are in a review paper),provenance=compilation_2010; v0_source=zhang_table1; Type_of_dif_as_printed=Tracer; logfO2_as_printed=reducing; Type_of_exp_as_printed=dif couple or thin film; Apparatus_as_printed=piston cylinder; Capsule_as_printed=Mo capsule?; pres_medium_as_printed=solid; R unstated in spreadsheet; compiler gas_constant_used_j_mol_k=8.314,supplement,"Holycross, M.",2026-08-31,draft,Watson1994RiMG 30; 371,Watson,1994,,Reviews in Mineralogy and Geochemistry,30,371,10.1515/9781501509674-016,"Zhang 2010 Table 1 xls, Entry# 1784"
DDB001761,1.0.0,isothermal_d,,S,,,,tracer,none,unspecified,melt,Low-K Andesite,,,,melt_andesite,,,false,false,low-K andesite; SiO2=61,wt_pct_oxide,61,,,,,,,,,,,,,,,,,,,,,,,H2Ot_composition_col=dry,1573.15,1573.15,1573.15,1573.15,K,1000000000,1000000000,1000000000,1000,MPa,unknown,,,unknown,piston_cylinder,,,,,,,,,,,,,,,,,,,5.3e-13,-12.2757246262,,,5.3e-13,m2/s,,,,,diffusion_couple,,true,,,false,use_with_caution,,read from point in figure; no other details (data are in a review paper),provenance=compilation_2010; v0_source=zhang_table1; Type_of_dif_as_printed=Tracer; logfO2_as_printed=reducing; Type_of_exp_as_printed=diffusion couple; Apparatus_as_printed=piston cylinder; Capsule_as_printed=Mo capsule?; pres_medium_as_printed=solid; R unstated in spreadsheet; compiler gas_constant_used_j_mol_k=8.314,supplement,"Holycross, M.",2026-08-31,draft,Watson1994RiMG 30; 371,Watson,1994,,Reviews in Mineralogy and Geochemistry,30,371,10.1515/9781501509674-016,"Zhang 2010 Table 1 xls, Entry# 1785"
DDB001762,1.0.0,isothermal_d,,S,,,,tracer,none,unspecified,melt,Lunar Ultramafics,,,,other,,,false,false,lunar ultramafics; SiO2=44,wt_pct_oxide,44,,,,,,,,,,,,,,,,,,,,,,,H2Ot_composition_col=dry,1573.15,1573.15,1573.15,1573.15,K,100000,100000,100000,0.1,MPa,IW,-0.7,,buffered,one_atm_furnace,,,,,,,,,,,,,,,,,,,6.6e-12,-11.1804560645,,,6.6e-12,m2/s,,,,,sorption,,true,,,false,use_with_caution,,"two exps, no other details (data are in a review paper)",provenance=compilation_2010; v0_source=zhang_table1; Type_of_dif_as_printed=Tracer; logfO2_as_printed=IW-0.7; Type_of_exp_as_printed=desorption; Apparatus_as_printed=Deltech furnace; Capsule_as_printed=Pt wire loops; pres_medium_as_printed=CO-CO2; R unstated in spreadsheet; compiler gas_constant_used_j_mol_k=8.314,supplement,"Holycross, M.",2026-08-31,draft,Watson1994RiMG 30; 371,Watson,1994,,Reviews in Mineralogy and Geochemistry,30,371,10.1515/9781501509674-016,"Zhang 2010 Table 1 xls, Entry# 1786"
DDB001763,1.0.0,isothermal_d,,S,,,,tracer,none,unspecified,melt,Dacite,,,,melt_dacite,,,false,false,dacite; SiO2=68,wt_pct_oxide,68,,,,,,,,,,,,,,,,,,,,,,,H2Ot_composition_col=dry,1773.15,1773.15,1773.15,1773.15,K,1000000000,1000000000,1000000000,1000,MPa,unknown,,,unknown,piston_cylinder,,,,,,,,,,,,,,,,,,,2.50428663521e-12,-11.6013164328,,,2.5042866352065e-12,m2/s,,,,,diffusion_couple,,true,,,false,use_with_caution,,calculated from equation; no other details (data are in a review paper),provenance=compilation_2010; v0_source=zhang_table1; Type_of_dif_as_printed=Tracer; logfO2_as_printed=reducing; Type_of_exp_as_printed=dif couple or thin film; Apparatus_as_printed=piston cylinder; Capsule_as_printed=Mo capsule?; pres_medium_as_printed=solid; R unstated in spreadsheet; compiler gas_constant_used_j_mol_k=8.314,supplement,"Holycross, M.",2026-08-31,draft,Watson1994RiMG 30; 371,Watson,1994,,Reviews in Mineralogy and Geochemistry,30,371,10.1515/9781501509674-016,"Zhang 2010 Table 1 xls, Entry# 1787"
DDB001764,1.0.0,isothermal_d,,S,,,,tracer,none,unspecified,melt,Dacite,,,,melt_dacite,,,false,false,dacite; SiO2=68,wt_pct_oxide,68,,,,,,,,,,,,,,,,,,,,,,,H2Ot_composition_col=dry,1673.15,1673.15,1673.15,1673.15,K,1000000000,1000000000,1000000000,1000,MPa,unknown,,,unknown,piston_cylinder,,,,,,,,,,,,,,,,,,,8.62260799342e-13,-12.0643618449,,,8.62260799342038e-13,m2/s,,,,,diffusion_couple,,true,,,false,use_with_caution,,calculated from equation; no other details (data are in a review paper),provenance=compilation_2010; v0_source=zhang_table1; Type_of_dif_as_printed=Tracer; logfO2_as_printed=reducing; Type_of_exp_as_printed=dif couple or thin film; Apparatus_as_printed=piston cylinder; Capsule_as_printed=Mo capsule?; pres_medium_as_printed=solid; R unstated in spreadsheet; compiler gas_constant_used_j_mol_k=8.314,supplement,"Holycross, M.",2026-08-31,draft,Watson1994RiMG 30; 371,Watson,1994,,Reviews in Mineralogy and Geochemistry,30,371,10.1515/9781501509674-016,"Zhang 2010 Table 1 xls, Entry# 1788"
DDB001765,1.0.0,isothermal_d,,S,,,,tracer,none,unspecified,melt,Dacite,,,,melt_dacite,,,false,false,dacite; SiO2=68,wt_pct_oxide,68,,,,,,,,,,,,,,,,,,,,,,,H2Ot_composition_col=dry,1573.15,1573.15,1573.15,1573.15,K,1000000000,1000000000,1000000000,1000,MPa,unknown,,,unknown,piston_cylinder,,,,,,,,,,,,,,,,,,,2.59253534932e-13,-12.5862758216,,,2.59253534931712e-13,m2/s,,,,,diffusion_couple,,true,,,false,use_with_caution,,calculated from equation; no other details (data are in a review paper),provenance=compilation_2010; v0_source=zhang_table1; Type_of_dif_as_printed=Tracer; logfO2_as_printed=reducing; Type_of_exp_as_printed=dif couple or thin film; Apparatus_as_printed=piston cylinder; Capsule_as_printed=Mo capsule?; pres_medium_as_printed=solid; R unstated in spreadsheet; compiler gas_constant_used_j_mol_k=8.314,supplement,"Holycross, M.",2026-08-31,draft,Watson1994RiMG 30; 371,Watson,1994,,Reviews in Mineralogy and Geochemistry,30,371,10.1515/9781501509674-016,"Zhang 2010 Table 1 xls, Entry# 1789"
DDB001766,1.0.0,isothermal_d,,S,,,,tracer,none,unspecified,melt,Low-K Andesite,,,,melt_andesite,,,false,false,low-K andesite; SiO2=61,wt_pct_oxide,61,,,,,,,,,,,,,,,,,,,,,,,H2Ot_composition_col=dry,1773.15,1773.15,1773.15,1773.15,K,1000000000,1000000000,1000000000,1000,MPa,unknown,,,unknown,piston_cylinder,,,,,,,,,,,,,,,,,,,2.36335663498e-12,-11.6264712071,,,2.36335663498279e-12,m2/s,,,,,diffusion_couple,,true,,,false,use_with_caution,,calculated from equation; no other details (data are in a review paper),provenance=compilation_2010; v0_source=zhang_table1; Type_of_dif_as_printed=Tracer; logfO2_as_printed=reducing; Type_of_exp_as_printed=dif couple or thin film; Apparatus_as_printed=piston cylinder; Capsule_as_printed=Mo capsule?; pres_medium_as_printed=solid; R unstated in spreadsheet; compiler gas_constant_used_j_mol_k=8.314,supplement,"Holycross, M.",2026-08-31,draft,Watson1994RiMG 30; 371,Watson,1994,,Reviews in Mineralogy and Geochemistry,30,371,10.1515/9781501509674-016,"Zhang 2010 Table 1 xls, Entry# 1790"
DDB001767,1.0.0,isothermal_d,,S,,,,tracer,none,unspecified,melt,Low-K Andesite,,,,melt_andesite,,,false,false,low-K andesite; SiO2=61,wt_pct_oxide,61,,,,,,,,,,,,,,,,,,,,,,,H2Ot_composition_col=dry,1673.15,1673.15,1673.15,1673.15,K,1000000000,1000000000,1000000000,1000,MPa,unknown,,,unknown,piston_cylinder,,,,,,,,,,,,,,,,,,,1.08955497441e-12,-11.9627513353,,,1.08955497441067e-12,m2/s,,,,,diffusion_couple,,true,,,false,use_with_caution,,calculated from equation; no other details (data are in a review paper),provenance=compilation_2010; v0_source=zhang_table1; Type_of_dif_as_printed=Tracer; logfO2_as_printed=reducing; Type_of_exp_as_printed=dif couple or thin film; Apparatus_as_printed=piston cylinder; Capsule_as_printed=Mo capsule?; pres_medium_as_printed=solid; R unstated in spreadsheet; compiler gas_constant_used_j_mol_k=8.314,supplement,"Holycross, M.",2026-08-31,draft,Watson1994RiMG 30; 371,Watson,1994,,Reviews in Mineralogy and Geochemistry,30,371,10.1515/9781501509674-016,"Zhang 2010 Table 1 xls, Entry# 1791"
DDB001768,1.0.0,isothermal_d,,S,,,,tracer,none,unspecified,melt,Low-K Andesite,,,,melt_andesite,,,false,false,low-K andesite; SiO2=61,wt_pct_oxide,61,,,,,,,,,,,,,,,,,,,,,,,H2Ot_composition_col=dry,1573.15,1573.15,1573.15,1573.15,K,1000000000,1000000000,1000000000,1000,MPa,unknown,,,unknown,piston_cylinder,,,,,,,,,,,,,,,,,,,4.55215015738e-13,-12.3417839192,,,4.55215015738051e-13,m2/s,,,,,diffusion_couple,,true,,,false,use_with_caution,,calculated from equation; no other details (data are in a review paper),provenance=compilation_2010; v0_source=zhang_table1; Type_of_dif_as_printed=Tracer; logfO2_as_printed=reducing; Type_of_exp_as_printed=dif couple or thin film; Apparatus_as_printed=piston cylinder; Capsule_as_printed=Mo capsule?; pres_medium_as_printed=solid; R unstated in spreadsheet; compiler gas_constant_used_j_mol_k=8.314,supplement,"Holycross, M.",2026-08-31,draft,Watson1994RiMG 30; 371,Watson,1994,,Reviews in Mineralogy and Geochemistry,30,371,10.1515/9781501509674-016,"Zhang 2010 Table 1 xls, Entry# 1792"
DDB001769,1.0.0,isothermal_d,,S,,,,tracer,none,unspecified,melt,Albite melt,,,,melt_simple,,,false,false,Albite melt; SiO2=68.3;Al2O3=19.45;FeOt=0.005;MnO=0.065;MgO=0.09;CaO=0.07;Na2O=11.2;K2O=0.055,wt_pct_oxide,68.3,,19.45,,0.005,,,0.065,0.09,0.07,11.2,0.055,,,,,,anhydrous_total=99.2,true,0.05,,,,,1673.15,1673.15,1673.15,1673.15,K,1040000000,1040000000,1040000000,1040,MPa,unknown,,,unknown,piston_cylinder,18000,,,,,,,,,,,,,,,,,,6.39e-14,-13.1944991418,,,6.39e-14,m2/s,,,,EPMA,diffusion_couple,Electron microprobe,true,,,false,use_with_caution,,,provenance=compilation_2010; v0_source=zhang_table1; Type_of_dif_as_printed=Tracer; logfO2_as_printed=oxidation; Type_of_exp_as_printed=diffusion couple; Analytical_as_printed=Electron microprobe; Apparatus_as_printed=Piston-cylinder; Capsule_as_printed=hard alumina in Fe2O3 sleeve; pres_medium_as_printed=graphite+NaCl+pyrex+Al2O3; R unstated in spreadsheet; compiler gas_constant_used_j_mol_k=8.314,supplement,"Holycross, M.",2026-08-31,draft,Winther1998AM 83; 1141,Winther,1998,,American Mineralogist,83,1141,10.2138/am-1998-11-1201,"Zhang 2010 Table 1 xls, Entry# 1793; Run# 124"
DDB001770,1.0.0,isothermal_d,,S,,,,tracer,none,unspecified,melt,Albite melt,,,,melt_simple,,,false,false,Albite melt; SiO2=68.3;Al2O3=19.45;FeOt=0.005;MnO=0.065;MgO=0.09;CaO=0.07;Na2O=11.2;K2O=0.055,wt_pct_oxide,68.3,,19.45,,0.005,,,0.065,0.09,0.07,11.2,0.055,,,,,,anhydrous_total=99.2,true,0.05,,,,,1673.15,1673.15,1673.15,1673.15,K,1040000000,1040000000,1040000000,1040,MPa,unknown,,,unknown,piston_cylinder,18000,,,,,,,,,,,,,,,,,,5.865e-14,-13.2317319835,,,5.865e-14,m2/s,,,,EPMA,diffusion_couple,Electron microprobe,true,,,false,use_with_caution,,,provenance=compilation_2010; v0_source=zhang_table1; Type_of_dif_as_printed=Tracer; logfO2_as_printed=oxidation; Type_of_exp_as_printed=diffusion couple; Analytical_as_printed=Electron microprobe; Apparatus_as_printed=Piston-cylinder; Capsule_as_printed=hard alumina in Fe2O3 sleeve; pres_medium_as_printed=graphite+NaCl+pyrex+Al2O3; R unstated in spreadsheet; compiler gas_constant_used_j_mol_k=8.314,supplement,"Holycross, M.",2026-08-31,draft,Winther1998AM 83; 1141,Winther,1998,,American Mineralogist,83,1141,10.2138/am-1998-11-1201,"Zhang 2010 Table 1 xls, Entry# 1794; Run# 126"
DDB001771,1.0.0,isothermal_d,,S,,,,tracer,none,unspecified,melt,Albite melt,,,,melt_simple,,,false,false,Albite melt; SiO2=68.3;Al2O3=19.45;FeOt=0.005;MnO=0.065;MgO=0.09;CaO=0.07;Na2O=11.2;K2O=0.055,wt_pct_oxide,68.3,,19.45,,0.005,,,0.065,0.09,0.07,11.2,0.055,,,,,,anhydrous_total=99.2,true,0.05,,,,,1673.15,1673.15,1673.15,1673.15,K,1040000000,1040000000,1040000000,1040,MPa,unknown,,,unknown,piston_cylinder,180000,,,,,,,,,,,,,,,,,,5.995e-14,-13.2222108126,,,5.995e-14,m2/s,,,,EPMA,diffusion_couple,Electron microprobe,true,,,false,use_with_caution,,,provenance=compilation_2010; v0_source=zhang_table1; Type_of_dif_as_printed=Tracer; logfO2_as_printed=oxidation; Type_of_exp_as_printed=diffusion couple; Analytical_as_printed=Electron microprobe; Apparatus_as_printed=Piston-cylinder; Capsule_as_printed=hard alumina in Fe2O3 sleeve; pres_medium_as_printed=graphite+NaCl+pyrex+Al2O3; R unstated in spreadsheet; compiler gas_constant_used_j_mol_k=8.314,supplement,"Holycross, M.",2026-08-31,draft,Winther1998AM 83; 1141,Winther,1998,,American Mineralogist,83,1141,10.2138/am-1998-11-1201,"Zhang 2010 Table 1 xls, Entry# 1795; Run# 214"
DDB001772,1.0.0,isothermal_d,,S,,,,tracer,none,unspecified,melt,Albite melt,,,,melt_simple,,,false,false,Albite melt; SiO2=68.3;Al2O3=19.45;FeOt=0.005;MnO=0.065;MgO=0.09;CaO=0.07;Na2O=11.2;K2O=0.055,wt_pct_oxide,68.3,,19.45,,0.005,,,0.065,0.09,0.07,11.2,0.055,,,,,,anhydrous_total=99.2,true,0.05,,,,,1673.15,1673.15,1673.15,1673.15,K,1050000000,1050000000,1050000000,1050,MPa,unknown,,,unknown,piston_cylinder,180000,,,,,,,,,,,,,,,,,,5.67e-14,-13.2464169411,,,5.67e-14,m2/s,,,,EPMA,diffusion_couple,Electron microprobe,true,,,false,use_with_caution,,,provenance=compilation_2010; v0_source=zhang_table1; Type_of_dif_as_printed=Tracer; logfO2_as_printed=oxidation; Type_of_exp_as_printed=diffusion couple; Analytical_as_printed=Electron microprobe; Apparatus_as_printed=Piston-cylinder; Capsule_as_printed=hard alumina in Fe2O3 sleeve; pres_medium_as_printed=graphite+NaCl+pyrex+Al2O3; R unstated in spreadsheet; compiler gas_constant_used_j_mol_k=8.314,supplement,"Holycross, M.",2026-08-31,draft,Winther1998AM 83; 1141,Winther,1998,,American Mineralogist,83,1141,10.2138/am-1998-11-1201,"Zhang 2010 Table 1 xls, Entry# 1796; Run# 217"
DDB001773,1.0.0,isothermal_d,,S,,,,tracer,none,unspecified,melt,Albite melt,,,,melt_simple,,,false,false,Albite melt; SiO2=68.3;Al2O3=19.45;FeOt=0.005;MnO=0.065;MgO=0.09;CaO=0.07;Na2O=11.2;K2O=0.055,wt_pct_oxide,68.3,,19.45,,0.005,,,0.065,0.09,0.07,11.2,0.055,,,,,,anhydrous_total=99.2,true,0.05,,,,,1673.15,1673.15,1673.15,1673.15,K,1030000000,1030000000,1030000000,1030,MPa,unknown,,,unknown,piston_cylinder,180000,,,,,,,,,,,,,,,,,,4.43e-14,-13.3535962738,,,4.43e-14,m2/s,,,,EPMA,diffusion_couple,Electron microprobe,true,,,false,use_with_caution,,,provenance=compilation_2010; v0_source=zhang_table1; Type_of_dif_as_printed=Tracer; logfO2_as_printed=oxidation; Type_of_exp_as_printed=diffusion couple; Analytical_as_printed=Electron microprobe; Apparatus_as_printed=Piston-cylinder; Capsule_as_printed=hard alumina in Fe2O3 sleeve; pres_medium_as_printed=graphite+NaCl+pyrex+Al2O3; R unstated in spreadsheet; compiler gas_constant_used_j_mol_k=8.314,supplement,"Holycross, M.",2026-08-31,draft,Winther1998AM 83; 1141,Winther,1998,,American Mineralogist,83,1141,10.2138/am-1998-11-1201,"Zhang 2010 Table 1 xls, Entry# 1797; Run# 221"
DDB001774,1.0.0,isothermal_d,,S,,,,tracer,none,unspecified,melt,Albite melt,,,,melt_simple,,,false,false,Albite melt; SiO2=68.3;Al2O3=19.45;FeOt=0.005;MnO=0.065;MgO=0.09;CaO=0.07;Na2O=11.2;K2O=0.055,wt_pct_oxide,68.3,,19.45,,0.005,,,0.065,0.09,0.07,11.2,0.055,,,,,,anhydrous_total=99.2,true,0.05,,,,,1573.15,1573.15,1573.15,1573.15,K,1050000000,1050000000,1050000000,1050,MPa,unknown,,,unknown,piston_cylinder,244800,,,,,,,,,,,,,,,,,,1e-14,-14,,,1e-14,m2/s,,,,EPMA,diffusion_couple,Electron microprobe,true,,,false,use_with_caution,,,provenance=compilation_2010; v0_source=zhang_table1; Type_of_dif_as_printed=Tracer; logfO2_as_printed=oxidation; Type_of_exp_as_printed=diffusion couple; Analytical_as_printed=Electron microprobe; Apparatus_as_printed=Piston-cylinder; Capsule_as_printed=hard alumina in Fe2O3 sleeve; pres_medium_as_printed=graphite+NaCl+pyrex+Al2O3; R unstated in spreadsheet; compiler gas_constant_used_j_mol_k=8.314,supplement,"Holycross, M.",2026-08-31,draft,Winther1998AM 83; 1141,Winther,1998,,American Mineralogist,83,1141,10.2138/am-1998-11-1201,"Zhang 2010 Table 1 xls, Entry# 1798; Run# 310"
