Repository: holycrossm/diffusion-coefficients

# Experimental diffusion coefficients (minerals and silicate melts)

**Pre-release / not published.** Schema v1.0.0. This folder is a GitHub-ready living table: canonical data is CSV, new rows arrive by pull request, and a static page searches the file in the browser. Nothing here is a citable compilation of record.

This is a QA build of 4630 experimental rows (minerals and silicate melts). Most numbers are staged from the 2010 RiMG 72 tables. Do not treat the repo as published, complete, or peer-reviewed.

File: site/data/diffusion_coefficients.csv (part 50 of 136)
DDB001775,1.0.0,isothermal_d,,S,,,,tracer,none,unspecified,melt,Albite melt,,,,melt_simple,,,false,false,Albite melt; SiO2=68.3;Al2O3=19.45;FeOt=0.005;MnO=0.065;MgO=0.09;CaO=0.07;Na2O=11.2;K2O=0.055,wt_pct_oxide,68.3,,19.45,,0.005,,,0.065,0.09,0.07,11.2,0.055,,,,,,anhydrous_total=99.2,true,0.05,,,,,1773.15,1773.15,1773.15,1773.15,K,1050000000,1050000000,1050000000,1050,MPa,unknown,,,unknown,piston_cylinder,18000,,,,,,,,,,,,,,,,,,5.29e-13,-12.276544328,,,5.29e-13,m2/s,,,,EPMA,diffusion_couple,Electron microprobe,true,,,false,use_with_caution,,,provenance=compilation_2010; v0_source=zhang_table1; Type_of_dif_as_printed=Tracer; logfO2_as_printed=oxidation; Type_of_exp_as_printed=diffusion couple; Analytical_as_printed=Electron microprobe; Apparatus_as_printed=Piston-cylinder; Capsule_as_printed=hard alumina in Fe2O3 sleeve; pres_medium_as_printed=graphite+NaCl+pyrex+Al2O3; R unstated in spreadsheet; compiler gas_constant_used_j_mol_k=8.314,supplement,"Holycross, M.",2026-08-31,draft,Winther1998AM 83; 1141,Winther,1998,,American Mineralogist,83,1141,10.2138/am-1998-11-1201,"Zhang 2010 Table 1 xls, Entry# 1799; Run# 314"
DDB001776,1.0.0,isothermal_d,,S,,,,tracer,none,unspecified,melt,Albite melt,,,,melt_simple,,,false,false,Albite melt; SiO2=68.3;Al2O3=19.45;FeOt=0.005;MnO=0.065;MgO=0.09;CaO=0.07;Na2O=11.2;K2O=0.055,wt_pct_oxide,68.3,,19.45,,0.005,,,0.065,0.09,0.07,11.2,0.055,,,,,,anhydrous_total=99.2,true,0.05,,,,,1673.15,1673.15,1673.15,1673.15,K,1040000000,1040000000,1040000000,1040,MPa,unknown,,,unknown,piston_cylinder,33408,,,,,,,,,,,,,,,,,,1.965e-13,-12.7066374453,,,1.965e-13,m2/s,,,,EPMA,diffusion_couple,Electron microprobe,true,,,false,use_with_caution,,,provenance=compilation_2010; v0_source=zhang_table1; Type_of_dif_as_printed=Tracer; logfO2_as_printed=oxidation; Type_of_exp_as_printed=diffusion couple; Analytical_as_printed=Electron microprobe; Apparatus_as_printed=Piston-cylinder; Capsule_as_printed=hard alumina in Fe2O3 sleeve; pres_medium_as_printed=graphite+NaCl+pyrex+Al2O3; R unstated in spreadsheet; compiler gas_constant_used_j_mol_k=8.314,supplement,"Holycross, M.",2026-08-31,draft,Winther1998AM 83; 1141,Winther,1998,,American Mineralogist,83,1141,10.2138/am-1998-11-1201,"Zhang 2010 Table 1 xls, Entry# 1800; Run# 702"
DDB001777,1.0.0,isothermal_d,,S,,,,tracer,none,unspecified,melt,Albite melt,,,,melt_simple,,,false,false,Albite melt; SiO2=68.3;Al2O3=19.45;FeOt=0.005;MnO=0.065;MgO=0.09;CaO=0.07;Na2O=11.2;K2O=0.055,wt_pct_oxide,68.3,,19.45,,0.005,,,0.065,0.09,0.07,11.2,0.055,,,,,,anhydrous_total=99.2,true,0.05,,,,,1673.15,1673.15,1673.15,1673.15,K,1100000000,1100000000,1100000000,1100,MPa,unknown,,,unknown,piston_cylinder,14400,,,,,,,,,,,,,,,,,,1.53e-13,-12.8153085692,,,1.53e-13,m2/s,,,,EPMA,diffusion_couple,Electron microprobe,true,,,false,use_with_caution,,,provenance=compilation_2010; v0_source=zhang_table1; Type_of_dif_as_printed=Tracer; logfO2_as_printed=oxidation; Type_of_exp_as_printed=diffusion couple; Analytical_as_printed=Electron microprobe; Apparatus_as_printed=Piston-cylinder; Capsule_as_printed=hard alumina in Fe2O3 sleeve; pres_medium_as_printed=graphite+NaCl+pyrex+Al2O3; R unstated in spreadsheet; compiler gas_constant_used_j_mol_k=8.314,supplement,"Holycross, M.",2026-08-31,draft,Winther1998AM 83; 1141,Winther,1998,,American Mineralogist,83,1141,10.2138/am-1998-11-1201,"Zhang 2010 Table 1 xls, Entry# 1801; Run# 707"
DDB001778,1.0.0,isothermal_d,,S,,,,tracer,none,unspecified,melt,Albite melt,,,,melt_simple,,,false,false,Albite melt; SiO2=68.3;Al2O3=19.45;FeOt=0.005;MnO=0.065;MgO=0.09;CaO=0.07;Na2O=11.2;K2O=0.055,wt_pct_oxide,68.3,,19.45,,0.005,,,0.065,0.09,0.07,11.2,0.055,,,,,,anhydrous_total=99.2,true,0.05,,,,,1673.15,1673.15,1673.15,1673.15,K,1090000000,1090000000,1090000000,1090,MPa,unknown,,,unknown,piston_cylinder,14400,,,,,,,,,,,,,,,,,,6.49e-13,-12.1877553032,,,6.49e-13,m2/s,,,,EPMA,diffusion_couple,Electron microprobe,true,,,false,use_with_caution,,,provenance=compilation_2010; v0_source=zhang_table1; Type_of_dif_as_printed=Tracer; logfO2_as_printed=oxidation; Type_of_exp_as_printed=diffusion couple; Analytical_as_printed=Electron microprobe; Apparatus_as_printed=Piston-cylinder; Capsule_as_printed=hard alumina in Fe2O3 sleeve; pres_medium_as_printed=graphite+NaCl+pyrex+Al2O3; R unstated in spreadsheet; compiler gas_constant_used_j_mol_k=8.314,supplement,"Holycross, M.",2026-08-31,draft,Winther1998AM 83; 1141,Winther,1998,,American Mineralogist,83,1141,10.2138/am-1998-11-1201,"Zhang 2010 Table 1 xls, Entry# 1802; Run# 718"
DDB001779,1.0.0,isothermal_d,,S,,,,tracer,none,unspecified,melt,Albite melt,,,,melt_simple,,,false,false,Albite melt; SiO2=68.3;Al2O3=19.45;FeOt=0.005;MnO=0.065;MgO=0.09;CaO=0.07;Na2O=11.2;K2O=0.055,wt_pct_oxide,68.3,,19.45,,0.005,,,0.065,0.09,0.07,11.2,0.055,,,,,,anhydrous_total=99.2,true,0.05,,,,,1673.15,1673.15,1673.15,1673.15,K,1075000000,1075000000,1075000000,1075,MPa,unknown,,,unknown,piston_cylinder,34632,,,,,,,,,,,,,,,,,,2.25e-13,-12.6478174819,,,2.25e-13,m2/s,,,,EPMA,diffusion_couple,Electron microprobe,true,,,false,use_with_caution,,,provenance=compilation_2010; v0_source=zhang_table1; Type_of_dif_as_printed=Tracer; logfO2_as_printed=oxidation; Type_of_exp_as_printed=diffusion couple; Analytical_as_printed=Electron microprobe; Apparatus_as_printed=Piston-cylinder; Capsule_as_printed=hard alumina in Fe2O3 sleeve; pres_medium_as_printed=graphite+NaCl+pyrex+Al2O3; R unstated in spreadsheet; compiler gas_constant_used_j_mol_k=8.314,supplement,"Holycross, M.",2026-08-31,draft,Winther1998AM 83; 1141,Winther,1998,,American Mineralogist,83,1141,10.2138/am-1998-11-1201,"Zhang 2010 Table 1 xls, Entry# 1803; Run# 1030"
DDB001780,1.0.0,isothermal_d,,S,,,,tracer,none,unspecified,melt,Basalt(Etna),,,,melt_basalt,,,false,false,basalt(Etna); SiO2=47.19;TiO2=1.695;Al2O3=16.655;FeOt=10.36;MnO=0.18;MgO=6.305;CaO=10.595;Na2O=3.445;K2O=1.7;P2O5=0.535,wt_pct_oxide,47.19,1.695,16.655,,10.36,,,0.18,6.305,10.595,3.445,1.7,0.535,,,,,anhydrous_total=98.845,,,,,,H2Ot_composition_col=dry,1723.15,1723.15,1723.15,1723.15,K,1000000000,1000000000,1000000000,1000,MPa,QFM,-3,,buffered,piston_cylinder,900,,,,,,,,,,,,,,,,,,5.9e-11,-0.0829532764763,,,5.9e-11,m2/s,,,,EPMA,diffusion_couple,Electron microprobe,true,,,false,use_with_caution,,,provenance=compilation_2010; v0_source=zhang_table1; Type_of_dif_as_printed=Tracer; logfO2_as_printed=QFM-3; Type_of_exp_as_printed=diffusion couple; Analytical_as_printed=Electron microprobe; Apparatus_as_printed=Piston-cylinder; Capsule_as_printed=graphite; pres_medium_as_printed=Al2O3; R unstated in spreadsheet; compiler gas_constant_used_j_mol_k=8.314,supplement,"Holycross, M.",2026-08-31,draft,Freda2005GCA 69; 5061,Freda,2005,,Geochimica et Cosmochimica Acta,69,5061,10.1016/j.gca.2005.02.002,"Zhang 2010 Table 1 xls, Entry# 1804; Run# 22-E"
DDB001781,1.0.0,isothermal_d,,S,,,,tracer,none,unspecified,melt,Basalt(Etna),,,,melt_basalt,,,false,false,basalt(Etna); SiO2=47.19;TiO2=1.695;Al2O3=16.655;FeOt=10.36;MnO=0.18;MgO=6.305;CaO=10.595;Na2O=3.445;K2O=1.7;P2O5=0.535,wt_pct_oxide,47.19,1.695,16.655,,10.36,,,0.18,6.305,10.595,3.445,1.7,0.535,,,,,anhydrous_total=98.845,,,,,,H2Ot_composition_col=dry,1673.15,1673.15,1673.15,1673.15,K,1000000000,1000000000,1000000000,1000,MPa,QFM,-3,,buffered,piston_cylinder,1800,,,,,,,,,,,,,,,,,,3.8e-11,-0.0860083905167,,,3.8e-11,m2/s,,,,EPMA,diffusion_couple,Electron microprobe,true,,,false,use_with_caution,,,provenance=compilation_2010; v0_source=zhang_table1; Type_of_dif_as_printed=Tracer; logfO2_as_printed=QFM-3; Type_of_exp_as_printed=diffusion couple; Analytical_as_printed=Electron microprobe; Apparatus_as_printed=Piston-cylinder; Capsule_as_printed=graphite; pres_medium_as_printed=pyrophyllite+Al2O3; R unstated in spreadsheet; compiler gas_constant_used_j_mol_k=8.314,supplement,"Holycross, M.",2026-08-31,draft,Freda2005GCA 69; 5061,Freda,2005,,Geochimica et Cosmochimica Acta,69,5061,10.1016/j.gca.2005.02.002,"Zhang 2010 Table 1 xls, Entry# 1805; Run# 6-E"
DDB001782,1.0.0,isothermal_d,,S,,,,tracer,none,unspecified,melt,Basalt(Etna),,,,melt_basalt,,,false,false,basalt(Etna); SiO2=47.19;TiO2=1.695;Al2O3=16.655;FeOt=10.36;MnO=0.18;MgO=6.305;CaO=10.595;Na2O=3.445;K2O=1.7;P2O5=0.535,wt_pct_oxide,47.19,1.695,16.655,,10.36,,,0.18,6.305,10.595,3.445,1.7,0.535,,,,,anhydrous_total=98.845,,,,,,H2Ot_composition_col=dry,1673.15,1673.15,1673.15,1673.15,K,1000000000,1000000000,1000000000,1000,MPa,QFM,-3,,buffered,piston_cylinder,900,,,,,,,,,,,,,,,,,,2.1e-11,0.171555921768,,,2.1e-11,m2/s,,,,EPMA,diffusion_couple,Electron microprobe,true,,,false,use_with_caution,,,provenance=compilation_2010; v0_source=zhang_table1; Type_of_dif_as_printed=Tracer; logfO2_as_printed=QFM-3; Type_of_exp_as_printed=diffusion couple; Analytical_as_printed=Electron microprobe; Apparatus_as_printed=Piston-cylinder; Capsule_as_printed=graphite; pres_medium_as_printed=pyrophyllite+Al2O3; R unstated in spreadsheet; compiler gas_constant_used_j_mol_k=8.314,supplement,"Holycross, M.",2026-08-31,draft,Freda2005GCA 69; 5061,Freda,2005,,Geochimica et Cosmochimica Acta,69,5061,10.1016/j.gca.2005.02.002,"Zhang 2010 Table 1 xls, Entry# 1806; Run# 9-E"
DDB001783,1.0.0,isothermal_d,,S,,,,tracer,none,unspecified,melt,Basalt(Etna),,,,melt_basalt,,,false,false,basalt(Etna); SiO2=47.19;TiO2=1.695;Al2O3=16.655;FeOt=10.36;MnO=0.18;MgO=6.305;CaO=10.595;Na2O=3.445;K2O=1.7;P2O5=0.535,wt_pct_oxide,47.19,1.695,16.655,,10.36,,,0.18,6.305,10.595,3.445,1.7,0.535,,,,,anhydrous_total=98.845,,,,,,H2Ot_composition_col=dry,1573.15,1573.15,1573.15,1573.15,K,1000000000,1000000000,1000000000,1000,MPa,QFM,-3,,buffered,piston_cylinder,2700,,,,,,,,,,,,,,,,,,1.2e-11,-0.0106724881615,,,1.2e-11,m2/s,,,,EPMA,diffusion_couple,Electron microprobe,true,,,false,use_with_caution,,,provenance=compilation_2010; v0_source=zhang_table1; Type_of_dif_as_printed=Tracer; logfO2_as_printed=QFM-3; Type_of_exp_as_printed=diffusion couple; Analytical_as_printed=Electron microprobe; Apparatus_as_printed=Piston-cylinder; Capsule_as_printed=graphite; pres_medium_as_printed=pyrophyllite+Al2O3; R unstated in spreadsheet; compiler gas_constant_used_j_mol_k=8.314,supplement,"Holycross, M.",2026-08-31,draft,Freda2005GCA 69; 5061,Freda,2005,,Geochimica et Cosmochimica Acta,69,5061,10.1016/j.gca.2005.02.002,"Zhang 2010 Table 1 xls, Entry# 1807; Run# 8-E"
DDB001784,1.0.0,isothermal_d,,S,,,,tracer,none,unspecified,melt,Basalt(Etna),,,,melt_basalt,,,false,false,basalt(Etna); SiO2=47.19;TiO2=1.695;Al2O3=16.655;FeOt=10.36;MnO=0.18;MgO=6.305;CaO=10.595;Na2O=3.445;K2O=1.7;P2O5=0.535,wt_pct_oxide,47.19,1.695,16.655,,10.36,,,0.18,6.305,10.595,3.445,1.7,0.535,,,,,anhydrous_total=98.845,,,,,,H2Ot_composition_col=dry,1523.15,1523.15,1523.15,1523.15,K,1000000000,1000000000,1000000000,1000,MPa,QFM,-3,,buffered,piston_cylinder,5400,,,,,,,,,,,,,,,,,,6.6e-12,0.0153914514637,,,6.6e-12,m2/s,,,,EPMA,diffusion_couple,Electron microprobe,true,,,false,use_with_caution,,,provenance=compilation_2010; v0_source=zhang_table1; Type_of_dif_as_printed=Tracer; logfO2_as_printed=QFM-3; Type_of_exp_as_printed=diffusion couple; Analytical_as_printed=Electron microprobe; Apparatus_as_printed=Piston-cylinder; Capsule_as_printed=graphite; pres_medium_as_printed=pyrophyllite+Al2O3; R unstated in spreadsheet; compiler gas_constant_used_j_mol_k=8.314,supplement,"Holycross, M.",2026-08-31,draft,Freda2005GCA 69; 5061,Freda,2005,,Geochimica et Cosmochimica Acta,69,5061,10.1016/j.gca.2005.02.002,"Zhang 2010 Table 1 xls, Entry# 1808; Run# 14-E"
DDB001785,1.0.0,isothermal_d,,S,,,,tracer,none,unspecified,melt,Basalt(Etna),,,,melt_basalt,,,false,false,basalt(Etna); SiO2=47.19;TiO2=1.695;Al2O3=16.655;FeOt=10.36;MnO=0.18;MgO=6.305;CaO=10.595;Na2O=3.445;K2O=1.7;P2O5=0.535,wt_pct_oxide,47.19,1.695,16.655,,10.36,,,0.18,6.305,10.595,3.445,1.7,0.535,,,,,anhydrous_total=98.845,,,,,,H2Ot_composition_col=dry,1573.15,1573.15,1573.15,1573.15,K,500000000,500000000,500000000,500,MPa,QFM,-3,,buffered,piston_cylinder,2700,,,,,,,,,,,,,,,,,,1.2e-11,-0.0106724881615,,,1.2e-11,m2/s,,,,EPMA,diffusion_couple,Electron microprobe,true,,,false,use_with_caution,,,provenance=compilation_2010; v0_source=zhang_table1; Type_of_dif_as_printed=Tracer; logfO2_as_printed=QFM-3; Type_of_exp_as_printed=diffusion couple; Analytical_as_printed=Electron microprobe; Apparatus_as_printed=Piston-cylinder; Capsule_as_printed=graphite; pres_medium_as_printed=Al2O3; R unstated in spreadsheet; compiler gas_constant_used_j_mol_k=8.314,supplement,"Holycross, M.",2026-08-31,draft,Freda2005GCA 69; 5061,Freda,2005,,Geochimica et Cosmochimica Acta,69,5061,10.1016/j.gca.2005.02.002,"Zhang 2010 Table 1 xls, Entry# 1809; Run# 15-E"
DDB001786,1.0.0,isothermal_d,,S,,,,tracer,none,unspecified,melt,Basalt(Stromboli),,,,melt_basalt,,,false,false,basalt(Stromboli); SiO2=49.845;TiO2=0.94;Al2O3=18.13;FeOt=7.08;MnO=0.155;MgO=6.26;CaO=12.05;Na2O=2.42;K2O=1.885;P2O5=0.47,wt_pct_oxide,49.845,0.94,18.13,,7.08,,,0.155,6.26,12.05,2.42,1.885,0.47,,,,,anhydrous_total=99.54,,,,,,H2Ot_composition_col=dry,1723.15,1723.15,1723.15,1723.15,K,1000000000,1000000000,1000000000,1000,MPa,QFM,-3,,buffered,piston_cylinder,900,,,,,,,,,,,,,,,,,,1.7e-11,-0.0810408652777,,,1.7e-11,m2/s,,,,EPMA,diffusion_couple,Electron microprobe,true,,,false,use_with_caution,,,provenance=compilation_2010; v0_source=zhang_table1; Type_of_dif_as_printed=Tracer; logfO2_as_printed=QFM-3; Type_of_exp_as_printed=diffusion couple; Analytical_as_printed=Electron microprobe; Apparatus_as_printed=Piston-cylinder; Capsule_as_printed=graphite; pres_medium_as_printed=Al2O3; R unstated in spreadsheet; compiler gas_constant_used_j_mol_k=8.314,supplement,"Holycross, M.",2026-08-31,draft,Freda2005GCA 69; 5061,Freda,2005,,Geochimica et Cosmochimica Acta,69,5061,10.1016/j.gca.2005.02.002,"Zhang 2010 Table 1 xls, Entry# 1810; Run# 22-S"
DDB001787,1.0.0,isothermal_d,,S,,,,tracer,none,unspecified,melt,Basalt(Stromboli),,,,melt_basalt,,,false,false,basalt(Stromboli); SiO2=49.845;TiO2=0.94;Al2O3=18.13;FeOt=7.08;MnO=0.155;MgO=6.26;CaO=12.05;Na2O=2.42;K2O=1.885;P2O5=0.47,wt_pct_oxide,49.845,0.94,18.13,,7.08,,,0.155,6.26,12.05,2.42,1.885,0.47,,,,,anhydrous_total=99.54,,,,,,H2Ot_composition_col=dry,1673.15,1673.15,1673.15,1673.15,K,1000000000,1000000000,1000000000,1000,MPa,QFM,-3,,buffered,piston_cylinder,900,,,,,,,,,,,,,,,,,,7.9e-12,0.0852763989218,,,7.9e-12,m2/s,,,,EPMA,diffusion_couple,Electron microprobe,true,,,false,use_with_caution,,,provenance=compilation_2010; v0_source=zhang_table1; Type_of_dif_as_printed=Tracer; logfO2_as_printed=QFM-3; Type_of_exp_as_printed=diffusion couple; Analytical_as_printed=Electron microprobe; Apparatus_as_printed=Piston-cylinder; Capsule_as_printed=graphite; pres_medium_as_printed=pyrophyllite+Al2O3; R unstated in spreadsheet; compiler gas_constant_used_j_mol_k=8.314,supplement,"Holycross, M.",2026-08-31,draft,Freda2005GCA 69; 5061,Freda,2005,,Geochimica et Cosmochimica Acta,69,5061,10.1016/j.gca.2005.02.002,"Zhang 2010 Table 1 xls, Entry# 1811; Run# 9-S"
DDB001788,1.0.0,isothermal_d,,S,,,,tracer,none,unspecified,melt,Basalt(Stromboli),,,,melt_basalt,,,false,false,basalt(Stromboli); SiO2=49.845;TiO2=0.94;Al2O3=18.13;FeOt=7.08;MnO=0.155;MgO=6.26;CaO=12.05;Na2O=2.42;K2O=1.885;P2O5=0.47,wt_pct_oxide,49.845,0.94,18.13,,7.08,,,0.155,6.26,12.05,2.42,1.885,0.47,,,,,anhydrous_total=99.54,,,,,,H2Ot_composition_col=dry,1573.15,1573.15,1573.15,1573.15,K,1000000000,1000000000,1000000000,1000,MPa,QFM,-3,,buffered,piston_cylinder,2700,,,,,,,,,,,,,,,,,,3.5e-12,0.0740738469798,,,3.5e-12,m2/s,,,,EPMA,diffusion_couple,Electron microprobe,true,,,false,use_with_caution,,,provenance=compilation_2010; v0_source=zhang_table1; Type_of_dif_as_printed=Tracer; logfO2_as_printed=QFM-3; Type_of_exp_as_printed=diffusion couple; Analytical_as_printed=Electron microprobe; Apparatus_as_printed=Piston-cylinder; Capsule_as_printed=graphite; pres_medium_as_printed=pyrophyllite+Al2O3; R unstated in spreadsheet; compiler gas_constant_used_j_mol_k=8.314,supplement,"Holycross, M.",2026-08-31,draft,Freda2005GCA 69; 5061,Freda,2005,,Geochimica et Cosmochimica Acta,69,5061,10.1016/j.gca.2005.02.002,"Zhang 2010 Table 1 xls, Entry# 1812; Run# 8-S"
DDB001789,1.0.0,isothermal_d,,S,,,,tracer,none,unspecified,melt,Basalt(Stromboli),,,,melt_basalt,,,false,false,basalt(Stromboli); SiO2=49.845;TiO2=0.94;Al2O3=18.13;FeOt=7.08;MnO=0.155;MgO=6.26;CaO=12.05;Na2O=2.42;K2O=1.885;P2O5=0.47,wt_pct_oxide,49.845,0.94,18.13,,7.08,,,0.155,6.26,12.05,2.42,1.885,0.47,,,,,anhydrous_total=99.54,,,,,,H2Ot_composition_col=dry,1523.15,1523.15,1523.15,1523.15,K,1000000000,1000000000,1000000000,1000,MPa,QFM,-3,,buffered,piston_cylinder,5400,,,,,,,,,,,,,,,,,,2e-12,0.116770214558,,,2e-12,m2/s,,,,EPMA,diffusion_couple,Electron microprobe,true,,,false,use_with_caution,,,provenance=compilation_2010; v0_source=zhang_table1; Type_of_dif_as_printed=Tracer; logfO2_as_printed=QFM-3; Type_of_exp_as_printed=diffusion couple; Analytical_as_printed=Electron microprobe; Apparatus_as_printed=Piston-cylinder; Capsule_as_printed=graphite; pres_medium_as_printed=pyrophyllite+Al2O3; R unstated in spreadsheet; compiler gas_constant_used_j_mol_k=8.314,supplement,"Holycross, M.",2026-08-31,draft,Freda2005GCA 69; 5061,Freda,2005,,Geochimica et Cosmochimica Acta,69,5061,10.1016/j.gca.2005.02.002,"Zhang 2010 Table 1 xls, Entry# 1813; Run# 14-S"
DDB001790,1.0.0,isothermal_d,,S,,,,tracer,none,unspecified,melt,Basalt(Stromboli),,,,melt_basalt,,,false,false,basalt(Stromboli); SiO2=49.845;TiO2=0.94;Al2O3=18.13;FeOt=7.08;MnO=0.155;MgO=6.26;CaO=12.05;Na2O=2.42;K2O=1.885;P2O5=0.47,wt_pct_oxide,49.845,0.94,18.13,,7.08,,,0.155,6.26,12.05,2.42,1.885,0.47,,,,,anhydrous_total=99.54,,,,,,H2Ot_composition_col=dry,1523.15,1523.15,1523.15,1523.15,K,1000000000,1000000000,1000000000,1000,MPa,QFM,-3,,buffered,piston_cylinder,3600,,,,,,,,,,,,,,,,,,4.5e-12,-0.235412317777,,,4.5e-12,m2/s,,,,EPMA,diffusion_couple,Electron microprobe,true,,,false,use_with_caution,,,provenance=compilation_2010; v0_source=zhang_table1; Type_of_dif_as_printed=Tracer; logfO2_as_printed=QFM-3; Type_of_exp_as_printed=diffusion couple; Analytical_as_printed=Electron microprobe; Apparatus_as_printed=Piston-cylinder; Capsule_as_printed=graphite; pres_medium_as_printed=pyrophyllite+Al2O3; R unstated in spreadsheet; compiler gas_constant_used_j_mol_k=8.314,supplement,"Holycross, M.",2026-08-31,draft,Freda2005GCA 69; 5061,Freda,2005,,Geochimica et Cosmochimica Acta,69,5061,10.1016/j.gca.2005.02.002,"Zhang 2010 Table 1 xls, Entry# 1814; Run# 11-S"
DDB001791,1.0.0,isothermal_d,,S,,,,tracer,none,unspecified,melt,Basalt (Stromboli),,,,melt_basalt,,,false,false,basalt (Stromboli); SiO2=49.845;TiO2=0.94;Al2O3=18.13;FeOt=7.08;MnO=0.155;MgO=6.26;CaO=12.05;Na2O=2.42;K2O=1.885;P2O5=0.47,wt_pct_oxide,49.845,0.94,18.13,,7.08,,,0.155,6.26,12.05,2.42,1.885,0.47,,,,,anhydrous_total=99.54,,,,,,H2Ot_composition_col=dry,1573.15,1573.15,1573.15,1573.15,K,500000000,500000000,500000000,500,MPa,QFM,-3,,buffered,piston_cylinder,2700,,,,,,,,,,,,,,,,,,4.1e-12,0.00535803183513,,,4.1e-12,m2/s,,,,EPMA,diffusion_couple,Electron microprobe,true,,,false,use_with_caution,,,provenance=compilation_2010; v0_source=zhang_table1; Type_of_dif_as_printed=Tracer; logfO2_as_printed=QFM-3; Type_of_exp_as_printed=diffusion couple; Analytical_as_printed=Electron microprobe; Apparatus_as_printed=Piston-cylinder; Capsule_as_printed=graphite; pres_medium_as_printed=Al2O3; R unstated in spreadsheet; compiler gas_constant_used_j_mol_k=8.314,supplement,"Holycross, M.",2026-08-31,draft,Freda2005GCA 69; 5061,Freda,2005,,Geochimica et Cosmochimica Acta,69,5061,10.1016/j.gca.2005.02.002,"Zhang 2010 Table 1 xls, Entry# 1815; Run# 15-S"
DDB001792,1.0.0,isothermal_d,,S,,,,tracer,none,unspecified,melt,Basalt (Stromboli),,,,melt_basalt,,,false,false,basalt (Stromboli); SiO2=49.845;TiO2=0.94;Al2O3=18.13;FeOt=7.08;MnO=0.155;MgO=6.26;CaO=12.05;Na2O=2.42;K2O=1.885;P2O5=0.47,wt_pct_oxide,49.845,0.94,18.13,,7.08,,,0.155,6.26,12.05,2.42,1.885,0.47,,,,,anhydrous_total=99.54,,,,,,H2Ot_composition_col=dry,1523.15,1523.15,1523.15,1523.15,K,500000000,500000000,500000000,500,MPa,QFM,-3,,buffered,piston_cylinder,3600,,,,,,,,,,,,,,,,,,2.4e-12,0.0375889653124,,,2.4e-12,m2/s,,,,EPMA,diffusion_couple,Electron microprobe,true,,,false,use_with_caution,,,provenance=compilation_2010; v0_source=zhang_table1; Type_of_dif_as_printed=Tracer; logfO2_as_printed=QFM-3; Type_of_exp_as_printed=diffusion couple; Analytical_as_printed=Electron microprobe; Apparatus_as_printed=Piston-cylinder; Capsule_as_printed=graphite; pres_medium_as_printed=pyrophyllite+Al2O3; R unstated in spreadsheet; compiler gas_constant_used_j_mol_k=8.314,supplement,"Holycross, M.",2026-08-31,draft,Freda2005GCA 69; 5061,Freda,2005,,Geochimica et Cosmochimica Acta,69,5061,10.1016/j.gca.2005.02.002,"Zhang 2010 Table 1 xls, Entry# 1816; Run# 13-S"
DDB001793,1.0.0,isothermal_d,,S,,,,tracer,none,unspecified,melt,Wet Basalt(Etna),,,,melt_basalt,,,false,false,wet basalt(Etna); SiO2=46.71;TiO2=1.595;Al2O3=16.045;FeOt=10.065;MnO=0.165;MgO=5.9;CaO=10.19;Na2O=3.09;K2O=1.57;P2O5=0.49,wt_pct_oxide,46.71,1.595,16.045,,10.065,,,0.165,5.9,10.19,3.09,1.57,0.49,,,,,anhydrous_total=99.985,true,4,,,,,1623.15,1623.15,1623.15,1623.15,K,1000000000,1000000000,1000000000,1000,MPa,QFM,-3,,buffered,piston_cylinder,900,,,,,,,,,,,,,,,,,,4.5e-11,0.0936171751661,,,4.5e-11,m2/s,,,,EPMA,diffusion_couple,Electron microprobe,true,,,false,use_with_caution,,,provenance=compilation_2010; v0_source=zhang_table1; Type_of_dif_as_printed=Tracer; logfO2_as_printed=QFM-3; Type_of_exp_as_printed=diffusion couple; Analytical_as_printed=Electron microprobe; Apparatus_as_printed=Piston-cylinder; Capsule_as_printed=graphite in Pt; pres_medium_as_printed=pyrophyllite+NaCl+pyrex+Al2O3; R unstated in spreadsheet; compiler gas_constant_used_j_mol_k=8.314,supplement,"Holycross, M.",2026-08-31,draft,Freda2005GCA 69; 5061,Freda,2005,,Geochimica et Cosmochimica Acta,69,5061,10.1016/j.gca.2005.02.002,"Zhang 2010 Table 1 xls, Entry# 1817; Run# 20-E"
DDB001794,1.0.0,isothermal_d,,S,,,,tracer,none,unspecified,melt,Wet Basalt(Etna),,,,melt_basalt,,,false,false,wet basalt(Etna); SiO2=46.71;TiO2=1.595;Al2O3=16.045;FeOt=10.065;MnO=0.165;MgO=5.9;CaO=10.19;Na2O=3.09;K2O=1.57;P2O5=0.49,wt_pct_oxide,46.71,1.595,16.045,,10.065,,,0.165,5.9,10.19,3.09,1.57,0.49,,,,,anhydrous_total=99.985,true,4,,,,,1498.15,1498.15,1498.15,1498.15,K,1000000000,1000000000,1000000000,1000,MPa,QFM,-3,,buffered,piston_cylinder,1200,,,,,,,,,,,,,,,,,,2e-11,-0.0912814394408,,,2e-11,m2/s,,,,EPMA,diffusion_couple,Electron microprobe,true,,,false,use_with_caution,,,provenance=compilation_2010; v0_source=zhang_table1; Type_of_dif_as_printed=Tracer; logfO2_as_printed=QFM-3; Type_of_exp_as_printed=diffusion couple; Analytical_as_printed=Electron microprobe; Apparatus_as_printed=Piston-cylinder; Capsule_as_printed=graphite in Pt; pres_medium_as_printed=pyrophyllite+NaCl+pyrex+Al2O3; R unstated in spreadsheet; compiler gas_constant_used_j_mol_k=8.314,supplement,"Holycross, M.",2026-08-31,draft,Freda2005GCA 69; 5061,Freda,2005,,Geochimica et Cosmochimica Acta,69,5061,10.1016/j.gca.2005.02.002,"Zhang 2010 Table 1 xls, Entry# 1818; Run# 25-E"
DDB001795,1.0.0,isothermal_d,,S,,,,tracer,none,unspecified,melt,Wet Basalt(Etna),,,,melt_basalt,,,false,false,wet basalt(Etna); SiO2=46.71;TiO2=1.595;Al2O3=16.045;FeOt=10.065;MnO=0.165;MgO=5.9;CaO=10.19;Na2O=3.09;K2O=1.57;P2O5=0.49,wt_pct_oxide,46.71,1.595,16.045,,10.065,,,0.165,5.9,10.19,3.09,1.57,0.49,,,,,anhydrous_total=99.985,true,4,,,,,1573.15,1573.15,1573.15,1573.15,K,1000000000,1000000000,1000000000,1000,MPa,QFM,-3,,buffered,piston_cylinder,900,,,,,,,,,,,,,,,,,,4.9e-11,-0.147956703814,,,4.9e-11,m2/s,,,,EPMA,diffusion_couple,Electron microprobe,true,,,false,use_with_caution,,,provenance=compilation_2010; v0_source=zhang_table1; Type_of_dif_as_printed=Tracer; logfO2_as_printed=QFM-3; Type_of_exp_as_printed=diffusion couple; Analytical_as_printed=Electron microprobe; Apparatus_as_printed=Piston-cylinder; Capsule_as_printed=graphite in Pt; pres_medium_as_printed=pyrophyllite+NaCl+pyrex+Al2O3; R unstated in spreadsheet; compiler gas_constant_used_j_mol_k=8.314,supplement,"Holycross, M.",2026-08-31,draft,Freda2005GCA 69; 5061,Freda,2005,,Geochimica et Cosmochimica Acta,69,5061,10.1016/j.gca.2005.02.002,"Zhang 2010 Table 1 xls, Entry# 1819; Run# 26-E"
DDB001796,1.0.0,isothermal_d,,S,,,,tracer,none,unspecified,melt,Wet Basalt(Etna),,,,melt_basalt,,,false,false,wet basalt(Etna); SiO2=46.71;TiO2=1.595;Al2O3=16.045;FeOt=10.065;MnO=0.165;MgO=5.9;CaO=10.19;Na2O=3.09;K2O=1.57;P2O5=0.49,wt_pct_oxide,46.71,1.595,16.045,,10.065,,,0.165,5.9,10.19,3.09,1.57,0.49,,,,,anhydrous_total=99.985,true,4,,,,,1523.15,1523.15,1523.15,1523.15,K,500000000,500000000,500000000,500,MPa,QFM,-3,,buffered,piston_cylinder,1200,,,,,,,,,,,,,,,,,,1.5e-11,0.148125773954,,,1.5e-11,m2/s,,,,EPMA,diffusion_couple,Electron microprobe,true,,,false,use_with_caution,,,provenance=compilation_2010; v0_source=zhang_table1; Type_of_dif_as_printed=Tracer; logfO2_as_printed=QFM-3; Type_of_exp_as_printed=diffusion couple; Analytical_as_printed=Electron microprobe; Apparatus_as_printed=Piston-cylinder; Capsule_as_printed=graphite in Pt; pres_medium_as_printed=pyrophyllite+NaCl+pyrex+Al2O3; R unstated in spreadsheet; compiler gas_constant_used_j_mol_k=8.314,supplement,"Holycross, M.",2026-08-31,draft,Freda2005GCA 69; 5061,Freda,2005,,Geochimica et Cosmochimica Acta,69,5061,10.1016/j.gca.2005.02.002,"Zhang 2010 Table 1 xls, Entry# 1820; Run# 21-E"
DDB001797,1.0.0,isothermal_d,,S,,,,tracer,none,unspecified,melt,Wet Basalt(Stromboli),,,,melt_basalt,,,false,false,wet basalt(Stromboli); SiO2=49.17;TiO2=0.92;Al2O3=17.59;FeOt=6.895;MnO=0.14;MgO=5.955;CaO=11.73;Na2O=2.345;K2O=1.73;P2O5=0.45,wt_pct_oxide,49.17,0.92,17.59,,6.895,,,0.14,5.955,11.73,2.345,1.73,0.45,,,,,anhydrous_total=100.225,true,3,,,,,1623.15,1623.15,1623.15,1623.15,K,1000000000,1000000000,1000000000,1000,MPa,QFM,-3,,buffered,piston_cylinder,900,,,,,,,,,,,,,,,,,,2.5e-11,0.0375083874455,,,2.5e-11,m2/s,,,,EPMA,diffusion_couple,Electron microprobe,true,,,false,use_with_caution,,,provenance=compilation_2010; v0_source=zhang_table1; Type_of_dif_as_printed=Tracer; logfO2_as_printed=QFM-3; Type_of_exp_as_printed=diffusion couple; Analytical_as_printed=Electron microprobe; Apparatus_as_printed=Piston-cylinder; Capsule_as_printed=graphite in Pt; pres_medium_as_printed=pyrophyllite+NaCl+pyrex+Al2O3; R unstated in spreadsheet; compiler gas_constant_used_j_mol_k=8.314,supplement,"Holycross, M.",2026-08-31,draft,Freda2005GCA 69; 5061,Freda,2005,,Geochimica et Cosmochimica Acta,69,5061,10.1016/j.gca.2005.02.002,"Zhang 2010 Table 1 xls, Entry# 1821; Run# 20-S"
DDB001798,1.0.0,isothermal_d,,S,,,,tracer,none,unspecified,melt,Wet Basalt(Stromboli),,,,melt_basalt,,,false,false,wet basalt(Stromboli); SiO2=49.17;TiO2=0.92;Al2O3=17.59;FeOt=6.895;MnO=0.14;MgO=5.955;CaO=11.73;Na2O=2.345;K2O=1.73;P2O5=0.45,wt_pct_oxide,49.17,0.92,17.59,,6.895,,,0.14,5.955,11.73,2.345,1.73,0.45,,,,,anhydrous_total=100.225,true,3,,,,,1573.15,1573.15,1573.15,1573.15,K,1000000000,1000000000,1000000000,1000,MPa,QFM,-3,,buffered,piston_cylinder,900,,,,,,,,,,,,,,,,,,2.3e-11,-0.0942768446396,,,2.3e-11,m2/s,,,,EPMA,diffusion_couple,Electron microprobe,true,,,false,use_with_caution,,,provenance=compilation_2010; v0_source=zhang_table1; Type_of_dif_as_printed=Tracer; logfO2_as_printed=QFM-3; Type_of_exp_as_printed=diffusion couple; Analytical_as_printed=Electron microprobe; Apparatus_as_printed=Piston-cylinder; Capsule_as_printed=graphite in Pt; pres_medium_as_printed=pyrophyllite+NaCl+pyrex+Al2O3; R unstated in spreadsheet; compiler gas_constant_used_j_mol_k=8.314,supplement,"Holycross, M.",2026-08-31,draft,Freda2005GCA 69; 5061,Freda,2005,,Geochimica et Cosmochimica Acta,69,5061,10.1016/j.gca.2005.02.002,"Zhang 2010 Table 1 xls, Entry# 1822; Run# 26-S"
DDB001799,1.0.0,isothermal_d,,S,,,,tracer,none,unspecified,melt,Wet Basalt(Stromboli),,,,melt_basalt,,,false,false,wet basalt(Stromboli); SiO2=49.17;TiO2=0.92;Al2O3=17.59;FeOt=6.895;MnO=0.14;MgO=5.955;CaO=11.73;Na2O=2.345;K2O=1.73;P2O5=0.45,wt_pct_oxide,49.17,0.92,17.59,,6.895,,,0.14,5.955,11.73,2.345,1.73,0.45,,,,,anhydrous_total=100.225,true,3,,,,,1523.15,1523.15,1523.15,1523.15,K,1000000000,1000000000,1000000000,1000,MPa,QFM,-3,,buffered,piston_cylinder,1200,,,,,,,,,,,,,,,,,,1.2e-11,0.00924274700715,,,1.2e-11,m2/s,,,,EPMA,diffusion_couple,Electron microprobe,true,,,false,use_with_caution,,,provenance=compilation_2010; v0_source=zhang_table1; Type_of_dif_as_printed=Tracer; logfO2_as_printed=QFM-3; Type_of_exp_as_printed=diffusion couple; Analytical_as_printed=Electron microprobe; Apparatus_as_printed=Piston-cylinder; Capsule_as_printed=graphite in Pt; pres_medium_as_printed=pyrophyllite+NaCl+pyrex+Al2O3; R unstated in spreadsheet; compiler gas_constant_used_j_mol_k=8.314,supplement,"Holycross, M.",2026-08-31,draft,Freda2005GCA 69; 5061,Freda,2005,,Geochimica et Cosmochimica Acta,69,5061,10.1016/j.gca.2005.02.002,"Zhang 2010 Table 1 xls, Entry# 1823; Run# 18-S"
DDB001800,1.0.0,isothermal_d,,S,,,,tracer,none,unspecified,melt,Wet Basalt(Stromboli),,,,melt_basalt,,,false,false,wet basalt(Stromboli); SiO2=49.17;TiO2=0.92;Al2O3=17.59;FeOt=6.895;MnO=0.14;MgO=5.955;CaO=11.73;Na2O=2.345;K2O=1.73;P2O5=0.45,wt_pct_oxide,49.17,0.92,17.59,,6.895,,,0.14,5.955,11.73,2.345,1.73,0.45,,,,,anhydrous_total=100.225,true,3,,,,,1523.15,1523.15,1523.15,1523.15,K,500000000,500000000,500000000,500,MPa,QFM,-3,,buffered,piston_cylinder,1200,,,,,,,,,,,,,,,,,,1.1e-11,0.0470313094227,,,1.1e-11,m2/s,,,,EPMA,diffusion_couple,Electron microprobe,true,,,false,use_with_caution,,,provenance=compilation_2010; v0_source=zhang_table1; Type_of_dif_as_printed=Tracer; logfO2_as_printed=QFM-3; Type_of_exp_as_printed=diffusion couple; Analytical_as_printed=Electron microprobe; Apparatus_as_printed=Piston-cylinder; Capsule_as_printed=graphite in Pt; pres_medium_as_printed=pyrophyllite+NaCl+pyrex+Al2O3; R unstated in spreadsheet; compiler gas_constant_used_j_mol_k=8.314,supplement,"Holycross, M.",2026-08-31,draft,Freda2005GCA 69; 5061,Freda,2005,,Geochimica et Cosmochimica Acta,69,5061,10.1016/j.gca.2005.02.002,"Zhang 2010 Table 1 xls, Entry# 1824; Run# 21-S"
DDB001801,1.0.0,isothermal_d,,Te,,,,tracer,none,unspecified,melt,CMAS1,,,,melt_simple,,,false,false,CMAS1; SiO2=48.8;Al2O3=15.6;MgO=10.7;CaO=24.6,wt_pct_oxide,48.8,,15.6,,,,,,10.7,24.6,,,,,,,,anhydrous_total=99.8,,,,,,,1573.15,1573.15,1573.15,1573.15,K,100000,100000,100000,0.1,MPa,,,,,one_atm_furnace,43200,,,,,,,,,,,,,,,,,,3.16227766017e-12,-11.5,,,3.16227766016837e-12,m2/s,,,,LA-ICP-MS,sorption,LA-ICP-MS,true,,,false,use_with_caution,,,provenance=compilation_2010; v0_source=zhang_table1; Type_of_dif_as_printed=Tracer; 1s_error_as_printed=1.45628268004235e-12 (on D or lnD unspecified; not converted); Type_of_exp_as_printed=desorption; Analytical_as_printed=LA-ICP-MS; Apparatus_as_printed=furnace; Capsule_as_printed=open Pt; pres_medium_as_printed=Air; R unstated in spreadsheet; compiler gas_constant_used_j_mol_k=8.314,supplement,"Holycross, M.",2026-08-31,draft,MacKenzie2008EPSL 269; 488,MacKenzie,2008,,Earth and Planetary Science Letters,269,488,10.1016/j.epsl.2008.03.005,"Zhang 2010 Table 1 xls, Entry# 1826"
DDB001802,1.0.0,isothermal_d,,Te,,,,tracer,none,unspecified,melt,CMAS1,,,,melt_simple,,,false,false,CMAS1; SiO2=48.8;Al2O3=15.6;MgO=10.7;CaO=24.6,wt_pct_oxide,48.8,,15.6,,,,,,10.7,24.6,,,,,,,,anhydrous_total=99.8,,,,,,,1573.15,1573.15,1573.15,1573.15,K,100000,100000,100000,0.1,MPa,,,,,one_atm_furnace,10800,,,,,,,,,,,,,,,,,,3.98107170553e-12,-11.4,,,3.98107170553495e-12,m2/s,,,,LA-ICP-MS,sorption,LA-ICP-MS,true,,,false,use_with_caution,,,provenance=compilation_2010; v0_source=zhang_table1; Type_of_dif_as_printed=Tracer; 1s_error_as_printed=1.83335127266103e-12 (on D or lnD unspecified; not converted); Type_of_exp_as_printed=desorption; Analytical_as_printed=LA-ICP-MS; Apparatus_as_printed=furnace; Capsule_as_printed=open Pt; pres_medium_as_printed=Air; R unstated in spreadsheet; compiler gas_constant_used_j_mol_k=8.314,supplement,"Holycross, M.",2026-08-31,draft,MacKenzie2008EPSL 269; 488,MacKenzie,2008,,Earth and Planetary Science Letters,269,488,10.1016/j.epsl.2008.03.005,"Zhang 2010 Table 1 xls, Entry# 1827"
DDB001803,1.0.0,isothermal_d,,Te,,,,tracer,none,unspecified,melt,CMAS1,,,,melt_simple,,,false,false,CMAS1; SiO2=48.8;Al2O3=15.6;MgO=10.7;CaO=24.6,wt_pct_oxide,48.8,,15.6,,,,,,10.7,24.6,,,,,,,,anhydrous_total=99.8,,,,,,,1573.15,1573.15,1573.15,1573.15,K,100000,100000,100000,0.1,MPa,,,,,one_atm_furnace,21600,,,,,,,,,,,,,,,,,,1.58489319246e-11,-10.8,,,1.58489319246111e-11,m2/s,,,,LA-ICP-MS,sorption,LA-ICP-MS,true,,,false,use_with_caution,,,provenance=compilation_2010; v0_source=zhang_table1; Type_of_dif_as_printed=Tracer; 1s_error_as_printed=1.09480543168461e-11 (on D or lnD unspecified; not converted); Type_of_exp_as_printed=desorption; Analytical_as_printed=LA-ICP-MS; Apparatus_as_printed=furnace; Capsule_as_printed=open Pt; pres_medium_as_printed=Air; R unstated in spreadsheet; compiler gas_constant_used_j_mol_k=8.314,supplement,"Holycross, M.",2026-08-31,draft,MacKenzie2008EPSL 269; 488,MacKenzie,2008,,Earth and Planetary Science Letters,269,488,10.1016/j.epsl.2008.03.005,"Zhang 2010 Table 1 xls, Entry# 1828"
DDB001804,1.0.0,isothermal_d,,Te,,,,tracer,none,unspecified,melt,CMAS1,,,,melt_simple,,,false,false,CMAS1; SiO2=48.8;Al2O3=15.6;MgO=10.7;CaO=24.6,wt_pct_oxide,48.8,,15.6,,,,,,10.7,24.6,,,,,,,,anhydrous_total=99.8,,,,,,,1573.15,1573.15,1573.15,1573.15,K,100000,100000,100000,0.1,MPa,,,,,one_atm_furnace,86400,,,,,,,,,,,,,,,,,,7.94328234724e-12,-11.1,,,7.94328234724281e-12,m2/s,,,,LA-ICP-MS,sorption,LA-ICP-MS,true,,,false,use_with_caution,,,provenance=compilation_2010; v0_source=zhang_table1; Type_of_dif_as_printed=Tracer; 1s_error_as_printed=3.65801670444081e-12 (on D or lnD unspecified; not converted); Type_of_exp_as_printed=desorption; Analytical_as_printed=LA-ICP-MS; Apparatus_as_printed=furnace; Capsule_as_printed=open Pt; pres_medium_as_printed=Air; R unstated in spreadsheet; compiler gas_constant_used_j_mol_k=8.314,supplement,"Holycross, M.",2026-08-31,draft,MacKenzie2008EPSL 269; 488,MacKenzie,2008,,Earth and Planetary Science Letters,269,488,10.1016/j.epsl.2008.03.005,"Zhang 2010 Table 1 xls, Entry# 1829"
DDB001805,1.0.0,isothermal_d,,Te,,,,tracer,none,unspecified,melt,CMAS1,,,,melt_simple,,,false,false,CMAS1; SiO2=48.8;Al2O3=15.6;MgO=10.7;CaO=24.6,wt_pct_oxide,48.8,,15.6,,,,,,10.7,24.6,,,,,,,,anhydrous_total=99.8,,,,,,,1623.15,1623.15,1623.15,1623.15,K,100000,100000,100000,0.1,MPa,,,,,one_atm_furnace,21600,,,,,,,,,,,,,,,,,,1e-11,-11,,,1e-11,m2/s,,,,LA-ICP-MS,sorption,LA-ICP-MS,true,,,false,use_with_caution,,,provenance=compilation_2010; v0_source=zhang_table1; Type_of_dif_as_printed=Tracer; 1s_error_as_printed=4.60517018598809e-12 (on D or lnD unspecified; not converted); Type_of_exp_as_printed=desorption; Analytical_as_printed=LA-ICP-MS; Apparatus_as_printed=furnace; Capsule_as_printed=open Pt; pres_medium_as_printed=Air; R unstated in spreadsheet; compiler gas_constant_used_j_mol_k=8.314,supplement,"Holycross, M.",2026-08-31,draft,MacKenzie2008EPSL 269; 488,MacKenzie,2008,,Earth and Planetary Science Letters,269,488,10.1016/j.epsl.2008.03.005,"Zhang 2010 Table 1 xls, Entry# 1830"
DDB001806,1.0.0,isothermal_d,,Te,,,,tracer,none,unspecified,melt,CMAS1,,,,melt_simple,,,false,false,CMAS1; SiO2=48.8;Al2O3=15.6;MgO=10.7;CaO=24.6,wt_pct_oxide,48.8,,15.6,,,,,,10.7,24.6,,,,,,,,anhydrous_total=99.8,,,,,,,1623.15,1623.15,1623.15,1623.15,K,100000,100000,100000,0.1,MPa,,,,,one_atm_furnace,21600,,,,,,,,,,,,,,,,,,1.58489319246e-11,-10.8,,,1.58489319246111e-11,m2/s,,,,LA-ICP-MS,sorption,LA-ICP-MS,true,,,false,use_with_caution,,,provenance=compilation_2010; v0_source=zhang_table1; Type_of_dif_as_printed=Tracer; 1s_error_as_printed=7.29870287789738e-12 (on D or lnD unspecified; not converted); Type_of_exp_as_printed=desorption; Analytical_as_printed=LA-ICP-MS; Apparatus_as_printed=furnace; Capsule_as_printed=open Pt; pres_medium_as_printed=Air; R unstated in spreadsheet; compiler gas_constant_used_j_mol_k=8.314,supplement,"Holycross, M.",2026-08-31,draft,MacKenzie2008EPSL 269; 488,MacKenzie,2008,,Earth and Planetary Science Letters,269,488,10.1016/j.epsl.2008.03.005,"Zhang 2010 Table 1 xls, Entry# 1831"
DDB001807,1.0.0,isothermal_d,,Te,,,,tracer,none,unspecified,melt,CMAS1,,,,melt_simple,,,false,false,CMAS1; SiO2=48.8;Al2O3=15.6;MgO=10.7;CaO=24.6,wt_pct_oxide,48.8,,15.6,,,,,,10.7,24.6,,,,,,,,anhydrous_total=99.8,,,,,,,1523.15,1523.15,1523.15,1523.15,K,100000,100000,100000,0.1,MPa,,,,,one_atm_furnace,3600,,,,,,,,,,,,,,,,,,2.51188643151e-12,-11.6,,,2.51188643150957e-12,m2/s,,,,LA-ICP-MS,sorption,LA-ICP-MS,true,,,false,use_with_caution,,,provenance=compilation_2010; v0_source=zhang_table1; Type_of_dif_as_printed=Tracer; 1s_error_as_printed=1.15676645049759e-12 (on D or lnD unspecified; not converted); Type_of_exp_as_printed=desorption; Analytical_as_printed=LA-ICP-MS; Apparatus_as_printed=furnace; Capsule_as_printed=open Pt; pres_medium_as_printed=Air; R unstated in spreadsheet; compiler gas_constant_used_j_mol_k=8.314,supplement,"Holycross, M.",2026-08-31,draft,MacKenzie2008EPSL 269; 488,MacKenzie,2008,,Earth and Planetary Science Letters,269,488,10.1016/j.epsl.2008.03.005,"Zhang 2010 Table 1 xls, Entry# 1832"
DDB001808,1.0.0,isothermal_d,,Te,,,,tracer,none,unspecified,melt,CMAS1,,,,melt_simple,,,false,false,CMAS1; SiO2=48.8;Al2O3=15.6;MgO=10.7;CaO=24.6,wt_pct_oxide,48.8,,15.6,,,,,,10.7,24.6,,,,,,,,anhydrous_total=99.8,,,,,,,1523.15,1523.15,1523.15,1523.15,K,100000,100000,100000,0.1,MPa,,,,,one_atm_furnace,10800,,,,,,,,,,,,,,,,,,1.58489319246e-12,-11.8,,,1.58489319246111e-12,m2/s,,,,LA-ICP-MS,sorption,LA-ICP-MS,true,,,false,use_with_caution,,,provenance=compilation_2010; v0_source=zhang_table1; Type_of_dif_as_printed=Tracer; 1s_error_as_printed=7.29870287789738e-13 (on D or lnD unspecified; not converted); Type_of_exp_as_printed=desorption; Analytical_as_printed=LA-ICP-MS; Apparatus_as_printed=furnace; Capsule_as_printed=open Pt; pres_medium_as_printed=Air; R unstated in spreadsheet; compiler gas_constant_used_j_mol_k=8.314,supplement,"Holycross, M.",2026-08-31,draft,MacKenzie2008EPSL 269; 488,MacKenzie,2008,,Earth and Planetary Science Letters,269,488,10.1016/j.epsl.2008.03.005,"Zhang 2010 Table 1 xls, Entry# 1833"
DDB001809,1.0.0,isothermal_d,,F,,,,chemical,effective_binary,unspecified,melt,Jadeite melt,,,,melt_simple,,,false,false,Jadeite melt; SiO2=59.73;Al2O3=25.2;Na2O=15.03,wt_pct_oxide,59.73,,25.2,,,,,,,,15.03,,,,,,,anhydrous_total=99.96,false,0,,,,,1473.15,1473.15,1473.15,1473.15,K,1500000000,1500000000,1500000000,1500,MPa,,,,,cold_seal,3600,,,,,,,,,,,,,,,,,,1.34896288259e-11,-10.87,,,1.34896288259165e-11,m2/s,,,,EPMA,diffusion_couple,Electron microprobe,true,,true,false,use_with_caution,,,provenance=compilation_2010; v0_source=zhang_table1; Type_of_dif_as_printed=FEBD; 1s_error_as_printed=9.64768881542759e-09 (on D or lnD unspecified; not converted); C_range_as_printed=6.3; Type_of_exp_as_printed=diffusion couple; Analytical_as_printed=Electron microprobe; Apparatus_as_printed=Cold seal; Capsule_as_printed=sealed Pt; R unstated in spreadsheet; compiler gas_constant_used_j_mol_k=8.314,supplement,"Holycross, M.",2026-08-31,draft,Dingwell1984GCA 48; 2517,Dingwell,1984,,Geochimica et Cosmochimica Acta,48,2517,10.1016/0016-7037(84)90302-8,"Zhang 2010 Table 1 xls, Entry# 1836; Run# 2"
