Repository: holycrossm/diffusion-coefficients

# Experimental diffusion coefficients (minerals and silicate melts)

**Pre-release / not published.** Schema v1.0.0. This folder is a GitHub-ready living table: canonical data is CSV, new rows arrive by pull request, and a static page searches the file in the browser. Nothing here is a citable compilation of record.

This is a QA build of 4630 experimental rows (minerals and silicate melts). Most numbers are staged from the 2010 RiMG 72 tables. Do not treat the repo as published, complete, or peer-reviewed.

File: site/data/diffusion_coefficients.csv (part 51 of 136)
DDB001810,1.0.0,isothermal_d,,F,,,,chemical,effective_binary,unspecified,melt,Jadeite melt,,,,melt_simple,,,false,false,Jadeite melt; SiO2=59.73;Al2O3=25.2;Na2O=15.03,wt_pct_oxide,59.73,,25.2,,,,,,,,15.03,,,,,,,anhydrous_total=99.96,false,0,,,,,1573.15,1573.15,1573.15,1573.15,K,1500000000,1500000000,1500000000,1500,MPa,,,,,cold_seal,3600,,,,,,,,,,,,,,,,,,4.07380277804e-11,-10.39,,,4.07380277804111e-11,m2/s,,,,EPMA,diffusion_couple,Electron microprobe,true,,true,false,use_with_caution,,,provenance=compilation_2010; v0_source=zhang_table1; Type_of_dif_as_printed=FEBD; 1s_error_as_printed=9.48910566622264e-09 (on D or lnD unspecified; not converted); C_range_as_printed=6.3; Type_of_exp_as_printed=diffusion couple; Analytical_as_printed=Electron microprobe; Apparatus_as_printed=Cold seal; Capsule_as_printed=sealed Pt; R unstated in spreadsheet; compiler gas_constant_used_j_mol_k=8.314,supplement,"Holycross, M.",2026-08-31,draft,Dingwell1984GCA 48; 2517,Dingwell,1984,,Geochimica et Cosmochimica Acta,48,2517,10.1016/0016-7037(84)90302-8,"Zhang 2010 Table 1 xls, Entry# 1837; Run# 3"
DDB001811,1.0.0,isothermal_d,,F,,,,chemical,effective_binary,unspecified,melt,Jadeite melt,,,,melt_simple,,,false,false,Jadeite melt; SiO2=59.73;Al2O3=25.2;Na2O=15.03,wt_pct_oxide,59.73,,25.2,,,,,,,,15.03,,,,,,,anhydrous_total=99.96,false,0,,,,,1573.15,1573.15,1573.15,1573.15,K,1500000000,1500000000,1500000000,1500,MPa,,,,,cold_seal,3600,,,,,,,,,,,,,,,,,,2.39883291902e-11,-10.62,,,2.39883291901949e-11,m2/s,,,,EPMA,diffusion_couple,Electron microprobe,true,,true,false,use_with_caution,,,provenance=compilation_2010; v0_source=zhang_table1; Type_of_dif_as_printed=FEBD; 1s_error_as_printed=1.71562863749377e-08 (on D or lnD unspecified; not converted); C_range_as_printed=6.3; Type_of_exp_as_printed=diffusion couple; Analytical_as_printed=Electron microprobe; Apparatus_as_printed=Cold seal; Capsule_as_printed=sealed Pt; R unstated in spreadsheet; compiler gas_constant_used_j_mol_k=8.314,supplement,"Holycross, M.",2026-08-31,draft,Dingwell1984GCA 48; 2517,Dingwell,1984,,Geochimica et Cosmochimica Acta,48,2517,10.1016/0016-7037(84)90302-8,"Zhang 2010 Table 1 xls, Entry# 1838; Run# 13"
DDB001812,1.0.0,isothermal_d,,F,,,,chemical,effective_binary,unspecified,melt,Jadeite melt,,,,melt_simple,,,false,false,Jadeite melt; SiO2=59.73;Al2O3=25.2;Na2O=15.03,wt_pct_oxide,59.73,,25.2,,,,,,,,15.03,,,,,,,anhydrous_total=99.96,false,0,,,,,1673.15,1673.15,1673.15,1673.15,K,1500000000,1500000000,1500000000,1500,MPa,,,,,cold_seal,3600,,,,,,,,,,,,,,,,,,6.60693448008e-11,-10.18,,,6.60693448007594e-11,m2/s,,,,EPMA,diffusion_couple,Electron microprobe,true,,true,false,use_with_caution,,,provenance=compilation_2010; v0_source=zhang_table1; Type_of_dif_as_printed=FEBD; 1s_error_as_printed=6.3742512067395e-08 (on D or lnD unspecified; not converted); C_range_as_printed=6.3; Type_of_exp_as_printed=diffusion couple; Analytical_as_printed=Electron microprobe; Apparatus_as_printed=Cold seal; Capsule_as_printed=sealed Pt; R unstated in spreadsheet; compiler gas_constant_used_j_mol_k=8.314,supplement,"Holycross, M.",2026-08-31,draft,Dingwell1984GCA 48; 2517,Dingwell,1984,,Geochimica et Cosmochimica Acta,48,2517,10.1016/0016-7037(84)90302-8,"Zhang 2010 Table 1 xls, Entry# 1839; Run# 1"
DDB001813,1.0.0,isothermal_d,,F,,,,chemical,effective_binary,unspecified,melt,Jadeite melt,,,,melt_simple,,,false,false,Jadeite melt; SiO2=59.73;Al2O3=25.2;Na2O=15.03,wt_pct_oxide,59.73,,25.2,,,,,,,,15.03,,,,,,,anhydrous_total=99.96,false,0,,,,,1473.15,1473.15,1473.15,1473.15,K,1250000000,1250000000,1250000000,1250,MPa,,,,,cold_seal,3600,,,,,,,,,,,,,,,,,,1.34896288259e-11,-10.87,,,1.34896288259165e-11,m2/s,,,,EPMA,diffusion_couple,Electron microprobe,true,,true,false,use_with_caution,,,provenance=compilation_2010; v0_source=zhang_table1; Type_of_dif_as_printed=FEBD; 1s_error_as_printed=1.64598365844553e-08 (on D or lnD unspecified; not converted); C_range_as_printed=6.3; Type_of_exp_as_printed=diffusion couple; Analytical_as_printed=Electron microprobe; Apparatus_as_printed=Cold seal; Capsule_as_printed=sealed Pt; R unstated in spreadsheet; compiler gas_constant_used_j_mol_k=8.314,supplement,"Holycross, M.",2026-08-31,draft,Dingwell1984GCA 48; 2517,Dingwell,1984,,Geochimica et Cosmochimica Acta,48,2517,10.1016/0016-7037(84)90302-8,"Zhang 2010 Table 1 xls, Entry# 1840; Run# 9"
DDB001814,1.0.0,isothermal_d,,F,,,,chemical,effective_binary,unspecified,melt,Jadeite melt,,,,melt_simple,,,false,false,Jadeite melt; SiO2=59.73;Al2O3=25.2;Na2O=15.03,wt_pct_oxide,59.73,,25.2,,,,,,,,15.03,,,,,,,anhydrous_total=99.96,false,0,,,,,1573.15,1573.15,1573.15,1573.15,K,1250000000,1250000000,1250000000,1250,MPa,,,,,cold_seal,3600,,,,,,,,,,,,,,,,,,2.51188643151e-11,-10.6,,,2.51188643150958e-11,m2/s,,,,EPMA,diffusion_couple,Electron microprobe,true,,true,false,use_with_caution,,,provenance=compilation_2010; v0_source=zhang_table1; Type_of_dif_as_printed=FEBD; 1s_error_as_printed=2.42342271828585e-08 (on D or lnD unspecified; not converted); C_range_as_printed=6.3; Type_of_exp_as_printed=diffusion couple; Analytical_as_printed=Electron microprobe; Apparatus_as_printed=Cold seal; Capsule_as_printed=sealed Pt; R unstated in spreadsheet; compiler gas_constant_used_j_mol_k=8.314,supplement,"Holycross, M.",2026-08-31,draft,Dingwell1984GCA 48; 2517,Dingwell,1984,,Geochimica et Cosmochimica Acta,48,2517,10.1016/0016-7037(84)90302-8,"Zhang 2010 Table 1 xls, Entry# 1841; Run# 7"
DDB001815,1.0.0,isothermal_d,,F,,,,chemical,effective_binary,unspecified,melt,Jadeite melt,,,,melt_simple,,,false,false,Jadeite melt; SiO2=59.73;Al2O3=25.2;Na2O=15.03,wt_pct_oxide,59.73,,25.2,,,,,,,,15.03,,,,,,,anhydrous_total=99.96,false,0,,,,,1673.15,1673.15,1673.15,1673.15,K,1250000000,1250000000,1250000000,1250,MPa,,,,,cold_seal,3600,,,,,,,,,,,,,,,,,,6.60693448008e-11,-10.18,,,6.60693448007594e-11,m2/s,,,,EPMA,diffusion_couple,Electron microprobe,true,,true,false,use_with_caution,,,provenance=compilation_2010; v0_source=zhang_table1; Type_of_dif_as_printed=FEBD; 1s_error_as_printed=1.53895273843858e-08 (on D or lnD unspecified; not converted); C_range_as_printed=6.3; Type_of_exp_as_printed=diffusion couple; Analytical_as_printed=Electron microprobe; Apparatus_as_printed=Cold seal; Capsule_as_printed=sealed Pt; R unstated in spreadsheet; compiler gas_constant_used_j_mol_k=8.314,supplement,"Holycross, M.",2026-08-31,draft,Dingwell1984GCA 48; 2517,Dingwell,1984,,Geochimica et Cosmochimica Acta,48,2517,10.1016/0016-7037(84)90302-8,"Zhang 2010 Table 1 xls, Entry# 1842; Run# 8"
DDB001816,1.0.0,isothermal_d,,F,,,,chemical,effective_binary,unspecified,melt,Jadeite melt,,,,melt_simple,,,false,false,Jadeite melt; SiO2=59.73;Al2O3=25.2;Na2O=15.03,wt_pct_oxide,59.73,,25.2,,,,,,,,15.03,,,,,,,anhydrous_total=99.96,false,0,,,,,1473.15,1473.15,1473.15,1473.15,K,1000000000,1000000000,1000000000,1000,MPa,,,,,cold_seal,3600,,,,,,,,,,,,,,,,,,1.34896288259e-11,-10.87,,,1.34896288259165e-11,m2/s,,,,EPMA,diffusion_couple,Electron microprobe,true,,true,false,use_with_caution,,,provenance=compilation_2010; v0_source=zhang_table1; Type_of_dif_as_printed=FEBD; 1s_error_as_printed=6.35746620311027e-09 (on D or lnD unspecified; not converted); C_range_as_printed=6.3; Type_of_exp_as_printed=diffusion couple; Analytical_as_printed=Electron microprobe; Apparatus_as_printed=Cold seal; Capsule_as_printed=sealed Pt; R unstated in spreadsheet; compiler gas_constant_used_j_mol_k=8.314,supplement,"Holycross, M.",2026-08-31,draft,Dingwell1984GCA 48; 2517,Dingwell,1984,,Geochimica et Cosmochimica Acta,48,2517,10.1016/0016-7037(84)90302-8,"Zhang 2010 Table 1 xls, Entry# 1843; Run# 5"
DDB001817,1.0.0,isothermal_d,,F,,,,chemical,effective_binary,unspecified,melt,Jadeite melt,,,,melt_simple,,,false,false,Jadeite melt; SiO2=59.73;Al2O3=25.2;Na2O=15.03,wt_pct_oxide,59.73,,25.2,,,,,,,,15.03,,,,,,,anhydrous_total=99.96,false,0,,,,,1573.15,1573.15,1573.15,1573.15,K,1000000000,1000000000,1000000000,1000,MPa,,,,,cold_seal,3600,,,,,,,,,,,,,,,,,,3.2359365693e-11,-10.49,,,3.23593656929627e-11,m2/s,,,,EPMA,diffusion_couple,Electron microprobe,true,,true,false,use_with_caution,,,provenance=compilation_2010; v0_source=zhang_table1; Type_of_dif_as_printed=FEBD; 1s_error_as_printed=1.52504992095748e-08 (on D or lnD unspecified; not converted); C_range_as_printed=6.3; Type_of_exp_as_printed=diffusion couple; Analytical_as_printed=Electron microprobe; Apparatus_as_printed=Cold seal; Capsule_as_printed=sealed Pt; R unstated in spreadsheet; compiler gas_constant_used_j_mol_k=8.314,supplement,"Holycross, M.",2026-08-31,draft,Dingwell1984GCA 48; 2517,Dingwell,1984,,Geochimica et Cosmochimica Acta,48,2517,10.1016/0016-7037(84)90302-8,"Zhang 2010 Table 1 xls, Entry# 1844; Run# 6"
DDB001818,1.0.0,isothermal_d,,F,,,,chemical,effective_binary,unspecified,melt,Jadeite melt,,,,melt_simple,,,false,false,Jadeite melt; SiO2=59.73;Al2O3=25.2;Na2O=15.03,wt_pct_oxide,59.73,,25.2,,,,,,,,15.03,,,,,,,anhydrous_total=99.96,false,0,,,,,1573.15,1573.15,1573.15,1573.15,K,1000000000,1000000000,1000000000,1000,MPa,,,,,cold_seal,1800,,,,,,,,,,,,,,,,,,3.89045144994e-11,-10.41,,,3.89045144994279e-11,m2/s,,,,EPMA,diffusion_couple,Electron microprobe,true,,true,false,use_with_caution,,,provenance=compilation_2010; v0_source=zhang_table1; Type_of_dif_as_printed=FEBD; 1s_error_as_printed=5.7638447156683e-08 (on D or lnD unspecified; not converted); C_range_as_printed=6.3; Type_of_exp_as_printed=diffusion couple; Analytical_as_printed=Electron microprobe; Apparatus_as_printed=Cold seal; Capsule_as_printed=sealed Pt; R unstated in spreadsheet; compiler gas_constant_used_j_mol_k=8.314,supplement,"Holycross, M.",2026-08-31,draft,Dingwell1984GCA 48; 2517,Dingwell,1984,,Geochimica et Cosmochimica Acta,48,2517,10.1016/0016-7037(84)90302-8,"Zhang 2010 Table 1 xls, Entry# 1845; Run# 10"
DDB001819,1.0.0,isothermal_d,,F,,,,chemical,effective_binary,unspecified,melt,Jadeite melt,,,,melt_simple,,,false,false,Jadeite melt; SiO2=59.73;Al2O3=25.2;Na2O=15.03,wt_pct_oxide,59.73,,25.2,,,,,,,,15.03,,,,,,,anhydrous_total=99.96,false,0,,,,,1673.15,1673.15,1673.15,1673.15,K,1000000000,1000000000,1000000000,1000,MPa,,,,,cold_seal,3600,,,,,,,,,,,,,,,,,,7.07945784384e-11,-10.15,,,7.07945784384136e-11,m2/s,,,,EPMA,diffusion_couple,Electron microprobe,true,,true,false,use_with_caution,,,provenance=compilation_2010; v0_source=zhang_table1; Type_of_dif_as_printed=FEBD; 1s_error_as_printed=5.06317906450456e-08 (on D or lnD unspecified; not converted); C_range_as_printed=6.3; Type_of_exp_as_printed=diffusion couple; Analytical_as_printed=Electron microprobe; Apparatus_as_printed=Cold seal; Capsule_as_printed=sealed Pt; R unstated in spreadsheet; compiler gas_constant_used_j_mol_k=8.314,supplement,"Holycross, M.",2026-08-31,draft,Dingwell1984GCA 48; 2517,Dingwell,1984,,Geochimica et Cosmochimica Acta,48,2517,10.1016/0016-7037(84)90302-8,"Zhang 2010 Table 1 xls, Entry# 1846; Run# 4"
DDB001820,1.0.0,isothermal_d,,F,,,,chemical,effective_binary,unspecified,melt,Jadeite melt,,,,melt_simple,,,false,false,Jadeite melt; SiO2=59.73;Al2O3=25.2;Na2O=15.03,wt_pct_oxide,59.73,,25.2,,,,,,,,15.03,,,,,,,anhydrous_total=99.96,false,0,,,,,1673.15,1673.15,1673.15,1673.15,K,1000000000,1000000000,1000000000,1000,MPa,,,,,cold_seal,3600,,,,,,,,,,,,,,,,,,5.3703179637e-11,-10.27,,,5.37031796370252e-11,m2/s,,,,EPMA,diffusion_couple,Electron microprobe,true,,true,false,use_with_caution,,,provenance=compilation_2010; v0_source=zhang_table1; Type_of_dif_as_printed=FEBD; 1s_error_as_printed=2.53095288200963e-08 (on D or lnD unspecified; not converted); C_range_as_printed=6.3; Type_of_exp_as_printed=diffusion couple; Analytical_as_printed=Electron microprobe; Apparatus_as_printed=Cold seal; Capsule_as_printed=sealed Pt; R unstated in spreadsheet; compiler gas_constant_used_j_mol_k=8.314,supplement,"Holycross, M.",2026-08-31,draft,Dingwell1984GCA 48; 2517,Dingwell,1984,,Geochimica et Cosmochimica Acta,48,2517,10.1016/0016-7037(84)90302-8,"Zhang 2010 Table 1 xls, Entry# 1847; Run# 11"
DDB001821,1.0.0,isothermal_d,,F,,,,chemical,effective_binary,unspecified,melt,Jadeite melt,,,,melt_simple,,,false,false,Jadeite melt; SiO2=59.3624521315367;Al2O3=25.0176533205726;Na2O=15.6340729822329,wt_pct_oxide,59.3624521315367,,25.0176533205726,,,,,,,,15.6340729822329,,,,,,,anhydrous_total=100.014178434342,false,0,,,,,1473.15,1473.15,1473.15,1473.15,K,100000,100000,100000,0.1,MPa,unknown,,,gas_mix,,600-19200,,,,,,,,,,,,,,,,,,2.39883291902e-12,-11.62,,,2.39883291901949e-12,m2/s,,,,EPMA,sorption,Electron microprobe,true,,true,false,use_with_caution,,,provenance=compilation_2010; v0_source=zhang_table1; Type_of_dif_as_printed=FEBD; logfO2_as_printed=pure O2; C_range_as_printed=6.3; Type_of_exp_as_printed=devolatization; Analytical_as_printed=Electron microprobe; pres_medium_as_printed=O2; R unstated in spreadsheet; compiler gas_constant_used_j_mol_k=8.314,supplement,"Holycross, M.",2026-08-31,draft,Dingwell1985EPSL 73; 377,Dingwell,1985,,Earth and Planetary Science Letters,73,377,10.1016/0012-821x(85)90085-8,"Zhang 2010 Table 1 xls, Entry# 1848"
DDB001822,1.0.0,isothermal_d,,F,,,,chemical,effective_binary,unspecified,melt,Jadeite melt,,,,melt_simple,,,false,false,Jadeite melt; SiO2=59.3624521315367;Al2O3=25.0176533205726;Na2O=15.6340729822329,wt_pct_oxide,59.3624521315367,,25.0176533205726,,,,,,,,15.6340729822329,,,,,,,anhydrous_total=100.014178434342,false,0,,,,,1573.15,1573.15,1573.15,1573.15,K,100000,100000,100000,0.1,MPa,unknown,,,gas_mix,,3600,,,,,,,,,,,,,,,,,,5.75439937337e-12,-11.24,,,5.75439937337155e-12,m2/s,,,,EPMA,sorption,Electron microprobe,true,,true,false,use_with_caution,,,provenance=compilation_2010; v0_source=zhang_table1; Type_of_dif_as_printed=FEBD; logfO2_as_printed=pure O2; C_range_as_printed=6.3; Type_of_exp_as_printed=devolatization; Analytical_as_printed=Electron microprobe; pres_medium_as_printed=O2; R unstated in spreadsheet; compiler gas_constant_used_j_mol_k=8.314,supplement,"Holycross, M.",2026-08-31,draft,Dingwell1985EPSL 73; 377,Dingwell,1985,,Earth and Planetary Science Letters,73,377,10.1016/0012-821x(85)90085-8,"Zhang 2010 Table 1 xls, Entry# 1849"
DDB001823,1.0.0,isothermal_d,,F,,,,chemical,effective_binary,unspecified,melt,Jadeite melt,,,,melt_simple,,,false,false,Jadeite melt; SiO2=59.3624521315367;Al2O3=25.0176533205726;Na2O=15.6340729822329,wt_pct_oxide,59.3624521315367,,25.0176533205726,,,,,,,,15.6340729822329,,,,,,,anhydrous_total=100.014178434342,false,0,,,,,1673.15,1673.15,1673.15,1673.15,K,100000,100000,100000,0.1,MPa,unknown,,,gas_mix,,1860,,,,,,,,,,,,,,,,,,9.77237220956e-12,-11.01,,,9.77237220955809e-12,m2/s,,,,EPMA,sorption,Electron microprobe,true,,true,false,use_with_caution,,,provenance=compilation_2010; v0_source=zhang_table1; Type_of_dif_as_printed=FEBD; logfO2_as_printed=pure O2; C_range_as_printed=6.3; Type_of_exp_as_printed=devolatization; Analytical_as_printed=Electron microprobe; pres_medium_as_printed=O2; R unstated in spreadsheet; compiler gas_constant_used_j_mol_k=8.314,supplement,"Holycross, M.",2026-08-31,draft,Dingwell1985EPSL 73; 377,Dingwell,1985,,Earth and Planetary Science Letters,73,377,10.1016/0012-821x(85)90085-8,"Zhang 2010 Table 1 xls, Entry# 1850"
DDB001824,1.0.0,isothermal_d,,F,,,,chemical,effective_binary,unspecified,melt,Albite melt,,,,melt_simple,,,false,false,Albite melt,wt_pct_oxide,,,,,,,,,,,,,,,,,,,false,0,,,,,1473.15,1473.15,1473.15,1473.15,K,100000,100000,100000,0.1,MPa,unknown,,,gas_mix,,6900,,,,,,,,,,,,,,,,,,1.04712854805e-13,-12.98,,,1.0471285480509e-13,m2/s,,,,EPMA,sorption,Electron microprobe,true,,true,false,use_with_caution,,,provenance=compilation_2010; v0_source=zhang_table1; Type_of_dif_as_printed=FEBD; logfO2_as_printed=pure O2; C_range_as_printed=5.8; Type_of_exp_as_printed=devolatization; Analytical_as_printed=Electron microprobe; pres_medium_as_printed=O2; R unstated in spreadsheet; compiler gas_constant_used_j_mol_k=8.314,supplement,"Holycross, M.",2026-08-31,draft,Dingwell1985EPSL 73; 377,Dingwell,1985,,Earth and Planetary Science Letters,73,377,10.1016/0012-821x(85)90085-8,"Zhang 2010 Table 1 xls, Entry# 1851"
DDB001825,1.0.0,isothermal_d,,F,,,,chemical,effective_binary,unspecified,melt,Albite melt,,,,melt_simple,,,false,false,Albite melt,wt_pct_oxide,,,,,,,,,,,,,,,,,,,false,0,,,,,1573.15,1573.15,1573.15,1573.15,K,100000,100000,100000,0.1,MPa,unknown,,,gas_mix,,7680,,,,,,,,,,,,,,,,,,1.44543977075e-13,-12.84,,,1.44543977074593e-13,m2/s,,,,EPMA,sorption,Electron microprobe,true,,true,false,use_with_caution,,,provenance=compilation_2010; v0_source=zhang_table1; Type_of_dif_as_printed=FEBD; logfO2_as_printed=pure O2; C_range_as_printed=5.8; Type_of_exp_as_printed=devolatization; Analytical_as_printed=Electron microprobe; pres_medium_as_printed=O2; R unstated in spreadsheet; compiler gas_constant_used_j_mol_k=8.314,supplement,"Holycross, M.",2026-08-31,draft,Dingwell1985EPSL 73; 377,Dingwell,1985,,Earth and Planetary Science Letters,73,377,10.1016/0012-821x(85)90085-8,"Zhang 2010 Table 1 xls, Entry# 1852"
DDB001826,1.0.0,isothermal_d,,F,,,,chemical,effective_binary,unspecified,melt,Albite melt,,,,melt_simple,,,false,false,Albite melt,wt_pct_oxide,,,,,,,,,,,,,,,,,,,false,0,,,,,1673.15,1673.15,1673.15,1673.15,K,100000,100000,100000,0.1,MPa,unknown,,,gas_mix,,7200,,,,,,,,,,,,,,,,,,3.46736850453e-13,-12.46,,,3.4673685045253e-13,m2/s,,,,EPMA,sorption,Electron microprobe,true,,true,false,use_with_caution,,,provenance=compilation_2010; v0_source=zhang_table1; Type_of_dif_as_printed=FEBD; logfO2_as_printed=pure O2; C_range_as_printed=5.8; Type_of_exp_as_printed=devolatization; Analytical_as_printed=Electron microprobe; pres_medium_as_printed=O2; R unstated in spreadsheet; compiler gas_constant_used_j_mol_k=8.314,supplement,"Holycross, M.",2026-08-31,draft,Dingwell1985EPSL 73; 377,Dingwell,1985,,Earth and Planetary Science Letters,73,377,10.1016/0012-821x(85)90085-8,"Zhang 2010 Table 1 xls, Entry# 1853"
DDB001827,1.0.0,isothermal_d,,F,,,,chemical,effective_binary,unspecified,melt,Peraluminous melt,,,,other,,,false,false,Peraluminous melt,wt_pct_oxide,,,,,,,,,,,,,,,,,,,false,0,,,,,1473.15,1473.15,1473.15,1473.15,K,100000,100000,100000,0.1,MPa,unknown,,,gas_mix,,11280,,,,,,,,,,,,,,,,,,3.16227766017e-13,-12.5,,,3.16227766016837e-13,m2/s,,,,EPMA,sorption,Electron microprobe,true,,true,false,use_with_caution,,,provenance=compilation_2010; v0_source=zhang_table1; Type_of_dif_as_printed=FEBD; logfO2_as_printed=pure O2; C_range_as_printed=5.4; Type_of_exp_as_printed=devolatization; Analytical_as_printed=Electron microprobe; pres_medium_as_printed=O2; R unstated in spreadsheet; compiler gas_constant_used_j_mol_k=8.314,supplement,"Holycross, M.",2026-08-31,draft,Dingwell1985EPSL 73; 377,Dingwell,1985,,Earth and Planetary Science Letters,73,377,10.1016/0012-821x(85)90085-8,"Zhang 2010 Table 1 xls, Entry# 1854"
DDB001828,1.0.0,isothermal_d,,F,,,,chemical,effective_binary,unspecified,melt,Peraluminous melt,,,,other,,,false,false,Peraluminous melt,wt_pct_oxide,,,,,,,,,,,,,,,,,,,false,0,,,,,1573.15,1573.15,1573.15,1573.15,K,100000,100000,100000,0.1,MPa,unknown,,,gas_mix,,7560,,,,,,,,,,,,,,,,,,1.04712854805e-12,-11.98,,,1.0471285480509e-12,m2/s,,,,EPMA,sorption,Electron microprobe,true,,true,false,use_with_caution,,,provenance=compilation_2010; v0_source=zhang_table1; Type_of_dif_as_printed=FEBD; logfO2_as_printed=pure O2; C_range_as_printed=5.4; Type_of_exp_as_printed=devolatization; Analytical_as_printed=Electron microprobe; pres_medium_as_printed=O2; R unstated in spreadsheet; compiler gas_constant_used_j_mol_k=8.314,supplement,"Holycross, M.",2026-08-31,draft,Dingwell1985EPSL 73; 377,Dingwell,1985,,Earth and Planetary Science Letters,73,377,10.1016/0012-821x(85)90085-8,"Zhang 2010 Table 1 xls, Entry# 1855"
DDB001829,1.0.0,isothermal_d,,F,,,,chemical,effective_binary,unspecified,melt,Peraluminous melt,,,,other,,,false,false,Peraluminous melt,wt_pct_oxide,,,,,,,,,,,,,,,,,,,false,0,,,,,1673.15,1673.15,1673.15,1673.15,K,100000,100000,100000,0.1,MPa,unknown,,,gas_mix,,7680,,,,,,,,,,,,,,,,,,1.81970085861e-12,-11.74,,,1.81970085860998e-12,m2/s,,,,EPMA,sorption,Electron microprobe,true,,true,false,use_with_caution,,,provenance=compilation_2010; v0_source=zhang_table1; Type_of_dif_as_printed=FEBD; logfO2_as_printed=pure O2; C_range_as_printed=5.4; Type_of_exp_as_printed=devolatization; Analytical_as_printed=Electron microprobe; pres_medium_as_printed=O2; R unstated in spreadsheet; compiler gas_constant_used_j_mol_k=8.314,supplement,"Holycross, M.",2026-08-31,draft,Dingwell1985EPSL 73; 377,Dingwell,1985,,Earth and Planetary Science Letters,73,377,10.1016/0012-821x(85)90085-8,"Zhang 2010 Table 1 xls, Entry# 1856"
DDB001830,1.0.0,isothermal_d,,F,,,,chemical,effective_binary,unspecified,melt,Wet HR6,,,,other,,,false,false,wet HR6; SiO2=78.92;Al2O3=9.5;Na2O=6.05;K2O=5.53,wt_pct_oxide,78.92,,9.5,,,,,,,,6.05,5.53,,,,,,anhydrous_total=100,true,1.4,,,,PH2O=100 MPa,1173.15,1173.15,1173.15,1173.15,K,100000000,100000000,100000000,100,MPa,,,,,cold_seal,777600,,,,,,,,,,,,,,,,,,1.16e-12,-11.9355420108,,,1.16e-12,m2/s,,,,EPMA,crystal_dissolution,Electron microprobe,true,,,false,use_with_caution,,convection?,provenance=compilation_2010; v0_source=zhang_table1; Type_of_dif_as_printed=SEBD; 1s_error_as_printed=9e-14 (on D or lnD unspecified; not converted); Type_of_exp_as_printed=dissolving fluorite; Analytical_as_printed=Electron microprobe; Apparatus_as_printed=CSV; Capsule_as_printed=Pt; pres_medium_as_printed=H2O; R unstated in spreadsheet; compiler gas_constant_used_j_mol_k=8.314,supplement,"Holycross, M.",2026-08-31,draft,Gabitov2005G3 6; Q03011,Gabitov,2005,,G,,,,"Zhang 2010 Table 1 xls, Entry# 1857; Run# 1"
DDB001831,1.0.0,isothermal_d,,F,,,,chemical,effective_binary,unspecified,melt,Wet HR8,,,,other,,,false,false,wet HR8; SiO2=80.55;Al2O3=11.05;Na2O=4.38;K2O=4.02,wt_pct_oxide,80.55,,11.05,,,,,,,,4.38,4.02,,,,,,anhydrous_total=100,true,1.2,,,,PH2O=100 MPa,1273.15,1273.15,1273.15,1273.15,K,100000000,100000000,100000000,100,MPa,,,,,cold_seal,165600,,,,,,,,,,,,,,,,,,2.27e-12,-11.6439741428,,,2.27e-12,m2/s,,,,EPMA,crystal_dissolution,Electron microprobe,true,,,false,use_with_caution,,convection?,provenance=compilation_2010; v0_source=zhang_table1; Type_of_dif_as_printed=SEBD; 1s_error_as_printed=1e-13 (on D or lnD unspecified; not converted); Type_of_exp_as_printed=dissolving fluorite; Analytical_as_printed=Electron microprobe; Apparatus_as_printed=CSV; Capsule_as_printed=Pt; pres_medium_as_printed=H2O; R unstated in spreadsheet; compiler gas_constant_used_j_mol_k=8.314,supplement,"Holycross, M.",2026-08-31,draft,Gabitov2005G3 6; Q03011,Gabitov,2005,,G,,,,"Zhang 2010 Table 1 xls, Entry# 1858; Run# 2"
DDB001832,1.0.0,isothermal_d,,F,,,,chemical,effective_binary,unspecified,melt,Wet HR6,,,,other,,,false,false,wet HR6; SiO2=78.92;Al2O3=9.5;Na2O=6.05;K2O=5.53,wt_pct_oxide,78.92,,9.5,,,,,,,,6.05,5.53,,,,,,anhydrous_total=100,true,3.5,,,,PH2O=100 MPa,1273.15,1273.15,1273.15,1273.15,K,100000000,100000000,100000000,100,MPa,,,,,cold_seal,72000,,,,,,,,,,,,,,,,,,6.59e-12,-11.1811145854,,,6.59e-12,m2/s,,,,EPMA,crystal_dissolution,Electron microprobe,true,,,false,use_with_caution,,convection? containing bubbles; farfield F is not 0; interface Ca concentration decreases with time,provenance=compilation_2010; v0_source=zhang_table1; Type_of_dif_as_printed=SEBD; 1s_error_as_printed=6.2e-13 (on D or lnD unspecified; not converted); Type_of_exp_as_printed=dissolving fluorite; Analytical_as_printed=Electron microprobe; Apparatus_as_printed=CSV; Capsule_as_printed=Pt; pres_medium_as_printed=H2O; R unstated in spreadsheet; compiler gas_constant_used_j_mol_k=8.314,supplement,"Holycross, M.",2026-08-31,draft,Gabitov2005G3 6; Q03011,Gabitov,2005,,G,,,,"Zhang 2010 Table 1 xls, Entry# 1859; Run# 3"
DDB001833,1.0.0,isothermal_d,,F,,,,chemical,effective_binary,unspecified,melt,Wet HR6,,,,other,,,false,false,wet HR6; SiO2=78.92;Al2O3=9.5;Na2O=6.05;K2O=5.53,wt_pct_oxide,78.92,,9.5,,,,,,,,6.05,5.53,,,,,,anhydrous_total=100,true,4.8,,,,PH2O=75 MPa,1183.15,1183.15,1183.15,1183.15,K,75000000,75000000,75000000,75,MPa,,,,,cold_seal,259200,,,,,,,,,,,,,,,,,,1.5e-12,-11.8239087409,,,1.5e-12,m2/s,,,,EPMA,crystal_dissolution,Electron microprobe,true,,,false,use_with_caution,,convection? containing bubbles; farfield F is not 0; interface Ca concentration decreases with time,provenance=compilation_2010; v0_source=zhang_table1; Type_of_dif_as_printed=SEBD; 1s_error_as_printed=8e-14 (on D or lnD unspecified; not converted); Type_of_exp_as_printed=dissolving fluorite; Analytical_as_printed=Electron microprobe; Apparatus_as_printed=CSV; Capsule_as_printed=Pt; pres_medium_as_printed=H2O; R unstated in spreadsheet; compiler gas_constant_used_j_mol_k=8.314,supplement,"Holycross, M.",2026-08-31,draft,Gabitov2005G3 6; Q03011,Gabitov,2005,,G,,,,"Zhang 2010 Table 1 xls, Entry# 1860; Run# 4"
DDB001834,1.0.0,isothermal_d,,F,,,,tracer,none,unspecified,melt,Basalt4,,,,melt_basalt,,,false,false,Basalt4; SiO2=47.95;TiO2=1.65;Al2O3=16.78;FeOt=10.375;MnO=0.175;MgO=6.225;CaO=10.755;Na2O=3.95;K2O=1.785;P2O5=0.54,wt_pct_oxide,47.95,1.65,16.78,,10.375,,,0.175,6.225,10.755,3.95,1.785,0.54,,,,,anhydrous_total=100.425,,,,,,,1523.15,1523.15,1523.15,1523.15,K,1000000000,1000000000,1000000000,1000,MPa,,,,,piston_cylinder,1800,,,,,,,,,,,,,,,,,,2.3e-11,-10.638272164,,,2.3e-11,m2/s,,,,EPMA,diffusion_couple,Electron microprobe,true,,true,false,use_with_caution,,,provenance=compilation_2010; v0_source=zhang_table1; Type_of_dif_as_printed=Tracer; C_range_as_printed=0.26; Type_of_exp_as_printed=diffusion couple; Analytical_as_printed=Electron microprobe; Apparatus_as_printed=PCA; Capsule_as_printed=graphite; pres_medium_as_printed=NaCl+pyrex+alumina; R unstated in spreadsheet; compiler gas_constant_used_j_mol_k=8.314,supplement,"Holycross, M.",2026-08-31,draft,Alletti2007GCA 71; 3570,Alletti,2007,,Geochimica et Cosmochimica Acta,71,3570,10.1016/j.gca.2007.04.018,"Zhang 2010 Table 1 xls, Entry# 1861; Run# R4NaF"
DDB001835,1.0.0,isothermal_d,,F,,,,tracer,none,unspecified,melt,Basalt4,,,,melt_basalt,,,false,false,Basalt4; SiO2=47.95;TiO2=1.65;Al2O3=16.78;FeOt=10.375;MnO=0.175;MgO=6.225;CaO=10.755;Na2O=3.95;K2O=1.785;P2O5=0.54,wt_pct_oxide,47.95,1.65,16.78,,10.375,,,0.175,6.225,10.755,3.95,1.785,0.54,,,,,anhydrous_total=100.425,,,,,,,1523.15,1523.15,1523.15,1523.15,K,1000000000,1000000000,1000000000,1000,MPa,,,,,piston_cylinder,1800,,,,,,,,,,,,,,,,,,2.5e-11,-10.6020599913,,,2.5e-11,m2/s,,,,EPMA,diffusion_couple,Electron microprobe,true,,,false,use_with_caution,,,provenance=compilation_2010; v0_source=zhang_table1; Type_of_dif_as_printed=Tracer; Type_of_exp_as_printed=diffusion couple; Analytical_as_printed=Electron microprobe; Apparatus_as_printed=PCA; Capsule_as_printed=graphite; pres_medium_as_printed=NaCl+pyrex+alumina; R unstated in spreadsheet; compiler gas_constant_used_j_mol_k=8.314,supplement,"Holycross, M.",2026-08-31,draft,Alletti2007GCA 71; 3570,Alletti,2007,,Geochimica et Cosmochimica Acta,71,3570,10.1016/j.gca.2007.04.018,"Zhang 2010 Table 1 xls, Entry# 1862; Run# R1F_mixture"
DDB001836,1.0.0,isothermal_d,,F,,,,tracer,none,unspecified,melt,Basalt4,,,,melt_basalt,,,false,false,Basalt4; SiO2=47.95;TiO2=1.65;Al2O3=16.78;FeOt=10.375;MnO=0.175;MgO=6.225;CaO=10.755;Na2O=3.95;K2O=1.785;P2O5=0.54,wt_pct_oxide,47.95,1.65,16.78,,10.375,,,0.175,6.225,10.755,3.95,1.785,0.54,,,,,anhydrous_total=100.425,,,,,,,1573.15,1573.15,1573.15,1573.15,K,1000000000,1000000000,1000000000,1000,MPa,,,,,piston_cylinder,1500,,,,,,,,,,,,,,,,,,3e-11,-10.5228787453,,,3e-11,m2/s,,,,EPMA,diffusion_couple,Electron microprobe,true,,true,false,use_with_caution,,,provenance=compilation_2010; v0_source=zhang_table1; Type_of_dif_as_printed=Tracer; C_range_as_printed=0.26; Type_of_exp_as_printed=diffusion couple; Analytical_as_printed=Electron microprobe; Apparatus_as_printed=PCA; Capsule_as_printed=graphite; pres_medium_as_printed=NaCl+pyrex+alumina; R unstated in spreadsheet; compiler gas_constant_used_j_mol_k=8.314,supplement,"Holycross, M.",2026-08-31,draft,Alletti2007GCA 71; 3570,Alletti,2007,,Geochimica et Cosmochimica Acta,71,3570,10.1016/j.gca.2007.04.018,"Zhang 2010 Table 1 xls, Entry# 1863; Run# R10NaF"
DDB001837,1.0.0,isothermal_d,,F,,,,tracer,none,unspecified,melt,Basalt4,,,,melt_basalt,,,false,false,Basalt4; SiO2=47.95;TiO2=1.65;Al2O3=16.78;FeOt=10.375;MnO=0.175;MgO=6.225;CaO=10.755;Na2O=3.95;K2O=1.785;P2O5=0.54,wt_pct_oxide,47.95,1.65,16.78,,10.375,,,0.175,6.225,10.755,3.95,1.785,0.54,,,,,anhydrous_total=100.425,,,,,,,1573.15,1573.15,1573.15,1573.15,K,1000000000,1000000000,1000000000,1000,MPa,,,,,piston_cylinder,1500,,,,,,,,,,,,,,,,,,2.7e-11,-10.5686362358,,,2.7e-11,m2/s,,,,EPMA,diffusion_couple,Electron microprobe,true,,,false,use_with_caution,,,provenance=compilation_2010; v0_source=zhang_table1; Type_of_dif_as_printed=Tracer; Type_of_exp_as_printed=diffusion couple; Analytical_as_printed=Electron microprobe; Apparatus_as_printed=PCA; Capsule_as_printed=graphite; pres_medium_as_printed=NaCl+pyrex+alumina; R unstated in spreadsheet; compiler gas_constant_used_j_mol_k=8.314,supplement,"Holycross, M.",2026-08-31,draft,Alletti2007GCA 71; 3570,Alletti,2007,,Geochimica et Cosmochimica Acta,71,3570,10.1016/j.gca.2007.04.018,"Zhang 2010 Table 1 xls, Entry# 1864; Run# R2F_mixture"
DDB001838,1.0.0,isothermal_d,,F,,,,tracer,none,unspecified,melt,Basalt4,,,,melt_basalt,,,false,false,Basalt4; SiO2=47.95;TiO2=1.65;Al2O3=16.78;FeOt=10.375;MnO=0.175;MgO=6.225;CaO=10.755;Na2O=3.95;K2O=1.785;P2O5=0.54,wt_pct_oxide,47.95,1.65,16.78,,10.375,,,0.175,6.225,10.755,3.95,1.785,0.54,,,,,anhydrous_total=100.425,,,,,,,1623.15,1623.15,1623.15,1623.15,K,1000000000,1000000000,1000000000,1000,MPa,,,,,piston_cylinder,1200,,,,,,,,,,,,,,,,,,4.2e-11,-10.3767507096,,,4.2e-11,m2/s,,,,EPMA,diffusion_couple,Electron microprobe,true,,true,false,use_with_caution,,,provenance=compilation_2010; v0_source=zhang_table1; Type_of_dif_as_printed=Tracer; C_range_as_printed=0.26; Type_of_exp_as_printed=diffusion couple; Analytical_as_printed=Electron microprobe; Apparatus_as_printed=PCA; Capsule_as_printed=graphite; pres_medium_as_printed=NaCl+pyrex+alumina; R unstated in spreadsheet; compiler gas_constant_used_j_mol_k=8.314,supplement,"Holycross, M.",2026-08-31,draft,Alletti2007GCA 71; 3570,Alletti,2007,,Geochimica et Cosmochimica Acta,71,3570,10.1016/j.gca.2007.04.018,"Zhang 2010 Table 1 xls, Entry# 1865; Run# R5NaF"
DDB001839,1.0.0,isothermal_d,,F,,,,tracer,none,unspecified,melt,Basalt4,,,,melt_basalt,,,false,false,Basalt4; SiO2=47.95;TiO2=1.65;Al2O3=16.78;FeOt=10.375;MnO=0.175;MgO=6.225;CaO=10.755;Na2O=3.95;K2O=1.785;P2O5=0.54,wt_pct_oxide,47.95,1.65,16.78,,10.375,,,0.175,6.225,10.755,3.95,1.785,0.54,,,,,anhydrous_total=100.425,,,,,,,1623.15,1623.15,1623.15,1623.15,K,1000000000,1000000000,1000000000,1000,MPa,,,,,piston_cylinder,1200,,,,,,,,,,,,,,,,,,7.1e-11,-10.1487416513,,,7.1e-11,m2/s,,,,EPMA,diffusion_couple,Electron microprobe,true,,,false,use_with_caution,,,provenance=compilation_2010; v0_source=zhang_table1; Type_of_dif_as_printed=Tracer; Type_of_exp_as_printed=diffusion couple; Analytical_as_printed=Electron microprobe; Apparatus_as_printed=PCA; Capsule_as_printed=graphite; pres_medium_as_printed=NaCl+pyrex+alumina; R unstated in spreadsheet; compiler gas_constant_used_j_mol_k=8.314,supplement,"Holycross, M.",2026-08-31,draft,Alletti2007GCA 71; 3570,Alletti,2007,,Geochimica et Cosmochimica Acta,71,3570,10.1016/j.gca.2007.04.018,"Zhang 2010 Table 1 xls, Entry# 1866; Run# R3F_mixture"
DDB001840,1.0.0,isothermal_d,,F,,,,tracer,none,unspecified,melt,Basalt4,,,,melt_basalt,,,false,false,Basalt4; SiO2=47.95;TiO2=1.65;Al2O3=16.78;FeOt=10.375;MnO=0.175;MgO=6.225;CaO=10.755;Na2O=3.95;K2O=1.785;P2O5=0.54,wt_pct_oxide,47.95,1.65,16.78,,10.375,,,0.175,6.225,10.755,3.95,1.785,0.54,,,,,anhydrous_total=100.425,,,,,,,1673.15,1673.15,1673.15,1673.15,K,1000000000,1000000000,1000000000,1000,MPa,,,,,piston_cylinder,900,,,,,,,,,,,,,,,,,,5.5e-11,-10.2596373105,,,5.5e-11,m2/s,,,,EPMA,diffusion_couple,Electron microprobe,true,,true,false,use_with_caution,,,provenance=compilation_2010; v0_source=zhang_table1; Type_of_dif_as_printed=Tracer; C_range_as_printed=0.26; Type_of_exp_as_printed=diffusion couple; Analytical_as_printed=Electron microprobe; Apparatus_as_printed=PCA; Capsule_as_printed=graphite; pres_medium_as_printed=NaCl+pyrex+alumina; R unstated in spreadsheet; compiler gas_constant_used_j_mol_k=8.314,supplement,"Holycross, M.",2026-08-31,draft,Alletti2007GCA 71; 3570,Alletti,2007,,Geochimica et Cosmochimica Acta,71,3570,10.1016/j.gca.2007.04.018,"Zhang 2010 Table 1 xls, Entry# 1867; Run# R8NaF"
DDB001841,1.0.0,isothermal_d,,F,,,,tracer,none,unspecified,melt,Basalt4,,,,melt_basalt,,,false,false,Basalt4; SiO2=47.95;TiO2=1.65;Al2O3=16.78;FeOt=10.375;MnO=0.175;MgO=6.225;CaO=10.755;Na2O=3.95;K2O=1.785;P2O5=0.54,wt_pct_oxide,47.95,1.65,16.78,,10.375,,,0.175,6.225,10.755,3.95,1.785,0.54,,,,,anhydrous_total=100.425,,,,,,,1673.15,1673.15,1673.15,1673.15,K,1000000000,1000000000,1000000000,1000,MPa,,,,,piston_cylinder,480,,,,,,,,,,,,,,,,,,1.4e-10,-9.85387196432,,,1.4e-10,m2/s,,,,EPMA,diffusion_couple,Electron microprobe,true,,true,false,use_with_caution,,,provenance=compilation_2010; v0_source=zhang_table1; Type_of_dif_as_printed=Tracer; C_range_as_printed=0.26; Type_of_exp_as_printed=diffusion couple; Analytical_as_printed=Electron microprobe; Apparatus_as_printed=PCA; Capsule_as_printed=graphite; pres_medium_as_printed=NaCl+pyrex+alumina; R unstated in spreadsheet; compiler gas_constant_used_j_mol_k=8.314,supplement,"Holycross, M.",2026-08-31,draft,Alletti2007GCA 71; 3570,Alletti,2007,,Geochimica et Cosmochimica Acta,71,3570,10.1016/j.gca.2007.04.018,"Zhang 2010 Table 1 xls, Entry# 1868; Run# R12NaF"
DDB001842,1.0.0,isothermal_d,,F,,,,tracer,none,unspecified,melt,Basalt4,,,,melt_basalt,,,false,false,Basalt4; SiO2=47.95;TiO2=1.65;Al2O3=16.78;FeOt=10.375;MnO=0.175;MgO=6.225;CaO=10.755;Na2O=3.95;K2O=1.785;P2O5=0.54,wt_pct_oxide,47.95,1.65,16.78,,10.375,,,0.175,6.225,10.755,3.95,1.785,0.54,,,,,anhydrous_total=100.425,,,,,,,1673.15,1673.15,1673.15,1673.15,K,1000000000,1000000000,1000000000,1000,MPa,,,,,piston_cylinder,900,,,,,,,,,,,,,,,,,,7.2e-11,-10.1426675036,,,7.2e-11,m2/s,,,,EPMA,diffusion_couple,Electron microprobe,true,,,false,use_with_caution,,,provenance=compilation_2010; v0_source=zhang_table1; Type_of_dif_as_printed=Tracer; Type_of_exp_as_printed=diffusion couple; Analytical_as_printed=Electron microprobe; Apparatus_as_printed=PCA; Capsule_as_printed=graphite; pres_medium_as_printed=NaCl+pyrex+alumina; R unstated in spreadsheet; compiler gas_constant_used_j_mol_k=8.314,supplement,"Holycross, M.",2026-08-31,draft,Alletti2007GCA 71; 3570,Alletti,2007,,Geochimica et Cosmochimica Acta,71,3570,10.1016/j.gca.2007.04.018,"Zhang 2010 Table 1 xls, Entry# 1869; Run# R4F_mixture"
DDB001843,1.0.0,isothermal_d,,F,,,,tracer,none,unspecified,melt,Basalt4,,,,melt_basalt,,,false,false,Basalt4; SiO2=47.95;TiO2=1.65;Al2O3=16.78;FeOt=10.375;MnO=0.175;MgO=6.225;CaO=10.755;Na2O=3.95;K2O=1.785;P2O5=0.54,wt_pct_oxide,47.95,1.65,16.78,,10.375,,,0.175,6.225,10.755,3.95,1.785,0.54,,,,,anhydrous_total=100.425,,,,,,,1723.15,1723.15,1723.15,1723.15,K,1000000000,1000000000,1000000000,1000,MPa,,,,,piston_cylinder,600,,,,,,,,,,,,,,,,,,1.6e-10,-9.79588001734,,,1.6e-10,m2/s,,,,EPMA,diffusion_couple,Electron microprobe,true,,true,false,use_with_caution,,,provenance=compilation_2010; v0_source=zhang_table1; Type_of_dif_as_printed=Tracer; C_range_as_printed=0.26; Type_of_exp_as_printed=diffusion couple; Analytical_as_printed=Electron microprobe; Apparatus_as_printed=PCA; Capsule_as_printed=graphite; pres_medium_as_printed=NaCl+pyrex+alumina; R unstated in spreadsheet; compiler gas_constant_used_j_mol_k=8.314,supplement,"Holycross, M.",2026-08-31,draft,Alletti2007GCA 71; 3570,Alletti,2007,,Geochimica et Cosmochimica Acta,71,3570,10.1016/j.gca.2007.04.018,"Zhang 2010 Table 1 xls, Entry# 1870; Run# R6NaF"
DDB001844,1.0.0,isothermal_d,,F,,,,tracer,none,unspecified,melt,Basalt4,,,,melt_basalt,,,false,false,Basalt4; SiO2=47.95;TiO2=1.65;Al2O3=16.78;FeOt=10.375;MnO=0.175;MgO=6.225;CaO=10.755;Na2O=3.95;K2O=1.785;P2O5=0.54,wt_pct_oxide,47.95,1.65,16.78,,10.375,,,0.175,6.225,10.755,3.95,1.785,0.54,,,,,anhydrous_total=100.425,,,,,,,1723.15,1723.15,1723.15,1723.15,K,1000000000,1000000000,1000000000,1000,MPa,,,,,piston_cylinder,300,,,,,,,,,,,,,,,,,,1.4e-10,-9.85387196432,,,1.4e-10,m2/s,,,,EPMA,diffusion_couple,Electron microprobe,true,,true,false,use_with_caution,,,provenance=compilation_2010; v0_source=zhang_table1; Type_of_dif_as_printed=Tracer; C_range_as_printed=0.26; Type_of_exp_as_printed=diffusion couple; Analytical_as_printed=Electron microprobe; Apparatus_as_printed=PCA; Capsule_as_printed=graphite; pres_medium_as_printed=NaCl+pyrex+alumina; R unstated in spreadsheet; compiler gas_constant_used_j_mol_k=8.314,supplement,"Holycross, M.",2026-08-31,draft,Alletti2007GCA 71; 3570,Alletti,2007,,Geochimica et Cosmochimica Acta,71,3570,10.1016/j.gca.2007.04.018,"Zhang 2010 Table 1 xls, Entry# 1871; Run# R14NaF"
DDB001845,1.0.0,isothermal_d,,F,,,,tracer,none,unspecified,melt,Basalt4,,,,melt_basalt,,,false,false,Basalt4; SiO2=47.95;TiO2=1.65;Al2O3=16.78;FeOt=10.375;MnO=0.175;MgO=6.225;CaO=10.755;Na2O=3.95;K2O=1.785;P2O5=0.54,wt_pct_oxide,47.95,1.65,16.78,,10.375,,,0.175,6.225,10.755,3.95,1.785,0.54,,,,,anhydrous_total=100.425,,,,,,,1723.15,1723.15,1723.15,1723.15,K,1000000000,1000000000,1000000000,1000,MPa,,,,,piston_cylinder,600,,,,,,,,,,,,,,,,,,1.1e-10,-9.95860731484,,,1.1e-10,m2/s,,,,EPMA,diffusion_couple,Electron microprobe,true,,,false,use_with_caution,,,provenance=compilation_2010; v0_source=zhang_table1; Type_of_dif_as_printed=Tracer; Type_of_exp_as_printed=diffusion couple; Analytical_as_printed=Electron microprobe; Apparatus_as_printed=PCA; Capsule_as_printed=graphite; pres_medium_as_printed=NaCl+pyrex+alumina; R unstated in spreadsheet; compiler gas_constant_used_j_mol_k=8.314,supplement,"Holycross, M.",2026-08-31,draft,Alletti2007GCA 71; 3570,Alletti,2007,,Geochimica et Cosmochimica Acta,71,3570,10.1016/j.gca.2007.04.018,"Zhang 2010 Table 1 xls, Entry# 1872; Run# R5F_mixture"
DDB001846,1.0.0,isothermal_d,,F,,,,tracer,none,unspecified,melt,Basalt4,,,,melt_basalt,,,false,false,Basalt4; SiO2=47.95;TiO2=1.65;Al2O3=16.78;FeOt=10.375;MnO=0.175;MgO=6.225;CaO=10.755;Na2O=3.95;K2O=1.785;P2O5=0.54,wt_pct_oxide,47.95,1.65,16.78,,10.375,,,0.175,6.225,10.755,3.95,1.785,0.54,,,,,anhydrous_total=100.425,,,,,,,1523.15,1523.15,1523.15,1523.15,K,500000000,500000000,500000000,500,MPa,,,,,piston_cylinder,1800,,,,,,,,,,,,,,,,,,2.6e-11,-10.585026652,,,2.6e-11,m2/s,,,,EPMA,diffusion_couple,Electron microprobe,true,,true,false,use_with_caution,,,provenance=compilation_2010; v0_source=zhang_table1; Type_of_dif_as_printed=Tracer; C_range_as_printed=0.26; Type_of_exp_as_printed=diffusion couple; Analytical_as_printed=Electron microprobe; Apparatus_as_printed=PCA; Capsule_as_printed=graphite; pres_medium_as_printed=NaCl+pyrex+alumina; R unstated in spreadsheet; compiler gas_constant_used_j_mol_k=8.314,supplement,"Holycross, M.",2026-08-31,draft,Alletti2007GCA 71; 3570,Alletti,2007,,Geochimica et Cosmochimica Acta,71,3570,10.1016/j.gca.2007.04.018,"Zhang 2010 Table 1 xls, Entry# 1873; Run# R15NaF"
