Repository: holycrossm/diffusion-coefficients

# Experimental diffusion coefficients (minerals and silicate melts)

**Pre-release / not published.** Schema v1.0.0. This folder is a GitHub-ready living table: canonical data is CSV, new rows arrive by pull request, and a static page searches the file in the browser. Nothing here is a citable compilation of record.

This is a QA build of 4630 experimental rows (minerals and silicate melts). Most numbers are staged from the 2010 RiMG 72 tables. Do not treat the repo as published, complete, or peer-reviewed.

File: site/data/diffusion_coefficients.csv (part 52 of 136)
DDB001847,1.0.0,isothermal_d,,F,,,,tracer,none,unspecified,melt,Wet Basalt4,,,,melt_basalt,,,false,false,wet basalt4; SiO2=47.95;TiO2=1.65;Al2O3=16.78;FeOt=10.375;MnO=0.175;MgO=6.225;CaO=10.755;Na2O=3.95;K2O=1.785;P2O5=0.54,wt_pct_oxide,47.95,1.65,16.78,,10.375,,,0.175,6.225,10.755,3.95,1.785,0.54,,,,,anhydrous_total=100.425,true,3,,,,,1523.15,1523.15,1523.15,1523.15,K,1000000000,1000000000,1000000000,1000,MPa,,,,,piston_cylinder,600,,,,,,,,,,,,,,,,,,4e-11,-10.3979400087,,,4e-11,m2/s,,,,EPMA,diffusion_couple,Electron microprobe,true,,true,false,use_with_caution,,,provenance=compilation_2010; v0_source=zhang_table1; Type_of_dif_as_printed=Tracer; C_range_as_printed=0.26; Type_of_exp_as_printed=diffusion couple; Analytical_as_printed=Electron microprobe; Apparatus_as_printed=PCA; Capsule_as_printed=graphite and Pt; pres_medium_as_printed=NaCl+pyrex+alumina; R unstated in spreadsheet; compiler gas_constant_used_j_mol_k=8.314,supplement,"Holycross, M.",2026-08-31,draft,Alletti2007GCA 71; 3570,Alletti,2007,,Geochimica et Cosmochimica Acta,71,3570,10.1016/j.gca.2007.04.018,"Zhang 2010 Table 1 xls, Entry# 1874; Run# R25NaF"
DDB001848,1.0.0,isothermal_d,,F,,,,tracer,none,unspecified,melt,Wet Basalt4,,,,melt_basalt,,,false,false,wet basalt4; SiO2=47.95;TiO2=1.65;Al2O3=16.78;FeOt=10.375;MnO=0.175;MgO=6.225;CaO=10.755;Na2O=3.95;K2O=1.785;P2O5=0.54,wt_pct_oxide,47.95,1.65,16.78,,10.375,,,0.175,6.225,10.755,3.95,1.785,0.54,,,,,anhydrous_total=100.425,true,3,,,,,1598.15,1598.15,1598.15,1598.15,K,1000000000,1000000000,1000000000,1000,MPa,,,,,piston_cylinder,420,,,,,,,,,,,,,,,,,,6.7e-11,-10.1739251973,,,6.7e-11,m2/s,,,,EPMA,diffusion_couple,Electron microprobe,true,,true,false,use_with_caution,,,provenance=compilation_2010; v0_source=zhang_table1; Type_of_dif_as_printed=Tracer; C_range_as_printed=0.26; Type_of_exp_as_printed=diffusion couple; Analytical_as_printed=Electron microprobe; Apparatus_as_printed=PCA; Capsule_as_printed=graphite and Pt; pres_medium_as_printed=NaCl+pyrex+alumina; R unstated in spreadsheet; compiler gas_constant_used_j_mol_k=8.314,supplement,"Holycross, M.",2026-08-31,draft,Alletti2007GCA 71; 3570,Alletti,2007,,Geochimica et Cosmochimica Acta,71,3570,10.1016/j.gca.2007.04.018,"Zhang 2010 Table 1 xls, Entry# 1875; Run# R31NaF"
DDB001849,1.0.0,isothermal_d,,F,,,,tracer,none,unspecified,melt,Wet Basalt4,,,,melt_basalt,,,false,false,wet basalt4; SiO2=47.95;TiO2=1.65;Al2O3=16.78;FeOt=10.375;MnO=0.175;MgO=6.225;CaO=10.755;Na2O=3.95;K2O=1.785;P2O5=0.54,wt_pct_oxide,47.95,1.65,16.78,,10.375,,,0.175,6.225,10.755,3.95,1.785,0.54,,,,,anhydrous_total=100.425,true,3,,,,,1673.15,1673.15,1673.15,1673.15,K,1000000000,1000000000,1000000000,1000,MPa,,,,,piston_cylinder,300,,,,,,,,,,,,,,,,,,1.6e-10,-9.79588001734,,,1.6e-10,m2/s,,,,EPMA,diffusion_couple,Electron microprobe,true,,true,false,use_with_caution,,,provenance=compilation_2010; v0_source=zhang_table1; Type_of_dif_as_printed=Tracer; C_range_as_printed=0.26; Type_of_exp_as_printed=diffusion couple; Analytical_as_printed=Electron microprobe; Apparatus_as_printed=PCA; Capsule_as_printed=graphite and Pt; pres_medium_as_printed=NaCl+pyrex+alumina; R unstated in spreadsheet; compiler gas_constant_used_j_mol_k=8.314,supplement,"Holycross, M.",2026-08-31,draft,Alletti2007GCA 71; 3570,Alletti,2007,,Geochimica et Cosmochimica Acta,71,3570,10.1016/j.gca.2007.04.018,"Zhang 2010 Table 1 xls, Entry# 1876; Run# R24NaF"
DDB001850,1.0.0,isothermal_d,,F,,,,tracer,none,unspecified,melt,Na-Phonolite,,,,melt_alkaline,,,false,false,Na-Phonolite; SiO2=57.505;TiO2=0.16;Al2O3=22.925;FeOt=1.835;MnO=0.495;MgO=0.07;CaO=0.45;Na2O=11.595;K2O=4.965,wt_pct_oxide,57.505,0.16,22.925,,1.835,,,0.495,0.07,0.45,11.595,4.965,,,,,,anhydrous_total=100,true,0.05,,,,,1473.15,1473.15,1473.15,1473.15,K,1000000000,1000000000,1000000000,1000,MPa,,,,,piston_cylinder,4500,,,,,,,,,,,,,,,,,,1e-11,-11,,,1e-11,m2/s,,,,EPMA,diffusion_couple,Electron microprobe,true,,,false,use_with_caution,,,provenance=compilation_2010; v0_source=zhang_table1; Type_of_dif_as_printed=Tracer; Type_of_exp_as_printed=diffusion couple; Analytical_as_printed=Electron microprobe; Apparatus_as_printed=PCA; Capsule_as_printed=graphite; pres_medium_as_printed=NaCl+pyrex+alumina; R unstated in spreadsheet; compiler gas_constant_used_j_mol_k=8.314,supplement,"Holycross, M.",2026-08-31,draft,Balcone-Boissard2009CG 263; 89,,,,,,,10.1016/j.chemgeo.2008.08.018,"Zhang 2010 Table 1 xls, Entry# 1877; Run# HB-2007-44"
DDB001851,1.0.0,isothermal_d,,F,,,,tracer,none,unspecified,melt,Na-Phonolite,,,,melt_alkaline,,,false,false,Na-Phonolite; SiO2=57.505;TiO2=0.16;Al2O3=22.925;FeOt=1.835;MnO=0.495;MgO=0.07;CaO=0.45;Na2O=11.595;K2O=4.965,wt_pct_oxide,57.505,0.16,22.925,,1.835,,,0.495,0.07,0.45,11.595,4.965,,,,,,anhydrous_total=100,true,0.05,,,,,1523.15,1523.15,1523.15,1523.15,K,1000000000,1000000000,1000000000,1000,MPa,,,,,piston_cylinder,3600,,,,,,,,,,,,,,,,,,2.2e-11,-10.6575773192,,,2.2e-11,m2/s,,,,EPMA,diffusion_couple,Electron microprobe,true,,true,false,use_with_caution,,,provenance=compilation_2010; v0_source=zhang_table1; Type_of_dif_as_printed=Tracer; C_range_as_printed=0.42-0.90; Type_of_exp_as_printed=diffusion couple; Analytical_as_printed=Electron microprobe; Apparatus_as_printed=PCA; Capsule_as_printed=graphite; pres_medium_as_printed=NaCl+pyrex+alumina; R unstated in spreadsheet; compiler gas_constant_used_j_mol_k=8.314,supplement,"Holycross, M.",2026-08-31,draft,Balcone-Boissard2009CG 263; 89,,,,,,,10.1016/j.chemgeo.2008.08.018,"Zhang 2010 Table 1 xls, Entry# 1878; Run# HB-2007-11"
DDB001852,1.0.0,isothermal_d,,F,,,,tracer,none,unspecified,melt,Na-Phonolite,,,,melt_alkaline,,,false,false,Na-Phonolite; SiO2=57.505;TiO2=0.16;Al2O3=22.925;FeOt=1.835;MnO=0.495;MgO=0.07;CaO=0.45;Na2O=11.595;K2O=4.965,wt_pct_oxide,57.505,0.16,22.925,,1.835,,,0.495,0.07,0.45,11.595,4.965,,,,,,anhydrous_total=100,true,0.05,,,,,1523.15,1523.15,1523.15,1523.15,K,1000000000,1000000000,1000000000,1000,MPa,,,,,piston_cylinder,3600,,,,,,,,,,,,,,,,,,2.7e-11,-10.5686362358,,,2.7e-11,m2/s,,,,EPMA,diffusion_couple,Electron microprobe,true,,,false,use_with_caution,,,provenance=compilation_2010; v0_source=zhang_table1; Type_of_dif_as_printed=Tracer; Type_of_exp_as_printed=diffusion couple; Analytical_as_printed=Electron microprobe; Apparatus_as_printed=PCA; Capsule_as_printed=graphite; pres_medium_as_printed=NaCl+pyrex+alumina; R unstated in spreadsheet; compiler gas_constant_used_j_mol_k=8.314,supplement,"Holycross, M.",2026-08-31,draft,Balcone-Boissard2009CG 263; 89,,,,,,,10.1016/j.chemgeo.2008.08.018,"Zhang 2010 Table 1 xls, Entry# 1879; Run# HB-2007-20"
DDB001853,1.0.0,isothermal_d,,F,,,,tracer,none,unspecified,melt,Na-Phonolite,,,,melt_alkaline,,,false,false,Na-Phonolite; SiO2=57.505;TiO2=0.16;Al2O3=22.925;FeOt=1.835;MnO=0.495;MgO=0.07;CaO=0.45;Na2O=11.595;K2O=4.965,wt_pct_oxide,57.505,0.16,22.925,,1.835,,,0.495,0.07,0.45,11.595,4.965,,,,,,anhydrous_total=100,true,0.05,,,,,1573.15,1573.15,1573.15,1573.15,K,1000000000,1000000000,1000000000,1000,MPa,,,,,piston_cylinder,2400,,,,,,,,,,,,,,,,,,3.1e-11,-10.5086383062,,,3.1e-11,m2/s,,,,EPMA,diffusion_couple,Electron microprobe,true,,true,false,use_with_caution,,,provenance=compilation_2010; v0_source=zhang_table1; Type_of_dif_as_printed=Tracer; C_range_as_printed=0.42-0.90; Type_of_exp_as_printed=diffusion couple; Analytical_as_printed=Electron microprobe; Apparatus_as_printed=PCA; Capsule_as_printed=graphite; pres_medium_as_printed=NaCl+pyrex+alumina; R unstated in spreadsheet; compiler gas_constant_used_j_mol_k=8.314,supplement,"Holycross, M.",2026-08-31,draft,Balcone-Boissard2009CG 263; 89,,,,,,,10.1016/j.chemgeo.2008.08.018,"Zhang 2010 Table 1 xls, Entry# 1880; Run# HB-2007-12"
DDB001854,1.0.0,isothermal_d,,F,,,,tracer,none,unspecified,melt,Na-Phonolite,,,,melt_alkaline,,,false,false,Na-Phonolite; SiO2=57.505;TiO2=0.16;Al2O3=22.925;FeOt=1.835;MnO=0.495;MgO=0.07;CaO=0.45;Na2O=11.595;K2O=4.965,wt_pct_oxide,57.505,0.16,22.925,,1.835,,,0.495,0.07,0.45,11.595,4.965,,,,,,anhydrous_total=100,true,0.05,,,,,1573.15,1573.15,1573.15,1573.15,K,1000000000,1000000000,1000000000,1000,MPa,,,,,piston_cylinder,1200,,,,,,,,,,,,,,,,,,2.6e-11,-10.585026652,,,2.6e-11,m2/s,,,,EPMA,diffusion_couple,Electron microprobe,true,,true,false,use_with_caution,,,provenance=compilation_2010; v0_source=zhang_table1; Type_of_dif_as_printed=Tracer; C_range_as_printed=0.42-0.90; Type_of_exp_as_printed=diffusion couple; Analytical_as_printed=Electron microprobe; Apparatus_as_printed=PCA; Capsule_as_printed=graphite; pres_medium_as_printed=NaCl+pyrex+alumina; R unstated in spreadsheet; compiler gas_constant_used_j_mol_k=8.314,supplement,"Holycross, M.",2026-08-31,draft,Balcone-Boissard2009CG 263; 89,,,,,,,10.1016/j.chemgeo.2008.08.018,"Zhang 2010 Table 1 xls, Entry# 1881; Run# HB-2007-48"
DDB001855,1.0.0,isothermal_d,,F,,,,tracer,none,unspecified,melt,Na-Phonolite,,,,melt_alkaline,,,false,false,Na-Phonolite; SiO2=57.505;TiO2=0.16;Al2O3=22.925;FeOt=1.835;MnO=0.495;MgO=0.07;CaO=0.45;Na2O=11.595;K2O=4.965,wt_pct_oxide,57.505,0.16,22.925,,1.835,,,0.495,0.07,0.45,11.595,4.965,,,,,,anhydrous_total=100,true,0.05,,,,,1573.15,1573.15,1573.15,1573.15,K,1000000000,1000000000,1000000000,1000,MPa,,,,,piston_cylinder,2400,,,,,,,,,,,,,,,,,,3.7e-11,-10.4317982759,,,3.7e-11,m2/s,,,,EPMA,diffusion_couple,Electron microprobe,true,,,false,use_with_caution,,,provenance=compilation_2010; v0_source=zhang_table1; Type_of_dif_as_printed=Tracer; Type_of_exp_as_printed=diffusion couple; Analytical_as_printed=Electron microprobe; Apparatus_as_printed=PCA; Capsule_as_printed=graphite; pres_medium_as_printed=NaCl+pyrex+alumina; R unstated in spreadsheet; compiler gas_constant_used_j_mol_k=8.314,supplement,"Holycross, M.",2026-08-31,draft,Balcone-Boissard2009CG 263; 89,,,,,,,10.1016/j.chemgeo.2008.08.018,"Zhang 2010 Table 1 xls, Entry# 1882; Run# HB-2007-22"
DDB001856,1.0.0,isothermal_d,,F,,,,tracer,none,unspecified,melt,Na-Phonolite,,,,melt_alkaline,,,false,false,Na-Phonolite; SiO2=57.505;TiO2=0.16;Al2O3=22.925;FeOt=1.835;MnO=0.495;MgO=0.07;CaO=0.45;Na2O=11.595;K2O=4.965,wt_pct_oxide,57.505,0.16,22.925,,1.835,,,0.495,0.07,0.45,11.595,4.965,,,,,,anhydrous_total=100,true,0.05,,,,,1623.15,1623.15,1623.15,1623.15,K,1000000000,1000000000,1000000000,1000,MPa,,,,,piston_cylinder,2400,,,,,,,,,,,,,,,,,,4.6e-11,-10.3372421683,,,4.6e-11,m2/s,,,,EPMA,diffusion_couple,Electron microprobe,true,,true,false,use_with_caution,,,provenance=compilation_2010; v0_source=zhang_table1; Type_of_dif_as_printed=Tracer; C_range_as_printed=0.42-0.90; Type_of_exp_as_printed=diffusion couple; Analytical_as_printed=Electron microprobe; Apparatus_as_printed=PCA; Capsule_as_printed=graphite; pres_medium_as_printed=NaCl+pyrex+alumina; R unstated in spreadsheet; compiler gas_constant_used_j_mol_k=8.314,supplement,"Holycross, M.",2026-08-31,draft,Balcone-Boissard2009CG 263; 89,,,,,,,10.1016/j.chemgeo.2008.08.018,"Zhang 2010 Table 1 xls, Entry# 1883; Run# HB-2007-06"
DDB001857,1.0.0,isothermal_d,,F,,,,tracer,none,unspecified,melt,Na-Phonolite,,,,melt_alkaline,,,false,false,Na-Phonolite; SiO2=57.505;TiO2=0.16;Al2O3=22.925;FeOt=1.835;MnO=0.495;MgO=0.07;CaO=0.45;Na2O=11.595;K2O=4.965,wt_pct_oxide,57.505,0.16,22.925,,1.835,,,0.495,0.07,0.45,11.595,4.965,,,,,,anhydrous_total=100,true,0.05,,,,,1623.15,1623.15,1623.15,1623.15,K,1000000000,1000000000,1000000000,1000,MPa,,,,,piston_cylinder,4800,,,,,,,,,,,,,,,,,,3.7e-11,-10.4317982759,,,3.7e-11,m2/s,,,,EPMA,diffusion_couple,Electron microprobe,true,,true,false,use_with_caution,,,provenance=compilation_2010; v0_source=zhang_table1; Type_of_dif_as_printed=Tracer; C_range_as_printed=0.42-0.90; Type_of_exp_as_printed=diffusion couple; Analytical_as_printed=Electron microprobe; Apparatus_as_printed=PCA; Capsule_as_printed=graphite; pres_medium_as_printed=NaCl+pyrex+alumina; R unstated in spreadsheet; compiler gas_constant_used_j_mol_k=8.314,supplement,"Holycross, M.",2026-08-31,draft,Balcone-Boissard2009CG 263; 89,,,,,,,10.1016/j.chemgeo.2008.08.018,"Zhang 2010 Table 1 xls, Entry# 1884; Run# HB-2007-26"
DDB001858,1.0.0,isothermal_d,,F,,,,tracer,none,unspecified,melt,Na-Phonolite,,,,melt_alkaline,,,false,false,Na-Phonolite; SiO2=57.505;TiO2=0.16;Al2O3=22.925;FeOt=1.835;MnO=0.495;MgO=0.07;CaO=0.45;Na2O=11.595;K2O=4.965,wt_pct_oxide,57.505,0.16,22.925,,1.835,,,0.495,0.07,0.45,11.595,4.965,,,,,,anhydrous_total=100,true,0.05,,,,,1623.15,1623.15,1623.15,1623.15,K,1000000000,1000000000,1000000000,1000,MPa,,,,,piston_cylinder,2400,,,,,,,,,,,,,,,,,,3.5e-11,-10.4559319556,,,3.5e-11,m2/s,,,,EPMA,diffusion_couple,Electron microprobe,true,,,false,use_with_caution,,,provenance=compilation_2010; v0_source=zhang_table1; Type_of_dif_as_printed=Tracer; Type_of_exp_as_printed=diffusion couple; Analytical_as_printed=Electron microprobe; Apparatus_as_printed=PCA; Capsule_as_printed=graphite; pres_medium_as_printed=NaCl+pyrex+alumina; R unstated in spreadsheet; compiler gas_constant_used_j_mol_k=8.314,supplement,"Holycross, M.",2026-08-31,draft,Balcone-Boissard2009CG 263; 89,,,,,,,10.1016/j.chemgeo.2008.08.018,"Zhang 2010 Table 1 xls, Entry# 1885; Run# HB-2007-19"
DDB001859,1.0.0,isothermal_d,,F,,,,tracer,none,unspecified,melt,Na-Phonolite,,,,melt_alkaline,,,false,false,Na-Phonolite; SiO2=57.505;TiO2=0.16;Al2O3=22.925;FeOt=1.835;MnO=0.495;MgO=0.07;CaO=0.45;Na2O=11.595;K2O=4.965,wt_pct_oxide,57.505,0.16,22.925,,1.835,,,0.495,0.07,0.45,11.595,4.965,,,,,,anhydrous_total=100,true,0.05,,,,,1673.15,1673.15,1673.15,1673.15,K,1000000000,1000000000,1000000000,1000,MPa,,,,,piston_cylinder,1200,,,,,,,,,,,,,,,,,,6.5e-11,-10.1870866434,,,6.5e-11,m2/s,,,,EPMA,diffusion_couple,Electron microprobe,true,,true,false,use_with_caution,,,provenance=compilation_2010; v0_source=zhang_table1; Type_of_dif_as_printed=Tracer; C_range_as_printed=0.42-0.90; Type_of_exp_as_printed=diffusion couple; Analytical_as_printed=Electron microprobe; Apparatus_as_printed=PCA; Capsule_as_printed=graphite; pres_medium_as_printed=NaCl+pyrex+alumina; R unstated in spreadsheet; compiler gas_constant_used_j_mol_k=8.314,supplement,"Holycross, M.",2026-08-31,draft,Balcone-Boissard2009CG 263; 89,,,,,,,10.1016/j.chemgeo.2008.08.018,"Zhang 2010 Table 1 xls, Entry# 1886; Run# HB-2007-13"
DDB001860,1.0.0,isothermal_d,,F,,,,tracer,none,unspecified,melt,Na-Phonolite,,,,melt_alkaline,,,false,false,Na-Phonolite; SiO2=57.505;TiO2=0.16;Al2O3=22.925;FeOt=1.835;MnO=0.495;MgO=0.07;CaO=0.45;Na2O=11.595;K2O=4.965,wt_pct_oxide,57.505,0.16,22.925,,1.835,,,0.495,0.07,0.45,11.595,4.965,,,,,,anhydrous_total=100,true,0.05,,,,,1673.15,1673.15,1673.15,1673.15,K,1000000000,1000000000,1000000000,1000,MPa,,,,,piston_cylinder,1200,,,,,,,,,,,,,,,,,,6.7e-11,-10.1739251973,,,6.7e-11,m2/s,,,,EPMA,diffusion_couple,Electron microprobe,true,,,false,use_with_caution,,,provenance=compilation_2010; v0_source=zhang_table1; Type_of_dif_as_printed=Tracer; Type_of_exp_as_printed=diffusion couple; Analytical_as_printed=Electron microprobe; Apparatus_as_printed=PCA; Capsule_as_printed=graphite; pres_medium_as_printed=NaCl+pyrex+alumina; R unstated in spreadsheet; compiler gas_constant_used_j_mol_k=8.314,supplement,"Holycross, M.",2026-08-31,draft,Balcone-Boissard2009CG 263; 89,,,,,,,10.1016/j.chemgeo.2008.08.018,"Zhang 2010 Table 1 xls, Entry# 1887; Run# HB-2007-24"
DDB001861,1.0.0,isothermal_d,,F,,,,tracer,none,unspecified,melt,Na-Phonolite,,,,melt_alkaline,,,false,false,Na-Phonolite; SiO2=57.505;TiO2=0.16;Al2O3=22.925;FeOt=1.835;MnO=0.495;MgO=0.07;CaO=0.45;Na2O=11.595;K2O=4.965,wt_pct_oxide,57.505,0.16,22.925,,1.835,,,0.495,0.07,0.45,11.595,4.965,,,,,,anhydrous_total=100,true,0.05,,,,,1723.15,1723.15,1723.15,1723.15,K,1000000000,1000000000,1000000000,1000,MPa,,,,,piston_cylinder,1200,,,,,,,,,,,,,,,,,,7.2e-11,-10.1426675036,,,7.2e-11,m2/s,,,,EPMA,diffusion_couple,Electron microprobe,true,,true,false,use_with_caution,,,provenance=compilation_2010; v0_source=zhang_table1; Type_of_dif_as_printed=Tracer; C_range_as_printed=0.42-0.90; Type_of_exp_as_printed=diffusion couple; Analytical_as_printed=Electron microprobe; Apparatus_as_printed=PCA; Capsule_as_printed=graphite; pres_medium_as_printed=NaCl+pyrex+alumina; R unstated in spreadsheet; compiler gas_constant_used_j_mol_k=8.314,supplement,"Holycross, M.",2026-08-31,draft,Balcone-Boissard2009CG 263; 89,,,,,,,10.1016/j.chemgeo.2008.08.018,"Zhang 2010 Table 1 xls, Entry# 1888; Run# HB-2007-10"
DDB001862,1.0.0,isothermal_d,,F,,,,tracer,none,unspecified,melt,Na-Phonolite,,,,melt_alkaline,,,false,false,Na-Phonolite; SiO2=57.505;TiO2=0.16;Al2O3=22.925;FeOt=1.835;MnO=0.495;MgO=0.07;CaO=0.45;Na2O=11.595;K2O=4.965,wt_pct_oxide,57.505,0.16,22.925,,1.835,,,0.495,0.07,0.45,11.595,4.965,,,,,,anhydrous_total=100,true,0.05,,,,,1723.15,1723.15,1723.15,1723.15,K,1000000000,1000000000,1000000000,1000,MPa,,,,,piston_cylinder,900,,,,,,,,,,,,,,,,,,6.8e-11,-10.1674910873,,,6.8e-11,m2/s,,,,EPMA,diffusion_couple,Electron microprobe,true,,true,false,use_with_caution,,,provenance=compilation_2010; v0_source=zhang_table1; Type_of_dif_as_printed=Tracer; C_range_as_printed=0.42-0.90; Type_of_exp_as_printed=diffusion couple; Analytical_as_printed=Electron microprobe; Apparatus_as_printed=PCA; Capsule_as_printed=graphite; pres_medium_as_printed=NaCl+pyrex+alumina; R unstated in spreadsheet; compiler gas_constant_used_j_mol_k=8.314,supplement,"Holycross, M.",2026-08-31,draft,Balcone-Boissard2009CG 263; 89,,,,,,,10.1016/j.chemgeo.2008.08.018,"Zhang 2010 Table 1 xls, Entry# 1889; Run# HB-2007-47"
DDB001863,1.0.0,isothermal_d,,F,,,,tracer,none,unspecified,melt,Na-Phonolite,,,,melt_alkaline,,,false,false,Na-Phonolite; SiO2=57.505;TiO2=0.16;Al2O3=22.925;FeOt=1.835;MnO=0.495;MgO=0.07;CaO=0.45;Na2O=11.595;K2O=4.965,wt_pct_oxide,57.505,0.16,22.925,,1.835,,,0.495,0.07,0.45,11.595,4.965,,,,,,anhydrous_total=100,true,0.05,,,,,1723.15,1723.15,1723.15,1723.15,K,1000000000,1000000000,1000000000,1000,MPa,,,,,piston_cylinder,1200,,,,,,,,,,,,,,,,,,8.7e-11,-10.0604807474,,,8.7e-11,m2/s,,,,EPMA,diffusion_couple,Electron microprobe,true,,,false,use_with_caution,,,provenance=compilation_2010; v0_source=zhang_table1; Type_of_dif_as_printed=Tracer; Type_of_exp_as_printed=diffusion couple; Analytical_as_printed=Electron microprobe; Apparatus_as_printed=PCA; Capsule_as_printed=graphite; pres_medium_as_printed=NaCl+pyrex+alumina; R unstated in spreadsheet; compiler gas_constant_used_j_mol_k=8.314,supplement,"Holycross, M.",2026-08-31,draft,Balcone-Boissard2009CG 263; 89,,,,,,,10.1016/j.chemgeo.2008.08.018,"Zhang 2010 Table 1 xls, Entry# 1890; Run# HB-2007-21"
DDB001864,1.0.0,isothermal_d,,F,,,,tracer,none,unspecified,melt,Na-Phonolite,,,,melt_alkaline,,,false,false,Na-Phonolite; SiO2=57.505;TiO2=0.16;Al2O3=22.925;FeOt=1.835;MnO=0.495;MgO=0.07;CaO=0.45;Na2O=11.595;K2O=4.965,wt_pct_oxide,57.505,0.16,22.925,,1.835,,,0.495,0.07,0.45,11.595,4.965,,,,,,anhydrous_total=100,true,0.05,,,,,1523.15,1523.15,1523.15,1523.15,K,500000000,500000000,500000000,500,MPa,,,,,piston_cylinder,3096,,,,,,,,,,,,,,,,,,2.4e-11,-10.6197887583,,,2.4e-11,m2/s,,,,EPMA,diffusion_couple,Electron microprobe,true,,true,false,use_with_caution,,,provenance=compilation_2010; v0_source=zhang_table1; Type_of_dif_as_printed=Tracer; C_range_as_printed=0.42-0.90; Type_of_exp_as_printed=diffusion couple; Analytical_as_printed=Electron microprobe; Apparatus_as_printed=PCA; Capsule_as_printed=graphite; pres_medium_as_printed=NaCl+pyrex+alumina; R unstated in spreadsheet; compiler gas_constant_used_j_mol_k=8.314,supplement,"Holycross, M.",2026-08-31,draft,Balcone-Boissard2009CG 263; 89,,,,,,,10.1016/j.chemgeo.2008.08.018,"Zhang 2010 Table 1 xls, Entry# 1891; Run# HB-2007-45"
DDB001865,1.0.0,isothermal_d,,F,,,,tracer,none,unspecified,melt,Na-Phonolite,,,,melt_alkaline,,,false,false,Na-Phonolite; SiO2=57.505;TiO2=0.16;Al2O3=22.925;FeOt=1.835;MnO=0.495;MgO=0.07;CaO=0.45;Na2O=11.595;K2O=4.965,wt_pct_oxide,57.505,0.16,22.925,,1.835,,,0.495,0.07,0.45,11.595,4.965,,,,,,anhydrous_total=100,true,0.05,,,,,1523.15,1523.15,1523.15,1523.15,K,500000000,500000000,500000000,500,MPa,,,,,piston_cylinder,3600,,,,,,,,,,,,,,,,,,1.7e-11,-10.7695510786,,,1.7e-11,m2/s,,,,EPMA,diffusion_couple,Electron microprobe,true,,,false,use_with_caution,,,provenance=compilation_2010; v0_source=zhang_table1; Type_of_dif_as_printed=Tracer; Type_of_exp_as_printed=diffusion couple; Analytical_as_printed=Electron microprobe; Apparatus_as_printed=PCA; Capsule_as_printed=graphite; pres_medium_as_printed=NaCl+pyrex+alumina; R unstated in spreadsheet; compiler gas_constant_used_j_mol_k=8.314,supplement,"Holycross, M.",2026-08-31,draft,Balcone-Boissard2009CG 263; 89,,,,,,,10.1016/j.chemgeo.2008.08.018,"Zhang 2010 Table 1 xls, Entry# 1892; Run# HB-2007-43"
DDB001866,1.0.0,isothermal_d,,F,,,,tracer,none,unspecified,melt,Wet Na-Phonolite,,,,melt_alkaline,,,false,false,wet Na-Phonolite; SiO2=57.505;TiO2=0.16;Al2O3=22.925;FeOt=1.835;MnO=0.495;MgO=0.07;CaO=0.45;Na2O=11.595;K2O=4.965,wt_pct_oxide,57.505,0.16,22.925,,1.835,,,0.495,0.07,0.45,11.595,4.965,,,,,,anhydrous_total=100,true,2,,,,,1523.15,1523.15,1523.15,1523.15,K,1000000000,1000000000,1000000000,1000,MPa,,,,,piston_cylinder,1500,,,,,,,,,,,,,,,,,,3.2e-11,-10.4948500217,,,3.2e-11,m2/s,,,,EPMA,diffusion_couple,Electron microprobe,true,,,false,use_with_caution,,,provenance=compilation_2010; v0_source=zhang_table1; Type_of_dif_as_printed=Tracer; Type_of_exp_as_printed=diffusion couple; Analytical_as_printed=Electron microprobe; Apparatus_as_printed=PCA; Capsule_as_printed=graphite and Pt; pres_medium_as_printed=NaCl+pyrex+alumina; R unstated in spreadsheet; compiler gas_constant_used_j_mol_k=8.314,supplement,"Holycross, M.",2026-08-31,draft,Balcone-Boissard2009CG 263; 89,,,,,,,10.1016/j.chemgeo.2008.08.018,"Zhang 2010 Table 1 xls, Entry# 1893; Run# HB-2007-42"
DDB001867,1.0.0,isothermal_d,,F,,,,tracer,none,unspecified,melt,Wet Na-Phonolite,,,,melt_alkaline,,,false,false,wet Na-Phonolite; SiO2=57.505;TiO2=0.16;Al2O3=22.925;FeOt=1.835;MnO=0.495;MgO=0.07;CaO=0.45;Na2O=11.595;K2O=4.965,wt_pct_oxide,57.505,0.16,22.925,,1.835,,,0.495,0.07,0.45,11.595,4.965,,,,,,anhydrous_total=100,true,2,,,,,1623.15,1623.15,1623.15,1623.15,K,1000000000,1000000000,1000000000,1000,MPa,,,,,piston_cylinder,1200,,,,,,,,,,,,,,,,,,7.8e-11,-10.1079053973,,,7.8e-11,m2/s,,,,EPMA,diffusion_couple,Electron microprobe,true,,,false,use_with_caution,,,provenance=compilation_2010; v0_source=zhang_table1; Type_of_dif_as_printed=Tracer; Type_of_exp_as_printed=diffusion couple; Analytical_as_printed=Electron microprobe; Apparatus_as_printed=PCA; Capsule_as_printed=graphite and Pt; pres_medium_as_printed=NaCl+pyrex+alumina; R unstated in spreadsheet; compiler gas_constant_used_j_mol_k=8.314,supplement,"Holycross, M.",2026-08-31,draft,Balcone-Boissard2009CG 263; 89,,,,,,,10.1016/j.chemgeo.2008.08.018,"Zhang 2010 Table 1 xls, Entry# 1894; Run# HB-2007-41"
DDB001868,1.0.0,isothermal_d,,F,,,,tracer,none,unspecified,melt,Wet Na-Phonolite,,,,melt_alkaline,,,false,false,wet Na-Phonolite; SiO2=57.505;TiO2=0.16;Al2O3=22.925;FeOt=1.835;MnO=0.495;MgO=0.07;CaO=0.45;Na2O=11.595;K2O=4.965,wt_pct_oxide,57.505,0.16,22.925,,1.835,,,0.495,0.07,0.45,11.595,4.965,,,,,,anhydrous_total=100,true,2,,,,,1723.15,1723.15,1723.15,1723.15,K,1000000000,1000000000,1000000000,1000,MPa,,,,,piston_cylinder,800,,,,,,,,,,,,,,,,,,9.7e-11,-10.0132282657,,,9.7e-11,m2/s,,,,EPMA,diffusion_couple,Electron microprobe,true,,,false,use_with_caution,,,provenance=compilation_2010; v0_source=zhang_table1; Type_of_dif_as_printed=Tracer; Type_of_exp_as_printed=diffusion couple; Analytical_as_printed=Electron microprobe; Apparatus_as_printed=PCA; Capsule_as_printed=graphite and Pt; pres_medium_as_printed=NaCl+pyrex+alumina; R unstated in spreadsheet; compiler gas_constant_used_j_mol_k=8.314,supplement,"Holycross, M.",2026-08-31,draft,Balcone-Boissard2009CG 263; 89,,,,,,,10.1016/j.chemgeo.2008.08.018,"Zhang 2010 Table 1 xls, Entry# 1895; Run# HB-2007-40"
DDB001869,1.0.0,isothermal_d,,F,,,,tracer,none,unspecified,melt,Wet Na-Phonolite,,,,melt_alkaline,,,false,false,wet Na-Phonolite; SiO2=57.505;TiO2=0.16;Al2O3=22.925;FeOt=1.835;MnO=0.495;MgO=0.07;CaO=0.45;Na2O=11.595;K2O=4.965,wt_pct_oxide,57.505,0.16,22.925,,1.835,,,0.495,0.07,0.45,11.595,4.965,,,,,,anhydrous_total=100,true,5,,,,,1523.15,1523.15,1523.15,1523.15,K,1000000000,1000000000,1000000000,1000,MPa,,,,,piston_cylinder,1200,,,,,,,,,,,,,,,,,,5.3e-11,-10.2757241304,,,5.3e-11,m2/s,,,,EPMA,diffusion_couple,Electron microprobe,true,,,false,use_with_caution,,,provenance=compilation_2010; v0_source=zhang_table1; Type_of_dif_as_printed=Tracer; Type_of_exp_as_printed=diffusion couple; Analytical_as_printed=Electron microprobe; Apparatus_as_printed=PCA; Capsule_as_printed=graphite and Pt; pres_medium_as_printed=NaCl+pyrex+alumina; R unstated in spreadsheet; compiler gas_constant_used_j_mol_k=8.314,supplement,"Holycross, M.",2026-08-31,draft,Balcone-Boissard2009CG 263; 89,,,,,,,10.1016/j.chemgeo.2008.08.018,"Zhang 2010 Table 1 xls, Entry# 1896; Run# HB-2007-34"
DDB001870,1.0.0,isothermal_d,,F,,,,tracer,none,unspecified,melt,Wet Na-Phonolite,,,,melt_alkaline,,,false,false,wet Na-Phonolite; SiO2=57.505;TiO2=0.16;Al2O3=22.925;FeOt=1.835;MnO=0.495;MgO=0.07;CaO=0.45;Na2O=11.595;K2O=4.965,wt_pct_oxide,57.505,0.16,22.925,,1.835,,,0.495,0.07,0.45,11.595,4.965,,,,,,anhydrous_total=100,true,5,,,,,1623.15,1623.15,1623.15,1623.15,K,1000000000,1000000000,1000000000,1000,MPa,,,,,piston_cylinder,800,,,,,,,,,,,,,,,,,,1.2e-10,-9.92081875395,,,1.2e-10,m2/s,,,,EPMA,diffusion_couple,Electron microprobe,true,,,false,use_with_caution,,,provenance=compilation_2010; v0_source=zhang_table1; Type_of_dif_as_printed=Tracer; Type_of_exp_as_printed=diffusion couple; Analytical_as_printed=Electron microprobe; Apparatus_as_printed=PCA; Capsule_as_printed=graphite and Pt; pres_medium_as_printed=NaCl+pyrex+alumina; R unstated in spreadsheet; compiler gas_constant_used_j_mol_k=8.314,supplement,"Holycross, M.",2026-08-31,draft,Balcone-Boissard2009CG 263; 89,,,,,,,10.1016/j.chemgeo.2008.08.018,"Zhang 2010 Table 1 xls, Entry# 1897; Run# HB-2007-38"
DDB001871,1.0.0,isothermal_d,,F,,,,tracer,none,unspecified,melt,Wet Na-Phonolite,,,,melt_alkaline,,,false,false,wet Na-Phonolite; SiO2=57.505;TiO2=0.16;Al2O3=22.925;FeOt=1.835;MnO=0.495;MgO=0.07;CaO=0.45;Na2O=11.595;K2O=4.965,wt_pct_oxide,57.505,0.16,22.925,,1.835,,,0.495,0.07,0.45,11.595,4.965,,,,,,anhydrous_total=100,true,5,,,,,1723.15,1723.15,1723.15,1723.15,K,1000000000,1000000000,1000000000,1000,MPa,,,,,piston_cylinder,400,,,,,,,,,,,,,,,,,,1.8e-10,-9.7447274949,,,1.8e-10,m2/s,,,,EPMA,diffusion_couple,Electron microprobe,true,,,false,use_with_caution,,,provenance=compilation_2010; v0_source=zhang_table1; Type_of_dif_as_printed=Tracer; Type_of_exp_as_printed=diffusion couple; Analytical_as_printed=Electron microprobe; Apparatus_as_printed=PCA; Capsule_as_printed=graphite and Pt; pres_medium_as_printed=NaCl+pyrex+alumina; R unstated in spreadsheet; compiler gas_constant_used_j_mol_k=8.314,supplement,"Holycross, M.",2026-08-31,draft,Balcone-Boissard2009CG 263; 89,,,,,,,10.1016/j.chemgeo.2008.08.018,"Zhang 2010 Table 1 xls, Entry# 1898; Run# HB-2007-39"
DDB001872,1.0.0,isothermal_d,,F,,,,tracer,none,unspecified,melt,K-Phonolite,,,,melt_alkaline,,,false,false,K-Phonolite; SiO2=55.825;TiO2=0.22;Al2O3=22.355;FeOt=2.26;MnO=0.12;MgO=0.205;CaO=2.67;Na2O=6.46;K2O=9.89,wt_pct_oxide,55.825,0.22,22.355,,2.26,,,0.12,0.205,2.67,6.46,9.89,,,,,,anhydrous_total=100.005,true,0.05,,,,,1473.15,1473.15,1473.15,1473.15,K,1000000000,1000000000,1000000000,1000,MPa,,,,,piston_cylinder,4500,,,,,,,,,,,,,,,,,,1e-11,-11,,,1e-11,m2/s,,,,EPMA,diffusion_couple,Electron microprobe,true,,,false,use_with_caution,,,provenance=compilation_2010; v0_source=zhang_table1; Type_of_dif_as_printed=Tracer; Type_of_exp_as_printed=diffusion couple; Analytical_as_printed=Electron microprobe; Apparatus_as_printed=PCA; Capsule_as_printed=graphite; pres_medium_as_printed=NaCl+pyrex+alumina; R unstated in spreadsheet; compiler gas_constant_used_j_mol_k=8.314,supplement,"Holycross, M.",2026-08-31,draft,Balcone-Boissard2009CG 263; 89,,,,,,,10.1016/j.chemgeo.2008.08.018,"Zhang 2010 Table 1 xls, Entry# 1899; Run# HB-2007-44"
DDB001873,1.0.0,isothermal_d,,F,,,,tracer,none,unspecified,melt,K-Phonolite,,,,melt_alkaline,,,false,false,K-Phonolite; SiO2=55.825;TiO2=0.22;Al2O3=22.355;FeOt=2.26;MnO=0.12;MgO=0.205;CaO=2.67;Na2O=6.46;K2O=9.89,wt_pct_oxide,55.825,0.22,22.355,,2.26,,,0.12,0.205,2.67,6.46,9.89,,,,,,anhydrous_total=100.005,true,0.05,,,,,1523.15,1523.15,1523.15,1523.15,K,1000000000,1000000000,1000000000,1000,MPa,,,,,piston_cylinder,3600,,,,,,,,,,,,,,,,,,1.1e-11,-10.9586073148,,,1.1e-11,m2/s,,,,EPMA,diffusion_couple,Electron microprobe,true,,true,false,use_with_caution,,,provenance=compilation_2010; v0_source=zhang_table1; Type_of_dif_as_printed=Tracer; C_range_as_printed=0.27-0.64; Type_of_exp_as_printed=diffusion couple; Analytical_as_printed=Electron microprobe; Apparatus_as_printed=PCA; Capsule_as_printed=graphite; pres_medium_as_printed=NaCl+pyrex+alumina; R unstated in spreadsheet; compiler gas_constant_used_j_mol_k=8.314,supplement,"Holycross, M.",2026-08-31,draft,Balcone-Boissard2009CG 263; 89,,,,,,,10.1016/j.chemgeo.2008.08.018,"Zhang 2010 Table 1 xls, Entry# 1900; Run# HB-2007-11"
DDB001874,1.0.0,isothermal_d,,F,,,,tracer,none,unspecified,melt,K-Phonolite,,,,melt_alkaline,,,false,false,K-Phonolite; SiO2=55.825;TiO2=0.22;Al2O3=22.355;FeOt=2.26;MnO=0.12;MgO=0.205;CaO=2.67;Na2O=6.46;K2O=9.89,wt_pct_oxide,55.825,0.22,22.355,,2.26,,,0.12,0.205,2.67,6.46,9.89,,,,,,anhydrous_total=100.005,true,0.05,,,,,1523.15,1523.15,1523.15,1523.15,K,1000000000,1000000000,1000000000,1000,MPa,,,,,piston_cylinder,3600,,,,,,,,,,,,,,,,,,8.2e-12,-11.0861861476,,,8.2e-12,m2/s,,,,EPMA,diffusion_couple,Electron microprobe,true,,,false,use_with_caution,,,provenance=compilation_2010; v0_source=zhang_table1; Type_of_dif_as_printed=Tracer; Type_of_exp_as_printed=diffusion couple; Analytical_as_printed=Electron microprobe; Apparatus_as_printed=PCA; Capsule_as_printed=graphite; pres_medium_as_printed=NaCl+pyrex+alumina; R unstated in spreadsheet; compiler gas_constant_used_j_mol_k=8.314,supplement,"Holycross, M.",2026-08-31,draft,Balcone-Boissard2009CG 263; 89,,,,,,,10.1016/j.chemgeo.2008.08.018,"Zhang 2010 Table 1 xls, Entry# 1901; Run# HB-2007-20"
DDB001875,1.0.0,isothermal_d,,F,,,,tracer,none,unspecified,melt,K-Phonolite,,,,melt_alkaline,,,false,false,K-Phonolite; SiO2=55.825;TiO2=0.22;Al2O3=22.355;FeOt=2.26;MnO=0.12;MgO=0.205;CaO=2.67;Na2O=6.46;K2O=9.89,wt_pct_oxide,55.825,0.22,22.355,,2.26,,,0.12,0.205,2.67,6.46,9.89,,,,,,anhydrous_total=100.005,true,0.05,,,,,1573.15,1573.15,1573.15,1573.15,K,1000000000,1000000000,1000000000,1000,MPa,,,,,piston_cylinder,2400,,,,,,,,,,,,,,,,,,1.2e-11,-10.920818754,,,1.2e-11,m2/s,,,,EPMA,diffusion_couple,Electron microprobe,true,,true,false,use_with_caution,,,provenance=compilation_2010; v0_source=zhang_table1; Type_of_dif_as_printed=Tracer; C_range_as_printed=0.27-0.64; Type_of_exp_as_printed=diffusion couple; Analytical_as_printed=Electron microprobe; Apparatus_as_printed=PCA; Capsule_as_printed=graphite; pres_medium_as_printed=NaCl+pyrex+alumina; R unstated in spreadsheet; compiler gas_constant_used_j_mol_k=8.314,supplement,"Holycross, M.",2026-08-31,draft,Balcone-Boissard2009CG 263; 89,,,,,,,10.1016/j.chemgeo.2008.08.018,"Zhang 2010 Table 1 xls, Entry# 1902; Run# HB-2007-12"
DDB001876,1.0.0,isothermal_d,,F,,,,tracer,none,unspecified,melt,K-Phonolite,,,,melt_alkaline,,,false,false,K-Phonolite; SiO2=55.825;TiO2=0.22;Al2O3=22.355;FeOt=2.26;MnO=0.12;MgO=0.205;CaO=2.67;Na2O=6.46;K2O=9.89,wt_pct_oxide,55.825,0.22,22.355,,2.26,,,0.12,0.205,2.67,6.46,9.89,,,,,,anhydrous_total=100.005,true,0.05,,,,,1573.15,1573.15,1573.15,1573.15,K,1000000000,1000000000,1000000000,1000,MPa,,,,,piston_cylinder,1200,,,,,,,,,,,,,,,,,,2.5e-11,-10.6020599913,,,2.5e-11,m2/s,,,,EPMA,diffusion_couple,Electron microprobe,true,,true,false,use_with_caution,,,provenance=compilation_2010; v0_source=zhang_table1; Type_of_dif_as_printed=Tracer; C_range_as_printed=0.27-0.64; Type_of_exp_as_printed=diffusion couple; Analytical_as_printed=Electron microprobe; Apparatus_as_printed=PCA; Capsule_as_printed=graphite; pres_medium_as_printed=NaCl+pyrex+alumina; R unstated in spreadsheet; compiler gas_constant_used_j_mol_k=8.314,supplement,"Holycross, M.",2026-08-31,draft,Balcone-Boissard2009CG 263; 89,,,,,,,10.1016/j.chemgeo.2008.08.018,"Zhang 2010 Table 1 xls, Entry# 1903; Run# HB-2007-48"
DDB001877,1.0.0,isothermal_d,,F,,,,tracer,none,unspecified,melt,K-Phonolite,,,,melt_alkaline,,,false,false,K-Phonolite; SiO2=55.825;TiO2=0.22;Al2O3=22.355;FeOt=2.26;MnO=0.12;MgO=0.205;CaO=2.67;Na2O=6.46;K2O=9.89,wt_pct_oxide,55.825,0.22,22.355,,2.26,,,0.12,0.205,2.67,6.46,9.89,,,,,,anhydrous_total=100.005,true,0.05,,,,,1573.15,1573.15,1573.15,1573.15,K,1000000000,1000000000,1000000000,1000,MPa,,,,,piston_cylinder,2400,,,,,,,,,,,,,,,,,,1.2e-11,-10.920818754,,,1.2e-11,m2/s,,,,EPMA,diffusion_couple,Electron microprobe,true,,,false,use_with_caution,,,provenance=compilation_2010; v0_source=zhang_table1; Type_of_dif_as_printed=Tracer; Type_of_exp_as_printed=diffusion couple; Analytical_as_printed=Electron microprobe; Apparatus_as_printed=PCA; Capsule_as_printed=graphite; pres_medium_as_printed=NaCl+pyrex+alumina; R unstated in spreadsheet; compiler gas_constant_used_j_mol_k=8.314,supplement,"Holycross, M.",2026-08-31,draft,Balcone-Boissard2009CG 263; 89,,,,,,,10.1016/j.chemgeo.2008.08.018,"Zhang 2010 Table 1 xls, Entry# 1904; Run# HB-2007-22"
DDB001878,1.0.0,isothermal_d,,F,,,,tracer,none,unspecified,melt,K-Phonolite,,,,melt_alkaline,,,false,false,K-Phonolite; SiO2=55.825;TiO2=0.22;Al2O3=22.355;FeOt=2.26;MnO=0.12;MgO=0.205;CaO=2.67;Na2O=6.46;K2O=9.89,wt_pct_oxide,55.825,0.22,22.355,,2.26,,,0.12,0.205,2.67,6.46,9.89,,,,,,anhydrous_total=100.005,true,0.05,,,,,1623.15,1623.15,1623.15,1623.15,K,1000000000,1000000000,1000000000,1000,MPa,,,,,piston_cylinder,2400,,,,,,,,,,,,,,,,,,1.7e-11,-10.7695510786,,,1.7e-11,m2/s,,,,EPMA,diffusion_couple,Electron microprobe,true,,true,false,use_with_caution,,,provenance=compilation_2010; v0_source=zhang_table1; Type_of_dif_as_printed=Tracer; C_range_as_printed=0.27-0.64; Type_of_exp_as_printed=diffusion couple; Analytical_as_printed=Electron microprobe; Apparatus_as_printed=PCA; Capsule_as_printed=graphite; pres_medium_as_printed=NaCl+pyrex+alumina; R unstated in spreadsheet; compiler gas_constant_used_j_mol_k=8.314,supplement,"Holycross, M.",2026-08-31,draft,Balcone-Boissard2009CG 263; 89,,,,,,,10.1016/j.chemgeo.2008.08.018,"Zhang 2010 Table 1 xls, Entry# 1905; Run# HB-2007-06"
DDB001879,1.0.0,isothermal_d,,F,,,,tracer,none,unspecified,melt,K-Phonolite,,,,melt_alkaline,,,false,false,K-Phonolite; SiO2=55.825;TiO2=0.22;Al2O3=22.355;FeOt=2.26;MnO=0.12;MgO=0.205;CaO=2.67;Na2O=6.46;K2O=9.89,wt_pct_oxide,55.825,0.22,22.355,,2.26,,,0.12,0.205,2.67,6.46,9.89,,,,,,anhydrous_total=100.005,true,0.05,,,,,1623.15,1623.15,1623.15,1623.15,K,1000000000,1000000000,1000000000,1000,MPa,,,,,piston_cylinder,4800,,,,,,,,,,,,,,,,,,2e-11,-10.6989700043,,,2e-11,m2/s,,,,EPMA,diffusion_couple,Electron microprobe,true,,true,false,use_with_caution,,,provenance=compilation_2010; v0_source=zhang_table1; Type_of_dif_as_printed=Tracer; C_range_as_printed=0.27-0.64; Type_of_exp_as_printed=diffusion couple; Analytical_as_printed=Electron microprobe; Apparatus_as_printed=PCA; Capsule_as_printed=graphite; pres_medium_as_printed=NaCl+pyrex+alumina; R unstated in spreadsheet; compiler gas_constant_used_j_mol_k=8.314,supplement,"Holycross, M.",2026-08-31,draft,Balcone-Boissard2009CG 263; 89,,,,,,,10.1016/j.chemgeo.2008.08.018,"Zhang 2010 Table 1 xls, Entry# 1906; Run# HB-2007-26"
DDB001880,1.0.0,isothermal_d,,F,,,,tracer,none,unspecified,melt,K-Phonolite,,,,melt_alkaline,,,false,false,K-Phonolite; SiO2=55.825;TiO2=0.22;Al2O3=22.355;FeOt=2.26;MnO=0.12;MgO=0.205;CaO=2.67;Na2O=6.46;K2O=9.89,wt_pct_oxide,55.825,0.22,22.355,,2.26,,,0.12,0.205,2.67,6.46,9.89,,,,,,anhydrous_total=100.005,true,0.05,,,,,1623.15,1623.15,1623.15,1623.15,K,1000000000,1000000000,1000000000,1000,MPa,,,,,piston_cylinder,2400,,,,,,,,,,,,,,,,,,2.7e-11,-10.5686362358,,,2.7e-11,m2/s,,,,EPMA,diffusion_couple,Electron microprobe,true,,,false,use_with_caution,,,provenance=compilation_2010; v0_source=zhang_table1; Type_of_dif_as_printed=Tracer; Type_of_exp_as_printed=diffusion couple; Analytical_as_printed=Electron microprobe; Apparatus_as_printed=PCA; Capsule_as_printed=graphite; pres_medium_as_printed=NaCl+pyrex+alumina; R unstated in spreadsheet; compiler gas_constant_used_j_mol_k=8.314,supplement,"Holycross, M.",2026-08-31,draft,Balcone-Boissard2009CG 263; 89,,,,,,,10.1016/j.chemgeo.2008.08.018,"Zhang 2010 Table 1 xls, Entry# 1907; Run# HB-2007-19"
DDB001881,1.0.0,isothermal_d,,F,,,,tracer,none,unspecified,melt,K-Phonolite,,,,melt_alkaline,,,false,false,K-Phonolite; SiO2=55.825;TiO2=0.22;Al2O3=22.355;FeOt=2.26;MnO=0.12;MgO=0.205;CaO=2.67;Na2O=6.46;K2O=9.89,wt_pct_oxide,55.825,0.22,22.355,,2.26,,,0.12,0.205,2.67,6.46,9.89,,,,,,anhydrous_total=100.005,true,0.05,,,,,1673.15,1673.15,1673.15,1673.15,K,1000000000,1000000000,1000000000,1000,MPa,,,,,piston_cylinder,1200,,,,,,,,,,,,,,,,,,3.3e-11,-10.4814860601,,,3.3e-11,m2/s,,,,EPMA,diffusion_couple,Electron microprobe,true,,true,false,use_with_caution,,,provenance=compilation_2010; v0_source=zhang_table1; Type_of_dif_as_printed=Tracer; C_range_as_printed=0.27-0.64; Type_of_exp_as_printed=diffusion couple; Analytical_as_printed=Electron microprobe; Apparatus_as_printed=PCA; Capsule_as_printed=graphite; pres_medium_as_printed=NaCl+pyrex+alumina; R unstated in spreadsheet; compiler gas_constant_used_j_mol_k=8.314,supplement,"Holycross, M.",2026-08-31,draft,Balcone-Boissard2009CG 263; 89,,,,,,,10.1016/j.chemgeo.2008.08.018,"Zhang 2010 Table 1 xls, Entry# 1908; Run# HB-2007-13"
DDB001882,1.0.0,isothermal_d,,F,,,,tracer,none,unspecified,melt,K-Phonolite,,,,melt_alkaline,,,false,false,K-Phonolite; SiO2=55.825;TiO2=0.22;Al2O3=22.355;FeOt=2.26;MnO=0.12;MgO=0.205;CaO=2.67;Na2O=6.46;K2O=9.89,wt_pct_oxide,55.825,0.22,22.355,,2.26,,,0.12,0.205,2.67,6.46,9.89,,,,,,anhydrous_total=100.005,true,0.05,,,,,1673.15,1673.15,1673.15,1673.15,K,1000000000,1000000000,1000000000,1000,MPa,,,,,piston_cylinder,1200,,,,,,,,,,,,,,,,,,3.9e-11,-10.408935393,,,3.9e-11,m2/s,,,,EPMA,diffusion_couple,Electron microprobe,true,,,false,use_with_caution,,,provenance=compilation_2010; v0_source=zhang_table1; Type_of_dif_as_printed=Tracer; Type_of_exp_as_printed=diffusion couple; Analytical_as_printed=Electron microprobe; Apparatus_as_printed=PCA; Capsule_as_printed=graphite; pres_medium_as_printed=NaCl+pyrex+alumina; R unstated in spreadsheet; compiler gas_constant_used_j_mol_k=8.314,supplement,"Holycross, M.",2026-08-31,draft,Balcone-Boissard2009CG 263; 89,,,,,,,10.1016/j.chemgeo.2008.08.018,"Zhang 2010 Table 1 xls, Entry# 1909; Run# HB-2007-24"
DDB001883,1.0.0,isothermal_d,,F,,,,tracer,none,unspecified,melt,K-Phonolite,,,,melt_alkaline,,,false,false,K-Phonolite; SiO2=55.825;TiO2=0.22;Al2O3=22.355;FeOt=2.26;MnO=0.12;MgO=0.205;CaO=2.67;Na2O=6.46;K2O=9.89,wt_pct_oxide,55.825,0.22,22.355,,2.26,,,0.12,0.205,2.67,6.46,9.89,,,,,,anhydrous_total=100.005,true,0.05,,,,,1723.15,1723.15,1723.15,1723.15,K,1000000000,1000000000,1000000000,1000,MPa,,,,,piston_cylinder,1200,,,,,,,,,,,,,,,,,,7.9e-11,-10.1023729087,,,7.9e-11,m2/s,,,,EPMA,diffusion_couple,Electron microprobe,true,,true,false,use_with_caution,,,provenance=compilation_2010; v0_source=zhang_table1; Type_of_dif_as_printed=Tracer; C_range_as_printed=0.27-0.64; Type_of_exp_as_printed=diffusion couple; Analytical_as_printed=Electron microprobe; Apparatus_as_printed=PCA; Capsule_as_printed=graphite; pres_medium_as_printed=NaCl+pyrex+alumina; R unstated in spreadsheet; compiler gas_constant_used_j_mol_k=8.314,supplement,"Holycross, M.",2026-08-31,draft,Balcone-Boissard2009CG 263; 89,,,,,,,10.1016/j.chemgeo.2008.08.018,"Zhang 2010 Table 1 xls, Entry# 1910; Run# HB-2007-10"
