Repository: holycrossm/diffusion-coefficients

# Experimental diffusion coefficients (minerals and silicate melts)

**Pre-release / not published.** Schema v1.0.0. This folder is a GitHub-ready living table: canonical data is CSV, new rows arrive by pull request, and a static page searches the file in the browser. Nothing here is a citable compilation of record.

This is a QA build of 4630 experimental rows (minerals and silicate melts). Most numbers are staged from the 2010 RiMG 72 tables. Do not treat the repo as published, complete, or peer-reviewed.

File: site/data/diffusion_coefficients.csv (part 53 of 136)
DDB001884,1.0.0,isothermal_d,,F,,,,tracer,none,unspecified,melt,K-Phonolite,,,,melt_alkaline,,,false,false,K-Phonolite; SiO2=55.825;TiO2=0.22;Al2O3=22.355;FeOt=2.26;MnO=0.12;MgO=0.205;CaO=2.67;Na2O=6.46;K2O=9.89,wt_pct_oxide,55.825,0.22,22.355,,2.26,,,0.12,0.205,2.67,6.46,9.89,,,,,,anhydrous_total=100.005,true,0.05,,,,,1723.15,1723.15,1723.15,1723.15,K,1000000000,1000000000,1000000000,1000,MPa,,,,,piston_cylinder,900,,,,,,,,,,,,,,,,,,8.4e-11,-10.0757207139,,,8.4e-11,m2/s,,,,EPMA,diffusion_couple,Electron microprobe,true,,true,false,use_with_caution,,,provenance=compilation_2010; v0_source=zhang_table1; Type_of_dif_as_printed=Tracer; C_range_as_printed=0.27-0.64; Type_of_exp_as_printed=diffusion couple; Analytical_as_printed=Electron microprobe; Apparatus_as_printed=PCA; Capsule_as_printed=graphite; pres_medium_as_printed=NaCl+pyrex+alumina; R unstated in spreadsheet; compiler gas_constant_used_j_mol_k=8.314,supplement,"Holycross, M.",2026-08-31,draft,Balcone-Boissard2009CG 263; 89,,,,,,,10.1016/j.chemgeo.2008.08.018,"Zhang 2010 Table 1 xls, Entry# 1911; Run# HB-2007-47"
DDB001885,1.0.0,isothermal_d,,F,,,,tracer,none,unspecified,melt,K-Phonolite,,,,melt_alkaline,,,false,false,K-Phonolite; SiO2=55.825;TiO2=0.22;Al2O3=22.355;FeOt=2.26;MnO=0.12;MgO=0.205;CaO=2.67;Na2O=6.46;K2O=9.89,wt_pct_oxide,55.825,0.22,22.355,,2.26,,,0.12,0.205,2.67,6.46,9.89,,,,,,anhydrous_total=100.005,true,0.05,,,,,1723.15,1723.15,1723.15,1723.15,K,1000000000,1000000000,1000000000,1000,MPa,,,,,piston_cylinder,1200,,,,,,,,,,,,,,,,,,6.4e-11,-10.193820026,,,6.4e-11,m2/s,,,,EPMA,diffusion_couple,Electron microprobe,true,,,false,use_with_caution,,,provenance=compilation_2010; v0_source=zhang_table1; Type_of_dif_as_printed=Tracer; Type_of_exp_as_printed=diffusion couple; Analytical_as_printed=Electron microprobe; Apparatus_as_printed=PCA; Capsule_as_printed=graphite; pres_medium_as_printed=NaCl+pyrex+alumina; R unstated in spreadsheet; compiler gas_constant_used_j_mol_k=8.314,supplement,"Holycross, M.",2026-08-31,draft,Balcone-Boissard2009CG 263; 89,,,,,,,10.1016/j.chemgeo.2008.08.018,"Zhang 2010 Table 1 xls, Entry# 1912; Run# HB-2007-21"
DDB001886,1.0.0,isothermal_d,,F,,,,tracer,none,unspecified,melt,K-Phonolite,,,,melt_alkaline,,,false,false,K-Phonolite; SiO2=55.825;TiO2=0.22;Al2O3=22.355;FeOt=2.26;MnO=0.12;MgO=0.205;CaO=2.67;Na2O=6.46;K2O=9.89,wt_pct_oxide,55.825,0.22,22.355,,2.26,,,0.12,0.205,2.67,6.46,9.89,,,,,,anhydrous_total=100.005,true,0.05,,,,,1523.15,1523.15,1523.15,1523.15,K,500000000,500000000,500000000,500,MPa,,,,,piston_cylinder,3600,,,,,,,,,,,,,,,,,,7.4e-12,-11.1307682803,,,7.4e-12,m2/s,,,,EPMA,diffusion_couple,Electron microprobe,true,,,false,use_with_caution,,,provenance=compilation_2010; v0_source=zhang_table1; Type_of_dif_as_printed=Tracer; Type_of_exp_as_printed=diffusion couple; Analytical_as_printed=Electron microprobe; Apparatus_as_printed=PCA; Capsule_as_printed=graphite; pres_medium_as_printed=NaCl+pyrex+alumina; R unstated in spreadsheet; compiler gas_constant_used_j_mol_k=8.314,supplement,"Holycross, M.",2026-08-31,draft,Balcone-Boissard2009CG 263; 89,,,,,,,10.1016/j.chemgeo.2008.08.018,"Zhang 2010 Table 1 xls, Entry# 1913; Run# HB-2007-43"
DDB001887,1.0.0,isothermal_d,,F,,,,tracer,none,unspecified,melt,Wet K-Phonolite,,,,melt_alkaline,,,false,false,wet K-Phonolite; SiO2=55.825;TiO2=0.22;Al2O3=22.355;FeOt=2.26;MnO=0.12;MgO=0.205;CaO=2.67;Na2O=6.46;K2O=9.89,wt_pct_oxide,55.825,0.22,22.355,,2.26,,,0.12,0.205,2.67,6.46,9.89,,,,,,anhydrous_total=100.005,true,2,,,,,1523.15,1523.15,1523.15,1523.15,K,1000000000,1000000000,1000000000,1000,MPa,,,,,piston_cylinder,1500,,,,,,,,,,,,,,,,,,2.3e-11,-10.638272164,,,2.3e-11,m2/s,,,,EPMA,diffusion_couple,Electron microprobe,true,,,false,use_with_caution,,,provenance=compilation_2010; v0_source=zhang_table1; Type_of_dif_as_printed=Tracer; Type_of_exp_as_printed=diffusion couple; Analytical_as_printed=Electron microprobe; Apparatus_as_printed=PCA; Capsule_as_printed=graphite and Pt; pres_medium_as_printed=NaCl+pyrex+alumina; R unstated in spreadsheet; compiler gas_constant_used_j_mol_k=8.314,supplement,"Holycross, M.",2026-08-31,draft,Balcone-Boissard2009CG 263; 89,,,,,,,10.1016/j.chemgeo.2008.08.018,"Zhang 2010 Table 1 xls, Entry# 1914; Run# HB-2007-42"
DDB001888,1.0.0,isothermal_d,,F,,,,tracer,none,unspecified,melt,Wet K-Phonolite,,,,melt_alkaline,,,false,false,wet K-Phonolite; SiO2=55.825;TiO2=0.22;Al2O3=22.355;FeOt=2.26;MnO=0.12;MgO=0.205;CaO=2.67;Na2O=6.46;K2O=9.89,wt_pct_oxide,55.825,0.22,22.355,,2.26,,,0.12,0.205,2.67,6.46,9.89,,,,,,anhydrous_total=100.005,true,2,,,,,1623.15,1623.15,1623.15,1623.15,K,1000000000,1000000000,1000000000,1000,MPa,,,,,piston_cylinder,1200,,,,,,,,,,,,,,,,,,4.6e-11,-10.3372421683,,,4.6e-11,m2/s,,,,EPMA,diffusion_couple,Electron microprobe,true,,,false,use_with_caution,,,provenance=compilation_2010; v0_source=zhang_table1; Type_of_dif_as_printed=Tracer; Type_of_exp_as_printed=diffusion couple; Analytical_as_printed=Electron microprobe; Apparatus_as_printed=PCA; Capsule_as_printed=graphite and Pt; pres_medium_as_printed=NaCl+pyrex+alumina; R unstated in spreadsheet; compiler gas_constant_used_j_mol_k=8.314,supplement,"Holycross, M.",2026-08-31,draft,Balcone-Boissard2009CG 263; 89,,,,,,,10.1016/j.chemgeo.2008.08.018,"Zhang 2010 Table 1 xls, Entry# 1915; Run# HB-2007-41"
DDB001889,1.0.0,isothermal_d,,F,,,,tracer,none,unspecified,melt,Wet K-Phonolite,,,,melt_alkaline,,,false,false,wet K-Phonolite; SiO2=55.825;TiO2=0.22;Al2O3=22.355;FeOt=2.26;MnO=0.12;MgO=0.205;CaO=2.67;Na2O=6.46;K2O=9.89,wt_pct_oxide,55.825,0.22,22.355,,2.26,,,0.12,0.205,2.67,6.46,9.89,,,,,,anhydrous_total=100.005,true,2,,,,,1723.15,1723.15,1723.15,1723.15,K,1000000000,1000000000,1000000000,1000,MPa,,,,,piston_cylinder,800,,,,,,,,,,,,,,,,,,5.9e-11,-10.2291479884,,,5.9e-11,m2/s,,,,EPMA,diffusion_couple,Electron microprobe,true,,,false,use_with_caution,,,provenance=compilation_2010; v0_source=zhang_table1; Type_of_dif_as_printed=Tracer; Type_of_exp_as_printed=diffusion couple; Analytical_as_printed=Electron microprobe; Apparatus_as_printed=PCA; Capsule_as_printed=graphite and Pt; pres_medium_as_printed=NaCl+pyrex+alumina; R unstated in spreadsheet; compiler gas_constant_used_j_mol_k=8.314,supplement,"Holycross, M.",2026-08-31,draft,Balcone-Boissard2009CG 263; 89,,,,,,,10.1016/j.chemgeo.2008.08.018,"Zhang 2010 Table 1 xls, Entry# 1916; Run# HB-2007-40"
DDB001890,1.0.0,isothermal_d,,F,,,,tracer,none,unspecified,melt,Wet K-Phonolite,,,,melt_alkaline,,,false,false,wet K-Phonolite; SiO2=55.825;TiO2=0.22;Al2O3=22.355;FeOt=2.26;MnO=0.12;MgO=0.205;CaO=2.67;Na2O=6.46;K2O=9.89,wt_pct_oxide,55.825,0.22,22.355,,2.26,,,0.12,0.205,2.67,6.46,9.89,,,,,,anhydrous_total=100.005,true,5,,,,,1523.15,1523.15,1523.15,1523.15,K,1000000000,1000000000,1000000000,1000,MPa,,,,,piston_cylinder,1200,,,,,,,,,,,,,,,,,,6.6e-11,-10.1804560645,,,6.6e-11,m2/s,,,,EPMA,diffusion_couple,Electron microprobe,true,,,false,use_with_caution,,,provenance=compilation_2010; v0_source=zhang_table1; Type_of_dif_as_printed=Tracer; Type_of_exp_as_printed=diffusion couple; Analytical_as_printed=Electron microprobe; Apparatus_as_printed=PCA; Capsule_as_printed=graphite and Pt; pres_medium_as_printed=NaCl+pyrex+alumina; R unstated in spreadsheet; compiler gas_constant_used_j_mol_k=8.314,supplement,"Holycross, M.",2026-08-31,draft,Balcone-Boissard2009CG 263; 89,,,,,,,10.1016/j.chemgeo.2008.08.018,"Zhang 2010 Table 1 xls, Entry# 1917; Run# HB-2007-34"
DDB001891,1.0.0,isothermal_d,,F,,,,tracer,none,unspecified,melt,Wet K-Phonolite,,,,melt_alkaline,,,false,false,wet K-Phonolite; SiO2=55.825;TiO2=0.22;Al2O3=22.355;FeOt=2.26;MnO=0.12;MgO=0.205;CaO=2.67;Na2O=6.46;K2O=9.89,wt_pct_oxide,55.825,0.22,22.355,,2.26,,,0.12,0.205,2.67,6.46,9.89,,,,,,anhydrous_total=100.005,true,5,,,,,1623.15,1623.15,1623.15,1623.15,K,1000000000,1000000000,1000000000,1000,MPa,,,,,piston_cylinder,800,,,,,,,,,,,,,,,,,,1e-10,-10,,,1e-10,m2/s,,,,EPMA,diffusion_couple,Electron microprobe,true,,,false,use_with_caution,,,provenance=compilation_2010; v0_source=zhang_table1; Type_of_dif_as_printed=Tracer; Type_of_exp_as_printed=diffusion couple; Analytical_as_printed=Electron microprobe; Apparatus_as_printed=PCA; Capsule_as_printed=graphite and Pt; pres_medium_as_printed=NaCl+pyrex+alumina; R unstated in spreadsheet; compiler gas_constant_used_j_mol_k=8.314,supplement,"Holycross, M.",2026-08-31,draft,Balcone-Boissard2009CG 263; 89,,,,,,,10.1016/j.chemgeo.2008.08.018,"Zhang 2010 Table 1 xls, Entry# 1918; Run# HB-2007-38"
DDB001892,1.0.0,isothermal_d,,F,,,,tracer,none,unspecified,melt,Wet K-Phonolite,,,,melt_alkaline,,,false,false,wet K-Phonolite; SiO2=55.825;TiO2=0.22;Al2O3=22.355;FeOt=2.26;MnO=0.12;MgO=0.205;CaO=2.67;Na2O=6.46;K2O=9.89,wt_pct_oxide,55.825,0.22,22.355,,2.26,,,0.12,0.205,2.67,6.46,9.89,,,,,,anhydrous_total=100.005,true,5,,,,,1723.15,1723.15,1723.15,1723.15,K,1000000000,1000000000,1000000000,1000,MPa,,,,,piston_cylinder,400,,,,,,,,,,,,,,,,,,1.8e-10,-9.7447274949,,,1.8e-10,m2/s,,,,EPMA,diffusion_couple,Electron microprobe,true,,,false,use_with_caution,,,provenance=compilation_2010; v0_source=zhang_table1; Type_of_dif_as_printed=Tracer; Type_of_exp_as_printed=diffusion couple; Analytical_as_printed=Electron microprobe; Apparatus_as_printed=PCA; Capsule_as_printed=graphite and Pt; pres_medium_as_printed=NaCl+pyrex+alumina; R unstated in spreadsheet; compiler gas_constant_used_j_mol_k=8.314,supplement,"Holycross, M.",2026-08-31,draft,Balcone-Boissard2009CG 263; 89,,,,,,,10.1016/j.chemgeo.2008.08.018,"Zhang 2010 Table 1 xls, Entry# 1919; Run# HB-2007-39"
DDB001893,1.0.0,isothermal_d,,Cl,,,,chemical,effective_binary,unspecified,melt,Rhyolite17 (LGB),,,,melt_rhyolite,,,false,false,Rhyolite17 (LGB); SiO2=77.86;TiO2=0.07;Al2O3=12.64;FeOt=0.8;MnO=0.04;MgO=0.06;CaO=0.62;Na2O=3.88;K2O=4.03,wt_pct_oxide,77.86,0.07,12.64,,0.8,,,0.04,0.06,0.62,3.88,4.03,,,,,,anhydrous_total=100,true,0.0006,,,,,1123.15,1123.15,1123.15,1123.15,K,100000000,100000000,100000000,100,MPa,,,,,cold_seal,92700,,,,,,,,,,,,,,,,,,2.45470891569e-13,-12.61,,,2.45470891568503e-13,m2/s,,,,EPMA,crystal_dissolution,Electron Microprobe,true,,,false,use_with_caution,,glass surrounded by NaCl,provenance=compilation_2010; v0_source=zhang_table1; Type_of_dif_as_printed=SEBD; Type_of_exp_as_printed=dissolving NaCl; Analytical_as_printed=Electron Microprobe; Apparatus_as_printed=Cold-Sealed; Capsule_as_printed=sealed Au; pres_medium_as_printed=?; R unstated in spreadsheet; compiler gas_constant_used_j_mol_k=8.314,supplement,"Holycross, M.",2026-08-31,draft,Bai1994GCA 58; 113,Bai,1994,,Geochimica et Cosmochimica Acta,58,113,10.1016/0016-7037(94)90450-2,"Zhang 2010 Table 1 xls, Entry# 1921; Run# R17P2"
DDB001894,1.0.0,isothermal_d,,Cl,,,,chemical,effective_binary,unspecified,melt,Rhyolite17 (LGB),,,,melt_rhyolite,,,false,false,Rhyolite17 (LGB); SiO2=77.86;TiO2=0.07;Al2O3=12.64;FeOt=0.8;MnO=0.04;MgO=0.06;CaO=0.62;Na2O=3.88;K2O=4.03,wt_pct_oxide,77.86,0.07,12.64,,0.8,,,0.04,0.06,0.62,3.88,4.03,,,,,,anhydrous_total=100,true,0.0006,,,,,1123.15,1123.15,1123.15,1123.15,K,20000000,20000000,20000000,20,MPa,,,,,cold_seal,92700,,,,,,,,,,,,,,,,,,3.0199517204e-13,-12.52,,,3.01995172040201e-13,m2/s,,,,EPMA,crystal_dissolution,Electron Microprobe,true,,,false,use_with_caution,,glass surrounded by NaCl,provenance=compilation_2010; v0_source=zhang_table1; Type_of_dif_as_printed=SEBD; Type_of_exp_as_printed=dissolving NaCl; Analytical_as_printed=Electron Microprobe; Apparatus_as_printed=Cold-Sealed; Capsule_as_printed=sealed Au; pres_medium_as_printed=?; R unstated in spreadsheet; compiler gas_constant_used_j_mol_k=8.314,supplement,"Holycross, M.",2026-08-31,draft,Bai1994GCA 58; 113,Bai,1994,,Geochimica et Cosmochimica Acta,58,113,10.1016/0016-7037(94)90450-2,"Zhang 2010 Table 1 xls, Entry# 1922; Run# R17P3"
DDB001895,1.0.0,isothermal_d,,Cl,,,,chemical,effective_binary,unspecified,melt,Rhyolite17 (LGB),,,,melt_rhyolite,,,false,false,Rhyolite17 (LGB); SiO2=77.86;TiO2=0.07;Al2O3=12.64;FeOt=0.8;MnO=0.04;MgO=0.06;CaO=0.62;Na2O=3.88;K2O=4.03,wt_pct_oxide,77.86,0.07,12.64,,0.8,,,0.04,0.06,0.62,3.88,4.03,,,,,,anhydrous_total=100,true,0.0006,,,,,1123.15,1123.15,1123.15,1123.15,K,100000,100000,100000,0.1,MPa,,,,,,32400,,,,,,,,,,,,,,,,,,3.31131121483e-13,-12.48,,,3.31131121482589e-13,m2/s,,,,EPMA,crystal_dissolution,Electron Microprobe,true,,,false,use_with_caution,,glass surrounded by NaCl,provenance=compilation_2010; v0_source=zhang_table1; Type_of_dif_as_printed=SEBD; Type_of_exp_as_printed=dissolving NaCl; Analytical_as_printed=Electron Microprobe; Capsule_as_printed=sealed Pt; pres_medium_as_printed=air; R unstated in spreadsheet; compiler gas_constant_used_j_mol_k=8.314,supplement,"Holycross, M.",2026-08-31,draft,Bai1994GCA 58; 113,Bai,1994,,Geochimica et Cosmochimica Acta,58,113,10.1016/0016-7037(94)90450-2,"Zhang 2010 Table 1 xls, Entry# 1923; Run# R18P4"
DDB001896,1.0.0,isothermal_d,,Cl,,,,chemical,effective_binary,unspecified,melt,Rhyolite17 (LGB),,,,melt_rhyolite,,,false,false,Rhyolite17 (LGB); SiO2=77.86;TiO2=0.07;Al2O3=12.64;FeOt=0.8;MnO=0.04;MgO=0.06;CaO=0.62;Na2O=3.88;K2O=4.03,wt_pct_oxide,77.86,0.07,12.64,,0.8,,,0.04,0.06,0.62,3.88,4.03,,,,,,anhydrous_total=100,true,0.0006,,,,,1273.15,1273.15,1273.15,1273.15,K,100000,100000,100000,0.1,MPa,,,,,,43200,,,,,,,,,,,,,,,,,,1e-12,-12,,,1e-12,m2/s,,,,EPMA,crystal_dissolution,Electron Microprobe,true,,,false,use_with_caution,,glass surrounded by NaCl,provenance=compilation_2010; v0_source=zhang_table1; Type_of_dif_as_printed=SEBD; Type_of_exp_as_printed=dissolving NaCl; Analytical_as_printed=Electron Microprobe; Capsule_as_printed=sealed Pt; pres_medium_as_printed=air; R unstated in spreadsheet; compiler gas_constant_used_j_mol_k=8.314,supplement,"Holycross, M.",2026-08-31,draft,Bai1994GCA 58; 113,Bai,1994,,Geochimica et Cosmochimica Acta,58,113,10.1016/0016-7037(94)90450-2,"Zhang 2010 Table 1 xls, Entry# 1924; Run# R17P4"
DDB001897,1.0.0,isothermal_d,,Cl,,,,chemical,effective_binary,unspecified,melt,Rhyolite17 (LGB),,,,melt_rhyolite,,,false,false,Rhyolite17 (LGB); SiO2=77.86;TiO2=0.07;Al2O3=12.64;FeOt=0.8;MnO=0.04;MgO=0.06;CaO=0.62;Na2O=3.88;K2O=4.03,wt_pct_oxide,77.86,0.07,12.64,,0.8,,,0.04,0.06,0.62,3.88,4.03,,,,,,anhydrous_total=100,true,0.0006,,,,,1473.15,1473.15,1473.15,1473.15,K,100000,100000,100000,0.1,MPa,,,,,,15780,,,,,,,,,,,,,,,,,,2.88403150313e-12,-11.54,,,2.88403150312661e-12,m2/s,,,,EPMA,crystal_dissolution,Electron Microprobe,true,,,false,use_with_caution,,glass surrounded by NaCl,provenance=compilation_2010; v0_source=zhang_table1; Type_of_dif_as_printed=SEBD; Type_of_exp_as_printed=dissolving NaCl; Analytical_as_printed=Electron Microprobe; Capsule_as_printed=sealed Pt; pres_medium_as_printed=air; R unstated in spreadsheet; compiler gas_constant_used_j_mol_k=8.314,supplement,"Holycross, M.",2026-08-31,draft,Bai1994GCA 58; 113,Bai,1994,,Geochimica et Cosmochimica Acta,58,113,10.1016/0016-7037(94)90450-2,"Zhang 2010 Table 1 xls, Entry# 1925; Run# R17P8"
DDB001898,1.0.0,isothermal_d,,Cl,,,,chemical,effective_binary,unspecified,melt,Rhyolite17 (LGB),,,,melt_rhyolite,,,false,false,Rhyolite17 (LGB); SiO2=77.86;TiO2=0.07;Al2O3=12.64;FeOt=0.8;MnO=0.04;MgO=0.06;CaO=0.62;Na2O=3.88;K2O=4.03,wt_pct_oxide,77.86,0.07,12.64,,0.8,,,0.04,0.06,0.62,3.88,4.03,,,,,,anhydrous_total=100,true,0.0006,,,,,1673.15,1673.15,1673.15,1673.15,K,100000,100000,100000,0.1,MPa,,,,,,3600,,,,,,,,,,,,,,,,,,6.91830970919e-12,-11.16,,,6.91830970918934e-12,m2/s,,,,EPMA,crystal_dissolution,Electron Microprobe,true,,,false,use_with_caution,,glass surrounded by NaCl,provenance=compilation_2010; v0_source=zhang_table1; Type_of_dif_as_printed=SEBD; Type_of_exp_as_printed=dissolving NaCl; Analytical_as_printed=Electron Microprobe; Capsule_as_printed=sealed Pt; pres_medium_as_printed=air; R unstated in spreadsheet; compiler gas_constant_used_j_mol_k=8.314,supplement,"Holycross, M.",2026-08-31,draft,Bai1994GCA 58; 113,Bai,1994,,Geochimica et Cosmochimica Acta,58,113,10.1016/0016-7037(94)90450-2,"Zhang 2010 Table 1 xls, Entry# 1926; Run# R18P9"
DDB001899,1.0.0,isothermal_d,,Cl,,,,chemical,effective_binary,unspecified,melt,Rhyolite17 (LGB),,,,melt_rhyolite,,,false,false,Rhyolite17 (LGB); SiO2=77.86;TiO2=0.07;Al2O3=12.64;FeOt=0.8;MnO=0.04;MgO=0.06;CaO=0.62;Na2O=3.88;K2O=4.03,wt_pct_oxide,77.86,0.07,12.64,,0.8,,,0.04,0.06,0.62,3.88,4.03,,,,,,anhydrous_total=100,true,0.15,,,,,1123.15,1123.15,1123.15,1123.15,K,100000000,100000000,100000000,100,MPa,,,,,cold_seal,32400,,,,,,,,,,,,,,,,,,2.34422881532e-13,-12.63,,,2.34422881531991e-13,m2/s,,,,EPMA,crystal_dissolution,Electron Microprobe,true,,,false,use_with_caution,,glass surrounded by NaCl,provenance=compilation_2010; v0_source=zhang_table1; Type_of_dif_as_printed=SEBD; Type_of_exp_as_printed=dissolving NaCl; Analytical_as_printed=Electron Microprobe; Apparatus_as_printed=Cold-Sealed; Capsule_as_printed=sealed Au; pres_medium_as_printed=?; R unstated in spreadsheet; compiler gas_constant_used_j_mol_k=8.314,supplement,"Holycross, M.",2026-08-31,draft,Bai1994GCA 58; 113,Bai,1994,,Geochimica et Cosmochimica Acta,58,113,10.1016/0016-7037(94)90450-2,"Zhang 2010 Table 1 xls, Entry# 1927; Run# R18P5"
DDB001900,1.0.0,isothermal_d,,Cl,,,,chemical,effective_binary,unspecified,melt,Wet Rhyolite17 (LGB),,,,melt_rhyolite,,,false,false,wet rhyolite17 (LGB); SiO2=77.86;TiO2=0.07;Al2O3=12.64;FeOt=0.8;MnO=0.04;MgO=0.06;CaO=0.62;Na2O=3.88;K2O=4.03,wt_pct_oxide,77.86,0.07,12.64,,0.8,,,0.04,0.06,0.62,3.88,4.03,,,,,,anhydrous_total=100,true,1.1,,,,,1123.15,1123.15,1123.15,1123.15,K,100000000,100000000,100000000,100,MPa,,,,,cold_seal,14400,,,,,,,,,,,,,,,,,,1.44543977075e-12,-11.84,,,1.44543977074593e-12,m2/s,,,,EPMA,crystal_dissolution,Electron Microprobe,true,,,false,use_with_caution,,glass surrounded by NaCl,provenance=compilation_2010; v0_source=zhang_table1; Type_of_dif_as_printed=SEBD; Type_of_exp_as_printed=dissolving NaCl; Analytical_as_printed=Electron Microprobe; Apparatus_as_printed=Cold-Sealed; Capsule_as_printed=sealed Au; pres_medium_as_printed=?; R unstated in spreadsheet; compiler gas_constant_used_j_mol_k=8.314,supplement,"Holycross, M.",2026-08-31,draft,Bai1994GCA 58; 113,Bai,1994,,Geochimica et Cosmochimica Acta,58,113,10.1016/0016-7037(94)90450-2,"Zhang 2010 Table 1 xls, Entry# 1928; Run# R19P7"
DDB001901,1.0.0,isothermal_d,,Cl,,,,chemical,effective_binary,unspecified,melt,Wet Rhyolite17 (LGB),,,,melt_rhyolite,,,false,false,wet rhyolite17 (LGB); SiO2=77.86;TiO2=0.07;Al2O3=12.64;FeOt=0.8;MnO=0.04;MgO=0.06;CaO=0.62;Na2O=3.88;K2O=4.03,wt_pct_oxide,77.86,0.07,12.64,,0.8,,,0.04,0.06,0.62,3.88,4.03,,,,,,anhydrous_total=100,true,2.2,,,,,1123.15,1123.15,1123.15,1123.15,K,200000000,200000000,200000000,200,MPa,,,,,cold_seal,10800,,,,,,,,,,,,,,,,,,3.46736850453e-12,-11.46,,,3.4673685045253e-12,m2/s,,,,EPMA,crystal_dissolution,Electron Microprobe,true,,,false,use_with_caution,,glass surrounded by NaCl,provenance=compilation_2010; v0_source=zhang_table1; Type_of_dif_as_printed=SEBD; Type_of_exp_as_printed=dissolving NaCl; Analytical_as_printed=Electron Microprobe; Apparatus_as_printed=Cold-Sealed; Capsule_as_printed=sealed Au; pres_medium_as_printed=?; R unstated in spreadsheet; compiler gas_constant_used_j_mol_k=8.314,supplement,"Holycross, M.",2026-08-31,draft,Bai1994GCA 58; 113,Bai,1994,,Geochimica et Cosmochimica Acta,58,113,10.1016/0016-7037(94)90450-2,"Zhang 2010 Table 1 xls, Entry# 1929; Run# R20P9"
DDB001902,1.0.0,isothermal_d,,Cl,,,,chemical,effective_binary,unspecified,melt,Wet Rhyolite17 (LGB),,,,melt_rhyolite,,,false,false,wet rhyolite17 (LGB); SiO2=77.86;TiO2=0.07;Al2O3=12.64;FeOt=0.8;MnO=0.04;MgO=0.06;CaO=0.62;Na2O=3.88;K2O=4.03,wt_pct_oxide,77.86,0.07,12.64,,0.8,,,0.04,0.06,0.62,3.88,4.03,,,,,,anhydrous_total=100,true,2.2,,,,,1123.15,1123.15,1123.15,1123.15,K,100000000,100000000,100000000,100,MPa,,,,,cold_seal,15600,,,,,,,,,,,,,,,,,,5.75439937337e-12,-11.24,,,5.75439937337155e-12,m2/s,,,,EPMA,crystal_dissolution,Electron Microprobe,true,,,false,use_with_caution,,glass surrounded by NaCl,provenance=compilation_2010; v0_source=zhang_table1; Type_of_dif_as_printed=SEBD; Type_of_exp_as_printed=dissolving NaCl; Analytical_as_printed=Electron Microprobe; Apparatus_as_printed=Cold-Sealed; Capsule_as_printed=sealed Au; pres_medium_as_printed=?; R unstated in spreadsheet; compiler gas_constant_used_j_mol_k=8.314,supplement,"Holycross, M.",2026-08-31,draft,Bai1994GCA 58; 113,Bai,1994,,Geochimica et Cosmochimica Acta,58,113,10.1016/0016-7037(94)90450-2,"Zhang 2010 Table 1 xls, Entry# 1930; Run# R20P7"
DDB001903,1.0.0,isothermal_d,,Cl,,,,chemical,effective_binary,unspecified,melt,Rhyolite17 (LGB),,,,melt_rhyolite,,,false,false,Rhyolite17 (LGB); SiO2=77.86;TiO2=0.07;Al2O3=12.64;FeOt=0.8;MnO=0.04;MgO=0.06;CaO=0.62;Na2O=3.88;K2O=4.03,wt_pct_oxide,77.86,0.07,12.64,,0.8,,,0.04,0.06,0.62,3.88,4.03,,,,,,anhydrous_total=100,,,,,,H2Ot_composition_col=no 2.98,1123.15,1123.15,1123.15,1123.15,K,100000000,100000000,100000000,100,MPa,,,,,cold_seal,3500,,,,,,,,,,,,,,,,,,8.70963589956e-13,-12.06,,,8.70963589956079e-13,m2/s,,,,EPMA,crystal_dissolution,Electron Microprobe,true,,,false,use_with_caution,,2.98%H2O in brine coexisiting with LGB; obsidian glass surrounded by NaCl,provenance=compilation_2010; v0_source=zhang_table1; Type_of_dif_as_printed=SEBD; Type_of_exp_as_printed=dissolving NaCl; Analytical_as_printed=Electron Microprobe; Apparatus_as_printed=Cold-Sealed; Capsule_as_printed=sealed Au; R unstated in spreadsheet; compiler gas_constant_used_j_mol_k=8.314,supplement,"Holycross, M.",2026-08-31,draft,Bai1994GCA 58; 113,Bai,1994,,Geochimica et Cosmochimica Acta,58,113,10.1016/0016-7037(94)90450-2,"Zhang 2010 Table 1 xls, Entry# 1931; Run# R19P4"
DDB001904,1.0.0,isothermal_d,,Cl,,,,chemical,effective_binary,unspecified,melt,Wet Rhyolite17 (LGB),,,,melt_rhyolite,,,false,false,wet rhyolite17 (LGB); SiO2=77.86;TiO2=0.07;Al2O3=12.64;FeOt=0.8;MnO=0.04;MgO=0.06;CaO=0.62;Na2O=3.88;K2O=4.03,wt_pct_oxide,77.86,0.07,12.64,,0.8,,,0.04,0.06,0.62,3.88,4.03,,,,,,anhydrous_total=100,true,4.3,,,,,1123.15,1123.15,1123.15,1123.15,K,200000000,200000000,200000000,200,MPa,,,,,cold_seal,16200,,,,,,,,,,,,,,,,,,4.89778819368e-12,-11.31,,,4.89778819368447e-12,m2/s,,,,EPMA,crystal_dissolution,Electron Microprobe,true,,,false,use_with_caution,,glass surrounded by NaCl,provenance=compilation_2010; v0_source=zhang_table1; Type_of_dif_as_printed=SEBD; Type_of_exp_as_printed=dissolving NaCl; Analytical_as_printed=Electron Microprobe; Apparatus_as_printed=Cold-Sealed; Capsule_as_printed=sealed Au; pres_medium_as_printed=?; R unstated in spreadsheet; compiler gas_constant_used_j_mol_k=8.314,supplement,"Holycross, M.",2026-08-31,draft,Bai1994GCA 58; 113,Bai,1994,,Geochimica et Cosmochimica Acta,58,113,10.1016/0016-7037(94)90450-2,"Zhang 2010 Table 1 xls, Entry# 1932; Run# R20P1"
DDB001905,1.0.0,isothermal_d,,Cl,,,,chemical,effective_binary,unspecified,melt,Wet HR8,,,,other,,,false,false,wet HR8; SiO2=79.7115384615385;Al2O3=11.5491452991453;Na2O=3.92094017094017;K2O=4.14529914529915,wt_pct_oxide,79.7115384615385,,11.5491452991453,,,,,,,,3.92094017094017,4.14529914529915,,,,,,anhydrous_total=99.3269230769231,true,6.4,,,,,1173.15,1173.15,1173.15,1173.15,K,80000000,80000000,80000000,80,MPa,,,,,internally_heated_pressure_vessel,3600,,,,,,,,,,,,,,,,,,6.02559586074e-12,-11.22,,,6.02559586074358e-12,m2/s,,,,EPMA,crystal_dissolution,Electron Microprobe,true,,,false,use_with_caution,,glass surrounded by NaCl,provenance=compilation_2010; v0_source=zhang_table1; Type_of_dif_as_printed=SEBD; Type_of_exp_as_printed=dissolving NaCl; Analytical_as_printed=Electron Microprobe; Apparatus_as_printed=IHPV; Capsule_as_printed=sealed Au; R unstated in spreadsheet; compiler gas_constant_used_j_mol_k=8.314,supplement,"Holycross, M.",2026-08-31,draft,Bai1994GCA 58; 113,Bai,1994,,Geochimica et Cosmochimica Acta,58,113,10.1016/0016-7037(94)90450-2,"Zhang 2010 Table 1 xls, Entry# 1933; Run# 31"
DDB001906,1.0.0,isothermal_d,,Cl,,,,chemical,effective_binary,unspecified,melt,Wet HR8,,,,other,,,false,false,wet HR8; SiO2=79.7115384615385;Al2O3=11.5491452991453;Na2O=3.92094017094017;K2O=4.14529914529915,wt_pct_oxide,79.7115384615385,,11.5491452991453,,,,,,,,3.92094017094017,4.14529914529915,,,,,,anhydrous_total=99.3269230769231,true,6.4,,,,,1023.15,1023.15,1023.15,1023.15,K,100000000,100000000,100000000,100,MPa,,,,,internally_heated_pressure_vessel,16200,,,,,,,,,,,,,,,,,,8.12830516164e-13,-12.09,,,8.12830516164098e-13,m2/s,,,,EPMA,crystal_dissolution,Electron Microprobe,true,,,false,use_with_caution,,glass surrounded by NaCl,provenance=compilation_2010; v0_source=zhang_table1; Type_of_dif_as_printed=SEBD; Type_of_exp_as_printed=dissolving NaCl; Analytical_as_printed=Electron Microprobe; Apparatus_as_printed=IHPV; Capsule_as_printed=sealed Au; R unstated in spreadsheet; compiler gas_constant_used_j_mol_k=8.314,supplement,"Holycross, M.",2026-08-31,draft,Bai1994GCA 58; 113,Bai,1994,,Geochimica et Cosmochimica Acta,58,113,10.1016/0016-7037(94)90450-2,"Zhang 2010 Table 1 xls, Entry# 1934; Run# 52"
DDB001907,1.0.0,isothermal_d,,Cl,,,,chemical,effective_binary,unspecified,melt,Wet HR8,,,,other,,,false,false,wet HR8; SiO2=79.7115384615385;Al2O3=11.5491452991453;Na2O=3.92094017094017;K2O=4.14529914529915,wt_pct_oxide,79.7115384615385,,11.5491452991453,,,,,,,,3.92094017094017,4.14529914529915,,,,,,anhydrous_total=99.3269230769231,true,6.4,,,,,1023.15,1023.15,1023.15,1023.15,K,100000000,100000000,100000000,100,MPa,,,,,internally_heated_pressure_vessel,15900,,,,,,,,,,,,,,,,,,9.77237220956e-13,-12.01,,,9.77237220955808e-13,m2/s,,,,EPMA,crystal_dissolution,Electron Microprobe,true,,,false,use_with_caution,,glass surrounded by NaCl,provenance=compilation_2010; v0_source=zhang_table1; Type_of_dif_as_printed=SEBD; Type_of_exp_as_printed=dissolving NaCl; Analytical_as_printed=Electron Microprobe; Apparatus_as_printed=IHPV; Capsule_as_printed=sealed Au; R unstated in spreadsheet; compiler gas_constant_used_j_mol_k=8.314,supplement,"Holycross, M.",2026-08-31,draft,Bai1994GCA 58; 113,Bai,1994,,Geochimica et Cosmochimica Acta,58,113,10.1016/0016-7037(94)90450-2,"Zhang 2010 Table 1 xls, Entry# 1935; Run# 11"
DDB001908,1.0.0,isothermal_d,,Cl,,,,chemical,effective_binary,unspecified,melt,Wet HR8,,,,other,,,false,false,wet HR8; SiO2=79.7115384615385;Al2O3=11.5491452991453;Na2O=3.92094017094017;K2O=4.14529914529915,wt_pct_oxide,79.7115384615385,,11.5491452991453,,,,,,,,3.92094017094017,4.14529914529915,,,,,,anhydrous_total=99.3269230769231,true,6.4,,,,,1073.15,1073.15,1073.15,1073.15,K,100000000,100000000,100000000,100,MPa,,,,,internally_heated_pressure_vessel,7200,,,,,,,,,,,,,,,,,,2.18776162395e-12,-11.66,,,2.18776162394955e-12,m2/s,,,,EPMA,crystal_dissolution,Electron Microprobe,true,,,false,use_with_caution,,glass surrounded by NaCl,provenance=compilation_2010; v0_source=zhang_table1; Type_of_dif_as_printed=SEBD; Type_of_exp_as_printed=dissolving NaCl; Analytical_as_printed=Electron Microprobe; Apparatus_as_printed=IHPV; Capsule_as_printed=sealed Au; R unstated in spreadsheet; compiler gas_constant_used_j_mol_k=8.314,supplement,"Holycross, M.",2026-08-31,draft,Bai1994GCA 58; 113,Bai,1994,,Geochimica et Cosmochimica Acta,58,113,10.1016/0016-7037(94)90450-2,"Zhang 2010 Table 1 xls, Entry# 1936; Run# 27"
DDB001909,1.0.0,isothermal_d,,Cl,,,,chemical,effective_binary,unspecified,melt,Wet HR8,,,,other,,,false,false,wet HR8; SiO2=79.7115384615385;Al2O3=11.5491452991453;Na2O=3.92094017094017;K2O=4.14529914529915,wt_pct_oxide,79.7115384615385,,11.5491452991453,,,,,,,,3.92094017094017,4.14529914529915,,,,,,anhydrous_total=99.3269230769231,true,6.4,,,,,1123.15,1123.15,1123.15,1123.15,K,100000000,100000000,100000000,100,MPa,,,,,internally_heated_pressure_vessel,12600,,,,,,,,,,,,,,,,,,1.04712854805e-11,-10.98,,,1.0471285480509e-11,m2/s,,,,EPMA,crystal_dissolution,Electron Microprobe,true,,,false,use_with_caution,,glass surrounded by NaCl,provenance=compilation_2010; v0_source=zhang_table1; Type_of_dif_as_printed=SEBD; Type_of_exp_as_printed=dissolving NaCl; Analytical_as_printed=Electron Microprobe; Apparatus_as_printed=IHPV; Capsule_as_printed=sealed Au; R unstated in spreadsheet; compiler gas_constant_used_j_mol_k=8.314,supplement,"Holycross, M.",2026-08-31,draft,Bai1994GCA 58; 113,Bai,1994,,Geochimica et Cosmochimica Acta,58,113,10.1016/0016-7037(94)90450-2,"Zhang 2010 Table 1 xls, Entry# 1937; Run# 24"
DDB001910,1.0.0,isothermal_d,,Cl,,,,chemical,effective_binary,unspecified,melt,Wet HR8,,,,other,,,false,false,wet HR8; SiO2=79.7115384615385;Al2O3=11.5491452991453;Na2O=3.92094017094017;K2O=4.14529914529915,wt_pct_oxide,79.7115384615385,,11.5491452991453,,,,,,,,3.92094017094017,4.14529914529915,,,,,,anhydrous_total=99.3269230769231,true,6.4,,,,,1123.15,1123.15,1123.15,1123.15,K,180000000,180000000,180000000,180,MPa,,,,,internally_heated_pressure_vessel,10800,,,,,,,,,,,,,,,,,,2.57039578277e-12,-11.59,,,2.57039578276886e-12,m2/s,,,,EPMA,crystal_dissolution,Electron Microprobe,true,,,false,use_with_caution,,glass surrounded by NaCl,provenance=compilation_2010; v0_source=zhang_table1; Type_of_dif_as_printed=SEBD; Type_of_exp_as_printed=dissolving NaCl; Analytical_as_printed=Electron Microprobe; Apparatus_as_printed=IHPV; Capsule_as_printed=sealed Au; R unstated in spreadsheet; compiler gas_constant_used_j_mol_k=8.314,supplement,"Holycross, M.",2026-08-31,draft,Bai1994GCA 58; 113,Bai,1994,,Geochimica et Cosmochimica Acta,58,113,10.1016/0016-7037(94)90450-2,"Zhang 2010 Table 1 xls, Entry# 1938; Run# 10"
DDB001911,1.0.0,isothermal_d,,Cl,,,,chemical,effective_binary,unspecified,melt,Wet HR8,,,,other,,,false,false,wet HR8; SiO2=79.7115384615385;Al2O3=11.5491452991453;Na2O=3.92094017094017;K2O=4.14529914529915,wt_pct_oxide,79.7115384615385,,11.5491452991453,,,,,,,,3.92094017094017,4.14529914529915,,,,,,anhydrous_total=99.3269230769231,true,6.4,,,,,1023.15,1023.15,1023.15,1023.15,K,190000000,190000000,190000000,190,MPa,,,,,internally_heated_pressure_vessel,1800,,,,,,,,,,,,,,,,,,2.18776162395e-12,-11.66,,,2.18776162394955e-12,m2/s,,,,EPMA,crystal_dissolution,Electron Microprobe,true,,,false,use_with_caution,,glass surrounded by NaCl,provenance=compilation_2010; v0_source=zhang_table1; Type_of_dif_as_printed=SEBD; Type_of_exp_as_printed=dissolving NaCl; Analytical_as_printed=Electron Microprobe; Apparatus_as_printed=IHPV; Capsule_as_printed=sealed Au; R unstated in spreadsheet; compiler gas_constant_used_j_mol_k=8.314,supplement,"Holycross, M.",2026-08-31,draft,Bai1994GCA 58; 113,Bai,1994,,Geochimica et Cosmochimica Acta,58,113,10.1016/0016-7037(94)90450-2,"Zhang 2010 Table 1 xls, Entry# 1939; Run# 18"
DDB001912,1.0.0,isothermal_d,,Cl,,,,chemical,effective_binary,unspecified,melt,Wet HR8,,,,other,,,false,false,wet HR8; SiO2=79.7115384615385;Al2O3=11.5491452991453;Na2O=3.92094017094017;K2O=4.14529914529915,wt_pct_oxide,79.7115384615385,,11.5491452991453,,,,,,,,3.92094017094017,4.14529914529915,,,,,,anhydrous_total=99.3269230769231,true,6.4,,,,,973.15,973.15,973.15,973.15,K,200000000,200000000,200000000,200,MPa,,,,,internally_heated_pressure_vessel,14400,,,,,,,,,,,,,,,,,,6.91830970919e-13,-12.16,,,6.91830970918933e-13,m2/s,,,,EPMA,crystal_dissolution,Electron Microprobe,true,,,false,use_with_caution,,glass surrounded by NaCl,provenance=compilation_2010; v0_source=zhang_table1; Type_of_dif_as_printed=SEBD; Type_of_exp_as_printed=dissolving NaCl; Analytical_as_printed=Electron Microprobe; Apparatus_as_printed=IHPV; Capsule_as_printed=sealed Au; R unstated in spreadsheet; compiler gas_constant_used_j_mol_k=8.314,supplement,"Holycross, M.",2026-08-31,draft,Bai1994GCA 58; 113,Bai,1994,,Geochimica et Cosmochimica Acta,58,113,10.1016/0016-7037(94)90450-2,"Zhang 2010 Table 1 xls, Entry# 1940; Run# 53"
DDB001913,1.0.0,isothermal_d,,Cl,,,,chemical,effective_binary,unspecified,melt,Wet HR8,,,,other,,,false,false,wet HR8; SiO2=79.7115384615385;Al2O3=11.5491452991453;Na2O=3.92094017094017;K2O=4.14529914529915,wt_pct_oxide,79.7115384615385,,11.5491452991453,,,,,,,,3.92094017094017,4.14529914529915,,,,,,anhydrous_total=99.3269230769231,true,6.4,,,,,1023.15,1023.15,1023.15,1023.15,K,200000000,200000000,200000000,200,MPa,,,,,internally_heated_pressure_vessel,7200,,,,,,,,,,,,,,,,,,9.54992586021e-13,-12.02,,,9.54992586021434e-13,m2/s,,,,EPMA,crystal_dissolution,Electron Microprobe,true,,,false,use_with_caution,,glass surrounded by NaCl,provenance=compilation_2010; v0_source=zhang_table1; Type_of_dif_as_printed=SEBD; Type_of_exp_as_printed=dissolving NaCl; Analytical_as_printed=Electron Microprobe; Apparatus_as_printed=IHPV; Capsule_as_printed=sealed Au; R unstated in spreadsheet; compiler gas_constant_used_j_mol_k=8.314,supplement,"Holycross, M.",2026-08-31,draft,Bai1994GCA 58; 113,Bai,1994,,Geochimica et Cosmochimica Acta,58,113,10.1016/0016-7037(94)90450-2,"Zhang 2010 Table 1 xls, Entry# 1941; Run# 12"
DDB001914,1.0.0,isothermal_d,,Cl,,,,chemical,effective_binary,unspecified,melt,Wet HR8,,,,other,,,false,false,wet HR8; SiO2=79.7115384615385;Al2O3=11.5491452991453;Na2O=3.92094017094017;K2O=4.14529914529915,wt_pct_oxide,79.7115384615385,,11.5491452991453,,,,,,,,3.92094017094017,4.14529914529915,,,,,,anhydrous_total=99.3269230769231,true,6.4,,,,,923.15,923.15,923.15,923.15,K,200000000,200000000,200000000,200,MPa,,,,,internally_heated_pressure_vessel,18000,,,,,,,,,,,,,,,,,,1.20226443462e-12,-11.92,,,1.20226443461741e-12,m2/s,,,,EPMA,crystal_dissolution,Electron Microprobe,true,,,false,use_with_caution,,glass surrounded by NaCl,provenance=compilation_2010; v0_source=zhang_table1; Type_of_dif_as_printed=SEBD; Type_of_exp_as_printed=dissolving NaCl; Analytical_as_printed=Electron Microprobe; Apparatus_as_printed=IHPV; Capsule_as_printed=sealed Au; R unstated in spreadsheet; compiler gas_constant_used_j_mol_k=8.314,supplement,"Holycross, M.",2026-08-31,draft,Bai1994GCA 58; 113,Bai,1994,,Geochimica et Cosmochimica Acta,58,113,10.1016/0016-7037(94)90450-2,"Zhang 2010 Table 1 xls, Entry# 1942; Run# 23"
DDB001915,1.0.0,isothermal_d,,Cl,,,,chemical,effective_binary,unspecified,melt,Wet HR8,,,,other,,,false,false,wet HR8; SiO2=79.7115384615385;Al2O3=11.5491452991453;Na2O=3.92094017094017;K2O=4.14529914529915,wt_pct_oxide,79.7115384615385,,11.5491452991453,,,,,,,,3.92094017094017,4.14529914529915,,,,,,anhydrous_total=99.3269230769231,true,6.4,,,,,1023.15,1023.15,1023.15,1023.15,K,200000000,200000000,200000000,200,MPa,,,,,internally_heated_pressure_vessel,1620,,,,,,,,,,,,,,,,,,1.28824955169e-12,-11.89,,,1.28824955169313e-12,m2/s,,,,EPMA,crystal_dissolution,Electron Microprobe,true,,,false,use_with_caution,,glass surrounded by NaCl,provenance=compilation_2010; v0_source=zhang_table1; Type_of_dif_as_printed=SEBD; Type_of_exp_as_printed=dissolving NaCl; Analytical_as_printed=Electron Microprobe; Apparatus_as_printed=IHPV; Capsule_as_printed=sealed Au; R unstated in spreadsheet; compiler gas_constant_used_j_mol_k=8.314,supplement,"Holycross, M.",2026-08-31,draft,Bai1994GCA 58; 113,Bai,1994,,Geochimica et Cosmochimica Acta,58,113,10.1016/0016-7037(94)90450-2,"Zhang 2010 Table 1 xls, Entry# 1943; Run# 16"
DDB001916,1.0.0,isothermal_d,,Cl,,,,chemical,effective_binary,unspecified,melt,Wet HR8,,,,other,,,false,false,wet HR8; SiO2=79.7115384615385;Al2O3=11.5491452991453;Na2O=3.92094017094017;K2O=4.14529914529915,wt_pct_oxide,79.7115384615385,,11.5491452991453,,,,,,,,3.92094017094017,4.14529914529915,,,,,,anhydrous_total=99.3269230769231,true,6.4,,,,,1023.15,1023.15,1023.15,1023.15,K,200000000,200000000,200000000,200,MPa,,,,,internally_heated_pressure_vessel,27000,,,,,,,,,,,,,,,,,,1.31825673856e-12,-11.88,,,1.31825673855641e-12,m2/s,,,,EPMA,crystal_dissolution,Electron Microprobe,true,,,false,use_with_caution,,glass surrounded by NaCl,provenance=compilation_2010; v0_source=zhang_table1; Type_of_dif_as_printed=SEBD; Type_of_exp_as_printed=dissolving NaCl; Analytical_as_printed=Electron Microprobe; Apparatus_as_printed=IHPV; Capsule_as_printed=sealed Au; R unstated in spreadsheet; compiler gas_constant_used_j_mol_k=8.314,supplement,"Holycross, M.",2026-08-31,draft,Bai1994GCA 58; 113,Bai,1994,,Geochimica et Cosmochimica Acta,58,113,10.1016/0016-7037(94)90450-2,"Zhang 2010 Table 1 xls, Entry# 1944; Run# 50"
DDB001917,1.0.0,isothermal_d,,Cl,,,,chemical,effective_binary,unspecified,melt,Wet HR8,,,,other,,,false,false,wet HR8; SiO2=79.7115384615385;Al2O3=11.5491452991453;Na2O=3.92094017094017;K2O=4.14529914529915,wt_pct_oxide,79.7115384615385,,11.5491452991453,,,,,,,,3.92094017094017,4.14529914529915,,,,,,anhydrous_total=99.3269230769231,true,6.4,,,,,1023.15,1023.15,1023.15,1023.15,K,200000000,200000000,200000000,200,MPa,,,,,internally_heated_pressure_vessel,6000,,,,,,,,,,,,,,,,,,1.65958690744e-12,-11.78,,,1.65958690743755e-12,m2/s,,,,EPMA,crystal_dissolution,Electron Microprobe,true,,,false,use_with_caution,,glass surrounded by NaCl,provenance=compilation_2010; v0_source=zhang_table1; Type_of_dif_as_printed=SEBD; Type_of_exp_as_printed=dissolving NaCl; Analytical_as_printed=Electron Microprobe; Apparatus_as_printed=IHPV; Capsule_as_printed=sealed Au; R unstated in spreadsheet; compiler gas_constant_used_j_mol_k=8.314,supplement,"Holycross, M.",2026-08-31,draft,Bai1994GCA 58; 113,Bai,1994,,Geochimica et Cosmochimica Acta,58,113,10.1016/0016-7037(94)90450-2,"Zhang 2010 Table 1 xls, Entry# 1945; Run# 13"
DDB001918,1.0.0,isothermal_d,,Cl,,,,chemical,effective_binary,unspecified,melt,Wet HR8,,,,other,,,false,false,wet HR8; SiO2=79.7115384615385;Al2O3=11.5491452991453;Na2O=3.92094017094017;K2O=4.14529914529915,wt_pct_oxide,79.7115384615385,,11.5491452991453,,,,,,,,3.92094017094017,4.14529914529915,,,,,,anhydrous_total=99.3269230769231,true,6.4,,,,,1073.15,1073.15,1073.15,1073.15,K,200000000,200000000,200000000,200,MPa,,,,,internally_heated_pressure_vessel,7200,,,,,,,,,,,,,,,,,,2.6302679919e-12,-11.58,,,2.63026799189537e-12,m2/s,,,,EPMA,crystal_dissolution,Electron Microprobe,true,,,false,use_with_caution,,glass surrounded by NaCl,provenance=compilation_2010; v0_source=zhang_table1; Type_of_dif_as_printed=SEBD; Type_of_exp_as_printed=dissolving NaCl; Analytical_as_printed=Electron Microprobe; Apparatus_as_printed=IHPV; Capsule_as_printed=sealed Au; R unstated in spreadsheet; compiler gas_constant_used_j_mol_k=8.314,supplement,"Holycross, M.",2026-08-31,draft,Bai1994GCA 58; 113,Bai,1994,,Geochimica et Cosmochimica Acta,58,113,10.1016/0016-7037(94)90450-2,"Zhang 2010 Table 1 xls, Entry# 1946; Run# 30"
DDB001919,1.0.0,isothermal_d,,Cl,,,,chemical,effective_binary,unspecified,melt,Wet HR8,,,,other,,,false,false,wet HR8; SiO2=79.7115384615385;Al2O3=11.5491452991453;Na2O=3.92094017094017;K2O=4.14529914529915,wt_pct_oxide,79.7115384615385,,11.5491452991453,,,,,,,,3.92094017094017,4.14529914529915,,,,,,anhydrous_total=99.3269230769231,true,6.4,,,,,1123.15,1123.15,1123.15,1123.15,K,200000000,200000000,200000000,200,MPa,,,,,internally_heated_pressure_vessel,3600,,,,,,,,,,,,,,,,,,3.0199517204e-12,-11.52,,,3.01995172040202e-12,m2/s,,,,EPMA,crystal_dissolution,Electron Microprobe,true,,,false,use_with_caution,,glass surrounded by NaCl,provenance=compilation_2010; v0_source=zhang_table1; Type_of_dif_as_printed=SEBD; Type_of_exp_as_printed=dissolving NaCl; Analytical_as_printed=Electron Microprobe; Apparatus_as_printed=IHPV; Capsule_as_printed=sealed Au; R unstated in spreadsheet; compiler gas_constant_used_j_mol_k=8.314,supplement,"Holycross, M.",2026-08-31,draft,Bai1994GCA 58; 113,Bai,1994,,Geochimica et Cosmochimica Acta,58,113,10.1016/0016-7037(94)90450-2,"Zhang 2010 Table 1 xls, Entry# 1947; Run# 6"
