Repository: holycrossm/diffusion-coefficients

# Experimental diffusion coefficients (minerals and silicate melts)

**Pre-release / not published.** Schema v1.0.0. This folder is a GitHub-ready living table: canonical data is CSV, new rows arrive by pull request, and a static page searches the file in the browser. Nothing here is a citable compilation of record.

This is a QA build of 4630 experimental rows (minerals and silicate melts). Most numbers are staged from the 2010 RiMG 72 tables. Do not treat the repo as published, complete, or peer-reviewed.

File: site/data/diffusion_coefficients.csv (part 54 of 136)
DDB001920,1.0.0,isothermal_d,,Cl,,,,chemical,effective_binary,unspecified,melt,Wet HR8,,,,other,,,false,false,wet HR8; SiO2=79.7115384615385;Al2O3=11.5491452991453;Na2O=3.92094017094017;K2O=4.14529914529915,wt_pct_oxide,79.7115384615385,,11.5491452991453,,,,,,,,3.92094017094017,4.14529914529915,,,,,,anhydrous_total=99.3269230769231,true,6.4,,,,,1123.15,1123.15,1123.15,1123.15,K,200000000,200000000,200000000,200,MPa,,,,,internally_heated_pressure_vessel,7200,,,,,,,,,,,,,,,,,,3.80189396321e-12,-11.42,,,3.80189396320561e-12,m2/s,,,,EPMA,crystal_dissolution,Electron Microprobe,true,,,false,use_with_caution,,glass surrounded by NaCl,provenance=compilation_2010; v0_source=zhang_table1; Type_of_dif_as_printed=SEBD; Type_of_exp_as_printed=dissolving NaCl; Analytical_as_printed=Electron Microprobe; Apparatus_as_printed=IHPV; Capsule_as_printed=sealed Au; R unstated in spreadsheet; compiler gas_constant_used_j_mol_k=8.314,supplement,"Holycross, M.",2026-08-31,draft,Bai1994GCA 58; 113,Bai,1994,,Geochimica et Cosmochimica Acta,58,113,10.1016/0016-7037(94)90450-2,"Zhang 2010 Table 1 xls, Entry# 1948; Run# 4"
DDB001921,1.0.0,isothermal_d,,Cl,,,,chemical,effective_binary,unspecified,melt,Wet HR8,,,,other,,,false,false,wet HR8; SiO2=79.7115384615385;Al2O3=11.5491452991453;Na2O=3.92094017094017;K2O=4.14529914529915,wt_pct_oxide,79.7115384615385,,11.5491452991453,,,,,,,,3.92094017094017,4.14529914529915,,,,,,anhydrous_total=99.3269230769231,true,6.4,,,,,1123.15,1123.15,1123.15,1123.15,K,200000000,200000000,200000000,200,MPa,,,,,internally_heated_pressure_vessel,10980,,,,,,,,,,,,,,,,,,5.75439937337e-12,-11.24,,,5.75439937337155e-12,m2/s,,,,EPMA,crystal_dissolution,Electron Microprobe,true,,,false,use_with_caution,,glass surrounded by NaCl,provenance=compilation_2010; v0_source=zhang_table1; Type_of_dif_as_printed=SEBD; Type_of_exp_as_printed=dissolving NaCl; Analytical_as_printed=Electron Microprobe; Apparatus_as_printed=IHPV; Capsule_as_printed=sealed Au; R unstated in spreadsheet; compiler gas_constant_used_j_mol_k=8.314,supplement,"Holycross, M.",2026-08-31,draft,Bai1994GCA 58; 113,Bai,1994,,Geochimica et Cosmochimica Acta,58,113,10.1016/0016-7037(94)90450-2,"Zhang 2010 Table 1 xls, Entry# 1949; Run# 8"
DDB001922,1.0.0,isothermal_d,,Cl,,,,chemical,effective_binary,unspecified,melt,Wet HR8,,,,other,,,false,false,wet HR8; SiO2=79.7115384615385;Al2O3=11.5491452991453;Na2O=3.92094017094017;K2O=4.14529914529915,wt_pct_oxide,79.7115384615385,,11.5491452991453,,,,,,,,3.92094017094017,4.14529914529915,,,,,,anhydrous_total=99.3269230769231,true,6.4,,,,,1123.15,1123.15,1123.15,1123.15,K,200000000,200000000,200000000,200,MPa,,,,,internally_heated_pressure_vessel,7200,,,,,,,,,,,,,,,,,,6.3095734448e-12,-11.2,,,6.30957344480193e-12,m2/s,,,,EPMA,crystal_dissolution,Electron Microprobe,true,,,false,use_with_caution,,glass surrounded by NaCl,provenance=compilation_2010; v0_source=zhang_table1; Type_of_dif_as_printed=SEBD; Type_of_exp_as_printed=dissolving NaCl; Analytical_as_printed=Electron Microprobe; Apparatus_as_printed=IHPV; Capsule_as_printed=sealed Au; R unstated in spreadsheet; compiler gas_constant_used_j_mol_k=8.314,supplement,"Holycross, M.",2026-08-31,draft,Bai1994GCA 58; 113,Bai,1994,,Geochimica et Cosmochimica Acta,58,113,10.1016/0016-7037(94)90450-2,"Zhang 2010 Table 1 xls, Entry# 1950; Run# 19"
DDB001923,1.0.0,isothermal_d,,Cl,,,,chemical,effective_binary,unspecified,melt,Wet HR8,,,,other,,,false,false,wet HR8; SiO2=79.7115384615385;Al2O3=11.5491452991453;Na2O=3.92094017094017;K2O=4.14529914529915,wt_pct_oxide,79.7115384615385,,11.5491452991453,,,,,,,,3.92094017094017,4.14529914529915,,,,,,anhydrous_total=99.3269230769231,true,6.4,,,,,1173.15,1173.15,1173.15,1173.15,K,200000000,200000000,200000000,200,MPa,,,,,internally_heated_pressure_vessel,3600,,,,,,,,,,,,,,,,,,8.51138038202e-12,-11.07,,,8.51138038202373e-12,m2/s,,,,EPMA,crystal_dissolution,Electron Microprobe,true,,,false,use_with_caution,,glass surrounded by NaCl,provenance=compilation_2010; v0_source=zhang_table1; Type_of_dif_as_printed=SEBD; Type_of_exp_as_printed=dissolving NaCl; Analytical_as_printed=Electron Microprobe; Apparatus_as_printed=IHPV; Capsule_as_printed=sealed Au; R unstated in spreadsheet; compiler gas_constant_used_j_mol_k=8.314,supplement,"Holycross, M.",2026-08-31,draft,Bai1994GCA 58; 113,Bai,1994,,Geochimica et Cosmochimica Acta,58,113,10.1016/0016-7037(94)90450-2,"Zhang 2010 Table 1 xls, Entry# 1951; Run# 32"
DDB001924,1.0.0,isothermal_d,,Cl,,,,chemical,effective_binary,unspecified,melt,Wet HR8,,,,other,,,false,false,wet HR8; SiO2=79.7115384615385;Al2O3=11.5491452991453;Na2O=3.92094017094017;K2O=4.14529914529915,wt_pct_oxide,79.7115384615385,,11.5491452991453,,,,,,,,3.92094017094017,4.14529914529915,,,,,,anhydrous_total=99.3269230769231,true,6.4,,,,,1023.15,1023.15,1023.15,1023.15,K,250000000,250000000,250000000,250,MPa,,,,,internally_heated_pressure_vessel,9600,,,,,,,,,,,,,,,,,,2.88403150313e-12,-11.54,,,2.88403150312661e-12,m2/s,,,,EPMA,crystal_dissolution,Electron Microprobe,true,,,false,use_with_caution,,glass surrounded by NaCl,provenance=compilation_2010; v0_source=zhang_table1; Type_of_dif_as_printed=SEBD; Type_of_exp_as_printed=dissolving NaCl; Analytical_as_printed=Electron Microprobe; Apparatus_as_printed=IHPV; Capsule_as_printed=sealed Au; R unstated in spreadsheet; compiler gas_constant_used_j_mol_k=8.314,supplement,"Holycross, M.",2026-08-31,draft,Bai1994GCA 58; 113,Bai,1994,,Geochimica et Cosmochimica Acta,58,113,10.1016/0016-7037(94)90450-2,"Zhang 2010 Table 1 xls, Entry# 1952; Run# 21"
DDB001925,1.0.0,isothermal_d,,Cl,,,,chemical,effective_binary,unspecified,melt,Wet HR8,,,,other,,,false,false,wet HR8; SiO2=79.7115384615385;Al2O3=11.5491452991453;Na2O=3.92094017094017;K2O=4.14529914529915,wt_pct_oxide,79.7115384615385,,11.5491452991453,,,,,,,,3.92094017094017,4.14529914529915,,,,,,anhydrous_total=99.3269230769231,true,6.4,,,,,1123.15,1123.15,1123.15,1123.15,K,460000000,460000000,460000000,460,MPa,,,,,internally_heated_pressure_vessel,5400,,,,,,,,,,,,,,,,,,1.86208713666e-12,-11.73,,,1.86208713666286e-12,m2/s,,,,EPMA,crystal_dissolution,Electron Microprobe,true,,,false,use_with_caution,,glass surrounded by NaCl,provenance=compilation_2010; v0_source=zhang_table1; Type_of_dif_as_printed=SEBD; Type_of_exp_as_printed=dissolving NaCl; Analytical_as_printed=Electron Microprobe; Apparatus_as_printed=IHPV; Capsule_as_printed=sealed Au; R unstated in spreadsheet; compiler gas_constant_used_j_mol_k=8.314,supplement,"Holycross, M.",2026-08-31,draft,Bai1994GCA 58; 113,Bai,1994,,Geochimica et Cosmochimica Acta,58,113,10.1016/0016-7037(94)90450-2,"Zhang 2010 Table 1 xls, Entry# 1953; Run# 43"
DDB001926,1.0.0,isothermal_d,,Cl,,,,chemical,effective_binary,unspecified,melt,Wet Rhyolite17 (LGB),,,,melt_rhyolite,,,false,false,wet rhyolite17 (LGB); SiO2=77.86;TiO2=0.07;Al2O3=12.64;FeOt=0.8;MnO=0.04;MgO=0.06;CaO=0.62;Na2O=3.88;K2O=4.03,wt_pct_oxide,77.86,0.07,12.64,,0.8,,,0.04,0.06,0.62,3.88,4.03,,,,,,anhydrous_total=100,true,6.9,,,,,1123.15,1123.15,1123.15,1123.15,K,200000000,200000000,200000000,200,MPa,,,,,cold_seal,13500,,,,,,,,,,,,,,,,,,5.01187233627e-12,-11.3,,,5.01187233627269e-12,m2/s,,,,EPMA,crystal_dissolution,Electron Microprobe,true,,,false,use_with_caution,,glass surrounded by NaCl,provenance=compilation_2010; v0_source=zhang_table1; Type_of_dif_as_printed=SEBD; Type_of_exp_as_printed=dissolving NaCl; Analytical_as_printed=Electron Microprobe; Apparatus_as_printed=Cold-Sealed; Capsule_as_printed=sealed Au; R unstated in spreadsheet; compiler gas_constant_used_j_mol_k=8.314,supplement,"Holycross, M.",2026-08-31,draft,Bai1994GCA 58; 113,Bai,1994,,Geochimica et Cosmochimica Acta,58,113,10.1016/0016-7037(94)90450-2,"Zhang 2010 Table 1 xls, Entry# 1954; Run# R20P6"
DDB001927,1.0.0,isothermal_d,,Cl,,,,chemical,effective_binary,unspecified,melt,Wet Rhyolite17 (LGB),,,,melt_rhyolite,,,false,false,wet rhyolite17 (LGB); SiO2=77.86;TiO2=0.07;Al2O3=12.64;FeOt=0.8;MnO=0.04;MgO=0.06;CaO=0.62;Na2O=3.88;K2O=4.03,wt_pct_oxide,77.86,0.07,12.64,,0.8,,,0.04,0.06,0.62,3.88,4.03,,,,,,anhydrous_total=100,true,6.9,,,,,1123.15,1123.15,1123.15,1123.15,K,100000000,100000000,100000000,100,MPa,,,,,cold_seal,10800,,,,,,,,,,,,,,,,,,8.91250938134e-12,-11.05,,,8.91250938133742e-12,m2/s,,,,EPMA,crystal_dissolution,Electron Microprobe,true,,,false,use_with_caution,,glass surrounded by NaCl,provenance=compilation_2010; v0_source=zhang_table1; Type_of_dif_as_printed=SEBD; Type_of_exp_as_printed=dissolving NaCl; Analytical_as_printed=Electron Microprobe; Apparatus_as_printed=Cold-Sealed; Capsule_as_printed=sealed Au; R unstated in spreadsheet; compiler gas_constant_used_j_mol_k=8.314,supplement,"Holycross, M.",2026-08-31,draft,Bai1994GCA 58; 113,Bai,1994,,Geochimica et Cosmochimica Acta,58,113,10.1016/0016-7037(94)90450-2,"Zhang 2010 Table 1 xls, Entry# 1955; Run# R20P4"
DDB001928,1.0.0,isothermal_d,,Cl,,,,chemical,effective_binary,unspecified,melt,Rhyolite17 (LGB),,,,melt_rhyolite,,,false,false,Rhyolite17 (LGB); SiO2=77.86;TiO2=0.07;Al2O3=12.64;FeOt=0.8;MnO=0.04;MgO=0.06;CaO=0.62;Na2O=3.88;K2O=4.03,wt_pct_oxide,77.86,0.07,12.64,,0.8,,,0.04,0.06,0.62,3.88,4.03,,,,,,anhydrous_total=100,,,,,,H2Ot_composition_col=no 10,1123.15,1123.15,1123.15,1123.15,K,100000000,100000000,100000000,100,MPa,,,,,cold_seal,18000,,,,,,,,,,,,,,,,,,5.49540873858e-12,-11.26,,,5.49540873857623e-12,m2/s,,,,EPMA,crystal_dissolution,Electron Microprobe,true,,,false,use_with_caution,,10% H2O in brine coexisiting with LGB; obsidian glass surrounded by NaCl,provenance=compilation_2010; v0_source=zhang_table1; Type_of_dif_as_printed=SEBD; Type_of_exp_as_printed=dissolving NaCl; Analytical_as_printed=Electron Microprobe; Apparatus_as_printed=Cold-Sealed; Capsule_as_printed=sealed Au; R unstated in spreadsheet; compiler gas_constant_used_j_mol_k=8.314,supplement,"Holycross, M.",2026-08-31,draft,Bai1994GCA 58; 113,Bai,1994,,Geochimica et Cosmochimica Acta,58,113,10.1016/0016-7037(94)90450-2,"Zhang 2010 Table 1 xls, Entry# 1956; Run# R19P6"
DDB001929,1.0.0,isothermal_d,,Cl,,,,chemical,effective_binary,unspecified,melt,Rhyolite17 (LGB),,,,melt_rhyolite,,,false,false,Rhyolite17 (LGB); SiO2=77.86;TiO2=0.07;Al2O3=12.64;FeOt=0.8;MnO=0.04;MgO=0.06;CaO=0.62;Na2O=3.88;K2O=4.03,wt_pct_oxide,77.86,0.07,12.64,,0.8,,,0.04,0.06,0.62,3.88,4.03,,,,,,anhydrous_total=100,,,,,,H2Ot_composition_col=no 16.54,1123.15,1123.15,1123.15,1123.15,K,100000000,100000000,100000000,100,MPa,,,,,cold_seal,20700,,,,,,,,,,,,,,,,,,4.78630092323e-12,-11.32,,,4.78630092322637e-12,m2/s,,,,EPMA,crystal_dissolution,Electron Microprobe,true,,,false,use_with_caution,,16.54% H2O in brine coexisiting with LGB; obsidian glass surrounded by NaCl; error on H2Ot is 0.3 wt%,provenance=compilation_2010; v0_source=zhang_table1; Type_of_dif_as_printed=SEBD; Type_of_exp_as_printed=dissolving NaCl; Analytical_as_printed=Electron Microprobe; Apparatus_as_printed=Cold-Sealed; Capsule_as_printed=sealed Au; R unstated in spreadsheet; compiler gas_constant_used_j_mol_k=8.314,supplement,"Holycross, M.",2026-08-31,draft,Bai1994GCA 58; 113,Bai,1994,,Geochimica et Cosmochimica Acta,58,113,10.1016/0016-7037(94)90450-2,"Zhang 2010 Table 1 xls, Entry# 1957; Run# R19P1"
DDB001930,1.0.0,isothermal_d,,Cl,,,,chemical,effective_binary,unspecified,melt,Basalt7-basanite,,,,melt_basalt,,,false,false,Basalt7-basanite; SiO2=45.87;TiO2=1.95;Al2O3=14.55;FeOt=9.795;MnO=0.18;MgO=11.92;CaO=11.145;Na2O=3.04;K2O=0.755;P2O5=0.52,wt_pct_oxide,45.87,1.95,14.55,,9.795,,,0.18,11.92,11.145,3.04,0.755,0.52,,,,,anhydrous_total=99.725,,,,,,,1723.15,1723.15,1723.15,1723.15,K,900000000,900000000,900000000,900,MPa,,,,,piston_cylinder,420,,,,,,,,,,,,,,,,,,1e-10,-10,,,1e-10,m2/s,,,,SIMS,diffusion_couple,SIMS,true,,,false,use_with_caution,,,provenance=compilation_2010; v0_source=zhang_table1; Type_of_dif_as_printed=SEBD; 1s_error_as_printed=5e-11 (on D or lnD unspecified; not converted); Type_of_exp_as_printed=diffusion couple; Analytical_as_printed=SIMS; Apparatus_as_printed=PCA; Capsule_as_printed=graphite and Mo-Pt; pres_medium_as_printed=Salt-pyrex-MgO; R unstated in spreadsheet; compiler gas_constant_used_j_mol_k=8.314,supplement,"Holycross, M.",2026-08-31,draft,Lundstrom2003G3 10.1029/2001GC000224,Lundstrom,2003,,G,,,,"Zhang 2010 Table 1 xls, Entry# 1958; Run# MMD-30"
DDB001931,1.0.0,isothermal_d,,Cl,,,,tracer,none,unspecified,melt,Basalt4,,,,melt_basalt,,,false,false,Basalt4; SiO2=48.355;TiO2=1.575;Al2O3=16.955;FeOt=9.88;MnO=0.17;MgO=6.115;CaO=10.67;Na2O=3.985;K2O=1.81;P2O5=0.54,wt_pct_oxide,48.355,1.575,16.955,,9.88,,,0.17,6.115,10.67,3.985,1.81,0.54,,,,,anhydrous_total=100.4,,,,,,,1523.15,1523.15,1523.15,1523.15,K,1000000000,1000000000,1000000000,1000,MPa,,,,,piston_cylinder,1800,,,,,,,,,,,,,,,,,,1.1e-11,-10.9586073148,,,1.1e-11,m2/s,,,,EPMA,diffusion_couple,Electron microprobe,true,,true,false,use_with_caution,,,provenance=compilation_2010; v0_source=zhang_table1; Type_of_dif_as_printed=Tracer; C_range_as_printed=0.11-0.58; Type_of_exp_as_printed=diffusion couple; Analytical_as_printed=Electron microprobe; Apparatus_as_printed=PCA; Capsule_as_printed=graphite; pres_medium_as_printed=NaCl+pyrex+alumina; R unstated in spreadsheet; compiler gas_constant_used_j_mol_k=8.314,supplement,"Holycross, M.",2026-08-31,draft,Alletti2007GCA 71; 3570,Alletti,2007,,Geochimica et Cosmochimica Acta,71,3570,10.1016/j.gca.2007.04.018,"Zhang 2010 Table 1 xls, Entry# 1959; Run# R4NaCl"
DDB001932,1.0.0,isothermal_d,,Cl,,,,tracer,none,unspecified,melt,Basalt4,,,,melt_basalt,,,false,false,Basalt4; SiO2=48.355;TiO2=1.575;Al2O3=16.955;FeOt=9.88;MnO=0.17;MgO=6.115;CaO=10.67;Na2O=3.985;K2O=1.81;P2O5=0.54,wt_pct_oxide,48.355,1.575,16.955,,9.88,,,0.17,6.115,10.67,3.985,1.81,0.54,,,,,anhydrous_total=100.4,,,,,,,1573.15,1573.15,1573.15,1573.15,K,1000000000,1000000000,1000000000,1000,MPa,,,,,piston_cylinder,1500,,,,,,,,,,,,,,,,,,1.9e-11,-10.721246399,,,1.9e-11,m2/s,,,,EPMA,diffusion_couple,Electron microprobe,true,,true,false,use_with_caution,,,provenance=compilation_2010; v0_source=zhang_table1; Type_of_dif_as_printed=Tracer; C_range_as_printed=0.11-0.58; Type_of_exp_as_printed=diffusion couple; Analytical_as_printed=Electron microprobe; Apparatus_as_printed=PCA; Capsule_as_printed=graphite; pres_medium_as_printed=NaCl+pyrex+alumina; R unstated in spreadsheet; compiler gas_constant_used_j_mol_k=8.314,supplement,"Holycross, M.",2026-08-31,draft,Alletti2007GCA 71; 3570,Alletti,2007,,Geochimica et Cosmochimica Acta,71,3570,10.1016/j.gca.2007.04.018,"Zhang 2010 Table 1 xls, Entry# 1960; Run# R10NaCl"
DDB001933,1.0.0,isothermal_d,,Cl,,,,tracer,none,unspecified,melt,Basalt4,,,,melt_basalt,,,false,false,Basalt4; SiO2=48.355;TiO2=1.575;Al2O3=16.955;FeOt=9.88;MnO=0.17;MgO=6.115;CaO=10.67;Na2O=3.985;K2O=1.81;P2O5=0.54,wt_pct_oxide,48.355,1.575,16.955,,9.88,,,0.17,6.115,10.67,3.985,1.81,0.54,,,,,anhydrous_total=100.4,,,,,,,1623.15,1623.15,1623.15,1623.15,K,1000000000,1000000000,1000000000,1000,MPa,,,,,piston_cylinder,1200,,,,,,,,,,,,,,,,,,3.8e-11,-10.4202164034,,,3.8e-11,m2/s,,,,EPMA,diffusion_couple,Electron microprobe,true,,true,false,use_with_caution,,,provenance=compilation_2010; v0_source=zhang_table1; Type_of_dif_as_printed=Tracer; C_range_as_printed=0.11-0.58; Type_of_exp_as_printed=diffusion couple; Analytical_as_printed=Electron microprobe; Apparatus_as_printed=PCA; Capsule_as_printed=graphite; pres_medium_as_printed=NaCl+pyrex+alumina; R unstated in spreadsheet; compiler gas_constant_used_j_mol_k=8.314,supplement,"Holycross, M.",2026-08-31,draft,Alletti2007GCA 71; 3570,Alletti,2007,,Geochimica et Cosmochimica Acta,71,3570,10.1016/j.gca.2007.04.018,"Zhang 2010 Table 1 xls, Entry# 1961; Run# R5NaCl"
DDB001934,1.0.0,isothermal_d,,Cl,,,,tracer,none,unspecified,melt,Basalt4,,,,melt_basalt,,,false,false,Basalt4; SiO2=48.355;TiO2=1.575;Al2O3=16.955;FeOt=9.88;MnO=0.17;MgO=6.115;CaO=10.67;Na2O=3.985;K2O=1.81;P2O5=0.54,wt_pct_oxide,48.355,1.575,16.955,,9.88,,,0.17,6.115,10.67,3.985,1.81,0.54,,,,,anhydrous_total=100.4,,,,,,,1673.15,1673.15,1673.15,1673.15,K,1000000000,1000000000,1000000000,1000,MPa,,,,,piston_cylinder,900,,,,,,,,,,,,,,,,,,7.7e-11,-10.1135092748,,,7.7e-11,m2/s,,,,EPMA,diffusion_couple,Electron microprobe,true,,true,false,use_with_caution,,,provenance=compilation_2010; v0_source=zhang_table1; Type_of_dif_as_printed=Tracer; C_range_as_printed=0.11-0.58; Type_of_exp_as_printed=diffusion couple; Analytical_as_printed=Electron microprobe; Apparatus_as_printed=PCA; Capsule_as_printed=graphite; pres_medium_as_printed=NaCl+pyrex+alumina; R unstated in spreadsheet; compiler gas_constant_used_j_mol_k=8.314,supplement,"Holycross, M.",2026-08-31,draft,Alletti2007GCA 71; 3570,Alletti,2007,,Geochimica et Cosmochimica Acta,71,3570,10.1016/j.gca.2007.04.018,"Zhang 2010 Table 1 xls, Entry# 1962; Run# R8NaCl"
DDB001935,1.0.0,isothermal_d,,Cl,,,,tracer,none,unspecified,melt,Basalt4,,,,melt_basalt,,,false,false,Basalt4; SiO2=48.355;TiO2=1.575;Al2O3=16.955;FeOt=9.88;MnO=0.17;MgO=6.115;CaO=10.67;Na2O=3.985;K2O=1.81;P2O5=0.54,wt_pct_oxide,48.355,1.575,16.955,,9.88,,,0.17,6.115,10.67,3.985,1.81,0.54,,,,,anhydrous_total=100.4,,,,,,,1673.15,1673.15,1673.15,1673.15,K,1000000000,1000000000,1000000000,1000,MPa,,,,,piston_cylinder,480,,,,,,,,,,,,,,,,,,7.5e-11,-10.1249387366,,,7.5e-11,m2/s,,,,EPMA,diffusion_couple,Electron microprobe,true,,true,false,use_with_caution,,,provenance=compilation_2010; v0_source=zhang_table1; Type_of_dif_as_printed=Tracer; C_range_as_printed=0.11-0.58; Type_of_exp_as_printed=diffusion couple; Analytical_as_printed=Electron microprobe; Apparatus_as_printed=PCA; Capsule_as_printed=graphite; pres_medium_as_printed=NaCl+pyrex+alumina; R unstated in spreadsheet; compiler gas_constant_used_j_mol_k=8.314,supplement,"Holycross, M.",2026-08-31,draft,Alletti2007GCA 71; 3570,Alletti,2007,,Geochimica et Cosmochimica Acta,71,3570,10.1016/j.gca.2007.04.018,"Zhang 2010 Table 1 xls, Entry# 1963; Run# R12NaCl"
DDB001936,1.0.0,isothermal_d,,Cl,,,,tracer,none,unspecified,melt,Basalt4,,,,melt_basalt,,,false,false,Basalt4; SiO2=48.355;TiO2=1.575;Al2O3=16.955;FeOt=9.88;MnO=0.17;MgO=6.115;CaO=10.67;Na2O=3.985;K2O=1.81;P2O5=0.54,wt_pct_oxide,48.355,1.575,16.955,,9.88,,,0.17,6.115,10.67,3.985,1.81,0.54,,,,,anhydrous_total=100.4,,,,,,,1723.15,1723.15,1723.15,1723.15,K,1000000000,1000000000,1000000000,1000,MPa,,,,,piston_cylinder,600,,,,,,,,,,,,,,,,,,1.3e-10,-9.88605664769,,,1.3e-10,m2/s,,,,EPMA,diffusion_couple,Electron microprobe,true,,true,false,use_with_caution,,,provenance=compilation_2010; v0_source=zhang_table1; Type_of_dif_as_printed=Tracer; C_range_as_printed=0.11-0.58; Type_of_exp_as_printed=diffusion couple; Analytical_as_printed=Electron microprobe; Apparatus_as_printed=PCA; Capsule_as_printed=graphite; pres_medium_as_printed=NaCl+pyrex+alumina; R unstated in spreadsheet; compiler gas_constant_used_j_mol_k=8.314,supplement,"Holycross, M.",2026-08-31,draft,Alletti2007GCA 71; 3570,Alletti,2007,,Geochimica et Cosmochimica Acta,71,3570,10.1016/j.gca.2007.04.018,"Zhang 2010 Table 1 xls, Entry# 1964; Run# R6NaCl"
DDB001937,1.0.0,isothermal_d,,Cl,,,,tracer,none,unspecified,melt,Basalt4,,,,melt_basalt,,,false,false,Basalt4; SiO2=48.355;TiO2=1.575;Al2O3=16.955;FeOt=9.88;MnO=0.17;MgO=6.115;CaO=10.67;Na2O=3.985;K2O=1.81;P2O5=0.54,wt_pct_oxide,48.355,1.575,16.955,,9.88,,,0.17,6.115,10.67,3.985,1.81,0.54,,,,,anhydrous_total=100.4,,,,,,,1723.15,1723.15,1723.15,1723.15,K,1000000000,1000000000,1000000000,1000,MPa,,,,,piston_cylinder,300,,,,,,,,,,,,,,,,,,1.6e-10,-9.79588001734,,,1.6e-10,m2/s,,,,EPMA,diffusion_couple,Electron microprobe,true,,true,false,use_with_caution,,,provenance=compilation_2010; v0_source=zhang_table1; Type_of_dif_as_printed=Tracer; C_range_as_printed=0.11-0.58; Type_of_exp_as_printed=diffusion couple; Analytical_as_printed=Electron microprobe; Apparatus_as_printed=PCA; Capsule_as_printed=graphite; pres_medium_as_printed=NaCl+pyrex+alumina; R unstated in spreadsheet; compiler gas_constant_used_j_mol_k=8.314,supplement,"Holycross, M.",2026-08-31,draft,Alletti2007GCA 71; 3570,Alletti,2007,,Geochimica et Cosmochimica Acta,71,3570,10.1016/j.gca.2007.04.018,"Zhang 2010 Table 1 xls, Entry# 1965; Run# R14NaCl"
DDB001938,1.0.0,isothermal_d,,Cl,,,,tracer,none,unspecified,melt,Basalt4,,,,melt_basalt,,,false,false,Basalt4; SiO2=48.355;TiO2=1.575;Al2O3=16.955;FeOt=9.88;MnO=0.17;MgO=6.115;CaO=10.67;Na2O=3.985;K2O=1.81;P2O5=0.54,wt_pct_oxide,48.355,1.575,16.955,,9.88,,,0.17,6.115,10.67,3.985,1.81,0.54,,,,,anhydrous_total=100.4,,,,,,,1523.15,1523.15,1523.15,1523.15,K,500000000,500000000,500000000,500,MPa,,,,,piston_cylinder,1800,,,,,,,,,,,,,,,,,,1.9e-11,-10.721246399,,,1.9e-11,m2/s,,,,EPMA,diffusion_couple,Electron microprobe,true,,true,false,use_with_caution,,,provenance=compilation_2010; v0_source=zhang_table1; Type_of_dif_as_printed=Tracer; C_range_as_printed=0.11-0.58; Type_of_exp_as_printed=diffusion couple; Analytical_as_printed=Electron microprobe; Apparatus_as_printed=PCA; Capsule_as_printed=graphite; pres_medium_as_printed=NaCl+pyrex+alumina; R unstated in spreadsheet; compiler gas_constant_used_j_mol_k=8.314,supplement,"Holycross, M.",2026-08-31,draft,Alletti2007GCA 71; 3570,Alletti,2007,,Geochimica et Cosmochimica Acta,71,3570,10.1016/j.gca.2007.04.018,"Zhang 2010 Table 1 xls, Entry# 1966; Run# R15NaCl"
DDB001939,1.0.0,isothermal_d,,Cl,,,,tracer,none,unspecified,melt,Wet Basalt4,,,,melt_basalt,,,false,false,wet basalt4; SiO2=48.355;TiO2=1.575;Al2O3=16.955;FeOt=9.88;MnO=0.17;MgO=6.115;CaO=10.67;Na2O=3.985;K2O=1.81;P2O5=0.54,wt_pct_oxide,48.355,1.575,16.955,,9.88,,,0.17,6.115,10.67,3.985,1.81,0.54,,,,,anhydrous_total=100.4,true,3,,,,,1523.15,1523.15,1523.15,1523.15,K,1000000000,1000000000,1000000000,1000,MPa,,,,,piston_cylinder,600,,,,,,,,,,,,,,,,,,3e-11,-10.5228787453,,,3e-11,m2/s,,,,EPMA,diffusion_couple,Electron microprobe,true,,true,false,use_with_caution,,,provenance=compilation_2010; v0_source=zhang_table1; Type_of_dif_as_printed=Tracer; C_range_as_printed=0.11-0.58; Type_of_exp_as_printed=diffusion couple; Analytical_as_printed=Electron microprobe; Apparatus_as_printed=PCA; Capsule_as_printed=graphite and Pt; pres_medium_as_printed=NaCl+pyrex+alumina; R unstated in spreadsheet; compiler gas_constant_used_j_mol_k=8.314,supplement,"Holycross, M.",2026-08-31,draft,Alletti2007GCA 71; 3570,Alletti,2007,,Geochimica et Cosmochimica Acta,71,3570,10.1016/j.gca.2007.04.018,"Zhang 2010 Table 1 xls, Entry# 1967; Run# R25NaCl"
DDB001940,1.0.0,isothermal_d,,Cl,,,,tracer,none,unspecified,melt,Wet Basalt4,,,,melt_basalt,,,false,false,wet basalt4; SiO2=48.355;TiO2=1.575;Al2O3=16.955;FeOt=9.88;MnO=0.17;MgO=6.115;CaO=10.67;Na2O=3.985;K2O=1.81;P2O5=0.54,wt_pct_oxide,48.355,1.575,16.955,,9.88,,,0.17,6.115,10.67,3.985,1.81,0.54,,,,,anhydrous_total=100.4,true,3,,,,,1598.15,1598.15,1598.15,1598.15,K,1000000000,1000000000,1000000000,1000,MPa,,,,,piston_cylinder,420,,,,,,,,,,,,,,,,,,7.4e-11,-10.1307682803,,,7.4e-11,m2/s,,,,EPMA,diffusion_couple,Electron microprobe,true,,true,false,use_with_caution,,,provenance=compilation_2010; v0_source=zhang_table1; Type_of_dif_as_printed=Tracer; C_range_as_printed=0.11-0.58; Type_of_exp_as_printed=diffusion couple; Analytical_as_printed=Electron microprobe; Apparatus_as_printed=PCA; Capsule_as_printed=graphite and Pt; pres_medium_as_printed=NaCl+pyrex+alumina; R unstated in spreadsheet; compiler gas_constant_used_j_mol_k=8.314,supplement,"Holycross, M.",2026-08-31,draft,Alletti2007GCA 71; 3570,Alletti,2007,,Geochimica et Cosmochimica Acta,71,3570,10.1016/j.gca.2007.04.018,"Zhang 2010 Table 1 xls, Entry# 1968; Run# R31NaCl"
DDB001941,1.0.0,isothermal_d,,Cl,,,,tracer,none,unspecified,melt,Wet Basalt4,,,,melt_basalt,,,false,false,wet basalt4; SiO2=48.355;TiO2=1.575;Al2O3=16.955;FeOt=9.88;MnO=0.17;MgO=6.115;CaO=10.67;Na2O=3.985;K2O=1.81;P2O5=0.54,wt_pct_oxide,48.355,1.575,16.955,,9.88,,,0.17,6.115,10.67,3.985,1.81,0.54,,,,,anhydrous_total=100.4,true,3,,,,,1673.15,1673.15,1673.15,1673.15,K,1000000000,1000000000,1000000000,1000,MPa,,,,,piston_cylinder,300,,,,,,,,,,,,,,,,,,1.9e-10,-9.72124639905,,,1.9e-10,m2/s,,,,EPMA,diffusion_couple,Electron microprobe,true,,true,false,use_with_caution,,,provenance=compilation_2010; v0_source=zhang_table1; Type_of_dif_as_printed=Tracer; C_range_as_printed=0.11-0.58; Type_of_exp_as_printed=diffusion couple; Analytical_as_printed=Electron microprobe; Apparatus_as_printed=PCA; Capsule_as_printed=graphite and Pt; pres_medium_as_printed=NaCl+pyrex+alumina; R unstated in spreadsheet; compiler gas_constant_used_j_mol_k=8.314,supplement,"Holycross, M.",2026-08-31,draft,Alletti2007GCA 71; 3570,Alletti,2007,,Geochimica et Cosmochimica Acta,71,3570,10.1016/j.gca.2007.04.018,"Zhang 2010 Table 1 xls, Entry# 1969; Run# R24NaCl"
DDB001942,1.0.0,isothermal_d,,Cl,,,,tracer,none,unspecified,melt,Basalt4,,,,melt_basalt,,,false,false,Basalt4; SiO2=47.95;TiO2=1.65;Al2O3=16.78;FeOt=10.375;MnO=0.175;MgO=6.225;CaO=10.755;Na2O=3.95;K2O=1.785;P2O5=0.54,wt_pct_oxide,47.95,1.65,16.78,,10.375,,,0.175,6.225,10.755,3.95,1.785,0.54,,,,,anhydrous_total=100.425,,,,,,,1523.15,1523.15,1523.15,1523.15,K,1000000000,1000000000,1000000000,1000,MPa,,,,,piston_cylinder,1800,,,,,,,,,,,,,,,,,,1.4e-11,-10.8538719643,,,1.4e-11,m2/s,,,,EPMA,diffusion_couple,Electron microprobe,true,,,false,use_with_caution,,,provenance=compilation_2010; v0_source=zhang_table1; Type_of_dif_as_printed=Tracer; Type_of_exp_as_printed=diffusion couple; Analytical_as_printed=Electron microprobe; Apparatus_as_printed=PCA; Capsule_as_printed=graphite; pres_medium_as_printed=NaCl+pyrex+alumina; R unstated in spreadsheet; compiler gas_constant_used_j_mol_k=8.314,supplement,"Holycross, M.",2026-08-31,draft,Alletti2007GCA 71; 3570,Alletti,2007,,Geochimica et Cosmochimica Acta,71,3570,10.1016/j.gca.2007.04.018,"Zhang 2010 Table 1 xls, Entry# 1970; Run# R1Cl_mixture"
DDB001943,1.0.0,isothermal_d,,Cl,,,,tracer,none,unspecified,melt,Basalt4,,,,melt_basalt,,,false,false,Basalt4; SiO2=47.95;TiO2=1.65;Al2O3=16.78;FeOt=10.375;MnO=0.175;MgO=6.225;CaO=10.755;Na2O=3.95;K2O=1.785;P2O5=0.54,wt_pct_oxide,47.95,1.65,16.78,,10.375,,,0.175,6.225,10.755,3.95,1.785,0.54,,,,,anhydrous_total=100.425,,,,,,,1573.15,1573.15,1573.15,1573.15,K,1000000000,1000000000,1000000000,1000,MPa,,,,,piston_cylinder,1500,,,,,,,,,,,,,,,,,,3.4e-11,-10.468521083,,,3.4e-11,m2/s,,,,EPMA,diffusion_couple,Electron microprobe,true,,,false,use_with_caution,,,provenance=compilation_2010; v0_source=zhang_table1; Type_of_dif_as_printed=Tracer; Type_of_exp_as_printed=diffusion couple; Analytical_as_printed=Electron microprobe; Apparatus_as_printed=PCA; Capsule_as_printed=graphite; pres_medium_as_printed=NaCl+pyrex+alumina; R unstated in spreadsheet; compiler gas_constant_used_j_mol_k=8.314,supplement,"Holycross, M.",2026-08-31,draft,Alletti2007GCA 71; 3570,Alletti,2007,,Geochimica et Cosmochimica Acta,71,3570,10.1016/j.gca.2007.04.018,"Zhang 2010 Table 1 xls, Entry# 1971; Run# R2Cl_mixture"
DDB001944,1.0.0,isothermal_d,,Cl,,,,tracer,none,unspecified,melt,Basalt4,,,,melt_basalt,,,false,false,Basalt4; SiO2=47.95;TiO2=1.65;Al2O3=16.78;FeOt=10.375;MnO=0.175;MgO=6.225;CaO=10.755;Na2O=3.95;K2O=1.785;P2O5=0.54,wt_pct_oxide,47.95,1.65,16.78,,10.375,,,0.175,6.225,10.755,3.95,1.785,0.54,,,,,anhydrous_total=100.425,,,,,,,1623.15,1623.15,1623.15,1623.15,K,1000000000,1000000000,1000000000,1000,MPa,,,,,piston_cylinder,1200,,,,,,,,,,,,,,,,,,6e-11,-10.2218487496,,,6e-11,m2/s,,,,EPMA,diffusion_couple,Electron microprobe,true,,,false,use_with_caution,,,provenance=compilation_2010; v0_source=zhang_table1; Type_of_dif_as_printed=Tracer; Type_of_exp_as_printed=diffusion couple; Analytical_as_printed=Electron microprobe; Apparatus_as_printed=PCA; Capsule_as_printed=graphite; pres_medium_as_printed=NaCl+pyrex+alumina; R unstated in spreadsheet; compiler gas_constant_used_j_mol_k=8.314,supplement,"Holycross, M.",2026-08-31,draft,Alletti2007GCA 71; 3570,Alletti,2007,,Geochimica et Cosmochimica Acta,71,3570,10.1016/j.gca.2007.04.018,"Zhang 2010 Table 1 xls, Entry# 1972; Run# R3Cl_mixture"
DDB001945,1.0.0,isothermal_d,,Cl,,,,tracer,none,unspecified,melt,Basalt4,,,,melt_basalt,,,false,false,Basalt4; SiO2=47.95;TiO2=1.65;Al2O3=16.78;FeOt=10.375;MnO=0.175;MgO=6.225;CaO=10.755;Na2O=3.95;K2O=1.785;P2O5=0.54,wt_pct_oxide,47.95,1.65,16.78,,10.375,,,0.175,6.225,10.755,3.95,1.785,0.54,,,,,anhydrous_total=100.425,,,,,,,1673.15,1673.15,1673.15,1673.15,K,1000000000,1000000000,1000000000,1000,MPa,,,,,piston_cylinder,900,,,,,,,,,,,,,,,,,,7.1e-11,-10.1487416513,,,7.1e-11,m2/s,,,,EPMA,diffusion_couple,Electron microprobe,true,,,false,use_with_caution,,,provenance=compilation_2010; v0_source=zhang_table1; Type_of_dif_as_printed=Tracer; Type_of_exp_as_printed=diffusion couple; Analytical_as_printed=Electron microprobe; Apparatus_as_printed=PCA; Capsule_as_printed=graphite; pres_medium_as_printed=NaCl+pyrex+alumina; R unstated in spreadsheet; compiler gas_constant_used_j_mol_k=8.314,supplement,"Holycross, M.",2026-08-31,draft,Alletti2007GCA 71; 3570,Alletti,2007,,Geochimica et Cosmochimica Acta,71,3570,10.1016/j.gca.2007.04.018,"Zhang 2010 Table 1 xls, Entry# 1973; Run# R4Cl_mixture"
DDB001946,1.0.0,isothermal_d,,Cl,,,,tracer,none,unspecified,melt,Basalt4,,,,melt_basalt,,,false,false,Basalt4; SiO2=47.95;TiO2=1.65;Al2O3=16.78;FeOt=10.375;MnO=0.175;MgO=6.225;CaO=10.755;Na2O=3.95;K2O=1.785;P2O5=0.54,wt_pct_oxide,47.95,1.65,16.78,,10.375,,,0.175,6.225,10.755,3.95,1.785,0.54,,,,,anhydrous_total=100.425,,,,,,,1723.15,1723.15,1723.15,1723.15,K,1000000000,1000000000,1000000000,1000,MPa,,,,,piston_cylinder,600,,,,,,,,,,,,,,,,,,7.3e-11,-10.1366771399,,,7.3e-11,m2/s,,,,EPMA,diffusion_couple,Electron microprobe,true,,,false,use_with_caution,,,provenance=compilation_2010; v0_source=zhang_table1; Type_of_dif_as_printed=Tracer; Type_of_exp_as_printed=diffusion couple; Analytical_as_printed=Electron microprobe; Apparatus_as_printed=PCA; Capsule_as_printed=graphite; pres_medium_as_printed=NaCl+pyrex+alumina; R unstated in spreadsheet; compiler gas_constant_used_j_mol_k=8.314,supplement,"Holycross, M.",2026-08-31,draft,Alletti2007GCA 71; 3570,Alletti,2007,,Geochimica et Cosmochimica Acta,71,3570,10.1016/j.gca.2007.04.018,"Zhang 2010 Table 1 xls, Entry# 1974; Run# R5Cl_mixture"
DDB001947,1.0.0,isothermal_d,,Cl,,,,tracer,none,unspecified,melt,Na-phonolite,,,,melt_alkaline,,,false,false,Na-phonolite; SiO2=58.15;TiO2=0.16;Al2O3=22.615;FeOt=1.71;MnO=0.43;MgO=0.07;CaO=0.455;Na2O=12.015;K2O=4.405,wt_pct_oxide,58.15,0.16,22.615,,1.71,,,0.43,0.07,0.455,12.015,4.405,,,,,,anhydrous_total=100,,,,,,,1473.15,1473.15,1473.15,1473.15,K,1000000000,1000000000,1000000000,1000,MPa,,,,,piston_cylinder,4500,,,,,,,,,,,,,,,,,,2.9e-12,-11.5376020021,,,2.9e-12,m2/s,,,,EPMA,diffusion_couple,Electron microprobe,true,,true,false,use_with_caution,,,provenance=compilation_2010; v0_source=zhang_table1; Type_of_dif_as_printed=Tracer; C_range_as_printed=0.18-0.87; Type_of_exp_as_printed=diffusion couple; Analytical_as_printed=Electron microprobe; Apparatus_as_printed=PCA; Capsule_as_printed=graphite; pres_medium_as_printed=NaCl+pyrex+alumina; R unstated in spreadsheet; compiler gas_constant_used_j_mol_k=8.314,supplement,"Holycross, M.",2026-08-31,draft,Balcone-Boissard2009CG 263; 89,,,,,,,10.1016/j.chemgeo.2008.08.018,"Zhang 2010 Table 1 xls, Entry# 1975; Run# HB-2007-44"
DDB001948,1.0.0,isothermal_d,,Cl,,,,tracer,none,unspecified,melt,Na-phonolite,,,,melt_alkaline,,,false,false,Na-phonolite; SiO2=58.15;TiO2=0.16;Al2O3=22.615;FeOt=1.71;MnO=0.43;MgO=0.07;CaO=0.455;Na2O=12.015;K2O=4.405,wt_pct_oxide,58.15,0.16,22.615,,1.71,,,0.43,0.07,0.455,12.015,4.405,,,,,,anhydrous_total=100,,,,,,,1523.15,1523.15,1523.15,1523.15,K,1000000000,1000000000,1000000000,1000,MPa,,,,,piston_cylinder,3600,,,,,,,,,,,,,,,,,,1.8e-12,-11.7447274949,,,1.8e-12,m2/s,,,,EPMA,diffusion_couple,Electron microprobe,true,,true,false,use_with_caution,,,provenance=compilation_2010; v0_source=zhang_table1; Type_of_dif_as_printed=Tracer; C_range_as_printed=0.18-0.87; Type_of_exp_as_printed=diffusion couple; Analytical_as_printed=Electron microprobe; Apparatus_as_printed=PCA; Capsule_as_printed=graphite; pres_medium_as_printed=NaCl+pyrex+alumina; R unstated in spreadsheet; compiler gas_constant_used_j_mol_k=8.314,supplement,"Holycross, M.",2026-08-31,draft,Balcone-Boissard2009CG 263; 89,,,,,,,10.1016/j.chemgeo.2008.08.018,"Zhang 2010 Table 1 xls, Entry# 1976; Run# HB-2007-11"
DDB001949,1.0.0,isothermal_d,,Cl,,,,tracer,none,unspecified,melt,Na-phonolite,,,,melt_alkaline,,,false,false,Na-phonolite; SiO2=58.15;TiO2=0.16;Al2O3=22.615;FeOt=1.71;MnO=0.43;MgO=0.07;CaO=0.455;Na2O=12.015;K2O=4.405,wt_pct_oxide,58.15,0.16,22.615,,1.71,,,0.43,0.07,0.455,12.015,4.405,,,,,,anhydrous_total=100,,,,,,,1523.15,1523.15,1523.15,1523.15,K,500000000,500000000,500000000,500,MPa,,,,,piston_cylinder,3096,,,,,,,,,,,,,,,,,,6.8e-12,-11.1674910873,,,6.8e-12,m2/s,,,,EPMA,diffusion_couple,Electron microprobe,true,,true,false,use_with_caution,,,provenance=compilation_2010; v0_source=zhang_table1; Type_of_dif_as_printed=Tracer; C_range_as_printed=0.18-0.87; Type_of_exp_as_printed=diffusion couple; Analytical_as_printed=Electron microprobe; Apparatus_as_printed=PCA; Capsule_as_printed=graphite; pres_medium_as_printed=NaCl+pyrex+alumina; R unstated in spreadsheet; compiler gas_constant_used_j_mol_k=8.314,supplement,"Holycross, M.",2026-08-31,draft,Balcone-Boissard2009CG 263; 89,,,,,,,10.1016/j.chemgeo.2008.08.018,"Zhang 2010 Table 1 xls, Entry# 1977; Run# HB-2007-45"
DDB001950,1.0.0,isothermal_d,,Cl,,,,tracer,none,unspecified,melt,Na-phonolite,,,,melt_alkaline,,,false,false,Na-phonolite; SiO2=58.15;TiO2=0.16;Al2O3=22.615;FeOt=1.71;MnO=0.43;MgO=0.07;CaO=0.455;Na2O=12.015;K2O=4.405,wt_pct_oxide,58.15,0.16,22.615,,1.71,,,0.43,0.07,0.455,12.015,4.405,,,,,,anhydrous_total=100,,,,,,,1573.15,1573.15,1573.15,1573.15,K,1000000000,1000000000,1000000000,1000,MPa,,,,,piston_cylinder,2400,,,,,,,,,,,,,,,,,,2.8e-12,-11.5528419687,,,2.8e-12,m2/s,,,,EPMA,diffusion_couple,Electron microprobe,true,,true,false,use_with_caution,,,provenance=compilation_2010; v0_source=zhang_table1; Type_of_dif_as_printed=Tracer; C_range_as_printed=0.18-0.87; Type_of_exp_as_printed=diffusion couple; Analytical_as_printed=Electron microprobe; Apparatus_as_printed=PCA; Capsule_as_printed=graphite; pres_medium_as_printed=NaCl+pyrex+alumina; R unstated in spreadsheet; compiler gas_constant_used_j_mol_k=8.314,supplement,"Holycross, M.",2026-08-31,draft,Balcone-Boissard2009CG 263; 89,,,,,,,10.1016/j.chemgeo.2008.08.018,"Zhang 2010 Table 1 xls, Entry# 1978; Run# HB-2007-12"
DDB001951,1.0.0,isothermal_d,,Cl,,,,tracer,none,unspecified,melt,Na-phonolite,,,,melt_alkaline,,,false,false,Na-phonolite; SiO2=58.15;TiO2=0.16;Al2O3=22.615;FeOt=1.71;MnO=0.43;MgO=0.07;CaO=0.455;Na2O=12.015;K2O=4.405,wt_pct_oxide,58.15,0.16,22.615,,1.71,,,0.43,0.07,0.455,12.015,4.405,,,,,,anhydrous_total=100,,,,,,,1623.15,1623.15,1623.15,1623.15,K,1000000000,1000000000,1000000000,1000,MPa,,,,,piston_cylinder,2400,,,,,,,,,,,,,,,,,,5.6e-12,-11.251811973,,,5.6e-12,m2/s,,,,EPMA,diffusion_couple,Electron microprobe,true,,true,false,use_with_caution,,,provenance=compilation_2010; v0_source=zhang_table1; Type_of_dif_as_printed=Tracer; C_range_as_printed=0.18-0.87; Type_of_exp_as_printed=diffusion couple; Analytical_as_printed=Electron microprobe; Apparatus_as_printed=PCA; Capsule_as_printed=graphite; pres_medium_as_printed=NaCl+pyrex+alumina; R unstated in spreadsheet; compiler gas_constant_used_j_mol_k=8.314,supplement,"Holycross, M.",2026-08-31,draft,Balcone-Boissard2009CG 263; 89,,,,,,,10.1016/j.chemgeo.2008.08.018,"Zhang 2010 Table 1 xls, Entry# 1979; Run# HB-2007-06"
DDB001952,1.0.0,isothermal_d,,Cl,,,,tracer,none,unspecified,melt,Na-phonolite,,,,melt_alkaline,,,false,false,Na-phonolite; SiO2=58.15;TiO2=0.16;Al2O3=22.615;FeOt=1.71;MnO=0.43;MgO=0.07;CaO=0.455;Na2O=12.015;K2O=4.405,wt_pct_oxide,58.15,0.16,22.615,,1.71,,,0.43,0.07,0.455,12.015,4.405,,,,,,anhydrous_total=100,,,,,,,1623.15,1623.15,1623.15,1623.15,K,1000000000,1000000000,1000000000,1000,MPa,,,,,piston_cylinder,4800,,,,,,,,,,,,,,,,,,5.7e-12,-11.2441251443,,,5.7e-12,m2/s,,,,EPMA,diffusion_couple,Electron microprobe,true,,true,false,use_with_caution,,,provenance=compilation_2010; v0_source=zhang_table1; Type_of_dif_as_printed=Tracer; C_range_as_printed=0.18-0.87; Type_of_exp_as_printed=diffusion couple; Analytical_as_printed=Electron microprobe; Apparatus_as_printed=PCA; Capsule_as_printed=graphite; pres_medium_as_printed=NaCl+pyrex+alumina; R unstated in spreadsheet; compiler gas_constant_used_j_mol_k=8.314,supplement,"Holycross, M.",2026-08-31,draft,Balcone-Boissard2009CG 263; 89,,,,,,,10.1016/j.chemgeo.2008.08.018,"Zhang 2010 Table 1 xls, Entry# 1980; Run# HB-2007-26"
DDB001953,1.0.0,isothermal_d,,Cl,,,,tracer,none,unspecified,melt,Na-phonolite,,,,melt_alkaline,,,false,false,Na-phonolite; SiO2=58.15;TiO2=0.16;Al2O3=22.615;FeOt=1.71;MnO=0.43;MgO=0.07;CaO=0.455;Na2O=12.015;K2O=4.405,wt_pct_oxide,58.15,0.16,22.615,,1.71,,,0.43,0.07,0.455,12.015,4.405,,,,,,anhydrous_total=100,,,,,,,1673.15,1673.15,1673.15,1673.15,K,1000000000,1000000000,1000000000,1000,MPa,,,,,piston_cylinder,1200,,,,,,,,,,,,,,,,,,8.1e-12,-11.0915149811,,,8.1e-12,m2/s,,,,EPMA,diffusion_couple,Electron microprobe,true,,true,false,use_with_caution,,,provenance=compilation_2010; v0_source=zhang_table1; Type_of_dif_as_printed=Tracer; C_range_as_printed=0.18-0.87; Type_of_exp_as_printed=diffusion couple; Analytical_as_printed=Electron microprobe; Apparatus_as_printed=PCA; Capsule_as_printed=graphite; pres_medium_as_printed=NaCl+pyrex+alumina; R unstated in spreadsheet; compiler gas_constant_used_j_mol_k=8.314,supplement,"Holycross, M.",2026-08-31,draft,Balcone-Boissard2009CG 263; 89,,,,,,,10.1016/j.chemgeo.2008.08.018,"Zhang 2010 Table 1 xls, Entry# 1981; Run# HB-2007-13"
DDB001954,1.0.0,isothermal_d,,Cl,,,,tracer,none,unspecified,melt,Na-phonolite,,,,melt_alkaline,,,false,false,Na-phonolite; SiO2=58.15;TiO2=0.16;Al2O3=22.615;FeOt=1.71;MnO=0.43;MgO=0.07;CaO=0.455;Na2O=12.015;K2O=4.405,wt_pct_oxide,58.15,0.16,22.615,,1.71,,,0.43,0.07,0.455,12.015,4.405,,,,,,anhydrous_total=100,,,,,,,1723.15,1723.15,1723.15,1723.15,K,1000000000,1000000000,1000000000,1000,MPa,,,,,piston_cylinder,1200,,,,,,,,,,,,,,,,,,1.4e-11,-10.8538719643,,,1.4e-11,m2/s,,,,EPMA,diffusion_couple,Electron microprobe,true,,true,false,use_with_caution,,,provenance=compilation_2010; v0_source=zhang_table1; Type_of_dif_as_printed=Tracer; C_range_as_printed=0.18-0.87; Type_of_exp_as_printed=diffusion couple; Analytical_as_printed=Electron microprobe; Apparatus_as_printed=PCA; Capsule_as_printed=graphite; pres_medium_as_printed=NaCl+pyrex+alumina; R unstated in spreadsheet; compiler gas_constant_used_j_mol_k=8.314,supplement,"Holycross, M.",2026-08-31,draft,Balcone-Boissard2009CG 263; 89,,,,,,,10.1016/j.chemgeo.2008.08.018,"Zhang 2010 Table 1 xls, Entry# 1982; Run# HB-2007-10"
DDB001955,1.0.0,isothermal_d,,Cl,,,,tracer,none,unspecified,melt,Na-phonolite,,,,melt_alkaline,,,false,false,Na-phonolite; SiO2=58.15;TiO2=0.16;Al2O3=22.615;FeOt=1.71;MnO=0.43;MgO=0.07;CaO=0.455;Na2O=12.015;K2O=4.405,wt_pct_oxide,58.15,0.16,22.615,,1.71,,,0.43,0.07,0.455,12.015,4.405,,,,,,anhydrous_total=100,,,,,,,1723.15,1723.15,1723.15,1723.15,K,1000000000,1000000000,1000000000,1000,MPa,,,,,piston_cylinder,900,,,,,,,,,,,,,,,,,,1.5e-11,-10.8239087409,,,1.5e-11,m2/s,,,,EPMA,diffusion_couple,Electron microprobe,true,,true,false,use_with_caution,,,provenance=compilation_2010; v0_source=zhang_table1; Type_of_dif_as_printed=Tracer; C_range_as_printed=0.18-0.87; Type_of_exp_as_printed=diffusion couple; Analytical_as_printed=Electron microprobe; Apparatus_as_printed=PCA; Capsule_as_printed=graphite; pres_medium_as_printed=NaCl+pyrex+alumina; R unstated in spreadsheet; compiler gas_constant_used_j_mol_k=8.314,supplement,"Holycross, M.",2026-08-31,draft,Balcone-Boissard2009CG 263; 89,,,,,,,10.1016/j.chemgeo.2008.08.018,"Zhang 2010 Table 1 xls, Entry# 1983; Run# HB-2007-47"
