Repository: holycrossm/diffusion-coefficients

# Experimental diffusion coefficients (minerals and silicate melts)

**Pre-release / not published.** Schema v1.0.0. This folder is a GitHub-ready living table: canonical data is CSV, new rows arrive by pull request, and a static page searches the file in the browser. Nothing here is a citable compilation of record.

This is a QA build of 4630 experimental rows (minerals and silicate melts). Most numbers are staged from the 2010 RiMG 72 tables. Do not treat the repo as published, complete, or peer-reviewed.

File: site/data/diffusion_coefficients.csv (part 55 of 136)
DDB001956,1.0.0,isothermal_d,,Cl,,,,tracer,none,unspecified,melt,Na-phonolite,,,,melt_alkaline,,,false,false,Na-phonolite; SiO2=58.15;TiO2=0.16;Al2O3=22.615;FeOt=1.71;MnO=0.43;MgO=0.07;CaO=0.455;Na2O=12.015;K2O=4.405,wt_pct_oxide,58.15,0.16,22.615,,1.71,,,0.43,0.07,0.455,12.015,4.405,,,,,,anhydrous_total=100,,,,,,,1473.15,1473.15,1473.15,1473.15,K,1000000000,1000000000,1000000000,1000,MPa,,,,,piston_cylinder,4500,,,,,,,,,,,,,,,,,,4e-12,-11.3979400087,,,4e-12,m2/s,,,,EPMA,diffusion_couple,Electron microprobe,true,,,false,use_with_caution,,,provenance=compilation_2010; v0_source=zhang_table1; Type_of_dif_as_printed=Tracer; Type_of_exp_as_printed=diffusion couple; Analytical_as_printed=Electron microprobe; Apparatus_as_printed=PCA; Capsule_as_printed=graphite; pres_medium_as_printed=NaCl+pyrex+alumina; R unstated in spreadsheet; compiler gas_constant_used_j_mol_k=8.314,supplement,"Holycross, M.",2026-08-31,draft,Balcone-Boissard2009CG 263; 89,,,,,,,10.1016/j.chemgeo.2008.08.018,"Zhang 2010 Table 1 xls, Entry# 1984; Run# HB-2007-44"
DDB001957,1.0.0,isothermal_d,,Cl,,,,tracer,none,unspecified,melt,Na-phonolite,,,,melt_alkaline,,,false,false,Na-phonolite; SiO2=58.15;TiO2=0.16;Al2O3=22.615;FeOt=1.71;MnO=0.43;MgO=0.07;CaO=0.455;Na2O=12.015;K2O=4.405,wt_pct_oxide,58.15,0.16,22.615,,1.71,,,0.43,0.07,0.455,12.015,4.405,,,,,,anhydrous_total=100,,,,,,,1523.15,1523.15,1523.15,1523.15,K,1000000000,1000000000,1000000000,1000,MPa,,,,,piston_cylinder,3600,,,,,,,,,,,,,,,,,,3.4e-12,-11.468521083,,,3.4e-12,m2/s,,,,EPMA,diffusion_couple,Electron microprobe,true,,,false,use_with_caution,,,provenance=compilation_2010; v0_source=zhang_table1; Type_of_dif_as_printed=Tracer; Type_of_exp_as_printed=diffusion couple; Analytical_as_printed=Electron microprobe; Apparatus_as_printed=PCA; Capsule_as_printed=graphite; pres_medium_as_printed=NaCl+pyrex+alumina; R unstated in spreadsheet; compiler gas_constant_used_j_mol_k=8.314,supplement,"Holycross, M.",2026-08-31,draft,Balcone-Boissard2009CG 263; 89,,,,,,,10.1016/j.chemgeo.2008.08.018,"Zhang 2010 Table 1 xls, Entry# 1985; Run# HB-2007-20"
DDB001958,1.0.0,isothermal_d,,Cl,,,,tracer,none,unspecified,melt,Na-phonolite,,,,melt_alkaline,,,false,false,Na-phonolite; SiO2=58.15;TiO2=0.16;Al2O3=22.615;FeOt=1.71;MnO=0.43;MgO=0.07;CaO=0.455;Na2O=12.015;K2O=4.405,wt_pct_oxide,58.15,0.16,22.615,,1.71,,,0.43,0.07,0.455,12.015,4.405,,,,,,anhydrous_total=100,,,,,,,1523.15,1523.15,1523.15,1523.15,K,500000000,500000000,500000000,500,MPa,,,,,piston_cylinder,3600,,,,,,,,,,,,,,,,,,1.5e-12,-11.8239087409,,,1.5e-12,m2/s,,,,EPMA,diffusion_couple,Electron microprobe,true,,,false,use_with_caution,,,provenance=compilation_2010; v0_source=zhang_table1; Type_of_dif_as_printed=Tracer; Type_of_exp_as_printed=diffusion couple; Analytical_as_printed=Electron microprobe; Apparatus_as_printed=PCA; Capsule_as_printed=graphite; pres_medium_as_printed=NaCl+pyrex+alumina; R unstated in spreadsheet; compiler gas_constant_used_j_mol_k=8.314,supplement,"Holycross, M.",2026-08-31,draft,Balcone-Boissard2009CG 263; 89,,,,,,,10.1016/j.chemgeo.2008.08.018,"Zhang 2010 Table 1 xls, Entry# 1986; Run# HB-2007-43"
DDB001959,1.0.0,isothermal_d,,Cl,,,,tracer,none,unspecified,melt,Na-phonolite,,,,melt_alkaline,,,false,false,Na-phonolite; SiO2=58.15;TiO2=0.16;Al2O3=22.615;FeOt=1.71;MnO=0.43;MgO=0.07;CaO=0.455;Na2O=12.015;K2O=4.405,wt_pct_oxide,58.15,0.16,22.615,,1.71,,,0.43,0.07,0.455,12.015,4.405,,,,,,anhydrous_total=100,,,,,,,1573.15,1573.15,1573.15,1573.15,K,1000000000,1000000000,1000000000,1000,MPa,,,,,piston_cylinder,2400,,,,,,,,,,,,,,,,,,4e-12,-11.3979400087,,,4e-12,m2/s,,,,EPMA,diffusion_couple,Electron microprobe,true,,,false,use_with_caution,,,provenance=compilation_2010; v0_source=zhang_table1; Type_of_dif_as_printed=Tracer; Type_of_exp_as_printed=diffusion couple; Analytical_as_printed=Electron microprobe; Apparatus_as_printed=PCA; Capsule_as_printed=graphite; pres_medium_as_printed=NaCl+pyrex+alumina; R unstated in spreadsheet; compiler gas_constant_used_j_mol_k=8.314,supplement,"Holycross, M.",2026-08-31,draft,Balcone-Boissard2009CG 263; 89,,,,,,,10.1016/j.chemgeo.2008.08.018,"Zhang 2010 Table 1 xls, Entry# 1987; Run# HB-2007-22"
DDB001960,1.0.0,isothermal_d,,Cl,,,,tracer,none,unspecified,melt,Na-phonolite,,,,melt_alkaline,,,false,false,Na-phonolite; SiO2=58.15;TiO2=0.16;Al2O3=22.615;FeOt=1.71;MnO=0.43;MgO=0.07;CaO=0.455;Na2O=12.015;K2O=4.405,wt_pct_oxide,58.15,0.16,22.615,,1.71,,,0.43,0.07,0.455,12.015,4.405,,,,,,anhydrous_total=100,,,,,,,1623.15,1623.15,1623.15,1623.15,K,1000000000,1000000000,1000000000,1000,MPa,,,,,piston_cylinder,2400,,,,,,,,,,,,,,,,,,7.7e-12,-11.1135092748,,,7.7e-12,m2/s,,,,EPMA,diffusion_couple,Electron microprobe,true,,,false,use_with_caution,,,provenance=compilation_2010; v0_source=zhang_table1; Type_of_dif_as_printed=Tracer; Type_of_exp_as_printed=diffusion couple; Analytical_as_printed=Electron microprobe; Apparatus_as_printed=PCA; Capsule_as_printed=graphite; pres_medium_as_printed=NaCl+pyrex+alumina; R unstated in spreadsheet; compiler gas_constant_used_j_mol_k=8.314,supplement,"Holycross, M.",2026-08-31,draft,Balcone-Boissard2009CG 263; 89,,,,,,,10.1016/j.chemgeo.2008.08.018,"Zhang 2010 Table 1 xls, Entry# 1988; Run# HB-2007-19"
DDB001961,1.0.0,isothermal_d,,Cl,,,,tracer,none,unspecified,melt,Na-phonolite,,,,melt_alkaline,,,false,false,Na-phonolite; SiO2=58.15;TiO2=0.16;Al2O3=22.615;FeOt=1.71;MnO=0.43;MgO=0.07;CaO=0.455;Na2O=12.015;K2O=4.405,wt_pct_oxide,58.15,0.16,22.615,,1.71,,,0.43,0.07,0.455,12.015,4.405,,,,,,anhydrous_total=100,,,,,,,1673.15,1673.15,1673.15,1673.15,K,1000000000,1000000000,1000000000,1000,MPa,,,,,piston_cylinder,1200,,,,,,,,,,,,,,,,,,1.2e-11,-10.920818754,,,1.2e-11,m2/s,,,,EPMA,diffusion_couple,Electron microprobe,true,,,false,use_with_caution,,,provenance=compilation_2010; v0_source=zhang_table1; Type_of_dif_as_printed=Tracer; Type_of_exp_as_printed=diffusion couple; Analytical_as_printed=Electron microprobe; Apparatus_as_printed=PCA; Capsule_as_printed=graphite; pres_medium_as_printed=NaCl+pyrex+alumina; R unstated in spreadsheet; compiler gas_constant_used_j_mol_k=8.314,supplement,"Holycross, M.",2026-08-31,draft,Balcone-Boissard2009CG 263; 89,,,,,,,10.1016/j.chemgeo.2008.08.018,"Zhang 2010 Table 1 xls, Entry# 1989; Run# HB-2007-24"
DDB001962,1.0.0,isothermal_d,,Cl,,,,tracer,none,unspecified,melt,Na-phonolite,,,,melt_alkaline,,,false,false,Na-phonolite; SiO2=58.15;TiO2=0.16;Al2O3=22.615;FeOt=1.71;MnO=0.43;MgO=0.07;CaO=0.455;Na2O=12.015;K2O=4.405,wt_pct_oxide,58.15,0.16,22.615,,1.71,,,0.43,0.07,0.455,12.015,4.405,,,,,,anhydrous_total=100,,,,,,,1723.15,1723.15,1723.15,1723.15,K,1000000000,1000000000,1000000000,1000,MPa,,,,,piston_cylinder,1200,,,,,,,,,,,,,,,,,,1.5e-11,-10.8239087409,,,1.5e-11,m2/s,,,,EPMA,diffusion_couple,Electron microprobe,true,,,false,use_with_caution,,,provenance=compilation_2010; v0_source=zhang_table1; Type_of_dif_as_printed=Tracer; Type_of_exp_as_printed=diffusion couple; Analytical_as_printed=Electron microprobe; Apparatus_as_printed=PCA; Capsule_as_printed=graphite; pres_medium_as_printed=NaCl+pyrex+alumina; R unstated in spreadsheet; compiler gas_constant_used_j_mol_k=8.314,supplement,"Holycross, M.",2026-08-31,draft,Balcone-Boissard2009CG 263; 89,,,,,,,10.1016/j.chemgeo.2008.08.018,"Zhang 2010 Table 1 xls, Entry# 1990; Run# HB-2007-21"
DDB001963,1.0.0,isothermal_d,,Cl,,,,tracer,none,unspecified,melt,K-phonolite,,,,melt_alkaline,,,false,false,K-phonolite; SiO2=55.855;TiO2=0.23;Al2O3=22.42;FeOt=2.24;MnO=0.125;MgO=0.205;CaO=2.66;Na2O=6.37;K2O=9.905,wt_pct_oxide,55.855,0.23,22.42,,2.24,,,0.125,0.205,2.66,6.37,9.905,,,,,,anhydrous_total=100,,,,,,,1473.15,1473.15,1473.15,1473.15,K,1000000000,1000000000,1000000000,1000,MPa,,,,,piston_cylinder,4500,,,,,,,,,,,,,,,,,,4.7e-12,-11.3279021421,,,4.7e-12,m2/s,,,,EPMA,diffusion_couple,Electron microprobe,true,,true,false,use_with_caution,,,provenance=compilation_2010; v0_source=zhang_table1; Type_of_dif_as_printed=Tracer; C_range_as_printed=0.33-0.43; Type_of_exp_as_printed=diffusion couple; Analytical_as_printed=Electron microprobe; Apparatus_as_printed=PCA; Capsule_as_printed=graphite; pres_medium_as_printed=NaCl+pyrex+alumina; R unstated in spreadsheet; compiler gas_constant_used_j_mol_k=8.314,supplement,"Holycross, M.",2026-08-31,draft,Balcone-Boissard2009CG 263; 89,,,,,,,10.1016/j.chemgeo.2008.08.018,"Zhang 2010 Table 1 xls, Entry# 1991; Run# HB-2007-44"
DDB001964,1.0.0,isothermal_d,,Cl,,,,tracer,none,unspecified,melt,K-phonolite,,,,melt_alkaline,,,false,false,K-phonolite; SiO2=55.855;TiO2=0.23;Al2O3=22.42;FeOt=2.24;MnO=0.125;MgO=0.205;CaO=2.66;Na2O=6.37;K2O=9.905,wt_pct_oxide,55.855,0.23,22.42,,2.24,,,0.125,0.205,2.66,6.37,9.905,,,,,,anhydrous_total=100,,,,,,,1523.15,1523.15,1523.15,1523.15,K,1000000000,1000000000,1000000000,1000,MPa,,,,,piston_cylinder,3600,,,,,,,,,,,,,,,,,,6.9e-12,-11.1611509093,,,6.9e-12,m2/s,,,,EPMA,diffusion_couple,Electron microprobe,true,,true,false,use_with_caution,,,provenance=compilation_2010; v0_source=zhang_table1; Type_of_dif_as_printed=Tracer; C_range_as_printed=0.33-0.43; Type_of_exp_as_printed=diffusion couple; Analytical_as_printed=Electron microprobe; Apparatus_as_printed=PCA; Capsule_as_printed=graphite; pres_medium_as_printed=NaCl+pyrex+alumina; R unstated in spreadsheet; compiler gas_constant_used_j_mol_k=8.314,supplement,"Holycross, M.",2026-08-31,draft,Balcone-Boissard2009CG 263; 89,,,,,,,10.1016/j.chemgeo.2008.08.018,"Zhang 2010 Table 1 xls, Entry# 1992; Run# HB-2007-11"
DDB001965,1.0.0,isothermal_d,,Cl,,,,tracer,none,unspecified,melt,K-phonolite,,,,melt_alkaline,,,false,false,K-phonolite; SiO2=55.855;TiO2=0.23;Al2O3=22.42;FeOt=2.24;MnO=0.125;MgO=0.205;CaO=2.66;Na2O=6.37;K2O=9.905,wt_pct_oxide,55.855,0.23,22.42,,2.24,,,0.125,0.205,2.66,6.37,9.905,,,,,,anhydrous_total=100,,,,,,,1573.15,1573.15,1573.15,1573.15,K,1000000000,1000000000,1000000000,1000,MPa,,,,,piston_cylinder,2400,,,,,,,,,,,,,,,,,,1e-11,-11,,,1e-11,m2/s,,,,EPMA,diffusion_couple,Electron microprobe,true,,true,false,use_with_caution,,,provenance=compilation_2010; v0_source=zhang_table1; Type_of_dif_as_printed=Tracer; C_range_as_printed=0.33-0.43; Type_of_exp_as_printed=diffusion couple; Analytical_as_printed=Electron microprobe; Apparatus_as_printed=PCA; Capsule_as_printed=graphite; pres_medium_as_printed=NaCl+pyrex+alumina; R unstated in spreadsheet; compiler gas_constant_used_j_mol_k=8.314,supplement,"Holycross, M.",2026-08-31,draft,Balcone-Boissard2009CG 263; 89,,,,,,,10.1016/j.chemgeo.2008.08.018,"Zhang 2010 Table 1 xls, Entry# 1993; Run# HB-2007-12"
DDB001966,1.0.0,isothermal_d,,Cl,,,,tracer,none,unspecified,melt,K-phonolite,,,,melt_alkaline,,,false,false,K-phonolite; SiO2=55.855;TiO2=0.23;Al2O3=22.42;FeOt=2.24;MnO=0.125;MgO=0.205;CaO=2.66;Na2O=6.37;K2O=9.905,wt_pct_oxide,55.855,0.23,22.42,,2.24,,,0.125,0.205,2.66,6.37,9.905,,,,,,anhydrous_total=100,,,,,,,1573.15,1573.15,1573.15,1573.15,K,1000000000,1000000000,1000000000,1000,MPa,,,,,piston_cylinder,1200,,,,,,,,,,,,,,,,,,5.6e-12,-11.251811973,,,5.6e-12,m2/s,,,,EPMA,diffusion_couple,Electron microprobe,true,,true,false,use_with_caution,,,provenance=compilation_2010; v0_source=zhang_table1; Type_of_dif_as_printed=Tracer; C_range_as_printed=0.33-0.43; Type_of_exp_as_printed=diffusion couple; Analytical_as_printed=Electron microprobe; Apparatus_as_printed=PCA; Capsule_as_printed=graphite; pres_medium_as_printed=NaCl+pyrex+alumina; R unstated in spreadsheet; compiler gas_constant_used_j_mol_k=8.314,supplement,"Holycross, M.",2026-08-31,draft,Balcone-Boissard2009CG 263; 89,,,,,,,10.1016/j.chemgeo.2008.08.018,"Zhang 2010 Table 1 xls, Entry# 1994; Run# HB-2007-48"
DDB001967,1.0.0,isothermal_d,,Cl,,,,tracer,none,unspecified,melt,K-phonolite,,,,melt_alkaline,,,false,false,K-phonolite; SiO2=55.855;TiO2=0.23;Al2O3=22.42;FeOt=2.24;MnO=0.125;MgO=0.205;CaO=2.66;Na2O=6.37;K2O=9.905,wt_pct_oxide,55.855,0.23,22.42,,2.24,,,0.125,0.205,2.66,6.37,9.905,,,,,,anhydrous_total=100,,,,,,,1623.15,1623.15,1623.15,1623.15,K,1000000000,1000000000,1000000000,1000,MPa,,,,,piston_cylinder,2400,,,,,,,,,,,,,,,,,,5.7e-12,-11.2441251443,,,5.7e-12,m2/s,,,,EPMA,diffusion_couple,Electron microprobe,true,,true,false,use_with_caution,,,provenance=compilation_2010; v0_source=zhang_table1; Type_of_dif_as_printed=Tracer; C_range_as_printed=0.33-0.43; Type_of_exp_as_printed=diffusion couple; Analytical_as_printed=Electron microprobe; Apparatus_as_printed=PCA; Capsule_as_printed=graphite; pres_medium_as_printed=NaCl+pyrex+alumina; R unstated in spreadsheet; compiler gas_constant_used_j_mol_k=8.314,supplement,"Holycross, M.",2026-08-31,draft,Balcone-Boissard2009CG 263; 89,,,,,,,10.1016/j.chemgeo.2008.08.018,"Zhang 2010 Table 1 xls, Entry# 1995; Run# HB-2007-06"
DDB001968,1.0.0,isothermal_d,,Cl,,,,tracer,none,unspecified,melt,K-phonolite,,,,melt_alkaline,,,false,false,K-phonolite; SiO2=55.855;TiO2=0.23;Al2O3=22.42;FeOt=2.24;MnO=0.125;MgO=0.205;CaO=2.66;Na2O=6.37;K2O=9.905,wt_pct_oxide,55.855,0.23,22.42,,2.24,,,0.125,0.205,2.66,6.37,9.905,,,,,,anhydrous_total=100,,,,,,,1623.15,1623.15,1623.15,1623.15,K,1000000000,1000000000,1000000000,1000,MPa,,,,,piston_cylinder,4800,,,,,,,,,,,,,,,,,,5.6e-12,-11.251811973,,,5.6e-12,m2/s,,,,EPMA,diffusion_couple,Electron microprobe,true,,true,false,use_with_caution,,,provenance=compilation_2010; v0_source=zhang_table1; Type_of_dif_as_printed=Tracer; C_range_as_printed=0.33-0.43; Type_of_exp_as_printed=diffusion couple; Analytical_as_printed=Electron microprobe; Apparatus_as_printed=PCA; Capsule_as_printed=graphite; pres_medium_as_printed=NaCl+pyrex+alumina; R unstated in spreadsheet; compiler gas_constant_used_j_mol_k=8.314,supplement,"Holycross, M.",2026-08-31,draft,Balcone-Boissard2009CG 263; 89,,,,,,,10.1016/j.chemgeo.2008.08.018,"Zhang 2010 Table 1 xls, Entry# 1996; Run# HB-2007-26"
DDB001969,1.0.0,isothermal_d,,Cl,,,,tracer,none,unspecified,melt,K-phonolite,,,,melt_alkaline,,,false,false,K-phonolite; SiO2=55.855;TiO2=0.23;Al2O3=22.42;FeOt=2.24;MnO=0.125;MgO=0.205;CaO=2.66;Na2O=6.37;K2O=9.905,wt_pct_oxide,55.855,0.23,22.42,,2.24,,,0.125,0.205,2.66,6.37,9.905,,,,,,anhydrous_total=100,,,,,,,1673.15,1673.15,1673.15,1673.15,K,1000000000,1000000000,1000000000,1000,MPa,,,,,piston_cylinder,1200,,,,,,,,,,,,,,,,,,1.4e-11,-10.8538719643,,,1.4e-11,m2/s,,,,EPMA,diffusion_couple,Electron microprobe,true,,true,false,use_with_caution,,,provenance=compilation_2010; v0_source=zhang_table1; Type_of_dif_as_printed=Tracer; C_range_as_printed=0.33-0.43; Type_of_exp_as_printed=diffusion couple; Analytical_as_printed=Electron microprobe; Apparatus_as_printed=PCA; Capsule_as_printed=graphite; pres_medium_as_printed=NaCl+pyrex+alumina; R unstated in spreadsheet; compiler gas_constant_used_j_mol_k=8.314,supplement,"Holycross, M.",2026-08-31,draft,Balcone-Boissard2009CG 263; 89,,,,,,,10.1016/j.chemgeo.2008.08.018,"Zhang 2010 Table 1 xls, Entry# 1997; Run# HB-2007-13"
DDB001970,1.0.0,isothermal_d,,Cl,,,,tracer,none,unspecified,melt,K-phonolite,,,,melt_alkaline,,,false,false,K-phonolite; SiO2=55.855;TiO2=0.23;Al2O3=22.42;FeOt=2.24;MnO=0.125;MgO=0.205;CaO=2.66;Na2O=6.37;K2O=9.905,wt_pct_oxide,55.855,0.23,22.42,,2.24,,,0.125,0.205,2.66,6.37,9.905,,,,,,anhydrous_total=100,,,,,,,1723.15,1723.15,1723.15,1723.15,K,1000000000,1000000000,1000000000,1000,MPa,,,,,piston_cylinder,1200,,,,,,,,,,,,,,,,,,1.7e-11,-10.7695510786,,,1.7e-11,m2/s,,,,EPMA,diffusion_couple,Electron microprobe,true,,true,false,use_with_caution,,,provenance=compilation_2010; v0_source=zhang_table1; Type_of_dif_as_printed=Tracer; C_range_as_printed=0.33-0.43; Type_of_exp_as_printed=diffusion couple; Analytical_as_printed=Electron microprobe; Apparatus_as_printed=PCA; Capsule_as_printed=graphite; pres_medium_as_printed=NaCl+pyrex+alumina; R unstated in spreadsheet; compiler gas_constant_used_j_mol_k=8.314,supplement,"Holycross, M.",2026-08-31,draft,Balcone-Boissard2009CG 263; 89,,,,,,,10.1016/j.chemgeo.2008.08.018,"Zhang 2010 Table 1 xls, Entry# 1998; Run# HB-2007-10"
DDB001971,1.0.0,isothermal_d,,Cl,,,,tracer,none,unspecified,melt,K-phonolite,,,,melt_alkaline,,,false,false,K-phonolite; SiO2=55.855;TiO2=0.23;Al2O3=22.42;FeOt=2.24;MnO=0.125;MgO=0.205;CaO=2.66;Na2O=6.37;K2O=9.905,wt_pct_oxide,55.855,0.23,22.42,,2.24,,,0.125,0.205,2.66,6.37,9.905,,,,,,anhydrous_total=100,,,,,,,1723.15,1723.15,1723.15,1723.15,K,1000000000,1000000000,1000000000,1000,MPa,,,,,piston_cylinder,900,,,,,,,,,,,,,,,,,,1.1e-11,-10.9586073148,,,1.1e-11,m2/s,,,,EPMA,diffusion_couple,Electron microprobe,true,,true,false,use_with_caution,,,provenance=compilation_2010; v0_source=zhang_table1; Type_of_dif_as_printed=Tracer; C_range_as_printed=0.33-0.43; Type_of_exp_as_printed=diffusion couple; Analytical_as_printed=Electron microprobe; Apparatus_as_printed=PCA; Capsule_as_printed=graphite; pres_medium_as_printed=NaCl+pyrex+alumina; R unstated in spreadsheet; compiler gas_constant_used_j_mol_k=8.314,supplement,"Holycross, M.",2026-08-31,draft,Balcone-Boissard2009CG 263; 89,,,,,,,10.1016/j.chemgeo.2008.08.018,"Zhang 2010 Table 1 xls, Entry# 1999; Run# HB-2007-47"
DDB001972,1.0.0,isothermal_d,,Cl,,,,tracer,none,unspecified,melt,K-phonolite,,,,melt_alkaline,,,false,false,K-phonolite; SiO2=55.855;TiO2=0.23;Al2O3=22.42;FeOt=2.24;MnO=0.125;MgO=0.205;CaO=2.66;Na2O=6.37;K2O=9.905,wt_pct_oxide,55.855,0.23,22.42,,2.24,,,0.125,0.205,2.66,6.37,9.905,,,,,,anhydrous_total=100,,,,,,,1473.15,1473.15,1473.15,1473.15,K,1000000000,1000000000,1000000000,1000,MPa,,,,,piston_cylinder,4500,,,,,,,,,,,,,,,,,,4.6e-12,-11.3372421683,,,4.6e-12,m2/s,,,,EPMA,diffusion_couple,Electron microprobe,true,,,false,use_with_caution,,,provenance=compilation_2010; v0_source=zhang_table1; Type_of_dif_as_printed=Tracer; Type_of_exp_as_printed=diffusion couple; Analytical_as_printed=Electron microprobe; Apparatus_as_printed=PCA; Capsule_as_printed=graphite; pres_medium_as_printed=NaCl+pyrex+alumina; R unstated in spreadsheet; compiler gas_constant_used_j_mol_k=8.314,supplement,"Holycross, M.",2026-08-31,draft,Balcone-Boissard2009CG 263; 89,,,,,,,10.1016/j.chemgeo.2008.08.018,"Zhang 2010 Table 1 xls, Entry# 2000; Run# HB-2007-44"
DDB001973,1.0.0,isothermal_d,,Cl,,,,tracer,none,unspecified,melt,K-phonolite,,,,melt_alkaline,,,false,false,K-phonolite; SiO2=55.855;TiO2=0.23;Al2O3=22.42;FeOt=2.24;MnO=0.125;MgO=0.205;CaO=2.66;Na2O=6.37;K2O=9.905,wt_pct_oxide,55.855,0.23,22.42,,2.24,,,0.125,0.205,2.66,6.37,9.905,,,,,,anhydrous_total=100,,,,,,,1523.15,1523.15,1523.15,1523.15,K,1000000000,1000000000,1000000000,1000,MPa,,,,,piston_cylinder,3600,,,,,,,,,,,,,,,,,,3.4e-12,-11.468521083,,,3.4e-12,m2/s,,,,EPMA,diffusion_couple,Electron microprobe,true,,,false,use_with_caution,,,provenance=compilation_2010; v0_source=zhang_table1; Type_of_dif_as_printed=Tracer; Type_of_exp_as_printed=diffusion couple; Analytical_as_printed=Electron microprobe; Apparatus_as_printed=PCA; Capsule_as_printed=graphite; pres_medium_as_printed=NaCl+pyrex+alumina; R unstated in spreadsheet; compiler gas_constant_used_j_mol_k=8.314,supplement,"Holycross, M.",2026-08-31,draft,Balcone-Boissard2009CG 263; 89,,,,,,,10.1016/j.chemgeo.2008.08.018,"Zhang 2010 Table 1 xls, Entry# 2001; Run# HB-2007-20"
DDB001974,1.0.0,isothermal_d,,Cl,,,,tracer,none,unspecified,melt,K-phonolite,,,,melt_alkaline,,,false,false,K-phonolite; SiO2=55.855;TiO2=0.23;Al2O3=22.42;FeOt=2.24;MnO=0.125;MgO=0.205;CaO=2.66;Na2O=6.37;K2O=9.905,wt_pct_oxide,55.855,0.23,22.42,,2.24,,,0.125,0.205,2.66,6.37,9.905,,,,,,anhydrous_total=100,,,,,,,1523.15,1523.15,1523.15,1523.15,K,500000000,500000000,500000000,500,MPa,,,,,piston_cylinder,3600,,,,,,,,,,,,,,,,,,5.8e-12,-11.2365720064,,,5.8e-12,m2/s,,,,EPMA,diffusion_couple,Electron microprobe,true,,,false,use_with_caution,,,provenance=compilation_2010; v0_source=zhang_table1; Type_of_dif_as_printed=Tracer; Type_of_exp_as_printed=diffusion couple; Analytical_as_printed=Electron microprobe; Apparatus_as_printed=PCA; Capsule_as_printed=graphite; pres_medium_as_printed=NaCl+pyrex+alumina; R unstated in spreadsheet; compiler gas_constant_used_j_mol_k=8.314,supplement,"Holycross, M.",2026-08-31,draft,Balcone-Boissard2009CG 263; 89,,,,,,,10.1016/j.chemgeo.2008.08.018,"Zhang 2010 Table 1 xls, Entry# 2002; Run# HB-2007-43"
DDB001975,1.0.0,isothermal_d,,Cl,,,,tracer,none,unspecified,melt,K-phonolite,,,,melt_alkaline,,,false,false,K-phonolite; SiO2=55.855;TiO2=0.23;Al2O3=22.42;FeOt=2.24;MnO=0.125;MgO=0.205;CaO=2.66;Na2O=6.37;K2O=9.905,wt_pct_oxide,55.855,0.23,22.42,,2.24,,,0.125,0.205,2.66,6.37,9.905,,,,,,anhydrous_total=100,,,,,,,1573.15,1573.15,1573.15,1573.15,K,1000000000,1000000000,1000000000,1000,MPa,,,,,piston_cylinder,2400,,,,,,,,,,,,,,,,,,7.9e-12,-11.1023729087,,,7.9e-12,m2/s,,,,EPMA,diffusion_couple,Electron microprobe,true,,,false,use_with_caution,,,provenance=compilation_2010; v0_source=zhang_table1; Type_of_dif_as_printed=Tracer; Type_of_exp_as_printed=diffusion couple; Analytical_as_printed=Electron microprobe; Apparatus_as_printed=PCA; Capsule_as_printed=graphite; pres_medium_as_printed=NaCl+pyrex+alumina; R unstated in spreadsheet; compiler gas_constant_used_j_mol_k=8.314,supplement,"Holycross, M.",2026-08-31,draft,Balcone-Boissard2009CG 263; 89,,,,,,,10.1016/j.chemgeo.2008.08.018,"Zhang 2010 Table 1 xls, Entry# 2003; Run# HB-2007-22"
DDB001976,1.0.0,isothermal_d,,Cl,,,,tracer,none,unspecified,melt,K-phonolite,,,,melt_alkaline,,,false,false,K-phonolite; SiO2=55.855;TiO2=0.23;Al2O3=22.42;FeOt=2.24;MnO=0.125;MgO=0.205;CaO=2.66;Na2O=6.37;K2O=9.905,wt_pct_oxide,55.855,0.23,22.42,,2.24,,,0.125,0.205,2.66,6.37,9.905,,,,,,anhydrous_total=100,,,,,,,1623.15,1623.15,1623.15,1623.15,K,1000000000,1000000000,1000000000,1000,MPa,,,,,piston_cylinder,2400,,,,,,,,,,,,,,,,,,7.6e-11,-10.1191864077,,,7.6e-11,m2/s,,,,EPMA,diffusion_couple,Electron microprobe,true,,,false,use_with_caution,,outlier; possible typographical error in D; should 7.6E-11 be 7.6E-12?,provenance=compilation_2010; v0_source=zhang_table1; Type_of_dif_as_printed=Tracer; Type_of_exp_as_printed=diffusion couple; Analytical_as_printed=Electron microprobe; Apparatus_as_printed=PCA; Capsule_as_printed=graphite; pres_medium_as_printed=NaCl+pyrex+alumina; R unstated in spreadsheet; compiler gas_constant_used_j_mol_k=8.314,supplement,"Holycross, M.",2026-08-31,draft,Balcone-Boissard2009CG 263; 89,,,,,,,10.1016/j.chemgeo.2008.08.018,"Zhang 2010 Table 1 xls, Entry# 2004; Run# HB-2007-19"
DDB001977,1.0.0,isothermal_d,,Cl,,,,tracer,none,unspecified,melt,K-phonolite,,,,melt_alkaline,,,false,false,K-phonolite; SiO2=55.855;TiO2=0.23;Al2O3=22.42;FeOt=2.24;MnO=0.125;MgO=0.205;CaO=2.66;Na2O=6.37;K2O=9.905,wt_pct_oxide,55.855,0.23,22.42,,2.24,,,0.125,0.205,2.66,6.37,9.905,,,,,,anhydrous_total=100,,,,,,,1673.15,1673.15,1673.15,1673.15,K,1000000000,1000000000,1000000000,1000,MPa,,,,,piston_cylinder,1200,,,,,,,,,,,,,,,,,,1.1e-11,-10.9586073148,,,1.1e-11,m2/s,,,,EPMA,diffusion_couple,Electron microprobe,true,,,false,use_with_caution,,,provenance=compilation_2010; v0_source=zhang_table1; Type_of_dif_as_printed=Tracer; Type_of_exp_as_printed=diffusion couple; Analytical_as_printed=Electron microprobe; Apparatus_as_printed=PCA; Capsule_as_printed=graphite; pres_medium_as_printed=NaCl+pyrex+alumina; R unstated in spreadsheet; compiler gas_constant_used_j_mol_k=8.314,supplement,"Holycross, M.",2026-08-31,draft,Balcone-Boissard2009CG 263; 89,,,,,,,10.1016/j.chemgeo.2008.08.018,"Zhang 2010 Table 1 xls, Entry# 2005; Run# HB-2007-24"
DDB001978,1.0.0,isothermal_d,,Cl,,,,tracer,none,unspecified,melt,K-phonolite,,,,melt_alkaline,,,false,false,K-phonolite; SiO2=55.855;TiO2=0.23;Al2O3=22.42;FeOt=2.24;MnO=0.125;MgO=0.205;CaO=2.66;Na2O=6.37;K2O=9.905,wt_pct_oxide,55.855,0.23,22.42,,2.24,,,0.125,0.205,2.66,6.37,9.905,,,,,,anhydrous_total=100,,,,,,,1723.15,1723.15,1723.15,1723.15,K,1000000000,1000000000,1000000000,1000,MPa,,,,,piston_cylinder,1200,,,,,,,,,,,,,,,,,,2e-11,-10.6989700043,,,2e-11,m2/s,,,,EPMA,diffusion_couple,Electron microprobe,true,,,false,use_with_caution,,,provenance=compilation_2010; v0_source=zhang_table1; Type_of_dif_as_printed=Tracer; Type_of_exp_as_printed=diffusion couple; Analytical_as_printed=Electron microprobe; Apparatus_as_printed=PCA; Capsule_as_printed=graphite; pres_medium_as_printed=NaCl+pyrex+alumina; R unstated in spreadsheet; compiler gas_constant_used_j_mol_k=8.314,supplement,"Holycross, M.",2026-08-31,draft,Balcone-Boissard2009CG 263; 89,,,,,,,10.1016/j.chemgeo.2008.08.018,"Zhang 2010 Table 1 xls, Entry# 2006; Run# HB-2007-21"
DDB001979,1.0.0,isothermal_d,,Cl,,,,tracer,none,unspecified,melt,Wet Na-Phonolite,,,,melt_alkaline,,,false,false,wet Na-Phonolite; SiO2=58.15;TiO2=0.16;Al2O3=22.615;FeOt=1.71;MnO=0.43;MgO=0.07;CaO=0.455;Na2O=12.015;K2O=4.405,wt_pct_oxide,58.15,0.16,22.615,,1.71,,,0.43,0.07,0.455,12.015,4.405,,,,,,anhydrous_total=100,true,2,,,,,1523.15,1523.15,1523.15,1523.15,K,1000000000,1000000000,1000000000,1000,MPa,,,,,piston_cylinder,1500,,,,,,,,,,,,,,,,,,8.9e-12,-11.0506099934,,,8.9e-12,m2/s,,,,EPMA,diffusion_couple,Electron microprobe,true,,,false,use_with_caution,,,provenance=compilation_2010; v0_source=zhang_table1; Type_of_dif_as_printed=Tracer; Type_of_exp_as_printed=diffusion couple; Analytical_as_printed=Electron microprobe; Apparatus_as_printed=PCA; Capsule_as_printed=graphite and Pt; pres_medium_as_printed=NaCl+pyrex+alumina; R unstated in spreadsheet; compiler gas_constant_used_j_mol_k=8.314,supplement,"Holycross, M.",2026-08-31,draft,Balcone-Boissard2009CG 263; 89,,,,,,,10.1016/j.chemgeo.2008.08.018,"Zhang 2010 Table 1 xls, Entry# 2007; Run# HB-2007-42"
DDB001980,1.0.0,isothermal_d,,Cl,,,,tracer,none,unspecified,melt,Wet Na-Phonolite,,,,melt_alkaline,,,false,false,wet Na-Phonolite; SiO2=58.15;TiO2=0.16;Al2O3=22.615;FeOt=1.71;MnO=0.43;MgO=0.07;CaO=0.455;Na2O=12.015;K2O=4.405,wt_pct_oxide,58.15,0.16,22.615,,1.71,,,0.43,0.07,0.455,12.015,4.405,,,,,,anhydrous_total=100,true,2,,,,,1623.15,1623.15,1623.15,1623.15,K,1000000000,1000000000,1000000000,1000,MPa,,,,,piston_cylinder,1200,,,,,,,,,,,,,,,,,,3e-11,-10.5228787453,,,3e-11,m2/s,,,,EPMA,diffusion_couple,Electron microprobe,true,,,false,use_with_caution,,,provenance=compilation_2010; v0_source=zhang_table1; Type_of_dif_as_printed=Tracer; Type_of_exp_as_printed=diffusion couple; Analytical_as_printed=Electron microprobe; Apparatus_as_printed=PCA; Capsule_as_printed=graphite and Pt; pres_medium_as_printed=NaCl+pyrex+alumina; R unstated in spreadsheet; compiler gas_constant_used_j_mol_k=8.314,supplement,"Holycross, M.",2026-08-31,draft,Balcone-Boissard2009CG 263; 89,,,,,,,10.1016/j.chemgeo.2008.08.018,"Zhang 2010 Table 1 xls, Entry# 2008; Run# HB-2007-41"
DDB001981,1.0.0,isothermal_d,,Cl,,,,tracer,none,unspecified,melt,Wet Na-Phonolite,,,,melt_alkaline,,,false,false,wet Na-Phonolite; SiO2=58.15;TiO2=0.16;Al2O3=22.615;FeOt=1.71;MnO=0.43;MgO=0.07;CaO=0.455;Na2O=12.015;K2O=4.405,wt_pct_oxide,58.15,0.16,22.615,,1.71,,,0.43,0.07,0.455,12.015,4.405,,,,,,anhydrous_total=100,true,2,,,,,1723.15,1723.15,1723.15,1723.15,K,1000000000,1000000000,1000000000,1000,MPa,,,,,piston_cylinder,800,,,,,,,,,,,,,,,,,,3.4e-11,-10.468521083,,,3.4e-11,m2/s,,,,EPMA,diffusion_couple,Electron microprobe,true,,,false,use_with_caution,,,provenance=compilation_2010; v0_source=zhang_table1; Type_of_dif_as_printed=Tracer; Type_of_exp_as_printed=diffusion couple; Analytical_as_printed=Electron microprobe; Apparatus_as_printed=PCA; Capsule_as_printed=graphite and Pt; pres_medium_as_printed=NaCl+pyrex+alumina; R unstated in spreadsheet; compiler gas_constant_used_j_mol_k=8.314,supplement,"Holycross, M.",2026-08-31,draft,Balcone-Boissard2009CG 263; 89,,,,,,,10.1016/j.chemgeo.2008.08.018,"Zhang 2010 Table 1 xls, Entry# 2009; Run# HB-2007-40"
DDB001982,1.0.0,isothermal_d,,Cl,,,,tracer,none,unspecified,melt,Wet Na-Phonolite,,,,melt_alkaline,,,false,false,wet Na-Phonolite; SiO2=58.15;TiO2=0.16;Al2O3=22.615;FeOt=1.71;MnO=0.43;MgO=0.07;CaO=0.455;Na2O=12.015;K2O=4.405,wt_pct_oxide,58.15,0.16,22.615,,1.71,,,0.43,0.07,0.455,12.015,4.405,,,,,,anhydrous_total=100,true,5,,,,,1523.15,1523.15,1523.15,1523.15,K,1000000000,1000000000,1000000000,1000,MPa,,,,,piston_cylinder,1200,,,,,,,,,,,,,,,,,,2.1e-11,-10.6777807053,,,2.1e-11,m2/s,,,,EPMA,diffusion_couple,Electron microprobe,true,,,false,use_with_caution,,,provenance=compilation_2010; v0_source=zhang_table1; Type_of_dif_as_printed=Tracer; Type_of_exp_as_printed=diffusion couple; Analytical_as_printed=Electron microprobe; Apparatus_as_printed=PCA; Capsule_as_printed=graphite and Pt; pres_medium_as_printed=NaCl+pyrex+alumina; R unstated in spreadsheet; compiler gas_constant_used_j_mol_k=8.314,supplement,"Holycross, M.",2026-08-31,draft,Balcone-Boissard2009CG 263; 89,,,,,,,10.1016/j.chemgeo.2008.08.018,"Zhang 2010 Table 1 xls, Entry# 2010; Run# HB-2007-34"
DDB001983,1.0.0,isothermal_d,,Cl,,,,tracer,none,unspecified,melt,Wet Na-Phonolite,,,,melt_alkaline,,,false,false,wet Na-Phonolite; SiO2=58.15;TiO2=0.16;Al2O3=22.615;FeOt=1.71;MnO=0.43;MgO=0.07;CaO=0.455;Na2O=12.015;K2O=4.405,wt_pct_oxide,58.15,0.16,22.615,,1.71,,,0.43,0.07,0.455,12.015,4.405,,,,,,anhydrous_total=100,true,5,,,,,1623.15,1623.15,1623.15,1623.15,K,1000000000,1000000000,1000000000,1000,MPa,,,,,piston_cylinder,800,,,,,,,,,,,,,,,,,,3e-11,-10.5228787453,,,3e-11,m2/s,,,,EPMA,diffusion_couple,Electron microprobe,true,,,false,use_with_caution,,,provenance=compilation_2010; v0_source=zhang_table1; Type_of_dif_as_printed=Tracer; Type_of_exp_as_printed=diffusion couple; Analytical_as_printed=Electron microprobe; Apparatus_as_printed=PCA; Capsule_as_printed=graphite and Pt; pres_medium_as_printed=NaCl+pyrex+alumina; R unstated in spreadsheet; compiler gas_constant_used_j_mol_k=8.314,supplement,"Holycross, M.",2026-08-31,draft,Balcone-Boissard2009CG 263; 89,,,,,,,10.1016/j.chemgeo.2008.08.018,"Zhang 2010 Table 1 xls, Entry# 2011; Run# HB-2007-38"
DDB001984,1.0.0,isothermal_d,,Cl,,,,tracer,none,unspecified,melt,Wet Na-Phonolite,,,,melt_alkaline,,,false,false,wet Na-Phonolite; SiO2=58.15;TiO2=0.16;Al2O3=22.615;FeOt=1.71;MnO=0.43;MgO=0.07;CaO=0.455;Na2O=12.015;K2O=4.405,wt_pct_oxide,58.15,0.16,22.615,,1.71,,,0.43,0.07,0.455,12.015,4.405,,,,,,anhydrous_total=100,true,5,,,,,1723.15,1723.15,1723.15,1723.15,K,1000000000,1000000000,1000000000,1000,MPa,,,,,piston_cylinder,400,,,,,,,,,,,,,,,,,,1.1e-10,-9.95860731484,,,1.1e-10,m2/s,,,,EPMA,diffusion_couple,Electron microprobe,true,,,false,use_with_caution,,,provenance=compilation_2010; v0_source=zhang_table1; Type_of_dif_as_printed=Tracer; Type_of_exp_as_printed=diffusion couple; Analytical_as_printed=Electron microprobe; Apparatus_as_printed=PCA; Capsule_as_printed=graphite and Pt; pres_medium_as_printed=NaCl+pyrex+alumina; R unstated in spreadsheet; compiler gas_constant_used_j_mol_k=8.314,supplement,"Holycross, M.",2026-08-31,draft,Balcone-Boissard2009CG 263; 89,,,,,,,10.1016/j.chemgeo.2008.08.018,"Zhang 2010 Table 1 xls, Entry# 2012; Run# HB-2007-39"
DDB001985,1.0.0,isothermal_d,,Cl,,,,tracer,none,unspecified,melt,Wet K-Phonolite,,,,melt_alkaline,,,false,false,wet K-Phonolite; SiO2=55.855;TiO2=0.23;Al2O3=22.42;FeOt=2.24;MnO=0.125;MgO=0.205;CaO=2.66;Na2O=6.37;K2O=9.905,wt_pct_oxide,55.855,0.23,22.42,,2.24,,,0.125,0.205,2.66,6.37,9.905,,,,,,anhydrous_total=100,true,2,,,,,1523.15,1523.15,1523.15,1523.15,K,1000000000,1000000000,1000000000,1000,MPa,,,,,piston_cylinder,1500,,,,,,,,,,,,,,,,,,2.8e-12,-11.5528419687,,,2.8e-12,m2/s,,,,EPMA,diffusion_couple,Electron microprobe,true,,,false,use_with_caution,,,provenance=compilation_2010; v0_source=zhang_table1; Type_of_dif_as_printed=Tracer; Type_of_exp_as_printed=diffusion couple; Analytical_as_printed=Electron microprobe; Apparatus_as_printed=PCA; Capsule_as_printed=graphite and Pt; pres_medium_as_printed=NaCl+pyrex+alumina; R unstated in spreadsheet; compiler gas_constant_used_j_mol_k=8.314,supplement,"Holycross, M.",2026-08-31,draft,Balcone-Boissard2009CG 263; 89,,,,,,,10.1016/j.chemgeo.2008.08.018,"Zhang 2010 Table 1 xls, Entry# 2013; Run# HB-2007-42"
DDB001986,1.0.0,isothermal_d,,Cl,,,,tracer,none,unspecified,melt,Wet K-Phonolite,,,,melt_alkaline,,,false,false,wet K-Phonolite; SiO2=55.855;TiO2=0.23;Al2O3=22.42;FeOt=2.24;MnO=0.125;MgO=0.205;CaO=2.66;Na2O=6.37;K2O=9.905,wt_pct_oxide,55.855,0.23,22.42,,2.24,,,0.125,0.205,2.66,6.37,9.905,,,,,,anhydrous_total=100,true,2,,,,,1623.15,1623.15,1623.15,1623.15,K,1000000000,1000000000,1000000000,1000,MPa,,,,,piston_cylinder,1200,,,,,,,,,,,,,,,,,,2e-11,-10.6989700043,,,2e-11,m2/s,,,,EPMA,diffusion_couple,Electron microprobe,true,,,false,use_with_caution,,,provenance=compilation_2010; v0_source=zhang_table1; Type_of_dif_as_printed=Tracer; Type_of_exp_as_printed=diffusion couple; Analytical_as_printed=Electron microprobe; Apparatus_as_printed=PCA; Capsule_as_printed=graphite and Pt; pres_medium_as_printed=NaCl+pyrex+alumina; R unstated in spreadsheet; compiler gas_constant_used_j_mol_k=8.314,supplement,"Holycross, M.",2026-08-31,draft,Balcone-Boissard2009CG 263; 89,,,,,,,10.1016/j.chemgeo.2008.08.018,"Zhang 2010 Table 1 xls, Entry# 2014; Run# HB-2007-41"
DDB001987,1.0.0,isothermal_d,,Cl,,,,tracer,none,unspecified,melt,Wet K-Phonolite,,,,melt_alkaline,,,false,false,wet K-Phonolite; SiO2=55.855;TiO2=0.23;Al2O3=22.42;FeOt=2.24;MnO=0.125;MgO=0.205;CaO=2.66;Na2O=6.37;K2O=9.905,wt_pct_oxide,55.855,0.23,22.42,,2.24,,,0.125,0.205,2.66,6.37,9.905,,,,,,anhydrous_total=100,true,2,,,,,1723.15,1723.15,1723.15,1723.15,K,1000000000,1000000000,1000000000,1000,MPa,,,,,piston_cylinder,800,,,,,,,,,,,,,,,,,,5.7e-11,-10.2441251443,,,5.7e-11,m2/s,,,,EPMA,diffusion_couple,Electron microprobe,true,,,false,use_with_caution,,,provenance=compilation_2010; v0_source=zhang_table1; Type_of_dif_as_printed=Tracer; Type_of_exp_as_printed=diffusion couple; Analytical_as_printed=Electron microprobe; Apparatus_as_printed=PCA; Capsule_as_printed=graphite and Pt; pres_medium_as_printed=NaCl+pyrex+alumina; R unstated in spreadsheet; compiler gas_constant_used_j_mol_k=8.314,supplement,"Holycross, M.",2026-08-31,draft,Balcone-Boissard2009CG 263; 89,,,,,,,10.1016/j.chemgeo.2008.08.018,"Zhang 2010 Table 1 xls, Entry# 2015; Run# HB-2007-40"
DDB001988,1.0.0,isothermal_d,,Cl,,,,tracer,none,unspecified,melt,Wet K-Phonolite,,,,melt_alkaline,,,false,false,wet K-Phonolite; SiO2=55.855;TiO2=0.23;Al2O3=22.42;FeOt=2.24;MnO=0.125;MgO=0.205;CaO=2.66;Na2O=6.37;K2O=9.905,wt_pct_oxide,55.855,0.23,22.42,,2.24,,,0.125,0.205,2.66,6.37,9.905,,,,,,anhydrous_total=100,true,5,,,,,1523.15,1523.15,1523.15,1523.15,K,1000000000,1000000000,1000000000,1000,MPa,,,,,piston_cylinder,1200,,,,,,,,,,,,,,,,,,1.9e-11,-10.721246399,,,1.9e-11,m2/s,,,,EPMA,diffusion_couple,Electron microprobe,true,,,false,use_with_caution,,,provenance=compilation_2010; v0_source=zhang_table1; Type_of_dif_as_printed=Tracer; Type_of_exp_as_printed=diffusion couple; Analytical_as_printed=Electron microprobe; Apparatus_as_printed=PCA; Capsule_as_printed=graphite and Pt; pres_medium_as_printed=NaCl+pyrex+alumina; R unstated in spreadsheet; compiler gas_constant_used_j_mol_k=8.314,supplement,"Holycross, M.",2026-08-31,draft,Balcone-Boissard2009CG 263; 89,,,,,,,10.1016/j.chemgeo.2008.08.018,"Zhang 2010 Table 1 xls, Entry# 2016; Run# HB-2007-34"
DDB001989,1.0.0,isothermal_d,,Cl,,,,tracer,none,unspecified,melt,Wet K-Phonolite,,,,melt_alkaline,,,false,false,wet K-Phonolite; SiO2=55.855;TiO2=0.23;Al2O3=22.42;FeOt=2.24;MnO=0.125;MgO=0.205;CaO=2.66;Na2O=6.37;K2O=9.905,wt_pct_oxide,55.855,0.23,22.42,,2.24,,,0.125,0.205,2.66,6.37,9.905,,,,,,anhydrous_total=100,true,5,,,,,1623.15,1623.15,1623.15,1623.15,K,1000000000,1000000000,1000000000,1000,MPa,,,,,piston_cylinder,800,,,,,,,,,,,,,,,,,,6.4e-11,-10.193820026,,,6.4e-11,m2/s,,,,EPMA,diffusion_couple,Electron microprobe,true,,,false,use_with_caution,,,provenance=compilation_2010; v0_source=zhang_table1; Type_of_dif_as_printed=Tracer; Type_of_exp_as_printed=diffusion couple; Analytical_as_printed=Electron microprobe; Apparatus_as_printed=PCA; Capsule_as_printed=graphite and Pt; pres_medium_as_printed=NaCl+pyrex+alumina; R unstated in spreadsheet; compiler gas_constant_used_j_mol_k=8.314,supplement,"Holycross, M.",2026-08-31,draft,Balcone-Boissard2009CG 263; 89,,,,,,,10.1016/j.chemgeo.2008.08.018,"Zhang 2010 Table 1 xls, Entry# 2017; Run# HB-2007-38"
DDB001990,1.0.0,isothermal_d,,Cl,,,,tracer,none,unspecified,melt,Wet K-Phonolite,,,,melt_alkaline,,,false,false,wet K-Phonolite; SiO2=55.855;TiO2=0.23;Al2O3=22.42;FeOt=2.24;MnO=0.125;MgO=0.205;CaO=2.66;Na2O=6.37;K2O=9.905,wt_pct_oxide,55.855,0.23,22.42,,2.24,,,0.125,0.205,2.66,6.37,9.905,,,,,,anhydrous_total=100,true,5,,,,,1723.15,1723.15,1723.15,1723.15,K,1000000000,1000000000,1000000000,1000,MPa,,,,,piston_cylinder,400,,,,,,,,,,,,,,,,,,3.2e-10,-9.49485002168,,,3.2e-10,m2/s,,,,EPMA,diffusion_couple,Electron microprobe,true,,,false,use_with_caution,,,provenance=compilation_2010; v0_source=zhang_table1; Type_of_dif_as_printed=Tracer; Type_of_exp_as_printed=diffusion couple; Analytical_as_printed=Electron microprobe; Apparatus_as_printed=PCA; Capsule_as_printed=graphite and Pt; pres_medium_as_printed=NaCl+pyrex+alumina; R unstated in spreadsheet; compiler gas_constant_used_j_mol_k=8.314,supplement,"Holycross, M.",2026-08-31,draft,Balcone-Boissard2009CG 263; 89,,,,,,,10.1016/j.chemgeo.2008.08.018,"Zhang 2010 Table 1 xls, Entry# 2018; Run# HB-2007-39"
DDB001991,1.0.0,isothermal_d,,Br,,,,tracer,none,unspecified,melt,Basalt4,,,,melt_basalt,,,false,false,Basalt4; SiO2=47.95;TiO2=1.65;Al2O3=16.78;FeOt=10.375;MnO=0.175;MgO=6.225;CaO=10.755;Na2O=3.95;K2O=1.785;P2O5=0.54,wt_pct_oxide,47.95,1.65,16.78,,10.375,,,0.175,6.225,10.755,3.95,1.785,0.54,,,,,anhydrous_total=100.425,,,,,,,1523.15,1523.15,1523.15,1523.15,K,1000000000,1000000000,1000000000,1000,MPa,,,,,piston_cylinder,1800,,,,,,,,,,,,,,,,,,9.4e-12,-11.0268721464,,,9.4e-12,m2/s,,,,EPMA,diffusion_couple,Electron microprobe,true,,true,false,use_with_caution,,,provenance=compilation_2010; v0_source=zhang_table1; Type_of_dif_as_printed=Tracer; C_range_as_printed=0.6; Type_of_exp_as_printed=diffusion couple; Analytical_as_printed=Electron microprobe; Apparatus_as_printed=PCA; Capsule_as_printed=graphite; pres_medium_as_printed=NaCl+pyrex+alumina; R unstated in spreadsheet; compiler gas_constant_used_j_mol_k=8.314,supplement,"Holycross, M.",2026-08-31,draft,Alletti2007GCA 71; 3570,Alletti,2007,,Geochimica et Cosmochimica Acta,71,3570,10.1016/j.gca.2007.04.018,"Zhang 2010 Table 1 xls, Entry# 2020; Run# R1NaBr"
DDB001992,1.0.0,isothermal_d,,Br,,,,tracer,none,unspecified,melt,Basalt4,,,,melt_basalt,,,false,false,Basalt4; SiO2=47.95;TiO2=1.65;Al2O3=16.78;FeOt=10.375;MnO=0.175;MgO=6.225;CaO=10.755;Na2O=3.95;K2O=1.785;P2O5=0.54,wt_pct_oxide,47.95,1.65,16.78,,10.375,,,0.175,6.225,10.755,3.95,1.785,0.54,,,,,anhydrous_total=100.425,,,,,,,1573.15,1573.15,1573.15,1573.15,K,1000000000,1000000000,1000000000,1000,MPa,,,,,piston_cylinder,1500,,,,,,,,,,,,,,,,,,2.1e-11,-10.6777807053,,,2.1e-11,m2/s,,,,EPMA,diffusion_couple,Electron microprobe,true,,true,false,use_with_caution,,,provenance=compilation_2010; v0_source=zhang_table1; Type_of_dif_as_printed=Tracer; C_range_as_printed=0.6; Type_of_exp_as_printed=diffusion couple; Analytical_as_printed=Electron microprobe; Apparatus_as_printed=PCA; Capsule_as_printed=graphite; pres_medium_as_printed=NaCl+pyrex+alumina; R unstated in spreadsheet; compiler gas_constant_used_j_mol_k=8.314,supplement,"Holycross, M.",2026-08-31,draft,Alletti2007GCA 71; 3570,Alletti,2007,,Geochimica et Cosmochimica Acta,71,3570,10.1016/j.gca.2007.04.018,"Zhang 2010 Table 1 xls, Entry# 2021; Run# R2NaBr"
