Repository: holycrossm/diffusion-coefficients

# Experimental diffusion coefficients (minerals and silicate melts)

**Pre-release / not published.** Schema v1.0.0. This folder is a GitHub-ready living table: canonical data is CSV, new rows arrive by pull request, and a static page searches the file in the browser. Nothing here is a citable compilation of record.

This is a QA build of 4630 experimental rows (minerals and silicate melts). Most numbers are staged from the 2010 RiMG 72 tables. Do not treat the repo as published, complete, or peer-reviewed.

File: site/data/diffusion_coefficients.csv (part 56 of 136)
DDB001993,1.0.0,isothermal_d,,Br,,,,tracer,none,unspecified,melt,Basalt4,,,,melt_basalt,,,false,false,Basalt4; SiO2=47.95;TiO2=1.65;Al2O3=16.78;FeOt=10.375;MnO=0.175;MgO=6.225;CaO=10.755;Na2O=3.95;K2O=1.785;P2O5=0.54,wt_pct_oxide,47.95,1.65,16.78,,10.375,,,0.175,6.225,10.755,3.95,1.785,0.54,,,,,anhydrous_total=100.425,,,,,,,1623.15,1623.15,1623.15,1623.15,K,1000000000,1000000000,1000000000,1000,MPa,,,,,piston_cylinder,1200,,,,,,,,,,,,,,,,,,3.9e-11,-10.408935393,,,3.9e-11,m2/s,,,,EPMA,diffusion_couple,Electron microprobe,true,,true,false,use_with_caution,,,provenance=compilation_2010; v0_source=zhang_table1; Type_of_dif_as_printed=Tracer; C_range_as_printed=0.6; Type_of_exp_as_printed=diffusion couple; Analytical_as_printed=Electron microprobe; Apparatus_as_printed=PCA; Capsule_as_printed=graphite; pres_medium_as_printed=NaCl+pyrex+alumina; R unstated in spreadsheet; compiler gas_constant_used_j_mol_k=8.314,supplement,"Holycross, M.",2026-08-31,draft,Alletti2007GCA 71; 3570,Alletti,2007,,Geochimica et Cosmochimica Acta,71,3570,10.1016/j.gca.2007.04.018,"Zhang 2010 Table 1 xls, Entry# 2022; Run# R3NaBr"
DDB001994,1.0.0,isothermal_d,,Br,,,,tracer,none,unspecified,melt,Basalt4,,,,melt_basalt,,,false,false,Basalt4; SiO2=47.95;TiO2=1.65;Al2O3=16.78;FeOt=10.375;MnO=0.175;MgO=6.225;CaO=10.755;Na2O=3.95;K2O=1.785;P2O5=0.54,wt_pct_oxide,47.95,1.65,16.78,,10.375,,,0.175,6.225,10.755,3.95,1.785,0.54,,,,,anhydrous_total=100.425,,,,,,,1673.15,1673.15,1673.15,1673.15,K,1000000000,1000000000,1000000000,1000,MPa,,,,,piston_cylinder,900,,,,,,,,,,,,,,,,,,3.7e-11,-10.4317982759,,,3.7e-11,m2/s,,,,EPMA,diffusion_couple,Electron microprobe,true,,true,false,use_with_caution,,,provenance=compilation_2010; v0_source=zhang_table1; Type_of_dif_as_printed=Tracer; C_range_as_printed=0.6; Type_of_exp_as_printed=diffusion couple; Analytical_as_printed=Electron microprobe; Apparatus_as_printed=PCA; Capsule_as_printed=graphite; pres_medium_as_printed=NaCl+pyrex+alumina; R unstated in spreadsheet; compiler gas_constant_used_j_mol_k=8.314,supplement,"Holycross, M.",2026-08-31,draft,Alletti2007GCA 71; 3570,Alletti,2007,,Geochimica et Cosmochimica Acta,71,3570,10.1016/j.gca.2007.04.018,"Zhang 2010 Table 1 xls, Entry# 2023; Run# R4NaBr"
DDB001995,1.0.0,isothermal_d,,Br,,,,tracer,none,unspecified,melt,Basalt4,,,,melt_basalt,,,false,false,Basalt4; SiO2=47.95;TiO2=1.65;Al2O3=16.78;FeOt=10.375;MnO=0.175;MgO=6.225;CaO=10.755;Na2O=3.95;K2O=1.785;P2O5=0.54,wt_pct_oxide,47.95,1.65,16.78,,10.375,,,0.175,6.225,10.755,3.95,1.785,0.54,,,,,anhydrous_total=100.425,,,,,,,1723.15,1723.15,1723.15,1723.15,K,1000000000,1000000000,1000000000,1000,MPa,,,,,piston_cylinder,600,,,,,,,,,,,,,,,,,,6.8e-11,-10.1674910873,,,6.8e-11,m2/s,,,,EPMA,diffusion_couple,Electron microprobe,true,,true,false,use_with_caution,,,provenance=compilation_2010; v0_source=zhang_table1; Type_of_dif_as_printed=Tracer; C_range_as_printed=0.6; Type_of_exp_as_printed=diffusion couple; Analytical_as_printed=Electron microprobe; Apparatus_as_printed=PCA; Capsule_as_printed=graphite; pres_medium_as_printed=NaCl+pyrex+alumina; R unstated in spreadsheet; compiler gas_constant_used_j_mol_k=8.314,supplement,"Holycross, M.",2026-08-31,draft,Alletti2007GCA 71; 3570,Alletti,2007,,Geochimica et Cosmochimica Acta,71,3570,10.1016/j.gca.2007.04.018,"Zhang 2010 Table 1 xls, Entry# 2024; Run# R5NaBr"
DDB001996,1.0.0,isothermal_d,,Br,,,,tracer,none,unspecified,melt,Basalt4,,,,melt_basalt,,,false,false,Basalt4; SiO2=47.95;TiO2=1.65;Al2O3=16.78;FeOt=10.375;MnO=0.175;MgO=6.225;CaO=10.755;Na2O=3.95;K2O=1.785;P2O5=0.54,wt_pct_oxide,47.95,1.65,16.78,,10.375,,,0.175,6.225,10.755,3.95,1.785,0.54,,,,,anhydrous_total=100.425,,,,,,,1523.15,1523.15,1523.15,1523.15,K,1000000000,1000000000,1000000000,1000,MPa,,,,,piston_cylinder,1800,,,,,,,,,,,,,,,,,,1e-11,-11,,,1e-11,m2/s,,,,other,diffusion_couple,EMP+synchrotron,true,,,false,use_with_caution,,,provenance=compilation_2010; v0_source=zhang_table1; Type_of_dif_as_printed=Tracer; Type_of_exp_as_printed=diffusion couple; Analytical_as_printed=EMP+synchrotron; Apparatus_as_printed=PCA; Capsule_as_printed=graphite; pres_medium_as_printed=NaCl+pyrex+alumina; R unstated in spreadsheet; compiler gas_constant_used_j_mol_k=8.314,supplement,"Holycross, M.",2026-08-31,draft,Alletti2007GCA 71; 3570,Alletti,2007,,Geochimica et Cosmochimica Acta,71,3570,10.1016/j.gca.2007.04.018,"Zhang 2010 Table 1 xls, Entry# 2025; Run# R1Br_mixture"
DDB001997,1.0.0,isothermal_d,,Br,,,,tracer,none,unspecified,melt,Basalt4,,,,melt_basalt,,,false,false,Basalt4; SiO2=47.95;TiO2=1.65;Al2O3=16.78;FeOt=10.375;MnO=0.175;MgO=6.225;CaO=10.755;Na2O=3.95;K2O=1.785;P2O5=0.54,wt_pct_oxide,47.95,1.65,16.78,,10.375,,,0.175,6.225,10.755,3.95,1.785,0.54,,,,,anhydrous_total=100.425,,,,,,,1573.15,1573.15,1573.15,1573.15,K,1000000000,1000000000,1000000000,1000,MPa,,,,,piston_cylinder,1500,,,,,,,,,,,,,,,,,,2.8e-11,-10.5528419687,,,2.8e-11,m2/s,,,,other,diffusion_couple,EMP+synchrotron,true,,,false,use_with_caution,,,provenance=compilation_2010; v0_source=zhang_table1; Type_of_dif_as_printed=Tracer; Type_of_exp_as_printed=diffusion couple; Analytical_as_printed=EMP+synchrotron; Apparatus_as_printed=PCA; Capsule_as_printed=graphite; pres_medium_as_printed=NaCl+pyrex+alumina; R unstated in spreadsheet; compiler gas_constant_used_j_mol_k=8.314,supplement,"Holycross, M.",2026-08-31,draft,Alletti2007GCA 71; 3570,Alletti,2007,,Geochimica et Cosmochimica Acta,71,3570,10.1016/j.gca.2007.04.018,"Zhang 2010 Table 1 xls, Entry# 2026; Run# R2Br_mixture"
DDB001998,1.0.0,isothermal_d,,Br,,,,tracer,none,unspecified,melt,Basalt4,,,,melt_basalt,,,false,false,Basalt4; SiO2=47.95;TiO2=1.65;Al2O3=16.78;FeOt=10.375;MnO=0.175;MgO=6.225;CaO=10.755;Na2O=3.95;K2O=1.785;P2O5=0.54,wt_pct_oxide,47.95,1.65,16.78,,10.375,,,0.175,6.225,10.755,3.95,1.785,0.54,,,,,anhydrous_total=100.425,,,,,,,1623.15,1623.15,1623.15,1623.15,K,1000000000,1000000000,1000000000,1000,MPa,,,,,piston_cylinder,1200,,,,,,,,,,,,,,,,,,3.5e-11,-10.4559319556,,,3.5e-11,m2/s,,,,other,diffusion_couple,EMP+synchrotron,true,,,false,use_with_caution,,,provenance=compilation_2010; v0_source=zhang_table1; Type_of_dif_as_printed=Tracer; Type_of_exp_as_printed=diffusion couple; Analytical_as_printed=EMP+synchrotron; Apparatus_as_printed=PCA; Capsule_as_printed=graphite; pres_medium_as_printed=NaCl+pyrex+alumina; R unstated in spreadsheet; compiler gas_constant_used_j_mol_k=8.314,supplement,"Holycross, M.",2026-08-31,draft,Alletti2007GCA 71; 3570,Alletti,2007,,Geochimica et Cosmochimica Acta,71,3570,10.1016/j.gca.2007.04.018,"Zhang 2010 Table 1 xls, Entry# 2027; Run# R3Br_mixture"
DDB001999,1.0.0,isothermal_d,,Br,,,,tracer,none,unspecified,melt,Basalt4,,,,melt_basalt,,,false,false,Basalt4; SiO2=47.95;TiO2=1.65;Al2O3=16.78;FeOt=10.375;MnO=0.175;MgO=6.225;CaO=10.755;Na2O=3.95;K2O=1.785;P2O5=0.54,wt_pct_oxide,47.95,1.65,16.78,,10.375,,,0.175,6.225,10.755,3.95,1.785,0.54,,,,,anhydrous_total=100.425,,,,,,,1673.15,1673.15,1673.15,1673.15,K,1000000000,1000000000,1000000000,1000,MPa,,,,,piston_cylinder,900,,,,,,,,,,,,,,,,,,4.4e-11,-10.3565473235,,,4.4e-11,m2/s,,,,other,diffusion_couple,EMP+synchrotron,true,,,false,use_with_caution,,,provenance=compilation_2010; v0_source=zhang_table1; Type_of_dif_as_printed=Tracer; Type_of_exp_as_printed=diffusion couple; Analytical_as_printed=EMP+synchrotron; Apparatus_as_printed=PCA; Capsule_as_printed=graphite; pres_medium_as_printed=NaCl+pyrex+alumina; R unstated in spreadsheet; compiler gas_constant_used_j_mol_k=8.314,supplement,"Holycross, M.",2026-08-31,draft,Alletti2007GCA 71; 3570,Alletti,2007,,Geochimica et Cosmochimica Acta,71,3570,10.1016/j.gca.2007.04.018,"Zhang 2010 Table 1 xls, Entry# 2028; Run# R4Br_mixture"
DDB002000,1.0.0,isothermal_d,,Br,,,,tracer,none,unspecified,melt,Basalt4,,,,melt_basalt,,,false,false,Basalt4; SiO2=47.95;TiO2=1.65;Al2O3=16.78;FeOt=10.375;MnO=0.175;MgO=6.225;CaO=10.755;Na2O=3.95;K2O=1.785;P2O5=0.54,wt_pct_oxide,47.95,1.65,16.78,,10.375,,,0.175,6.225,10.755,3.95,1.785,0.54,,,,,anhydrous_total=100.425,,,,,,,1723.15,1723.15,1723.15,1723.15,K,1000000000,1000000000,1000000000,1000,MPa,,,,,piston_cylinder,600,,,,,,,,,,,,,,,,,,5.3e-11,-10.2757241304,,,5.3e-11,m2/s,,,,other,diffusion_couple,EMP+synchrotron,true,,,false,use_with_caution,,,provenance=compilation_2010; v0_source=zhang_table1; Type_of_dif_as_printed=Tracer; Type_of_exp_as_printed=diffusion couple; Analytical_as_printed=EMP+synchrotron; Apparatus_as_printed=PCA; Capsule_as_printed=graphite; pres_medium_as_printed=NaCl+pyrex+alumina; R unstated in spreadsheet; compiler gas_constant_used_j_mol_k=8.314,supplement,"Holycross, M.",2026-08-31,draft,Alletti2007GCA 71; 3570,Alletti,2007,,Geochimica et Cosmochimica Acta,71,3570,10.1016/j.gca.2007.04.018,"Zhang 2010 Table 1 xls, Entry# 2029; Run# R5Br_mixture"
DDB002001,1.0.0,isothermal_d,,Sc,,46-,,tracer,none,unspecified,melt,Basalt1,,,,melt_basalt,,,false,false,Basalt1; SiO2=45.89;TiO2=3.72;Al2O3=16.55;FeOt=11.759;MnO=0.18;MgO=6.3;CaO=9.62;Na2O=3.72;K2O=1.66;P2O5=0.52,wt_pct_oxide,45.89,3.72,16.55,,11.759,,,0.18,6.3,9.62,3.72,1.66,0.52,,,,,anhydrous_total=99.919,,,,,,,1572.15,1572.15,1572.15,1572.15,K,100000,100000,100000,0.1,MPa,,,,,one_atm_furnace,597600,,,,,,,,,,,,,,,,,,8.9e-12,-11.0506099934,,,8.9e-12,m2/s,,,,radiotracer,thin_film,Residual activity,true,,,false,use_with_caution,,,provenance=compilation_2010; v0_source=zhang_table1; Type_of_dif_as_printed=Tracer; Type_of_exp_as_printed=thin source; Analytical_as_printed=Residual activity; Apparatus_as_printed=furnace; Capsule_as_printed=Pt; R unstated in spreadsheet; compiler gas_constant_used_j_mol_k=8.314,supplement,"Holycross, M.",2026-08-31,draft,Lowry1982CMP 80; 254,Lowry,1982,,Contributions to Mineralogy and Petrology,80,254,10.1007/bf00371355,"Zhang 2010 Table 1 xls, Entry# 2032; Run# D95"
DDB002002,1.0.0,isothermal_d,,Sc,,46-,,tracer,none,unspecified,melt,Basalt1,,,,melt_basalt,,,false,false,Basalt1; SiO2=45.89;TiO2=3.72;Al2O3=16.55;FeOt=11.759;MnO=0.18;MgO=6.3;CaO=9.62;Na2O=3.72;K2O=1.66;P2O5=0.52,wt_pct_oxide,45.89,3.72,16.55,,11.759,,,0.18,6.3,9.62,3.72,1.66,0.52,,,,,anhydrous_total=99.919,,,,,,,1572.15,1572.15,1572.15,1572.15,K,100000,100000,100000,0.1,MPa,,,,,one_atm_furnace,518760,,,,,,,,,,,,,,,,,,9.9e-12,-11.0043648054,,,9.9e-12,m2/s,,,,radiotracer,thin_film,Residual activity,true,,,false,use_with_caution,,,provenance=compilation_2010; v0_source=zhang_table1; Type_of_dif_as_printed=Tracer; Type_of_exp_as_printed=thin source; Analytical_as_printed=Residual activity; Apparatus_as_printed=furnace; Capsule_as_printed=Pt; R unstated in spreadsheet; compiler gas_constant_used_j_mol_k=8.314,supplement,"Holycross, M.",2026-08-31,draft,Lowry1982CMP 80; 254,Lowry,1982,,Contributions to Mineralogy and Petrology,80,254,10.1007/bf00371355,"Zhang 2010 Table 1 xls, Entry# 2033; Run# D101"
DDB002003,1.0.0,isothermal_d,,Sc,,46-,,tracer,none,unspecified,melt,Basalt1,,,,melt_basalt,,,false,false,Basalt1; SiO2=45.89;TiO2=3.72;Al2O3=16.55;FeOt=11.759;MnO=0.18;MgO=6.3;CaO=9.62;Na2O=3.72;K2O=1.66;P2O5=0.52,wt_pct_oxide,45.89,3.72,16.55,,11.759,,,0.18,6.3,9.62,3.72,1.66,0.52,,,,,anhydrous_total=99.919,,,,,,,1573.15,1573.15,1573.15,1573.15,K,100000,100000,100000,0.1,MPa,,,,,one_atm_furnace,345780,,,,,,,,,,,,,,,,,,8.9e-12,-11.0506099934,,,8.9e-12,m2/s,,,,radiotracer,thin_film,Residual activity,true,,,false,use_with_caution,,,provenance=compilation_2010; v0_source=zhang_table1; Type_of_dif_as_printed=Tracer; Type_of_exp_as_printed=thin source; Analytical_as_printed=Residual activity; Apparatus_as_printed=furnace; Capsule_as_printed=Pt; R unstated in spreadsheet; compiler gas_constant_used_j_mol_k=8.314,supplement,"Holycross, M.",2026-08-31,draft,Lowry1982CMP 80; 254,Lowry,1982,,Contributions to Mineralogy and Petrology,80,254,10.1007/bf00371355,"Zhang 2010 Table 1 xls, Entry# 2034; Run# D102"
DDB002004,1.0.0,isothermal_d,,Sc,,46-,,tracer,none,unspecified,melt,Basalt1,,,,melt_basalt,,,false,false,Basalt1; SiO2=45.89;TiO2=3.72;Al2O3=16.55;FeOt=11.759;MnO=0.18;MgO=6.3;CaO=9.62;Na2O=3.72;K2O=1.66;P2O5=0.52,wt_pct_oxide,45.89,3.72,16.55,,11.759,,,0.18,6.3,9.62,3.72,1.66,0.52,,,,,anhydrous_total=99.919,,,,,,,1621.15,1621.15,1621.15,1621.15,K,100000,100000,100000,0.1,MPa,,,,,one_atm_furnace,604800,,,,,,,,,,,,,,,,,,1.3e-11,-10.8860566477,,,1.3e-11,m2/s,,,,radiotracer,thin_film,Residual activity,true,,,false,use_with_caution,,,provenance=compilation_2010; v0_source=zhang_table1; Type_of_dif_as_printed=Tracer; Type_of_exp_as_printed=thin source; Analytical_as_printed=Residual activity; Apparatus_as_printed=furnace; Capsule_as_printed=Pt; R unstated in spreadsheet; compiler gas_constant_used_j_mol_k=8.314,supplement,"Holycross, M.",2026-08-31,draft,Lowry1982CMP 80; 254,Lowry,1982,,Contributions to Mineralogy and Petrology,80,254,10.1007/bf00371355,"Zhang 2010 Table 1 xls, Entry# 2035; Run# D104"
DDB002005,1.0.0,isothermal_d,,Sc,,46-,,tracer,none,unspecified,melt,Basalt1,,,,melt_basalt,,,false,false,Basalt1; SiO2=45.89;TiO2=3.72;Al2O3=16.55;FeOt=11.759;MnO=0.18;MgO=6.3;CaO=9.62;Na2O=3.72;K2O=1.66;P2O5=0.52,wt_pct_oxide,45.89,3.72,16.55,,11.759,,,0.18,6.3,9.62,3.72,1.66,0.52,,,,,anhydrous_total=99.919,,,,,,,1622.15,1622.15,1622.15,1622.15,K,100000,100000,100000,0.1,MPa,,,,,one_atm_furnace,424800,,,,,,,,,,,,,,,,,,1.4e-11,-10.8538719643,,,1.4e-11,m2/s,,,,radiotracer,thin_film,Residual activity,true,,,false,use_with_caution,,,provenance=compilation_2010; v0_source=zhang_table1; Type_of_dif_as_printed=Tracer; Type_of_exp_as_printed=thin source; Analytical_as_printed=Residual activity; Apparatus_as_printed=furnace; Capsule_as_printed=Pt; R unstated in spreadsheet; compiler gas_constant_used_j_mol_k=8.314,supplement,"Holycross, M.",2026-08-31,draft,Lowry1982CMP 80; 254,Lowry,1982,,Contributions to Mineralogy and Petrology,80,254,10.1007/bf00371355,"Zhang 2010 Table 1 xls, Entry# 2036; Run# D115"
DDB002006,1.0.0,isothermal_d,,Sc,,46-,,tracer,none,unspecified,melt,Basalt1,,,,melt_basalt,,,false,false,Basalt1; SiO2=45.89;TiO2=3.72;Al2O3=16.55;FeOt=11.759;MnO=0.18;MgO=6.3;CaO=9.62;Na2O=3.72;K2O=1.66;P2O5=0.52,wt_pct_oxide,45.89,3.72,16.55,,11.759,,,0.18,6.3,9.62,3.72,1.66,0.52,,,,,anhydrous_total=99.919,,,,,,,1674.15,1674.15,1674.15,1674.15,K,100000,100000,100000,0.1,MPa,,,,,one_atm_furnace,259200,,,,,,,,,,,,,,,,,,2.5e-11,-10.6020599913,,,2.5e-11,m2/s,,,,radiotracer,thin_film,Residual activity,true,,,false,use_with_caution,,,provenance=compilation_2010; v0_source=zhang_table1; Type_of_dif_as_printed=Tracer; Type_of_exp_as_printed=thin source; Analytical_as_printed=Residual activity; Apparatus_as_printed=furnace; Capsule_as_printed=Pt; R unstated in spreadsheet; compiler gas_constant_used_j_mol_k=8.314,supplement,"Holycross, M.",2026-08-31,draft,Lowry1982CMP 80; 254,Lowry,1982,,Contributions to Mineralogy and Petrology,80,254,10.1007/bf00371355,"Zhang 2010 Table 1 xls, Entry# 2037; Run# D106"
DDB002007,1.0.0,isothermal_d,,Sc,,46-,,tracer,none,unspecified,melt,Basalt1,,,,melt_basalt,,,false,false,Basalt1; SiO2=45.89;TiO2=3.72;Al2O3=16.55;FeOt=11.759;MnO=0.18;MgO=6.3;CaO=9.62;Na2O=3.72;K2O=1.66;P2O5=0.52,wt_pct_oxide,45.89,3.72,16.55,,11.759,,,0.18,6.3,9.62,3.72,1.66,0.52,,,,,anhydrous_total=99.919,,,,,,,1675.15,1675.15,1675.15,1675.15,K,100000,100000,100000,0.1,MPa,,,,,one_atm_furnace,345600,,,,,,,,,,,,,,,,,,2.2e-11,-10.6575773192,,,2.2e-11,m2/s,,,,radiotracer,thin_film,Residual activity,true,,,false,use_with_caution,,,provenance=compilation_2010; v0_source=zhang_table1; Type_of_dif_as_printed=Tracer; Type_of_exp_as_printed=thin source; Analytical_as_printed=Residual activity; Apparatus_as_printed=furnace; Capsule_as_printed=Pt; R unstated in spreadsheet; compiler gas_constant_used_j_mol_k=8.314,supplement,"Holycross, M.",2026-08-31,draft,Lowry1982CMP 80; 254,Lowry,1982,,Contributions to Mineralogy and Petrology,80,254,10.1007/bf00371355,"Zhang 2010 Table 1 xls, Entry# 2038; Run# D105"
DDB002008,1.0.0,isothermal_d,,Sc,,46-,,tracer,none,unspecified,melt,Andesite2,,,,melt_andesite,,,false,false,Andesite2; SiO2=57.76;TiO2=0.85;Al2O3=19.14;FeOt=6.281;MnO=0.11;MgO=3.45;CaO=6.27;Na2O=4.31;K2O=1.79;P2O5=0.2,wt_pct_oxide,57.76,0.85,19.14,,6.281,,,0.11,3.45,6.27,4.31,1.79,0.2,,,,,anhydrous_total=100.161,,,,,,,1570.15,1570.15,1570.15,1570.15,K,100000,100000,100000,0.1,MPa,,,,,one_atm_furnace,439200,,,,,,,,,,,,,,,,,,1.6e-12,-11.7958800173,,,1.6e-12,m2/s,,,,radiotracer,thin_film,Residual activity,true,,,false,use_with_caution,,,provenance=compilation_2010; v0_source=zhang_table1; Type_of_dif_as_printed=Tracer; Type_of_exp_as_printed=thin source; Analytical_as_printed=Residual activity; Apparatus_as_printed=furnace; Capsule_as_printed=Pt; R unstated in spreadsheet; compiler gas_constant_used_j_mol_k=8.314,supplement,"Holycross, M.",2026-08-31,draft,Lowry1982CMP 80; 254,Lowry,1982,,Contributions to Mineralogy and Petrology,80,254,10.1007/bf00371355,"Zhang 2010 Table 1 xls, Entry# 2039; Run# D118"
DDB002009,1.0.0,isothermal_d,,Sc,,46-,,tracer,none,unspecified,melt,Andesite2,,,,melt_andesite,,,false,false,Andesite2; SiO2=57.76;TiO2=0.85;Al2O3=19.14;FeOt=6.281;MnO=0.11;MgO=3.45;CaO=6.27;Na2O=4.31;K2O=1.79;P2O5=0.2,wt_pct_oxide,57.76,0.85,19.14,,6.281,,,0.11,3.45,6.27,4.31,1.79,0.2,,,,,anhydrous_total=100.161,,,,,,,1572.15,1572.15,1572.15,1572.15,K,100000,100000,100000,0.1,MPa,,,,,one_atm_furnace,345600,,,,,,,,,,,,,,,,,,1.2e-12,-11.920818754,,,1.2e-12,m2/s,,,,radiotracer,thin_film,Residual activity,true,,,false,use_with_caution,,,provenance=compilation_2010; v0_source=zhang_table1; Type_of_dif_as_printed=Tracer; Type_of_exp_as_printed=thin source; Analytical_as_printed=Residual activity; Apparatus_as_printed=furnace; Capsule_as_printed=Pt; R unstated in spreadsheet; compiler gas_constant_used_j_mol_k=8.314,supplement,"Holycross, M.",2026-08-31,draft,Lowry1982CMP 80; 254,Lowry,1982,,Contributions to Mineralogy and Petrology,80,254,10.1007/bf00371355,"Zhang 2010 Table 1 xls, Entry# 2040; Run# D93"
DDB002010,1.0.0,isothermal_d,,Sc,,46-,,tracer,none,unspecified,melt,Andesite2,,,,melt_andesite,,,false,false,Andesite2; SiO2=57.76;TiO2=0.85;Al2O3=19.14;FeOt=6.281;MnO=0.11;MgO=3.45;CaO=6.27;Na2O=4.31;K2O=1.79;P2O5=0.2,wt_pct_oxide,57.76,0.85,19.14,,6.281,,,0.11,3.45,6.27,4.31,1.79,0.2,,,,,anhydrous_total=100.161,,,,,,,1607.15,1607.15,1607.15,1607.15,K,100000,100000,100000,0.1,MPa,,,,,one_atm_furnace,601200,,,,,,,,,,,,,,,,,,1.8e-12,-11.7447274949,,,1.8e-12,m2/s,,,,radiotracer,thin_film,Residual activity,true,,,false,use_with_caution,,,provenance=compilation_2010; v0_source=zhang_table1; Type_of_dif_as_printed=Tracer; Type_of_exp_as_printed=thin source; Analytical_as_printed=Residual activity; Apparatus_as_printed=furnace; Capsule_as_printed=Pt; R unstated in spreadsheet; compiler gas_constant_used_j_mol_k=8.314,supplement,"Holycross, M.",2026-08-31,draft,Lowry1982CMP 80; 254,Lowry,1982,,Contributions to Mineralogy and Petrology,80,254,10.1007/bf00371355,"Zhang 2010 Table 1 xls, Entry# 2041; Run# D117"
DDB002011,1.0.0,isothermal_d,,Sc,,46-,,tracer,none,unspecified,melt,Andesite2,,,,melt_andesite,,,false,false,Andesite2; SiO2=57.76;TiO2=0.85;Al2O3=19.14;FeOt=6.281;MnO=0.11;MgO=3.45;CaO=6.27;Na2O=4.31;K2O=1.79;P2O5=0.2,wt_pct_oxide,57.76,0.85,19.14,,6.281,,,0.11,3.45,6.27,4.31,1.79,0.2,,,,,anhydrous_total=100.161,,,,,,,1622.15,1622.15,1622.15,1622.15,K,100000,100000,100000,0.1,MPa,,,,,one_atm_furnace,441000,,,,,,,,,,,,,,,,,,1.9e-12,-11.721246399,,,1.9e-12,m2/s,,,,radiotracer,thin_film,Residual activity,true,,,false,use_with_caution,,,provenance=compilation_2010; v0_source=zhang_table1; Type_of_dif_as_printed=Tracer; Type_of_exp_as_printed=thin source; Analytical_as_printed=Residual activity; Apparatus_as_printed=furnace; Capsule_as_printed=Pt; R unstated in spreadsheet; compiler gas_constant_used_j_mol_k=8.314,supplement,"Holycross, M.",2026-08-31,draft,Lowry1982CMP 80; 254,Lowry,1982,,Contributions to Mineralogy and Petrology,80,254,10.1007/bf00371355,"Zhang 2010 Table 1 xls, Entry# 2042; Run# D111"
DDB002012,1.0.0,isothermal_d,,Sc,,46-,,tracer,none,unspecified,melt,Andesite2,,,,melt_andesite,,,false,false,Andesite2; SiO2=57.76;TiO2=0.85;Al2O3=19.14;FeOt=6.281;MnO=0.11;MgO=3.45;CaO=6.27;Na2O=4.31;K2O=1.79;P2O5=0.2,wt_pct_oxide,57.76,0.85,19.14,,6.281,,,0.11,3.45,6.27,4.31,1.79,0.2,,,,,anhydrous_total=100.161,,,,,,,1674.15,1674.15,1674.15,1674.15,K,100000,100000,100000,0.1,MPa,,,,,one_atm_furnace,507600,,,,,,,,,,,,,,,,,,3.4e-12,-11.468521083,,,3.4e-12,m2/s,,,,radiotracer,thin_film,Residual activity,true,,,false,use_with_caution,,,provenance=compilation_2010; v0_source=zhang_table1; Type_of_dif_as_printed=Tracer; Type_of_exp_as_printed=thin source; Analytical_as_printed=Residual activity; Apparatus_as_printed=furnace; Capsule_as_printed=Pt; R unstated in spreadsheet; compiler gas_constant_used_j_mol_k=8.314,supplement,"Holycross, M.",2026-08-31,draft,Lowry1982CMP 80; 254,Lowry,1982,,Contributions to Mineralogy and Petrology,80,254,10.1007/bf00371355,"Zhang 2010 Table 1 xls, Entry# 2043; Run# D119"
DDB002013,1.0.0,isothermal_d,,Sc,,46-,,tracer,none,unspecified,melt,Andesite2,,,,melt_andesite,,,false,false,Andesite2; SiO2=57.76;TiO2=0.85;Al2O3=19.14;FeOt=6.281;MnO=0.11;MgO=3.45;CaO=6.27;Na2O=4.31;K2O=1.79;P2O5=0.2,wt_pct_oxide,57.76,0.85,19.14,,6.281,,,0.11,3.45,6.27,4.31,1.79,0.2,,,,,anhydrous_total=100.161,,,,,,,1676.15,1676.15,1676.15,1676.15,K,100000,100000,100000,0.1,MPa,,,,,one_atm_furnace,435600,,,,,,,,,,,,,,,,,,3.4e-12,-11.468521083,,,3.4e-12,m2/s,,,,radiotracer,thin_film,Residual activity,true,,,false,use_with_caution,,,provenance=compilation_2010; v0_source=zhang_table1; Type_of_dif_as_printed=Tracer; Type_of_exp_as_printed=thin source; Analytical_as_printed=Residual activity; Apparatus_as_printed=furnace; Capsule_as_printed=Pt; R unstated in spreadsheet; compiler gas_constant_used_j_mol_k=8.314,supplement,"Holycross, M.",2026-08-31,draft,Lowry1982CMP 80; 254,Lowry,1982,,Contributions to Mineralogy and Petrology,80,254,10.1007/bf00371355,"Zhang 2010 Table 1 xls, Entry# 2044; Run# D114"
DDB002014,1.0.0,isothermal_d,,Y,,,,chemical,effective_binary,unspecified,melt,Rhyolite1-rhyolite7 (P210-LCO),,,,other,,,false,false,Rhyolite1-rhyolite7 (P210-LCO); SiO2=72.585;TiO2=0.185;Al2O3=10.17;FeOt=4.365;MnO=0.2;MgO=0.035;CaO=0.395;Na2O=6.99;K2O=4.395;P2O5=0,wt_pct_oxide,72.585,0.185,10.17,,4.365,,,0.2,0.035,0.395,6.99,4.395,0,,,,,anhydrous_total=99.32,,,,,,,1171.15,1171.15,1171.15,1171.15,K,13800000,13800000,13800000,13.8,MPa,,,,,cold_seal,1096400,,,,,,,,,,,,,,,,,,9e-16,-15.0457574906,,,9e-16,m2/s,,,,EPMA,diffusion_couple,Electron microprobe,true,,,false,use_with_caution,,,provenance=compilation_2010; v0_source=zhang_table1; Type_of_dif_as_printed=SEBD; 1s_error_as_printed=4.485e-16 (on D or lnD unspecified; not converted); Type_of_exp_as_printed=diffusion couple; Analytical_as_printed=Electron microprobe; Apparatus_as_printed=cold seal pressure vessel; Capsule_as_printed=Pt; R unstated in spreadsheet; compiler gas_constant_used_j_mol_k=8.314,supplement,"Holycross, M.",2026-08-31,draft,Baker1988JNCS 102; 62,Baker,1988,,Journal of Non-Crystalline Solids,102,62,10.1016/0022-3093(88)90113-5,"Zhang 2010 Table 1 xls, Entry# 2046; Run# D-6A"
DDB002015,1.0.0,isothermal_d,,Y,,,,chemical,effective_binary,unspecified,melt,Rhyolite1-rhyolite7 (P210-LCO),,,,other,,,false,false,Rhyolite1-rhyolite7 (P210-LCO); SiO2=72.585;TiO2=0.185;Al2O3=10.17;FeOt=4.365;MnO=0.2;MgO=0.035;CaO=0.395;Na2O=6.99;K2O=4.395;P2O5=0,wt_pct_oxide,72.585,0.185,10.17,,4.365,,,0.2,0.035,0.395,6.99,4.395,0,,,,,anhydrous_total=99.32,,,,,,,1218.15,1218.15,1218.15,1218.15,K,20000000,20000000,20000000,20,MPa,,,,,cold_seal,1213320,,,,,,,,,,,,,,,,,,2.74e-15,-14.5622494372,,,2.74e-15,m2/s,,,,EPMA,diffusion_couple,Electron microprobe,true,,,false,use_with_caution,,,provenance=compilation_2010; v0_source=zhang_table1; Type_of_dif_as_printed=SEBD; 1s_error_as_printed=5.84e-16 (on D or lnD unspecified; not converted); Type_of_exp_as_printed=diffusion couple; Analytical_as_printed=Electron microprobe; Apparatus_as_printed=cold seal pressure vessel; Capsule_as_printed=Pt; R unstated in spreadsheet; compiler gas_constant_used_j_mol_k=8.314,supplement,"Holycross, M.",2026-08-31,draft,Baker1988JNCS 102; 62,Baker,1988,,Journal of Non-Crystalline Solids,102,62,10.1016/0022-3093(88)90113-5,"Zhang 2010 Table 1 xls, Entry# 2047; Run# D-15"
DDB002016,1.0.0,isothermal_d,,Y,,,,chemical,effective_binary,unspecified,melt,Rhyolite1-rhyolite7 (P210-LCO),,,,other,,,false,false,Rhyolite1-rhyolite7 (P210-LCO); SiO2=72.585;TiO2=0.185;Al2O3=10.17;FeOt=4.365;MnO=0.2;MgO=0.035;CaO=0.395;Na2O=6.99;K2O=4.395;P2O5=0,wt_pct_oxide,72.585,0.185,10.17,,4.365,,,0.2,0.035,0.395,6.99,4.395,0,,,,,anhydrous_total=99.32,,,,,,,1273.15,1273.15,1273.15,1273.15,K,10340000,10340000,10340000,10.34,MPa,,,,,cold_seal,318300,,,,,,,,,,,,,,,,,,8.59e-15,-14.0660068362,,,8.59e-15,m2/s,,,,EPMA,diffusion_couple,Electron microprobe,true,,,false,use_with_caution,,,provenance=compilation_2010; v0_source=zhang_table1; Type_of_dif_as_printed=SEBD; 1s_error_as_printed=3.825e-15 (on D or lnD unspecified; not converted); Type_of_exp_as_printed=diffusion couple; Analytical_as_printed=Electron microprobe; Apparatus_as_printed=cold seal pressure vessel; Capsule_as_printed=Pt; R unstated in spreadsheet; compiler gas_constant_used_j_mol_k=8.314,supplement,"Holycross, M.",2026-08-31,draft,Baker1988JNCS 102; 62,Baker,1988,,Journal of Non-Crystalline Solids,102,62,10.1016/0022-3093(88)90113-5,"Zhang 2010 Table 1 xls, Entry# 2048; Run# D-4A"
DDB002017,1.0.0,isothermal_d,,Y,,,,chemical,effective_binary,unspecified,melt,Rhyolite1-rhyolite7 (P210-LCO),,,,other,,,false,false,Rhyolite1-rhyolite7 (P210-LCO); SiO2=72.585;TiO2=0.185;Al2O3=10.17;FeOt=4.365;MnO=0.2;MgO=0.035;CaO=0.395;Na2O=6.99;K2O=4.395;P2O5=0,wt_pct_oxide,72.585,0.185,10.17,,4.365,,,0.2,0.035,0.395,6.99,4.395,0,,,,,anhydrous_total=99.32,,,,,,,1473.15,1473.15,1473.15,1473.15,K,1000000000,1000000000,1000000000,1000,MPa,,,,,piston_cylinder,48888,,,,,,,,,,,,,,,,,,5.15e-13,-12.288192771,,,5.15e-13,m2/s,,,,EPMA,diffusion_couple,Electron microprobe,true,,,false,use_with_caution,,,provenance=compilation_2010; v0_source=zhang_table1; Type_of_dif_as_printed=SEBD; 1s_error_as_printed=2.47e-13 (on D or lnD unspecified; not converted); Type_of_exp_as_printed=diffusion couple; Analytical_as_printed=Electron microprobe; Apparatus_as_printed=Piston-cylinder; Capsule_as_printed=graphite; pres_medium_as_printed=talc and pyrophyllite; R unstated in spreadsheet; compiler gas_constant_used_j_mol_k=8.314,supplement,"Holycross, M.",2026-08-31,draft,Baker1988JNCS 102; 62,Baker,1988,,Journal of Non-Crystalline Solids,102,62,10.1016/0022-3093(88)90113-5,"Zhang 2010 Table 1 xls, Entry# 2049; Run# D-28"
DDB002018,1.0.0,isothermal_d,,Y,,,,chemical,effective_binary,unspecified,melt,Rhyolite1-rhyolite7 (P210-LCO),,,,other,,,false,false,Rhyolite1-rhyolite7 (P210-LCO); SiO2=72.585;TiO2=0.185;Al2O3=10.17;FeOt=4.365;MnO=0.2;MgO=0.035;CaO=0.395;Na2O=6.99;K2O=4.395;P2O5=0,wt_pct_oxide,72.585,0.185,10.17,,4.365,,,0.2,0.035,0.395,6.99,4.395,0,,,,,anhydrous_total=99.32,,,,,,,1673.15,1673.15,1673.15,1673.15,K,1000000000,1000000000,1000000000,1000,MPa,,,,,piston_cylinder,18000,,,,,,,,,,,,,,,,,,6.75e-13,-12.1706962272,,,6.75e-13,m2/s,,,,EPMA,diffusion_couple,Electron microprobe,true,,,false,use_with_caution,,,provenance=compilation_2010; v0_source=zhang_table1; Type_of_dif_as_printed=SEBD; 1s_error_as_printed=2.45e-13 (on D or lnD unspecified; not converted); Type_of_exp_as_printed=diffusion couple; Analytical_as_printed=Electron microprobe; Apparatus_as_printed=Piston-cylinder; Capsule_as_printed=graphite; pres_medium_as_printed=talc and pyrophyllite; R unstated in spreadsheet; compiler gas_constant_used_j_mol_k=8.314,supplement,"Holycross, M.",2026-08-31,draft,Baker1988JNCS 102; 62,Baker,1988,,Journal of Non-Crystalline Solids,102,62,10.1016/0022-3093(88)90113-5,"Zhang 2010 Table 1 xls, Entry# 2050; Run# D-32"
DDB002019,1.0.0,isothermal_d,,Y,,,,tracer,none,unspecified,melt,Diopside melt,,,,melt_simple,,,false,false,Diopside melt; SiO2=55.49;MgO=18.61;CaO=25.9,wt_pct_oxide,55.49,,,,,,,,18.61,25.9,,,,,,,,anhydrous_total=100,,,,,,,1863.15,1863.15,1863.15,1863.15,K,1250000000,1250000000,1250000000,1250,MPa,,,,,piston_cylinder,900,,,,,,,,,,,,,,,,,,2.67e-10,-9.57348873864,,,2.67e-10,m2/s,,,,SIMS,diffusion_couple,SIMS,true,,,false,use_with_caution,,,provenance=compilation_2010; v0_source=zhang_table1; Type_of_dif_as_printed=Tracer; 1s_error_as_printed=2.1e-11 (on D or lnD unspecified; not converted); Type_of_exp_as_printed=diffusion triple; Analytical_as_printed=SIMS; Apparatus_as_printed=PCA; Capsule_as_printed=Pt; pres_medium_as_printed=solid; R unstated in spreadsheet; compiler gas_constant_used_j_mol_k=8.314,supplement,"Holycross, M.",2026-08-31,draft,Nakamura1998GCA 62; 3151,Nakamura,1998,,Geochimica et Cosmochimica Acta,62,3151,10.1016/s0016-7037(98)00223-3,"Zhang 2010 Table 1 xls, Entry# 2051"
DDB002020,1.0.0,isothermal_d,,Y,,,,tracer,none,unspecified,melt,Diopside melt,,,,melt_simple,,,false,false,Diopside melt; SiO2=55.49;MgO=18.61;CaO=25.9,wt_pct_oxide,55.49,,,,,,,,18.61,25.9,,,,,,,,anhydrous_total=100,,,,,,,1863.15,1863.15,1863.15,1863.15,K,1500000000,1500000000,1500000000,1500,MPa,,,,,piston_cylinder,1800,,,,,,,,,,,,,,,,,,1.75e-10,-9.75696195131,,,1.75e-10,m2/s,,,,SIMS,diffusion_couple,SIMS,true,,,false,use_with_caution,,,provenance=compilation_2010; v0_source=zhang_table1; Type_of_dif_as_printed=Tracer; 1s_error_as_printed=8e-12 (on D or lnD unspecified; not converted); Type_of_exp_as_printed=diffusion triple; Analytical_as_printed=SIMS; Apparatus_as_printed=PCA; Capsule_as_printed=Pt; pres_medium_as_printed=solid; R unstated in spreadsheet; compiler gas_constant_used_j_mol_k=8.314,supplement,"Holycross, M.",2026-08-31,draft,Nakamura1998GCA 62; 3151,Nakamura,1998,,Geochimica et Cosmochimica Acta,62,3151,10.1016/s0016-7037(98)00223-3,"Zhang 2010 Table 1 xls, Entry# 2052"
DDB002021,1.0.0,isothermal_d,,Y,,,,tracer,none,unspecified,melt,Jadeite melt,,,,melt_simple,,,false,false,Jadeite melt; SiO2=59.45;Al2O3=25.22;Na2O=15.33,wt_pct_oxide,59.45,,25.22,,,,,,,,15.33,,,,,,,anhydrous_total=100,,,,,,,1673.15,1673.15,1673.15,1673.15,K,1250000000,1250000000,1250000000,1250,MPa,,,,,piston_cylinder,14400,,,,,,,,,,,,,,,,,,4.88e-13,-12.311580178,,,4.88e-13,m2/s,,,,SIMS,diffusion_couple,SIMS,true,,true,false,use_with_caution,,,provenance=compilation_2010; v0_source=zhang_table1; Type_of_dif_as_printed=Tracer; 1s_error_as_printed=1.3e-14 (on D or lnD unspecified; not converted); C_range_as_printed=0.124; Type_of_exp_as_printed=diffusion couple; Analytical_as_printed=SIMS; Apparatus_as_printed=PCA; Capsule_as_printed=Pt; pres_medium_as_printed=solid; R unstated in spreadsheet; compiler gas_constant_used_j_mol_k=8.314,supplement,"Holycross, M.",2026-08-31,draft,Nakamura1998GCA 62; 3151,Nakamura,1998,,Geochimica et Cosmochimica Acta,62,3151,10.1016/s0016-7037(98)00223-3,"Zhang 2010 Table 1 xls, Entry# 2053"
DDB002022,1.0.0,isothermal_d,,Y,,,,tracer,none,unspecified,melt,HR7 (HPG8),,,,melt_rhyolite,,,false,false,HR7 (HPG8); SiO2=79.425;Al2O3=11.64;Na2O=4.77;K2O=4.165,wt_pct_oxide,79.425,,11.64,,,,,,,,4.77,4.165,,,,,,anhydrous_total=100,,,,,,,1410.15,1410.15,1410.15,1410.15,K,100000,100000,100000,0.1,MPa,,,,,one_atm_furnace,1140240,,,,,,,,,,,,,,,,,,2.75422870334e-16,-15.56,,,2.75422870333815e-16,m2/s,,,,EPMA,diffusion_couple,Electron microprobe,true,,true,false,use_with_caution,,,provenance=compilation_2010; v0_source=zhang_table1; Type_of_dif_as_printed=Tracer; 1s_error_as_printed=2.02939070560087e-16 (on D or lnD unspecified; not converted); C_range_as_printed=0.07288; Type_of_exp_as_printed=diffusion couple; Analytical_as_printed=Electron microprobe; Apparatus_as_printed=furnace; Capsule_as_printed=Pt; pres_medium_as_printed=air; R unstated in spreadsheet; compiler gas_constant_used_j_mol_k=8.314,supplement,"Holycross, M.",2026-08-31,draft,Mungall1999GCA 63; 2599,Mungall,1999,,Geochimica et Cosmochimica Acta,63,2599,10.1016/s0016-7037(99)00209-4,"Zhang 2010 Table 1 xls, Entry# 2054; Run# P1"
DDB002023,1.0.0,isothermal_d,,Y,,,,tracer,none,unspecified,melt,HR7 (HPG8),,,,melt_rhyolite,,,false,false,HR7 (HPG8); SiO2=79.425;Al2O3=11.64;Na2O=4.77;K2O=4.165,wt_pct_oxide,79.425,,11.64,,,,,,,,4.77,4.165,,,,,,anhydrous_total=100,,,,,,,1673.15,1673.15,1673.15,1673.15,K,100000,100000,100000,0.1,MPa,,,,,one_atm_furnace,198120,,,,,,,,,,,,,,,,,,1.23026877081e-14,-13.91,,,1.23026877081238e-14,m2/s,,,,EPMA,diffusion_couple,Electron microprobe,true,,true,false,use_with_caution,,,provenance=compilation_2010; v0_source=zhang_table1; Type_of_dif_as_printed=Tracer; 1s_error_as_printed=2.3795507669209e-14 (on D or lnD unspecified; not converted); C_range_as_printed=0.07288; Type_of_exp_as_printed=diffusion couple; Analytical_as_printed=Electron microprobe; Apparatus_as_printed=furnace; Capsule_as_printed=Pt; pres_medium_as_printed=air; R unstated in spreadsheet; compiler gas_constant_used_j_mol_k=8.314,supplement,"Holycross, M.",2026-08-31,draft,Mungall1999GCA 63; 2599,Mungall,1999,,Geochimica et Cosmochimica Acta,63,2599,10.1016/s0016-7037(99)00209-4,"Zhang 2010 Table 1 xls, Entry# 2055; Run# P13"
DDB002024,1.0.0,isothermal_d,,Y,,,,tracer,none,unspecified,melt,HR7 (HPG8),,,,melt_rhyolite,,,false,false,HR7 (HPG8); SiO2=79.425;Al2O3=11.64;Na2O=4.77;K2O=4.165,wt_pct_oxide,79.425,,11.64,,,,,,,,4.77,4.165,,,,,,anhydrous_total=100,,,,,,,1673.15,1673.15,1673.15,1673.15,K,100000,100000,100000,0.1,MPa,,,,,one_atm_furnace,345660,,,,,,,,,,,,,,,,,,1.07151930524e-14,-13.97,,,1.0715193052376e-14,m2/s,,,,EPMA,diffusion_couple,Electron microprobe,true,,true,false,use_with_caution,,,provenance=compilation_2010; v0_source=zhang_table1; Type_of_dif_as_printed=Tracer; 1s_error_as_printed=7.64851957519588e-15 (on D or lnD unspecified; not converted); C_range_as_printed=0.07288; Type_of_exp_as_printed=diffusion couple; Analytical_as_printed=Electron microprobe; Apparatus_as_printed=furnace; Capsule_as_printed=Pt; pres_medium_as_printed=air; R unstated in spreadsheet; compiler gas_constant_used_j_mol_k=8.314,supplement,"Holycross, M.",2026-08-31,draft,Mungall1999GCA 63; 2599,Mungall,1999,,Geochimica et Cosmochimica Acta,63,2599,10.1016/s0016-7037(99)00209-4,"Zhang 2010 Table 1 xls, Entry# 2056; Run# P2"
DDB002025,1.0.0,isothermal_d,,Y,,,,tracer,none,unspecified,melt,HR7 (HPG8),,,,melt_rhyolite,,,false,false,HR7 (HPG8); SiO2=79.425;Al2O3=11.64;Na2O=4.77;K2O=4.165,wt_pct_oxide,79.425,,11.64,,,,,,,,4.77,4.165,,,,,,anhydrous_total=100,,,,,,,1773.15,1773.15,1773.15,1773.15,K,100000,100000,100000,0.1,MPa,,,,,one_atm_furnace,79980,,,,,,,,,,,,,,,,,,3.38844156139e-14,-13.47,,,3.38844156139202e-14,m2/s,,,,EPMA,diffusion_couple,Electron microprobe,true,,true,false,use_with_caution,,,provenance=compilation_2010; v0_source=zhang_table1; Type_of_dif_as_printed=Tracer; 1s_error_as_printed=2.49669600887767e-14 (on D or lnD unspecified; not converted); C_range_as_printed=0.07288; Type_of_exp_as_printed=diffusion couple; Analytical_as_printed=Electron microprobe; Apparatus_as_printed=furnace; Capsule_as_printed=Pt; pres_medium_as_printed=air; R unstated in spreadsheet; compiler gas_constant_used_j_mol_k=8.314,supplement,"Holycross, M.",2026-08-31,draft,Mungall1999GCA 63; 2599,Mungall,1999,,Geochimica et Cosmochimica Acta,63,2599,10.1016/s0016-7037(99)00209-4,"Zhang 2010 Table 1 xls, Entry# 2057; Run# P14"
DDB002026,1.0.0,isothermal_d,,Y,,,,tracer,none,unspecified,melt,HR7 (HPG8),,,,melt_rhyolite,,,false,false,HR7 (HPG8); SiO2=79.425;Al2O3=11.64;Na2O=4.77;K2O=4.165,wt_pct_oxide,79.425,,11.64,,,,,,,,4.77,4.165,,,,,,anhydrous_total=100,,,,,,,1873.15,1873.15,1873.15,1873.15,K,100000,100000,100000,0.1,MPa,,,,,one_atm_furnace,21600,,,,,,,,,,,,,,,,,,1.77827941004e-13,-12.75,,,1.77827941003892e-13,m2/s,,,,EPMA,diffusion_couple,Electron microprobe,true,,true,false,use_with_caution,,,provenance=compilation_2010; v0_source=zhang_table1; Type_of_dif_as_printed=Tracer; 1s_error_as_printed=8.18927932146772e-14 (on D or lnD unspecified; not converted); C_range_as_printed=0.07288; Type_of_exp_as_printed=diffusion couple; Analytical_as_printed=Electron microprobe; Apparatus_as_printed=furnace; Capsule_as_printed=Pt; pres_medium_as_printed=air; R unstated in spreadsheet; compiler gas_constant_used_j_mol_k=8.314,supplement,"Holycross, M.",2026-08-31,draft,Mungall1999GCA 63; 2599,Mungall,1999,,Geochimica et Cosmochimica Acta,63,2599,10.1016/s0016-7037(99)00209-4,"Zhang 2010 Table 1 xls, Entry# 2058; Run# P3"
DDB002027,1.0.0,isothermal_d,,Y,,,,tracer,none,unspecified,melt,HR7+Na2O,,,,melt_rhyolite,,,false,false,HR7+Na2O; SiO2=66.15;Al2O3=9.62;Na2O=20.59;K2O=3.64,wt_pct_oxide,66.15,,9.62,,,,,,,,20.59,3.64,,,,,,anhydrous_total=100,,,,,,,1083.15,1083.15,1083.15,1083.15,K,100000,100000,100000,0.1,MPa,,,,,one_atm_furnace,157560,,,,,,,,,,,,,,,,,,2.69153480393e-15,-14.57,,,2.69153480392691e-15,m2/s,,,,EPMA,diffusion_couple,Electron microprobe,true,,true,false,use_with_caution,,,provenance=compilation_2010; v0_source=zhang_table1; Type_of_dif_as_printed=Tracer; 1s_error_as_printed=4.21429178342179e-15 (on D or lnD unspecified; not converted); C_range_as_printed=0.07268; Type_of_exp_as_printed=diffusion couple; Analytical_as_printed=Electron microprobe; Apparatus_as_printed=furnace; Capsule_as_printed=Pt; pres_medium_as_printed=air; R unstated in spreadsheet; compiler gas_constant_used_j_mol_k=8.314,supplement,"Holycross, M.",2026-08-31,draft,Mungall1999GCA 63; 2599,Mungall,1999,,Geochimica et Cosmochimica Acta,63,2599,10.1016/s0016-7037(99)00209-4,"Zhang 2010 Table 1 xls, Entry# 2059; Run# P8"
DDB002028,1.0.0,isothermal_d,,Y,,,,tracer,none,unspecified,melt,HR7+Na2O,,,,melt_rhyolite,,,false,false,HR7+Na2O; SiO2=66.15;Al2O3=9.62;Na2O=20.59;K2O=3.64,wt_pct_oxide,66.15,,9.62,,,,,,,,20.59,3.64,,,,,,anhydrous_total=100,,,,,,,1233.15,1233.15,1233.15,1233.15,K,100000,100000,100000,0.1,MPa,,,,,one_atm_furnace,3600,,,,,,,,,,,,,,,,,,3.89045144994e-14,-13.41,,,3.89045144994279e-14,m2/s,,,,EPMA,diffusion_couple,Electron microprobe,true,,true,false,use_with_caution,,,provenance=compilation_2010; v0_source=zhang_table1; Type_of_dif_as_printed=Tracer; 1s_error_as_printed=1.70203814759452e-14 (on D or lnD unspecified; not converted); C_range_as_printed=0.07268; Type_of_exp_as_printed=diffusion couple; Analytical_as_printed=Electron microprobe; Apparatus_as_printed=furnace; Capsule_as_printed=Pt; pres_medium_as_printed=air; R unstated in spreadsheet; compiler gas_constant_used_j_mol_k=8.314,supplement,"Holycross, M.",2026-08-31,draft,Mungall1999GCA 63; 2599,Mungall,1999,,Geochimica et Cosmochimica Acta,63,2599,10.1016/s0016-7037(99)00209-4,"Zhang 2010 Table 1 xls, Entry# 2060; Run# P9"
DDB002029,1.0.0,isothermal_d,,Y,,,,tracer,none,unspecified,melt,HR7+Na2O,,,,melt_rhyolite,,,false,false,HR7+Na2O; SiO2=66.15;Al2O3=9.62;Na2O=20.59;K2O=3.64,wt_pct_oxide,66.15,,9.62,,,,,,,,20.59,3.64,,,,,,anhydrous_total=100,,,,,,,1473.15,1473.15,1473.15,1473.15,K,100000,100000,100000,0.1,MPa,,,,,one_atm_furnace,1800,,,,,,,,,,,,,,,,,,4.26579518802e-13,-12.37,,,4.26579518801592e-13,m2/s,,,,EPMA,diffusion_couple,Electron microprobe,true,,true,false,use_with_caution,,,provenance=compilation_2010; v0_source=zhang_table1; Type_of_dif_as_printed=Tracer; 1s_error_as_printed=2.35736553832588e-13 (on D or lnD unspecified; not converted); C_range_as_printed=0.07268; Type_of_exp_as_printed=diffusion couple; Analytical_as_printed=Electron microprobe; Apparatus_as_printed=furnace; Capsule_as_printed=Pt; pres_medium_as_printed=air; R unstated in spreadsheet; compiler gas_constant_used_j_mol_k=8.314,supplement,"Holycross, M.",2026-08-31,draft,Mungall1999GCA 63; 2599,Mungall,1999,,Geochimica et Cosmochimica Acta,63,2599,10.1016/s0016-7037(99)00209-4,"Zhang 2010 Table 1 xls, Entry# 2061; Run# P15"
