Repository: holycrossm/diffusion-coefficients

# Experimental diffusion coefficients (minerals and silicate melts)

**Pre-release / not published.** Schema v1.0.0. This folder is a GitHub-ready living table: canonical data is CSV, new rows arrive by pull request, and a static page searches the file in the browser. Nothing here is a citable compilation of record.

This is a QA build of 4630 experimental rows (minerals and silicate melts). Most numbers are staged from the 2010 RiMG 72 tables. Do not treat the repo as published, complete, or peer-reviewed.

File: site/data/diffusion_coefficients.csv (part 57 of 136)
DDB002030,1.0.0,isothermal_d,,Y,,,,tracer,none,unspecified,melt,Wet HR7 (HPG8),,,,melt_rhyolite,,,false,false,wet HR7 (HPG8); SiO2=79.425;Al2O3=11.64;Na2O=4.77;K2O=4.165,wt_pct_oxide,79.425,,11.64,,,,,,,,4.77,4.165,,,,,,anhydrous_total=100,true,3.61,,,,,1573.15,1573.15,1573.15,1573.15,K,1000000000,1000000000,1000000000,1000,MPa,,,,,piston_cylinder,7200,,,,,,,,,,,,,,,,,,1.20226443462e-12,-11.92,,,1.20226443461741e-12,m2/s,,,,EPMA,diffusion_couple,Electron microprobe,true,,,false,use_with_caution,,,provenance=compilation_2010; v0_source=zhang_table1; Type_of_dif_as_printed=Tracer; 1s_error_as_printed=8.02811687846218e-13 (on D or lnD unspecified; not converted); Type_of_exp_as_printed=diffusion couple; Analytical_as_printed=Electron microprobe; Apparatus_as_printed=PCA; Capsule_as_printed=Pt; pres_medium_as_printed=talc+pyrex+alumina; R unstated in spreadsheet; compiler gas_constant_used_j_mol_k=8.314,supplement,"Holycross, M.",2026-08-31,draft,Mungall1999GCA 63; 2599,Mungall,1999,,Geochimica et Cosmochimica Acta,63,2599,10.1016/s0016-7037(99)00209-4,"Zhang 2010 Table 1 xls, Entry# 2062; Run# JMPC88"
DDB002031,1.0.0,isothermal_d,,Y,,,,tracer,none,unspecified,melt,Wet HR7 (HPG8),,,,melt_rhyolite,,,false,false,wet HR7 (HPG8); SiO2=79.425;Al2O3=11.64;Na2O=4.77;K2O=4.165,wt_pct_oxide,79.425,,11.64,,,,,,,,4.77,4.165,,,,,,anhydrous_total=100,true,3.665,,,,,1873.15,1873.15,1873.15,1873.15,K,1000000000,1000000000,1000000000,1000,MPa,,,,,piston_cylinder,1800,,,,,,,,,,,,,,,,,,1.69824365246e-11,-10.77,,,1.69824365246174e-11,m2/s,,,,EPMA,diffusion_couple,Electron microprobe,true,,,false,use_with_caution,,,provenance=compilation_2010; v0_source=zhang_table1; Type_of_dif_as_printed=Tracer; 1s_error_as_printed=2.61993484734822e-11 (on D or lnD unspecified; not converted); Type_of_exp_as_printed=diffusion couple; Analytical_as_printed=Electron microprobe; Apparatus_as_printed=PCA; Capsule_as_printed=Pt; pres_medium_as_printed=talc+pyrex+alumina; R unstated in spreadsheet; compiler gas_constant_used_j_mol_k=8.314,supplement,"Holycross, M.",2026-08-31,draft,Mungall1999GCA 63; 2599,Mungall,1999,,Geochimica et Cosmochimica Acta,63,2599,10.1016/s0016-7037(99)00209-4,"Zhang 2010 Table 1 xls, Entry# 2063; Run# JMPC87"
DDB002032,1.0.0,isothermal_d,,Y,,,,tracer,none,unspecified,melt,Wet HA1,,,,melt_andesite,,,false,false,wet HA1; SiO2=62.09;Al2O3=19.47;MgO=2.53;CaO=10.64;Na2O=4.25;K2O=1.02,wt_pct_oxide,62.09,,19.47,,,,,,2.53,10.64,4.25,1.02,,,,,,anhydrous_total=100,true,4.9,,,,,1373.15,1373.15,1373.15,1373.15,K,500000000,500000000,500000000,500,MPa,,,,,internally_heated_pressure_vessel,10800,,,,,,,,,,,,,,,,,,2.9e-12,-11.5376020021,,,2.9e-12,m2/s,,,,other,diffusion_couple,Synchotron XRF,true,,,false,use_with_caution,,,provenance=compilation_2010; v0_source=zhang_table1; Type_of_dif_as_printed=Tracer; 1s_error_as_printed=7e-13 (on D or lnD unspecified; not converted); Type_of_exp_as_printed=diffusion couple; Analytical_as_printed=Synchotron XRF; Apparatus_as_printed=IHPV; Capsule_as_printed=Pt; pres_medium_as_printed=Ar; R unstated in spreadsheet; compiler gas_constant_used_j_mol_k=8.314,supplement,"Holycross, M.",2026-08-31,draft,Koepke2001GCA 65; 1481,Koepke,2001,,Geochimica et Cosmochimica Acta,65,1481,10.1016/s0016-7037(01)00550-6,"Zhang 2010 Table 1 xls, Entry# 2064; Run# JK60"
DDB002033,1.0.0,isothermal_d,,Y,,,,tracer,none,unspecified,melt,Wet HA1,,,,melt_andesite,,,false,false,wet HA1; SiO2=62.09;Al2O3=19.47;MgO=2.53;CaO=10.64;Na2O=4.25;K2O=1.02,wt_pct_oxide,62.09,,19.47,,,,,,2.53,10.64,4.25,1.02,,,,,,anhydrous_total=100,true,5.2,,,,,1473.15,1473.15,1473.15,1473.15,K,500000000,500000000,500000000,500,MPa,,,,,internally_heated_pressure_vessel,7200,,,,,,,,,,,,,,,,,,7.75e-12,-11.1106982975,,,7.75e-12,m2/s,,,,other,diffusion_couple,Synchotron XRF,true,,,false,use_with_caution,,,provenance=compilation_2010; v0_source=zhang_table1; Type_of_dif_as_printed=Tracer; 1s_error_as_printed=1.9e-12 (on D or lnD unspecified; not converted); Type_of_exp_as_printed=diffusion couple; Analytical_as_printed=Synchotron XRF; Apparatus_as_printed=IHPV; Capsule_as_printed=Pt; pres_medium_as_printed=Ar; R unstated in spreadsheet; compiler gas_constant_used_j_mol_k=8.314,supplement,"Holycross, M.",2026-08-31,draft,Koepke2001GCA 65; 1481,Koepke,2001,,Geochimica et Cosmochimica Acta,65,1481,10.1016/s0016-7037(01)00550-6,"Zhang 2010 Table 1 xls, Entry# 2065; Run# JK61"
DDB002034,1.0.0,isothermal_d,,Y,,,,tracer,none,unspecified,melt,Wet HA1,,,,melt_andesite,,,false,false,wet HA1; SiO2=62.09;Al2O3=19.47;MgO=2.53;CaO=10.64;Na2O=4.25;K2O=1.02,wt_pct_oxide,62.09,,19.47,,,,,,2.53,10.64,4.25,1.02,,,,,,anhydrous_total=100,true,5.1,,,,,1583.15,1583.15,1583.15,1583.15,K,500000000,500000000,500000000,500,MPa,,,,,internally_heated_pressure_vessel,3600,,,,,,,,,,,,,,,,,,2.16e-11,-10.6655462488,,,2.16e-11,m2/s,,,,other,diffusion_couple,Synchotron XRF,true,,,false,use_with_caution,,,provenance=compilation_2010; v0_source=zhang_table1; Type_of_dif_as_printed=Tracer; 1s_error_as_printed=4.9e-12 (on D or lnD unspecified; not converted); Type_of_exp_as_printed=diffusion couple; Analytical_as_printed=Synchotron XRF; Apparatus_as_printed=IHPV; Capsule_as_printed=Pt; pres_medium_as_printed=Ar; R unstated in spreadsheet; compiler gas_constant_used_j_mol_k=8.314,supplement,"Holycross, M.",2026-08-31,draft,Koepke2001GCA 65; 1481,Koepke,2001,,Geochimica et Cosmochimica Acta,65,1481,10.1016/s0016-7037(01)00550-6,"Zhang 2010 Table 1 xls, Entry# 2066; Run# HB72"
DDB002035,1.0.0,isothermal_d,,Y,,,,tracer,none,unspecified,melt,Wet HA1,,,,melt_andesite,,,false,false,wet HA1; SiO2=62.09;Al2O3=19.47;MgO=2.53;CaO=10.64;Na2O=4.25;K2O=1.02,wt_pct_oxide,62.09,,19.47,,,,,,2.53,10.64,4.25,1.02,,,,,,anhydrous_total=100,true,4.5,,,,,1673.15,1673.15,1673.15,1673.15,K,500000000,500000000,500000000,500,MPa,,,,,internally_heated_pressure_vessel,1800,,,,,,,,,,,,,,,,,,4.46e-11,-10.3506651413,,,4.46e-11,m2/s,,,,other,diffusion_couple,Synchotron XRF,true,,,false,use_with_caution,,,provenance=compilation_2010; v0_source=zhang_table1; Type_of_dif_as_printed=Tracer; 1s_error_as_printed=9.7e-12 (on D or lnD unspecified; not converted); Type_of_exp_as_printed=diffusion couple; Analytical_as_printed=Synchotron XRF; Apparatus_as_printed=IHPV; Capsule_as_printed=Pt; pres_medium_as_printed=Ar; R unstated in spreadsheet; compiler gas_constant_used_j_mol_k=8.314,supplement,"Holycross, M.",2026-08-31,draft,Koepke2001GCA 65; 1481,Koepke,2001,,Geochimica et Cosmochimica Acta,65,1481,10.1016/s0016-7037(01)00550-6,"Zhang 2010 Table 1 xls, Entry# 2067; Run# JK63"
DDB002036,1.0.0,isothermal_d,,Y,,,,tracer,none,unspecified,melt,HA1 (haploandesite),,,,melt_andesite,,,false,false,HA1 (haploandesite); SiO2=61.81;Al2O3=19.48;MgO=2.51;CaO=10.82;Na2O=4.3;K2O=1.03,wt_pct_oxide,61.81,,19.48,,,,,,2.51,10.82,4.3,1.03,,,,,,anhydrous_total=99.95,true,0.06,,,,,1673.15,1673.15,1673.15,1673.15,K,500000000,500000000,500000000,500,MPa,,,,,internally_heated_pressure_vessel,10800,,,,,,,,,,,,,,,,,,1.46e-12,-11.8356471442,,,1.46e-12,m2/s,,,,other,diffusion_couple,Synchotron XRF,true,,,false,use_with_caution,,,provenance=compilation_2010; v0_source=zhang_table1; Type_of_dif_as_printed=Tracer; 1s_error_as_printed=3.2e-13 (on D or lnD unspecified; not converted); Type_of_exp_as_printed=diffusion couple; Analytical_as_printed=Synchotron XRF; Apparatus_as_printed=IHPV; Capsule_as_printed=Pt; pres_medium_as_printed=Ar; R unstated in spreadsheet; compiler gas_constant_used_j_mol_k=8.314,supplement,"Holycross, M.",2026-08-31,draft,Koepke2001GCA 65; 1481,Koepke,2001,,Geochimica et Cosmochimica Acta,65,1481,10.1016/s0016-7037(01)00550-6,"Zhang 2010 Table 1 xls, Entry# 2068; Run# JK67"
DDB002037,1.0.0,isothermal_d,,Y,,,,tracer,none,unspecified,melt,Trachyte1,,,,melt_alkaline,,,false,false,Trachyte1; SiO2=62.37;TiO2=0.48;Al2O3=18.61;FeOt=3.68;MgO=0.24;CaO=1.73;Na2O=5.43;K2O=7.25,wt_pct_oxide,62.37,0.48,18.61,,3.68,,,,0.24,1.73,5.43,7.25,,,,,,anhydrous_total=99.79,true,0.1,,,,,1323.15,1323.15,1323.15,1323.15,K,500000000,500000000,500000000,500,MPa,,,,,internally_heated_pressure_vessel,72000,,,,,,,,,,,,,,,,,,9.54992586021e-15,-14.02,,,9.54992586021435e-15,m2/s,,,,other,diffusion_couple,Synchotron XRF,true,,,false,use_with_caution,,,provenance=compilation_2010; v0_source=zhang_table1; Type_of_dif_as_printed=Tracer; 1s_error_as_printed=1.53926618474495e-15 (on D or lnD unspecified; not converted); Type_of_exp_as_printed=diffusion triple; Analytical_as_printed=Synchotron XRF; Apparatus_as_printed=IHPV; Capsule_as_printed=Au80Pd20; pres_medium_as_printed=Ar; R unstated in spreadsheet; compiler gas_constant_used_j_mol_k=8.314,supplement,"Holycross, M.",2026-08-31,draft,Behrens2009CG 259; 63,Behrens,2009,,Chemical Geology,259,63,10.1016/j.chemgeo.2008.10.014,"Zhang 2010 Table 1 xls, Entry# 2069; Run# T6"
DDB002038,1.0.0,isothermal_d,,Y,,,,tracer,none,unspecified,melt,Trachyte1,,,,melt_alkaline,,,false,false,Trachyte1; SiO2=62.37;TiO2=0.48;Al2O3=18.61;FeOt=3.68;MgO=0.24;CaO=1.73;Na2O=5.43;K2O=7.25,wt_pct_oxide,62.37,0.48,18.61,,3.68,,,,0.24,1.73,5.43,7.25,,,,,,anhydrous_total=99.79,true,0.04,,,,,1423.15,1423.15,1423.15,1423.15,K,500000000,500000000,500000000,500,MPa,,,,,internally_heated_pressure_vessel,18000,,,,,,,,,,,,,,,,,,3.16227766017e-14,-13.5,,,3.16227766016837e-14,m2/s,,,,other,diffusion_couple,Synchotron XRF,true,,,false,use_with_caution,,,provenance=compilation_2010; v0_source=zhang_table1; Type_of_dif_as_printed=Tracer; 1s_error_as_printed=4.36884804012707e-15 (on D or lnD unspecified; not converted); Type_of_exp_as_printed=diffusion triple; Analytical_as_printed=Synchotron XRF; Apparatus_as_printed=IHPV; Capsule_as_printed=Au80Pd20; pres_medium_as_printed=Ar; R unstated in spreadsheet; compiler gas_constant_used_j_mol_k=8.314,supplement,"Holycross, M.",2026-08-31,draft,Behrens2009CG 259; 63,Behrens,2009,,Chemical Geology,259,63,10.1016/j.chemgeo.2008.10.014,"Zhang 2010 Table 1 xls, Entry# 2070; Run# T10"
DDB002039,1.0.0,isothermal_d,,Y,,,,tracer,none,unspecified,melt,Trachyte1,,,,melt_alkaline,,,false,false,Trachyte1; SiO2=62.37;TiO2=0.48;Al2O3=18.61;FeOt=3.68;MgO=0.24;CaO=1.73;Na2O=5.43;K2O=7.25,wt_pct_oxide,62.37,0.48,18.61,,3.68,,,,0.24,1.73,5.43,7.25,,,,,,anhydrous_total=99.79,true,0.08,,,,,1423.15,1423.15,1423.15,1423.15,K,500000000,500000000,500000000,500,MPa,,,,,internally_heated_pressure_vessel,18000,,,,,,,,,,,,,,,,,,2.34422881532e-14,-13.63,,,2.34422881531991e-14,m2/s,,,,other,diffusion_couple,Synchotron XRF,true,,,false,use_with_caution,,,provenance=compilation_2010; v0_source=zhang_table1; Type_of_dif_as_printed=Tracer; 1s_error_as_printed=5.93756495719499e-15 (on D or lnD unspecified; not converted); Type_of_exp_as_printed=diffusion triple; Analytical_as_printed=Synchotron XRF; Apparatus_as_printed=IHPV; Capsule_as_printed=Au80Pd20; pres_medium_as_printed=Ar; R unstated in spreadsheet; compiler gas_constant_used_j_mol_k=8.314,supplement,"Holycross, M.",2026-08-31,draft,Behrens2009CG 259; 63,Behrens,2009,,Chemical Geology,259,63,10.1016/j.chemgeo.2008.10.014,"Zhang 2010 Table 1 xls, Entry# 2071; Run# TR2"
DDB002040,1.0.0,isothermal_d,,Y,,,,tracer,none,unspecified,melt,Trachyte1,,,,melt_alkaline,,,false,false,Trachyte1; SiO2=62.37;TiO2=0.48;Al2O3=18.61;FeOt=3.68;MgO=0.24;CaO=1.73;Na2O=5.43;K2O=7.25,wt_pct_oxide,62.37,0.48,18.61,,3.68,,,,0.24,1.73,5.43,7.25,,,,,,anhydrous_total=99.79,true,0.07,,,,,1468.15,1468.15,1468.15,1468.15,K,500000000,500000000,500000000,500,MPa,,,,,internally_heated_pressure_vessel,10800,,,,,,,,,,,,,,,,,,4.89778819368e-14,-13.31,,,4.89778819368444e-14,m2/s,,,,other,diffusion_couple,Synchotron XRF,true,,,false,use_with_caution,,,provenance=compilation_2010; v0_source=zhang_table1; Type_of_dif_as_printed=Tracer; 1s_error_as_printed=5.63878704171001e-15 (on D or lnD unspecified; not converted); Type_of_exp_as_printed=diffusion triple; Analytical_as_printed=Synchotron XRF; Apparatus_as_printed=IHPV; Capsule_as_printed=Au80Pd20; pres_medium_as_printed=Ar; R unstated in spreadsheet; compiler gas_constant_used_j_mol_k=8.314,supplement,"Holycross, M.",2026-08-31,draft,Behrens2009CG 259; 63,Behrens,2009,,Chemical Geology,259,63,10.1016/j.chemgeo.2008.10.014,"Zhang 2010 Table 1 xls, Entry# 2072; Run# T1"
DDB002041,1.0.0,isothermal_d,,Y,,,,tracer,none,unspecified,melt,Trachyte1,,,,melt_alkaline,,,false,false,Trachyte1; SiO2=62.37;TiO2=0.48;Al2O3=18.61;FeOt=3.68;MgO=0.24;CaO=1.73;Na2O=5.43;K2O=7.25,wt_pct_oxide,62.37,0.48,18.61,,3.68,,,,0.24,1.73,5.43,7.25,,,,,,anhydrous_total=99.79,true,0.06,,,,,1523.15,1523.15,1523.15,1523.15,K,500000000,500000000,500000000,500,MPa,,,,,internally_heated_pressure_vessel,18000,,,,,,,,,,,,,,,,,,5.88843655356e-14,-13.23,,,5.88843655355586e-14,m2/s,,,,other,diffusion_couple,Synchotron XRF,true,,,false,use_with_caution,,,provenance=compilation_2010; v0_source=zhang_table1; Type_of_dif_as_printed=Tracer; 1s_error_as_printed=1.08469009834072e-14 (on D or lnD unspecified; not converted); Type_of_exp_as_printed=diffusion triple; Analytical_as_printed=Synchotron XRF; Apparatus_as_printed=IHPV; Capsule_as_printed=Au80Pd20; pres_medium_as_printed=Ar; R unstated in spreadsheet; compiler gas_constant_used_j_mol_k=8.314,supplement,"Holycross, M.",2026-08-31,draft,Behrens2009CG 259; 63,Behrens,2009,,Chemical Geology,259,63,10.1016/j.chemgeo.2008.10.014,"Zhang 2010 Table 1 xls, Entry# 2073; Run# TR1"
DDB002042,1.0.0,isothermal_d,,Y,,,,tracer,none,unspecified,melt,Trachyte1,,,,melt_alkaline,,,false,false,Trachyte1; SiO2=62.37;TiO2=0.48;Al2O3=18.61;FeOt=3.68;MgO=0.24;CaO=1.73;Na2O=5.43;K2O=7.25,wt_pct_oxide,62.37,0.48,18.61,,3.68,,,,0.24,1.73,5.43,7.25,,,,,,anhydrous_total=99.79,true,0.06,,,,,1527.15,1527.15,1527.15,1527.15,K,500000000,500000000,500000000,500,MPa,,,,,internally_heated_pressure_vessel,72000,,,,,,,,,,,,,,,,,,9.12010839356e-14,-13.04,,,9.1201083935591e-14,m2/s,,,,other,diffusion_couple,Synchotron XRF,true,,,false,use_with_caution,,,provenance=compilation_2010; v0_source=zhang_table1; Type_of_dif_as_printed=Tracer; 1s_error_as_printed=1.04999128167495e-14 (on D or lnD unspecified; not converted); Type_of_exp_as_printed=diffusion triple; Analytical_as_printed=Synchotron XRF; Apparatus_as_printed=IHPV; Capsule_as_printed=Au80Pd20; pres_medium_as_printed=Ar; R unstated in spreadsheet; compiler gas_constant_used_j_mol_k=8.314,supplement,"Holycross, M.",2026-08-31,draft,Behrens2009CG 259; 63,Behrens,2009,,Chemical Geology,259,63,10.1016/j.chemgeo.2008.10.014,"Zhang 2010 Table 1 xls, Entry# 2074; Run# T3"
DDB002043,1.0.0,isothermal_d,,Y,,,,tracer,none,unspecified,melt,Wet Trachyte1,,,,melt_alkaline,,,false,false,wet trachyte1; SiO2=62.37;TiO2=0.48;Al2O3=18.61;FeOt=3.68;MgO=0.24;CaO=1.73;Na2O=5.43;K2O=7.25,wt_pct_oxide,62.37,0.48,18.61,,3.68,,,,0.24,1.73,5.43,7.25,,,,,,anhydrous_total=99.79,true,1.71,,,,,1323.15,1323.15,1323.15,1323.15,K,500000000,500000000,500000000,500,MPa,,,,,internally_heated_pressure_vessel,72000,,,,,,,,,,,,,,,,,,2.69153480393e-13,-12.57,,,2.6915348039269e-13,m2/s,,,,other,diffusion_couple,Synchotron XRF,true,,,false,use_with_caution,,,provenance=compilation_2010; v0_source=zhang_table1; Type_of_dif_as_printed=Tracer; 1s_error_as_printed=4.95799033343739e-14 (on D or lnD unspecified; not converted); Type_of_exp_as_printed=diffusion triple; Analytical_as_printed=Synchotron XRF; Apparatus_as_printed=IHPV; Capsule_as_printed=Au80Pd20; pres_medium_as_printed=Ar; R unstated in spreadsheet; compiler gas_constant_used_j_mol_k=8.314,supplement,"Holycross, M.",2026-08-31,draft,Behrens2009CG 259; 63,Behrens,2009,,Chemical Geology,259,63,10.1016/j.chemgeo.2008.10.014,"Zhang 2010 Table 1 xls, Entry# 2075; Run# T7"
DDB002044,1.0.0,isothermal_d,,Y,,,,tracer,none,unspecified,melt,Wet Trachyte1,,,,melt_alkaline,,,false,false,wet trachyte1; SiO2=62.37;TiO2=0.48;Al2O3=18.61;FeOt=3.68;MgO=0.24;CaO=1.73;Na2O=5.43;K2O=7.25,wt_pct_oxide,62.37,0.48,18.61,,3.68,,,,0.24,1.73,5.43,7.25,,,,,,anhydrous_total=99.79,true,1.15,,,,,1373.15,1373.15,1373.15,1373.15,K,500000000,500000000,500000000,500,MPa,,,,,internally_heated_pressure_vessel,18000,,,,,,,,,,,,,,,,,,3.6307805477e-13,-12.44,,,3.63078054770101e-13,m2/s,,,,other,diffusion_couple,Synchotron XRF,true,,,false,use_with_caution,,,provenance=compilation_2010; v0_source=zhang_table1; Type_of_dif_as_printed=Tracer; 1s_error_as_printed=5.85212681554837e-14 (on D or lnD unspecified; not converted); Type_of_exp_as_printed=diffusion triple; Analytical_as_printed=Synchotron XRF; Apparatus_as_printed=IHPV; Capsule_as_printed=Au80Pd20; pres_medium_as_printed=Ar; R unstated in spreadsheet; compiler gas_constant_used_j_mol_k=8.314,supplement,"Holycross, M.",2026-08-31,draft,Behrens2009CG 259; 63,Behrens,2009,,Chemical Geology,259,63,10.1016/j.chemgeo.2008.10.014,"Zhang 2010 Table 1 xls, Entry# 2076; Run# T9"
DDB002045,1.0.0,isothermal_d,,Y,,,,tracer,none,unspecified,melt,Wet Trachyte1,,,,melt_alkaline,,,false,false,wet trachyte1; SiO2=62.37;TiO2=0.48;Al2O3=18.61;FeOt=3.68;MgO=0.24;CaO=1.73;Na2O=5.43;K2O=7.25,wt_pct_oxide,62.37,0.48,18.61,,3.68,,,,0.24,1.73,5.43,7.25,,,,,,anhydrous_total=99.79,true,1.13,,,,,1423.15,1423.15,1423.15,1423.15,K,500000000,500000000,500000000,500,MPa,,,,,internally_heated_pressure_vessel,72000,,,,,,,,,,,,,,,,,,6.3095734448e-13,-12.2,,,6.30957344480193e-13,m2/s,,,,other,diffusion_couple,Synchotron XRF,true,,,false,use_with_caution,,,provenance=compilation_2010; v0_source=zhang_table1; Type_of_dif_as_printed=Tracer; 1s_error_as_printed=1.16226638057216e-13 (on D or lnD unspecified; not converted); Type_of_exp_as_printed=diffusion triple; Analytical_as_printed=Synchotron XRF; Apparatus_as_printed=IHPV; Capsule_as_printed=Au80Pd20; pres_medium_as_printed=Ar; R unstated in spreadsheet; compiler gas_constant_used_j_mol_k=8.314,supplement,"Holycross, M.",2026-08-31,draft,Behrens2009CG 259; 63,Behrens,2009,,Chemical Geology,259,63,10.1016/j.chemgeo.2008.10.014,"Zhang 2010 Table 1 xls, Entry# 2077; Run# T5"
DDB002046,1.0.0,isothermal_d,,Y,,,,tracer,none,unspecified,melt,Wet Trachyte1,,,,melt_alkaline,,,false,false,wet trachyte1; SiO2=62.37;TiO2=0.48;Al2O3=18.61;FeOt=3.68;MgO=0.24;CaO=1.73;Na2O=5.43;K2O=7.25,wt_pct_oxide,62.37,0.48,18.61,,3.68,,,,0.24,1.73,5.43,7.25,,,,,,anhydrous_total=99.79,true,1.66,,,,,1464.15,1464.15,1464.15,1464.15,K,500000000,500000000,500000000,500,MPa,,,,,internally_heated_pressure_vessel,72000,,,,,,,,,,,,,,,,,,9.33254300797e-13,-12.03,,,9.33254300796989e-13,m2/s,,,,other,diffusion_couple,Synchotron XRF,true,,,false,use_with_caution,,,provenance=compilation_2010; v0_source=zhang_table1; Type_of_dif_as_printed=Tracer; 1s_error_as_printed=1.28933846459264e-13 (on D or lnD unspecified; not converted); Type_of_exp_as_printed=diffusion triple; Analytical_as_printed=Synchotron XRF; Apparatus_as_printed=IHPV; Capsule_as_printed=Au80Pd20; pres_medium_as_printed=Ar; R unstated in spreadsheet; compiler gas_constant_used_j_mol_k=8.314,supplement,"Holycross, M.",2026-08-31,draft,Behrens2009CG 259; 63,Behrens,2009,,Chemical Geology,259,63,10.1016/j.chemgeo.2008.10.014,"Zhang 2010 Table 1 xls, Entry# 2078; Run# T2"
DDB002047,1.0.0,isothermal_d,,Y,,,,tracer,none,unspecified,melt,Wet Trachyte1,,,,melt_alkaline,,,false,false,wet trachyte1; SiO2=62.37;TiO2=0.48;Al2O3=18.61;FeOt=3.68;MgO=0.24;CaO=1.73;Na2O=5.43;K2O=7.25,wt_pct_oxide,62.37,0.48,18.61,,3.68,,,,0.24,1.73,5.43,7.25,,,,,,anhydrous_total=99.79,true,1.4,,,,,1527.15,1527.15,1527.15,1527.15,K,500000000,500000000,500000000,500,MPa,,,,,internally_heated_pressure_vessel,10800,,,,,,,,,,,,,,,,,,1.47910838817e-12,-11.83,,,1.4791083881682e-12,m2/s,,,,other,diffusion_couple,Synchotron XRF,true,,,false,use_with_caution,,,provenance=compilation_2010; v0_source=zhang_table1; Type_of_dif_as_printed=Tracer; 1s_error_as_printed=2.38404104786299e-13 (on D or lnD unspecified; not converted); Type_of_exp_as_printed=diffusion triple; Analytical_as_printed=Synchotron XRF; Apparatus_as_printed=IHPV; Capsule_as_printed=Au80Pd20; pres_medium_as_printed=Ar; R unstated in spreadsheet; compiler gas_constant_used_j_mol_k=8.314,supplement,"Holycross, M.",2026-08-31,draft,Behrens2009CG 259; 63,Behrens,2009,,Chemical Geology,259,63,10.1016/j.chemgeo.2008.10.014,"Zhang 2010 Table 1 xls, Entry# 2079; Run# T4"
DDB002048,1.0.0,isothermal_d,,Y,,,,tracer,none,unspecified,melt,Phonolite1,,,,melt_alkaline,,,false,false,phonolite1; SiO2=59.8;TiO2=0.78;Al2O3=19.52;FeOt=2.95;MgO=0.66;CaO=3.86;Na2O=5.5;K2O=7.31,wt_pct_oxide,59.8,0.78,19.52,,2.95,,,,0.66,3.86,5.5,7.31,,,,,,anhydrous_total=100.38,true,0.03,,,,,1423.15,1423.15,1423.15,1423.15,K,500000000,500000000,500000000,500,MPa,,,,,internally_heated_pressure_vessel,18000,,,,,,,,,,,,,,,,,,1.25892541179e-13,-12.9,,,1.25892541179416e-13,m2/s,,,,other,diffusion_couple,Synchotron XRF,true,,,false,use_with_caution,,,provenance=compilation_2010; v0_source=zhang_table1; Type_of_dif_as_printed=Tracer; 1s_error_as_printed=2.3190263091109e-14 (on D or lnD unspecified; not converted); Type_of_exp_as_printed=diffusion triple; Analytical_as_printed=Synchotron XRF; Apparatus_as_printed=IHPV; Capsule_as_printed=Au80Pd20; pres_medium_as_printed=Ar; R unstated in spreadsheet; compiler gas_constant_used_j_mol_k=8.314,supplement,"Holycross, M.",2026-08-31,draft,Behrens2009CG 259; 63,Behrens,2009,,Chemical Geology,259,63,10.1016/j.chemgeo.2008.10.014,"Zhang 2010 Table 1 xls, Entry# 2080; Run# P14"
DDB002049,1.0.0,isothermal_d,,Y,,,,tracer,none,unspecified,melt,Phonolite1,,,,melt_alkaline,,,false,false,phonolite1; SiO2=59.8;TiO2=0.78;Al2O3=19.52;FeOt=2.95;MgO=0.66;CaO=3.86;Na2O=5.5;K2O=7.31,wt_pct_oxide,59.8,0.78,19.52,,2.95,,,,0.66,3.86,5.5,7.31,,,,,,anhydrous_total=100.38,true,0.06,,,,,1423.15,1423.15,1423.15,1423.15,K,500000000,500000000,500000000,500,MPa,,,,,internally_heated_pressure_vessel,18000,,,,,,,,,,,,,,,,,,8.31763771103e-14,-13.08,,,8.31763771102669e-14,m2/s,,,,other,diffusion_couple,Synchotron XRF,true,,,false,use_with_caution,,,provenance=compilation_2010; v0_source=zhang_table1; Type_of_dif_as_printed=Tracer; 1s_error_as_printed=1.53216548818681e-14 (on D or lnD unspecified; not converted); Type_of_exp_as_printed=diffusion triple; Analytical_as_printed=Synchotron XRF; Apparatus_as_printed=IHPV; Capsule_as_printed=Au80Pd20; pres_medium_as_printed=Ar; R unstated in spreadsheet; compiler gas_constant_used_j_mol_k=8.314,supplement,"Holycross, M.",2026-08-31,draft,Behrens2009CG 259; 63,Behrens,2009,,Chemical Geology,259,63,10.1016/j.chemgeo.2008.10.014,"Zhang 2010 Table 1 xls, Entry# 2081; Run# PR2"
DDB002050,1.0.0,isothermal_d,,Y,,,,tracer,none,unspecified,melt,Phonolite1,,,,melt_alkaline,,,false,false,phonolite1; SiO2=59.8;TiO2=0.78;Al2O3=19.52;FeOt=2.95;MgO=0.66;CaO=3.86;Na2O=5.5;K2O=7.31,wt_pct_oxide,59.8,0.78,19.52,,2.95,,,,0.66,3.86,5.5,7.31,,,,,,anhydrous_total=100.38,true,0.03,,,,,1473.15,1473.15,1473.15,1473.15,K,500000000,500000000,500000000,500,MPa,,,,,internally_heated_pressure_vessel,18000,,,,,,,,,,,,,,,,,,3.0199517204e-13,-12.52,,,3.01995172040201e-13,m2/s,,,,other,diffusion_couple,Synchotron XRF,true,,,false,use_with_caution,,,provenance=compilation_2010; v0_source=zhang_table1; Type_of_dif_as_printed=Tracer; 1s_error_as_printed=5.56295665036752e-14 (on D or lnD unspecified; not converted); Type_of_exp_as_printed=diffusion triple; Analytical_as_printed=Synchotron XRF; Apparatus_as_printed=IHPV; Capsule_as_printed=Au80Pd20; pres_medium_as_printed=Ar; R unstated in spreadsheet; compiler gas_constant_used_j_mol_k=8.314,supplement,"Holycross, M.",2026-08-31,draft,Behrens2009CG 259; 63,Behrens,2009,,Chemical Geology,259,63,10.1016/j.chemgeo.2008.10.014,"Zhang 2010 Table 1 xls, Entry# 2082; Run# P11"
DDB002051,1.0.0,isothermal_d,,Y,,,,tracer,none,unspecified,melt,Phonolite1,,,,melt_alkaline,,,false,false,phonolite1; SiO2=59.8;TiO2=0.78;Al2O3=19.52;FeOt=2.95;MgO=0.66;CaO=3.86;Na2O=5.5;K2O=7.31,wt_pct_oxide,59.8,0.78,19.52,,2.95,,,,0.66,3.86,5.5,7.31,,,,,,anhydrous_total=100.38,true,0.04,,,,,1523.15,1523.15,1523.15,1523.15,K,500000000,500000000,500000000,500,MPa,,,,,internally_heated_pressure_vessel,18000,,,,,,,,,,,,,,,,,,6.16595001861e-13,-12.21,,,6.1659500186148e-13,m2/s,,,,other,diffusion_couple,Synchotron XRF,true,,,false,use_with_caution,,,provenance=compilation_2010; v0_source=zhang_table1; Type_of_dif_as_printed=Tracer; 1s_error_as_printed=8.51857475820527e-14 (on D or lnD unspecified; not converted); Type_of_exp_as_printed=diffusion triple; Analytical_as_printed=Synchotron XRF; Apparatus_as_printed=IHPV; Capsule_as_printed=Au80Pd20; pres_medium_as_printed=Ar; R unstated in spreadsheet; compiler gas_constant_used_j_mol_k=8.314,supplement,"Holycross, M.",2026-08-31,draft,Behrens2009CG 259; 63,Behrens,2009,,Chemical Geology,259,63,10.1016/j.chemgeo.2008.10.014,"Zhang 2010 Table 1 xls, Entry# 2083; Run# P12"
DDB002052,1.0.0,isothermal_d,,Y,,,,tracer,none,unspecified,melt,Phonolite1,,,,melt_alkaline,,,false,false,phonolite1; SiO2=59.8;TiO2=0.78;Al2O3=19.52;FeOt=2.95;MgO=0.66;CaO=3.86;Na2O=5.5;K2O=7.31,wt_pct_oxide,59.8,0.78,19.52,,2.95,,,,0.66,3.86,5.5,7.31,,,,,,anhydrous_total=100.38,true,0.07,,,,,1523.15,1523.15,1523.15,1523.15,K,500000000,500000000,500000000,500,MPa,,,,,internally_heated_pressure_vessel,18000,,,,,,,,,,,,,,,,,,4.3651583224e-13,-12.36,,,4.36515832240165e-13,m2/s,,,,other,diffusion_couple,Synchotron XRF,true,,,false,use_with_caution,,,provenance=compilation_2010; v0_source=zhang_table1; Type_of_dif_as_printed=Tracer; 1s_error_as_printed=8.04091878537675e-14 (on D or lnD unspecified; not converted); Type_of_exp_as_printed=diffusion triple; Analytical_as_printed=Synchotron XRF; Apparatus_as_printed=IHPV; Capsule_as_printed=Au80Pd20; pres_medium_as_printed=Ar; R unstated in spreadsheet; compiler gas_constant_used_j_mol_k=8.314,supplement,"Holycross, M.",2026-08-31,draft,Behrens2009CG 259; 63,Behrens,2009,,Chemical Geology,259,63,10.1016/j.chemgeo.2008.10.014,"Zhang 2010 Table 1 xls, Entry# 2084; Run# PR1"
DDB002053,1.0.0,isothermal_d,,Y,,,,tracer,none,unspecified,melt,Wet Phonolite1,,,,melt_alkaline,,,false,false,wet phonolite1; SiO2=59.8;TiO2=0.78;Al2O3=19.52;FeOt=2.95;MgO=0.66;CaO=3.86;Na2O=5.5;K2O=7.31,wt_pct_oxide,59.8,0.78,19.52,,2.95,,,,0.66,3.86,5.5,7.31,,,,,,anhydrous_total=100.38,true,1.6,,,,,1323.15,1323.15,1323.15,1323.15,K,500000000,500000000,500000000,500,MPa,,,,,internally_heated_pressure_vessel,72000,,,,,,,,,,,,,,,,,,2.75422870334e-13,-12.56,,,2.75422870333815e-13,m2/s,,,,other,diffusion_couple,Synchotron XRF,true,,,false,use_with_caution,,,provenance=compilation_2010; v0_source=zhang_table1; Type_of_dif_as_printed=Tracer; 1s_error_as_printed=6.97603055050303e-14 (on D or lnD unspecified; not converted); Type_of_exp_as_printed=diffusion triple; Analytical_as_printed=Synchotron XRF; Apparatus_as_printed=IHPV; Capsule_as_printed=Au80Pd20; pres_medium_as_printed=Ar; R unstated in spreadsheet; compiler gas_constant_used_j_mol_k=8.314,supplement,"Holycross, M.",2026-08-31,draft,Behrens2009CG 259; 64,Behrens,2009,,Chemical Geology,259,64,,"Zhang 2010 Table 1 xls, Entry# 2085; Run# P9"
DDB002054,1.0.0,isothermal_d,,Y,,,,tracer,none,unspecified,melt,Wet Phonolite1,,,,melt_alkaline,,,false,false,wet phonolite1; SiO2=59.8;TiO2=0.78;Al2O3=19.52;FeOt=2.95;MgO=0.66;CaO=3.86;Na2O=5.5;K2O=7.31,wt_pct_oxide,59.8,0.78,19.52,,2.95,,,,0.66,3.86,5.5,7.31,,,,,,anhydrous_total=100.38,true,1.68,,,,,1423.15,1423.15,1423.15,1423.15,K,500000000,500000000,500000000,500,MPa,,,,,internally_heated_pressure_vessel,18000,,,,,,,,,,,,,,,,,,1.58489319246e-12,-11.8,,,1.58489319246111e-12,m2/s,,,,other,diffusion_couple,Synchotron XRF,true,,,false,use_with_caution,,,provenance=compilation_2010; v0_source=zhang_table1; Type_of_dif_as_printed=Tracer; 1s_error_as_printed=2.18961086336921e-13 (on D or lnD unspecified; not converted); Type_of_exp_as_printed=diffusion triple; Analytical_as_printed=Synchotron XRF; Apparatus_as_printed=IHPV; Capsule_as_printed=Au80Pd20; pres_medium_as_printed=Ar; R unstated in spreadsheet; compiler gas_constant_used_j_mol_k=8.314,supplement,"Holycross, M.",2026-08-31,draft,Behrens2009CG 259; 63,Behrens,2009,,Chemical Geology,259,63,10.1016/j.chemgeo.2008.10.014,"Zhang 2010 Table 1 xls, Entry# 2086; Run# P13"
DDB002055,1.0.0,isothermal_d,,Y,,,,tracer,none,unspecified,melt,Wet Phonolite1,,,,melt_alkaline,,,false,false,wet phonolite1; SiO2=59.8;TiO2=0.78;Al2O3=19.52;FeOt=2.95;MgO=0.66;CaO=3.86;Na2O=5.5;K2O=7.31,wt_pct_oxide,59.8,0.78,19.52,,2.95,,,,0.66,3.86,5.5,7.31,,,,,,anhydrous_total=100.38,true,1.72,,,,,1473.15,1473.15,1473.15,1473.15,K,500000000,500000000,500000000,500,MPa,,,,,internally_heated_pressure_vessel,72000,,,,,,,,,,,,,,,,,,2.45470891569e-12,-11.61,,,2.45470891568502e-12,m2/s,,,,other,diffusion_couple,Synchotron XRF,true,,,false,use_with_caution,,,provenance=compilation_2010; v0_source=zhang_table1; Type_of_dif_as_printed=Tracer; 1s_error_as_printed=3.39130569413755e-13 (on D or lnD unspecified; not converted); Type_of_exp_as_printed=diffusion triple; Analytical_as_printed=Synchotron XRF; Apparatus_as_printed=IHPV; Capsule_as_printed=Au80Pd20; pres_medium_as_printed=Ar; R unstated in spreadsheet; compiler gas_constant_used_j_mol_k=8.314,supplement,"Holycross, M.",2026-08-31,draft,Behrens2009CG 259; 63,Behrens,2009,,Chemical Geology,259,63,10.1016/j.chemgeo.2008.10.014,"Zhang 2010 Table 1 xls, Entry# 2087; Run# P5"
DDB002056,1.0.0,isothermal_d,,Y,,,,tracer,none,unspecified,melt,Wet Phonolite1,,,,melt_alkaline,,,false,false,wet phonolite1; SiO2=59.8;TiO2=0.78;Al2O3=19.52;FeOt=2.95;MgO=0.66;CaO=3.86;Na2O=5.5;K2O=7.31,wt_pct_oxide,59.8,0.78,19.52,,2.95,,,,0.66,3.86,5.5,7.31,,,,,,anhydrous_total=100.38,true,1.86,,,,,1528.15,1528.15,1528.15,1528.15,K,500000000,500000000,500000000,500,MPa,,,,,internally_heated_pressure_vessel,10800,,,,,,,,,,,,,,,,,,6.45654229035e-12,-11.19,,,6.45654229034656e-12,m2/s,,,,other,diffusion_couple,Synchotron XRF,true,,,false,use_with_caution,,,provenance=compilation_2010; v0_source=zhang_table1; Type_of_dif_as_printed=Tracer; 1s_error_as_printed=7.43336901501881e-13 (on D or lnD unspecified; not converted); Type_of_exp_as_printed=diffusion triple; Analytical_as_printed=Synchotron XRF; Apparatus_as_printed=IHPV; Capsule_as_printed=Au80Pd20; pres_medium_as_printed=Ar; R unstated in spreadsheet; compiler gas_constant_used_j_mol_k=8.314,supplement,"Holycross, M.",2026-08-31,draft,Behrens2009CG 259; 63,Behrens,2009,,Chemical Geology,259,63,10.1016/j.chemgeo.2008.10.014,"Zhang 2010 Table 1 xls, Entry# 2088; Run# P7"
DDB002057,1.0.0,isothermal_d,,La,,,,chemical,effective_binary,unspecified,melt,Wet Rholite12,,,,other,,,false,false,wet rholite12; SiO2=76.01;TiO2=0.11;Al2O3=13;FeOt=0.7;MgO=0.09;CaO=0.52;Na2O=3.65;K2O=4.81,wt_pct_oxide,76.01,0.11,13,,0.7,,,,0.09,0.52,3.65,4.81,,,,,,anhydrous_total=98.89,true,1,,,,,1373.15,1373.15,1373.15,1373.15,K,800000000,800000000,800000000,800,MPa,,,,,piston_cylinder,698400,,,,,,,,,,,,,,,,,,1.2e-16,-15.920818754,,,1.2e-16,m2/s,,,,EPMA,crystal_dissolution,Electron microprobe,true,,true,false,use_with_caution,,,provenance=compilation_2010; v0_source=zhang_table1; Type_of_dif_as_printed=SEBD; 1s_error_as_printed=1.15e-16 (on D or lnD unspecified; not converted); C_range_as_printed=0.0505 to 0; Type_of_exp_as_printed=dissolving monazite; Analytical_as_printed=Electron microprobe; Apparatus_as_printed=Piston-cylinder; Capsule_as_printed=Pt; pres_medium_as_printed=pyrex and NaCl; R unstated in spreadsheet; compiler gas_constant_used_j_mol_k=8.314,supplement,"Holycross, M.",2026-08-31,draft,Rapp1986CMP 94; 304,Rapp,1986,,Contributions to Mineralogy and Petrology,94,304,10.1007/bf00371439,"Zhang 2010 Table 1 xls, Entry# 2090; Run# MONDIS 12"
DDB002058,1.0.0,isothermal_d,,La,,,,chemical,effective_binary,unspecified,melt,Wet Rholite12,,,,other,,,false,false,wet rholite12; SiO2=76.01;TiO2=0.11;Al2O3=13;FeOt=0.7;MgO=0.09;CaO=0.52;Na2O=3.65;K2O=4.81,wt_pct_oxide,76.01,0.11,13,,0.7,,,,0.09,0.52,3.65,4.81,,,,,,anhydrous_total=98.89,true,1,,,,,1473.15,1473.15,1473.15,1473.15,K,800000000,800000000,800000000,800,MPa,,,,,piston_cylinder,451200,,,,,,,,,,,,,,,,,,1.12e-15,-14.9507819773,,,1.12e-15,m2/s,,,,EPMA,crystal_dissolution,Electron microprobe,true,,true,false,use_with_caution,,,provenance=compilation_2010; v0_source=zhang_table1; Type_of_dif_as_printed=SEBD; 1s_error_as_printed=3.5e-16 (on D or lnD unspecified; not converted); C_range_as_printed=0.0876 to 0; Type_of_exp_as_printed=dissolving monazite; Analytical_as_printed=Electron microprobe; Apparatus_as_printed=Piston-cylinder; Capsule_as_printed=Pt; pres_medium_as_printed=pyrex and NaCl; R unstated in spreadsheet; compiler gas_constant_used_j_mol_k=8.314,supplement,"Holycross, M.",2026-08-31,draft,Rapp1986CMP 94; 304,Rapp,1986,,Contributions to Mineralogy and Petrology,94,304,10.1007/bf00371439,"Zhang 2010 Table 1 xls, Entry# 2091; Run# MONDIS 8"
DDB002059,1.0.0,isothermal_d,,La,,,,chemical,effective_binary,unspecified,melt,Wet Rholite12,,,,other,,,false,false,wet rholite12; SiO2=76.01;TiO2=0.11;Al2O3=13;FeOt=0.7;MgO=0.09;CaO=0.52;Na2O=3.65;K2O=4.81,wt_pct_oxide,76.01,0.11,13,,0.7,,,,0.09,0.52,3.65,4.81,,,,,,anhydrous_total=98.89,true,1,,,,,1573.15,1573.15,1573.15,1573.15,K,800000000,800000000,800000000,800,MPa,,,,,piston_cylinder,59400,,,,,,,,,,,,,,,,,,2.51e-14,-13.6003262785,,,2.51e-14,m2/s,,,,EPMA,crystal_dissolution,Electron microprobe,true,,true,false,use_with_caution,,,provenance=compilation_2010; v0_source=zhang_table1; Type_of_dif_as_printed=SEBD; 1s_error_as_printed=3.4e-15 (on D or lnD unspecified; not converted); C_range_as_printed=0.1836 to 0; Type_of_exp_as_printed=dissolving monazite; Analytical_as_printed=Electron microprobe; Apparatus_as_printed=Piston-cylinder; Capsule_as_printed=Pt; pres_medium_as_printed=pyrex and NaCl; R unstated in spreadsheet; compiler gas_constant_used_j_mol_k=8.314,supplement,"Holycross, M.",2026-08-31,draft,Rapp1986CMP 94; 304,Rapp,1986,,Contributions to Mineralogy and Petrology,94,304,10.1007/bf00371439,"Zhang 2010 Table 1 xls, Entry# 2092; Run# MONDIS 19"
DDB002060,1.0.0,isothermal_d,,La,,,,chemical,effective_binary,unspecified,melt,Wet Rholite12,,,,other,,,false,false,wet rholite12; SiO2=76.01;TiO2=0.11;Al2O3=13;FeOt=0.7;MgO=0.09;CaO=0.52;Na2O=3.65;K2O=4.81,wt_pct_oxide,76.01,0.11,13,,0.7,,,,0.09,0.52,3.65,4.81,,,,,,anhydrous_total=98.89,true,1,,,,,1673.15,1673.15,1673.15,1673.15,K,800000000,800000000,800000000,800,MPa,,,,,piston_cylinder,16620,,,,,,,,,,,,,,,,,,2.77e-13,-12.5575202309,,,2.77e-13,m2/s,,,,EPMA,crystal_dissolution,Electron microprobe,true,,true,false,use_with_caution,,,provenance=compilation_2010; v0_source=zhang_table1; Type_of_dif_as_printed=SEBD; 1s_error_as_printed=4.9e-14 (on D or lnD unspecified; not converted); C_range_as_printed=0.395 to 0; Type_of_exp_as_printed=dissolving monazite; Analytical_as_printed=Electron microprobe; Apparatus_as_printed=Piston-cylinder; Capsule_as_printed=Pt; pres_medium_as_printed=pyrex and NaCl; R unstated in spreadsheet; compiler gas_constant_used_j_mol_k=8.314,supplement,"Holycross, M.",2026-08-31,draft,Rapp1986CMP 94; 304,Rapp,1986,,Contributions to Mineralogy and Petrology,94,304,10.1007/bf00371439,"Zhang 2010 Table 1 xls, Entry# 2093; Run# MONDIS 23"
DDB002061,1.0.0,isothermal_d,,La,,,,chemical,effective_binary,unspecified,melt,Wet Rholite12,,,,other,,,false,false,wet rholite12; SiO2=76.01;TiO2=0.11;Al2O3=13;FeOt=0.7;MgO=0.09;CaO=0.52;Na2O=3.65;K2O=4.81,wt_pct_oxide,76.01,0.11,13,,0.7,,,,0.09,0.52,3.65,4.81,,,,,,anhydrous_total=98.89,true,2.1,,,,,1373.15,1373.15,1373.15,1373.15,K,800000000,800000000,800000000,800,MPa,,,,,piston_cylinder,182400,,,,,,,,,,,,,,,,,,1.12e-15,-14.9507819773,,,1.12e-15,m2/s,,,,EPMA,crystal_dissolution,Electron microprobe,true,,true,false,use_with_caution,,,provenance=compilation_2010; v0_source=zhang_table1; Type_of_dif_as_printed=SEBD; 1s_error_as_printed=1.95e-16 (on D or lnD unspecified; not converted); C_range_as_printed=0.0675 to 0; Type_of_exp_as_printed=dissolving monazite; Analytical_as_printed=Electron microprobe; Apparatus_as_printed=Piston-cylinder; Capsule_as_printed=Pt; pres_medium_as_printed=pyrex and NaCl; R unstated in spreadsheet; compiler gas_constant_used_j_mol_k=8.314,supplement,"Holycross, M.",2026-08-31,draft,Rapp1986CMP 94; 304,Rapp,1986,,Contributions to Mineralogy and Petrology,94,304,10.1007/bf00371439,"Zhang 2010 Table 1 xls, Entry# 2094; Run# MONDIS 7"
DDB002062,1.0.0,isothermal_d,,La,,,,chemical,effective_binary,unspecified,melt,Wet Rholite12,,,,other,,,false,false,wet rholite12; SiO2=76.01;TiO2=0.11;Al2O3=13;FeOt=0.7;MgO=0.09;CaO=0.52;Na2O=3.65;K2O=4.81,wt_pct_oxide,76.01,0.11,13,,0.7,,,,0.09,0.52,3.65,4.81,,,,,,anhydrous_total=98.89,true,2,,,,,1473.15,1473.15,1473.15,1473.15,K,800000000,800000000,800000000,800,MPa,,,,,piston_cylinder,194400,,,,,,,,,,,,,,,,,,4.79e-15,-14.3196644866,,,4.79e-15,m2/s,,,,EPMA,crystal_dissolution,Electron microprobe,true,,true,false,use_with_caution,,,provenance=compilation_2010; v0_source=zhang_table1; Type_of_dif_as_printed=SEBD; 1s_error_as_printed=1.35e-15 (on D or lnD unspecified; not converted); C_range_as_printed=0.1183 to 0; Type_of_exp_as_printed=dissolving monazite; Analytical_as_printed=Electron microprobe; Apparatus_as_printed=Piston-cylinder; Capsule_as_printed=Pt; pres_medium_as_printed=pyrex and NaCl; R unstated in spreadsheet; compiler gas_constant_used_j_mol_k=8.314,supplement,"Holycross, M.",2026-08-31,draft,Rapp1986CMP 94; 304,Rapp,1986,,Contributions to Mineralogy and Petrology,94,304,10.1007/bf00371439,"Zhang 2010 Table 1 xls, Entry# 2095; Run# MONDIS 6"
DDB002063,1.0.0,isothermal_d,,La,,,,chemical,effective_binary,unspecified,melt,Wet Rholite12,,,,other,,,false,false,wet rholite12; SiO2=76.01;TiO2=0.11;Al2O3=13;FeOt=0.7;MgO=0.09;CaO=0.52;Na2O=3.65;K2O=4.81,wt_pct_oxide,76.01,0.11,13,,0.7,,,,0.09,0.52,3.65,4.81,,,,,,anhydrous_total=98.89,true,2,,,,,1573.15,1573.15,1573.15,1573.15,K,800000000,800000000,800000000,800,MPa,,,,,piston_cylinder,59400,,,,,,,,,,,,,,,,,,4.39e-14,-13.3575354798,,,4.39e-14,m2/s,,,,EPMA,crystal_dissolution,Electron microprobe,true,,,false,use_with_caution,,,provenance=compilation_2010; v0_source=zhang_table1; Type_of_dif_as_printed=SEBD; 1s_error_as_printed=8.15e-15 (on D or lnD unspecified; not converted); Type_of_exp_as_printed=dissolving monazite; Analytical_as_printed=Electron microprobe; Apparatus_as_printed=Piston-cylinder; Capsule_as_printed=Pt; pres_medium_as_printed=pyrex and NaCl; R unstated in spreadsheet; compiler gas_constant_used_j_mol_k=8.314,supplement,"Holycross, M.",2026-08-31,draft,Rapp1986CMP 94; 304,Rapp,1986,,Contributions to Mineralogy and Petrology,94,304,10.1007/bf00371439,"Zhang 2010 Table 1 xls, Entry# 2096; Run# MONDIS 20"
DDB002064,1.0.0,isothermal_d,,La,,,,chemical,effective_binary,unspecified,melt,Wet Rholite12,,,,other,,,false,false,wet rholite12; SiO2=76.01;TiO2=0.11;Al2O3=13;FeOt=0.7;MgO=0.09;CaO=0.52;Na2O=3.65;K2O=4.81,wt_pct_oxide,76.01,0.11,13,,0.7,,,,0.09,0.52,3.65,4.81,,,,,,anhydrous_total=98.89,true,3.9,,,,,1273.15,1273.15,1273.15,1273.15,K,800000000,800000000,800000000,800,MPa,,,,,piston_cylinder,259200,,,,,,,,,,,,,,,,,,1.26e-15,-14.8996294549,,,1.26e-15,m2/s,,,,EPMA,crystal_dissolution,Electron microprobe,true,,true,false,use_with_caution,,,provenance=compilation_2010; v0_source=zhang_table1; Type_of_dif_as_printed=SEBD; 1s_error_as_printed=5.05e-16 (on D or lnD unspecified; not converted); C_range_as_printed=0.021 to 0; Type_of_exp_as_printed=dissolving monazite; Analytical_as_printed=Electron microprobe; Apparatus_as_printed=Piston-cylinder; Capsule_as_printed=Pt; pres_medium_as_printed=pyrex and NaCl; R unstated in spreadsheet; compiler gas_constant_used_j_mol_k=8.314,supplement,"Holycross, M.",2026-08-31,draft,Rapp1986CMP 94; 304,Rapp,1986,,Contributions to Mineralogy and Petrology,94,304,10.1007/bf00371439,"Zhang 2010 Table 1 xls, Entry# 2097; Run# MONDIS 15"
