Repository: holycrossm/diffusion-coefficients

# Experimental diffusion coefficients (minerals and silicate melts)

**Pre-release / not published.** Schema v1.0.0. This folder is a GitHub-ready living table: canonical data is CSV, new rows arrive by pull request, and a static page searches the file in the browser. Nothing here is a citable compilation of record.

This is a QA build of 4630 experimental rows (minerals and silicate melts). Most numbers are staged from the 2010 RiMG 72 tables. Do not treat the repo as published, complete, or peer-reviewed.

File: site/data/diffusion_coefficients.csv (part 58 of 136)
DDB002065,1.0.0,isothermal_d,,La,,,,chemical,effective_binary,unspecified,melt,Wet Rholite12,,,,other,,,false,false,wet rholite12; SiO2=76.01;TiO2=0.11;Al2O3=13;FeOt=0.7;MgO=0.09;CaO=0.52;Na2O=3.65;K2O=4.81,wt_pct_oxide,76.01,0.11,13,,0.7,,,,0.09,0.52,3.65,4.81,,,,,,anhydrous_total=98.89,true,4,,,,,1373.15,1373.15,1373.15,1373.15,K,800000000,800000000,800000000,800,MPa,,,,,piston_cylinder,172800,,,,,,,,,,,,,,,,,,4.85e-15,-14.3142582614,,,4.85e-15,m2/s,,,,EPMA,crystal_dissolution,Electron microprobe,true,,true,false,use_with_caution,,,provenance=compilation_2010; v0_source=zhang_table1; Type_of_dif_as_printed=SEBD; 1s_error_as_printed=2.5e-15 (on D or lnD unspecified; not converted); C_range_as_printed=0.076 to 0; Type_of_exp_as_printed=dissolving monazite; Analytical_as_printed=Electron microprobe; Apparatus_as_printed=Piston-cylinder; Capsule_as_printed=Pt; pres_medium_as_printed=pyrex and NaCl; R unstated in spreadsheet; compiler gas_constant_used_j_mol_k=8.314,supplement,"Holycross, M.",2026-08-31,draft,Rapp1986CMP 94; 304,Rapp,1986,,Contributions to Mineralogy and Petrology,94,304,10.1007/bf00371439,"Zhang 2010 Table 1 xls, Entry# 2098; Run# MONDIS 10"
DDB002066,1.0.0,isothermal_d,,La,,,,chemical,effective_binary,unspecified,melt,Wet Rholite12,,,,other,,,false,false,wet rholite12; SiO2=76.01;TiO2=0.11;Al2O3=13;FeOt=0.7;MgO=0.09;CaO=0.52;Na2O=3.65;K2O=4.81,wt_pct_oxide,76.01,0.11,13,,0.7,,,,0.09,0.52,3.65,4.81,,,,,,anhydrous_total=98.89,true,4,,,,,1473.15,1473.15,1473.15,1473.15,K,800000000,800000000,800000000,800,MPa,,,,,piston_cylinder,124200,,,,,,,,,,,,,,,,,,1.12e-14,-13.9507819773,,,1.12e-14,m2/s,,,,EPMA,crystal_dissolution,Electron microprobe,true,,,false,use_with_caution,,,provenance=compilation_2010; v0_source=zhang_table1; Type_of_dif_as_printed=SEBD; 1s_error_as_printed=2.6e-15 (on D or lnD unspecified; not converted); Type_of_exp_as_printed=dissolving monazite; Analytical_as_printed=Electron microprobe; Apparatus_as_printed=Piston-cylinder; Capsule_as_printed=Pt; pres_medium_as_printed=pyrex and NaCl; R unstated in spreadsheet; compiler gas_constant_used_j_mol_k=8.314,supplement,"Holycross, M.",2026-08-31,draft,Rapp1986CMP 94; 304,Rapp,1986,,Contributions to Mineralogy and Petrology,94,304,10.1007/bf00371439,"Zhang 2010 Table 1 xls, Entry# 2099; Run# MONDIS 16"
DDB002067,1.0.0,isothermal_d,,La,,,,chemical,effective_binary,unspecified,melt,Wet Rholite12,,,,other,,,false,false,wet rholite12; SiO2=76.01;TiO2=0.11;Al2O3=13;FeOt=0.7;MgO=0.09;CaO=0.52;Na2O=3.65;K2O=4.81,wt_pct_oxide,76.01,0.11,13,,0.7,,,,0.09,0.52,3.65,4.81,,,,,,anhydrous_total=98.89,true,4,,,,,1673.15,1673.15,1673.15,1673.15,K,800000000,800000000,800000000,800,MPa,,,,,piston_cylinder,16620,,,,,,,,,,,,,,,,,,4.47e-13,-12.3496924769,,,4.47e-13,m2/s,,,,EPMA,crystal_dissolution,Electron microprobe,true,,,false,use_with_caution,,,provenance=compilation_2010; v0_source=zhang_table1; Type_of_dif_as_printed=SEBD; 1s_error_as_printed=2.65e-14 (on D or lnD unspecified; not converted); Type_of_exp_as_printed=dissolving monazite; Analytical_as_printed=Electron microprobe; Apparatus_as_printed=Piston-cylinder; Capsule_as_printed=Pt; pres_medium_as_printed=pyrex and NaCl; R unstated in spreadsheet; compiler gas_constant_used_j_mol_k=8.314,supplement,"Holycross, M.",2026-08-31,draft,Rapp1986CMP 94; 304,Rapp,1986,,Contributions to Mineralogy and Petrology,94,304,10.1007/bf00371439,"Zhang 2010 Table 1 xls, Entry# 2100; Run# MONDIS 25"
DDB002068,1.0.0,isothermal_d,,La,,,,chemical,effective_binary,unspecified,melt,Wet Rholite12,,,,other,,,false,false,wet rholite12; SiO2=76.01;TiO2=0.11;Al2O3=13;FeOt=0.7;MgO=0.09;CaO=0.52;Na2O=3.65;K2O=4.81,wt_pct_oxide,76.01,0.11,13,,0.7,,,,0.09,0.52,3.65,4.81,,,,,,anhydrous_total=98.89,true,6,,,,,1273.15,1273.15,1273.15,1273.15,K,800000000,800000000,800000000,800,MPa,,,,,piston_cylinder,250000,,,,,,,,,,,,,,,,,,1.48e-15,-14.8297382846,,,1.48e-15,m2/s,,,,EPMA,crystal_dissolution,Electron microprobe,true,,true,false,use_with_caution,,,provenance=compilation_2010; v0_source=zhang_table1; Type_of_dif_as_printed=SEBD; 1s_error_as_printed=4.85e-16 (on D or lnD unspecified; not converted); C_range_as_printed=0.0442 to 0; Type_of_exp_as_printed=dissolving monazite; Analytical_as_printed=Electron microprobe; Apparatus_as_printed=Piston-cylinder; Capsule_as_printed=Pt; pres_medium_as_printed=pyrex and NaCl; R unstated in spreadsheet; compiler gas_constant_used_j_mol_k=8.314,supplement,"Holycross, M.",2026-08-31,draft,Rapp1986CMP 94; 304,Rapp,1986,,Contributions to Mineralogy and Petrology,94,304,10.1007/bf00371439,"Zhang 2010 Table 1 xls, Entry# 2101; Run# MONDIS 5"
DDB002069,1.0.0,isothermal_d,,La,,,,chemical,effective_binary,unspecified,melt,Wet Rholite12,,,,other,,,false,false,wet rholite12; SiO2=76.01;TiO2=0.11;Al2O3=13;FeOt=0.7;MgO=0.09;CaO=0.52;Na2O=3.65;K2O=4.81,wt_pct_oxide,76.01,0.11,13,,0.7,,,,0.09,0.52,3.65,4.81,,,,,,anhydrous_total=98.89,true,5.8,,,,,1373.15,1373.15,1373.15,1373.15,K,800000000,800000000,800000000,800,MPa,,,,,piston_cylinder,64000,,,,,,,,,,,,,,,,,,7.22e-15,-14.1414628024,,,7.22e-15,m2/s,,,,EPMA,crystal_dissolution,Electron microprobe,true,,true,false,use_with_caution,,,provenance=compilation_2010; v0_source=zhang_table1; Type_of_dif_as_printed=SEBD; 1s_error_as_printed=8.35e-16 (on D or lnD unspecified; not converted); C_range_as_printed=0.094 to 0; Type_of_exp_as_printed=dissolving monazite; Analytical_as_printed=Electron microprobe; Apparatus_as_printed=Piston-cylinder; Capsule_as_printed=Pt; pres_medium_as_printed=pyrex and NaCl; R unstated in spreadsheet; compiler gas_constant_used_j_mol_k=8.314,supplement,"Holycross, M.",2026-08-31,draft,Rapp1986CMP 94; 304,Rapp,1986,,Contributions to Mineralogy and Petrology,94,304,10.1007/bf00371439,"Zhang 2010 Table 1 xls, Entry# 2102; Run# MONDIS 4"
DDB002070,1.0.0,isothermal_d,,La,,,,chemical,effective_binary,unspecified,melt,Wet Rholite12,,,,other,,,false,false,wet rholite12; SiO2=76.01;TiO2=0.11;Al2O3=13;FeOt=0.7;MgO=0.09;CaO=0.52;Na2O=3.65;K2O=4.81,wt_pct_oxide,76.01,0.11,13,,0.7,,,,0.09,0.52,3.65,4.81,,,,,,anhydrous_total=98.89,true,6,,,,,1473.15,1473.15,1473.15,1473.15,K,800000000,800000000,800000000,800,MPa,,,,,piston_cylinder,118800,,,,,,,,,,,,,,,,,,2.34e-14,-13.6307841426,,,2.34e-14,m2/s,,,,EPMA,crystal_dissolution,Electron microprobe,true,,true,false,use_with_caution,,,provenance=compilation_2010; v0_source=zhang_table1; Type_of_dif_as_printed=SEBD; 1s_error_as_printed=1.06e-14 (on D or lnD unspecified; not converted); C_range_as_printed=0.1695 to 0; Type_of_exp_as_printed=dissolving monazite; Analytical_as_printed=Electron microprobe; Apparatus_as_printed=Piston-cylinder; Capsule_as_printed=Pt; pres_medium_as_printed=pyrex and NaCl; R unstated in spreadsheet; compiler gas_constant_used_j_mol_k=8.314,supplement,"Holycross, M.",2026-08-31,draft,Rapp1986CMP 94; 304,Rapp,1986,,Contributions to Mineralogy and Petrology,94,304,10.1007/bf00371439,"Zhang 2010 Table 1 xls, Entry# 2103; Run# MONDIS 11"
DDB002071,1.0.0,isothermal_d,,La,,,,chemical,effective_binary,unspecified,melt,Wet Rholite12,,,,other,,,false,false,wet rholite12; SiO2=76.01;TiO2=0.11;Al2O3=13;FeOt=0.7;MgO=0.09;CaO=0.52;Na2O=3.65;K2O=4.81,wt_pct_oxide,76.01,0.11,13,,0.7,,,,0.09,0.52,3.65,4.81,,,,,,anhydrous_total=98.89,true,6,,,,,1573.15,1573.15,1573.15,1573.15,K,800000000,800000000,800000000,800,MPa,,,,,piston_cylinder,59400,,,,,,,,,,,,,,,,,,8.73e-14,-13.0589857563,,,8.73e-14,m2/s,,,,EPMA,crystal_dissolution,Electron microprobe,true,,true,false,use_with_caution,,,provenance=compilation_2010; v0_source=zhang_table1; Type_of_dif_as_printed=SEBD; 1s_error_as_printed=1.025e-14 (on D or lnD unspecified; not converted); C_range_as_printed=0.3345 to 0; Type_of_exp_as_printed=dissolving monazite; Analytical_as_printed=Electron microprobe; Apparatus_as_printed=Piston-cylinder; Capsule_as_printed=Pt; pres_medium_as_printed=pyrex and NaCl; R unstated in spreadsheet; compiler gas_constant_used_j_mol_k=8.314,supplement,"Holycross, M.",2026-08-31,draft,Rapp1986CMP 94; 304,Rapp,1986,,Contributions to Mineralogy and Petrology,94,304,10.1007/bf00371439,"Zhang 2010 Table 1 xls, Entry# 2104; Run# MONDIS 21"
DDB002072,1.0.0,isothermal_d,,La,,,,tracer,none,unspecified,melt,Jadeite melt,,,,melt_simple,,,false,false,Jadeite melt; SiO2=59.45;Al2O3=25.22;Na2O=15.33,wt_pct_oxide,59.45,,25.22,,,,,,,,15.33,,,,,,,anhydrous_total=100,,,,,,,1673.15,1673.15,1673.15,1673.15,K,750000000,750000000,750000000,750,MPa,,,,,piston_cylinder,14400,,,,,,,,,,,,,,,,,,6.88e-13,-12.1624115618,,,6.88e-13,m2/s,,,,SIMS,diffusion_couple,SIMS,true,,true,false,use_with_caution,,,provenance=compilation_2010; v0_source=zhang_table1; Type_of_dif_as_printed=Tracer; 1s_error_as_printed=1.4e-14 (on D or lnD unspecified; not converted); C_range_as_printed=0.0248; Type_of_exp_as_printed=diffusion couple; Analytical_as_printed=SIMS; Apparatus_as_printed=PCA; Capsule_as_printed=Pt; pres_medium_as_printed=solid; R unstated in spreadsheet; compiler gas_constant_used_j_mol_k=8.314,supplement,"Holycross, M.",2026-08-31,draft,Nakamura1998GCA 62; 3151,Nakamura,1998,,Geochimica et Cosmochimica Acta,62,3151,10.1016/s0016-7037(98)00223-3,"Zhang 2010 Table 1 xls, Entry# 2105"
DDB002073,1.0.0,isothermal_d,,La,,,,tracer,none,unspecified,melt,Jadeite melt,,,,melt_simple,,,false,false,Jadeite melt; SiO2=59.45;Al2O3=25.22;Na2O=15.33,wt_pct_oxide,59.45,,25.22,,,,,,,,15.33,,,,,,,anhydrous_total=100,,,,,,,1673.15,1673.15,1673.15,1673.15,K,1250000000,1250000000,1250000000,1250,MPa,,,,,piston_cylinder,14400,,,,,,,,,,,,,,,,,,8.36e-13,-12.0777937226,,,8.36e-13,m2/s,,,,SIMS,diffusion_couple,SIMS,true,,true,false,use_with_caution,,,provenance=compilation_2010; v0_source=zhang_table1; Type_of_dif_as_printed=Tracer; 1s_error_as_printed=1.3e-14 (on D or lnD unspecified; not converted); C_range_as_printed=0.0248; Type_of_exp_as_printed=diffusion couple; Analytical_as_printed=SIMS; Apparatus_as_printed=PCA; Capsule_as_printed=Pt; pres_medium_as_printed=solid; R unstated in spreadsheet; compiler gas_constant_used_j_mol_k=8.314,supplement,"Holycross, M.",2026-08-31,draft,Nakamura1998GCA 62; 3151,Nakamura,1998,,Geochimica et Cosmochimica Acta,62,3151,10.1016/s0016-7037(98)00223-3,"Zhang 2010 Table 1 xls, Entry# 2106"
DDB002074,1.0.0,isothermal_d,,La,,,,tracer,none,unspecified,melt,Jadeite melt,,,,melt_simple,,,false,false,Jadeite melt; SiO2=59.45;Al2O3=25.22;Na2O=15.33,wt_pct_oxide,59.45,,25.22,,,,,,,,15.33,,,,,,,anhydrous_total=100,,,,,,,1573.15,1573.15,1573.15,1573.15,K,1500000000,1500000000,1500000000,1500,MPa,,,,,piston_cylinder,28800,,,,,,,,,,,,,,,,,,2.91e-13,-12.536107011,,,2.91e-13,m2/s,,,,SIMS,diffusion_couple,SIMS,true,,true,false,use_with_caution,,,provenance=compilation_2010; v0_source=zhang_table1; Type_of_dif_as_printed=Tracer; 1s_error_as_printed=1.8e-14 (on D or lnD unspecified; not converted); C_range_as_printed=0.0248; Type_of_exp_as_printed=diffusion couple; Analytical_as_printed=SIMS; Apparatus_as_printed=PCA; Capsule_as_printed=Pt; pres_medium_as_printed=solid; R unstated in spreadsheet; compiler gas_constant_used_j_mol_k=8.314,supplement,"Holycross, M.",2026-08-31,draft,Nakamura1998GCA 62; 3151,Nakamura,1998,,Geochimica et Cosmochimica Acta,62,3151,10.1016/s0016-7037(98)00223-3,"Zhang 2010 Table 1 xls, Entry# 2107"
DDB002075,1.0.0,isothermal_d,,La,,,,tracer,none,unspecified,melt,Jadeite melt,,,,melt_simple,,,false,false,Jadeite melt; SiO2=59.45;Al2O3=25.22;Na2O=15.33,wt_pct_oxide,59.45,,25.22,,,,,,,,15.33,,,,,,,anhydrous_total=100,,,,,,,1673.15,1673.15,1673.15,1673.15,K,1500000000,1500000000,1500000000,1500,MPa,,,,,piston_cylinder,14400,,,,,,,,,,,,,,,,,,1.13e-12,-11.9469215565,,,1.13e-12,m2/s,,,,SIMS,diffusion_couple,SIMS,true,,true,false,use_with_caution,,,provenance=compilation_2010; v0_source=zhang_table1; Type_of_dif_as_printed=Tracer; 1s_error_as_printed=6e-14 (on D or lnD unspecified; not converted); C_range_as_printed=0.0248; Type_of_exp_as_printed=diffusion couple; Analytical_as_printed=SIMS; Apparatus_as_printed=PCA; Capsule_as_printed=Pt; pres_medium_as_printed=solid; R unstated in spreadsheet; compiler gas_constant_used_j_mol_k=8.314,supplement,"Holycross, M.",2026-08-31,draft,Nakamura1998GCA 62; 3151,Nakamura,1998,,Geochimica et Cosmochimica Acta,62,3151,10.1016/s0016-7037(98)00223-3,"Zhang 2010 Table 1 xls, Entry# 2108"
DDB002076,1.0.0,isothermal_d,,La,,,,tracer,none,unspecified,melt,Jadeite melt,,,,melt_simple,,,false,false,Jadeite melt; SiO2=59.45;Al2O3=25.22;Na2O=15.33,wt_pct_oxide,59.45,,25.22,,,,,,,,15.33,,,,,,,anhydrous_total=100,,,,,,,1723.15,1723.15,1723.15,1723.15,K,1500000000,1500000000,1500000000,1500,MPa,,,,,piston_cylinder,14400,,,,,,,,,,,,,,,,,,2.56e-12,-11.5917600347,,,2.56e-12,m2/s,,,,SIMS,diffusion_couple,SIMS,true,,true,false,use_with_caution,,,provenance=compilation_2010; v0_source=zhang_table1; Type_of_dif_as_printed=Tracer; 1s_error_as_printed=6e-14 (on D or lnD unspecified; not converted); C_range_as_printed=0.0248; Type_of_exp_as_printed=diffusion couple; Analytical_as_printed=SIMS; Apparatus_as_printed=PCA; Capsule_as_printed=Pt; pres_medium_as_printed=solid; R unstated in spreadsheet; compiler gas_constant_used_j_mol_k=8.314,supplement,"Holycross, M.",2026-08-31,draft,Nakamura1998GCA 62; 3151,Nakamura,1998,,Geochimica et Cosmochimica Acta,62,3151,10.1016/s0016-7037(98)00223-3,"Zhang 2010 Table 1 xls, Entry# 2109"
DDB002077,1.0.0,isothermal_d,,La,,,,tracer,none,unspecified,melt,Jadeite melt,,,,melt_simple,,,false,false,Jadeite melt; SiO2=59.45;Al2O3=25.22;Na2O=15.33,wt_pct_oxide,59.45,,25.22,,,,,,,,15.33,,,,,,,anhydrous_total=100,,,,,,,1673.15,1673.15,1673.15,1673.15,K,2000000000,2000000000,2000000000,2000,MPa,,,,,piston_cylinder,14400,,,,,,,,,,,,,,,,,,2.46e-12,-11.6090648929,,,2.46e-12,m2/s,,,,SIMS,diffusion_couple,SIMS,true,,true,false,use_with_caution,,,provenance=compilation_2010; v0_source=zhang_table1; Type_of_dif_as_printed=Tracer; 1s_error_as_printed=9e-14 (on D or lnD unspecified; not converted); C_range_as_printed=0.0248; Type_of_exp_as_printed=diffusion couple; Analytical_as_printed=SIMS; Apparatus_as_printed=PCA; Capsule_as_printed=Pt; pres_medium_as_printed=solid; R unstated in spreadsheet; compiler gas_constant_used_j_mol_k=8.314,supplement,"Holycross, M.",2026-08-31,draft,Nakamura1998GCA 62; 3151,Nakamura,1998,,Geochimica et Cosmochimica Acta,62,3151,10.1016/s0016-7037(98)00223-3,"Zhang 2010 Table 1 xls, Entry# 2110"
DDB002078,1.0.0,isothermal_d,,La,,,,tracer,none,unspecified,melt,Diopside melt,,,,melt_simple,,,false,false,Diopside melt; SiO2=55.49;MgO=18.61;CaO=25.9,wt_pct_oxide,55.49,,,,,,,,18.61,25.9,,,,,,,,anhydrous_total=100,,,,,,,1863.15,1863.15,1863.15,1863.15,K,1000000000,1000000000,1000000000,1000,MPa,,,,,piston_cylinder,900,,,,,,,,,,,,,,,,,,2.45e-10,-9.61083391564,,,2.45e-10,m2/s,,,,SIMS,diffusion_couple,SIMS,true,,true,false,use_with_caution,,,provenance=compilation_2010; v0_source=zhang_table1; Type_of_dif_as_printed=Tracer; 1s_error_as_printed=1.9e-11 (on D or lnD unspecified; not converted); C_range_as_printed=0.0217; Type_of_exp_as_printed=diffusion couple; Analytical_as_printed=SIMS; Apparatus_as_printed=PCA; Capsule_as_printed=Pt; pres_medium_as_printed=solid; R unstated in spreadsheet; compiler gas_constant_used_j_mol_k=8.314,supplement,"Holycross, M.",2026-08-31,draft,Nakamura1998GCA 62; 3151,Nakamura,1998,,Geochimica et Cosmochimica Acta,62,3151,10.1016/s0016-7037(98)00223-3,"Zhang 2010 Table 1 xls, Entry# 2111"
DDB002079,1.0.0,isothermal_d,,La,,,,tracer,none,unspecified,melt,Diopside melt,,,,melt_simple,,,false,false,Diopside melt; SiO2=55.49;MgO=18.61;CaO=25.9,wt_pct_oxide,55.49,,,,,,,,18.61,25.9,,,,,,,,anhydrous_total=100,,,,,,,1863.15,1863.15,1863.15,1863.15,K,1250000000,1250000000,1250000000,1250,MPa,,,,,piston_cylinder,1800,,,,,,,,,,,,,,,,,,1.75e-10,-9.75696195131,,,1.75e-10,m2/s,,,,SIMS,diffusion_couple,SIMS,true,,true,false,use_with_caution,,,provenance=compilation_2010; v0_source=zhang_table1; Type_of_dif_as_printed=Tracer; 1s_error_as_printed=4e-12 (on D or lnD unspecified; not converted); C_range_as_printed=0.0217; Type_of_exp_as_printed=diffusion couple; Analytical_as_printed=SIMS; Apparatus_as_printed=PCA; Capsule_as_printed=Pt; pres_medium_as_printed=solid; R unstated in spreadsheet; compiler gas_constant_used_j_mol_k=8.314,supplement,"Holycross, M.",2026-08-31,draft,Nakamura1998GCA 62; 3151,Nakamura,1998,,Geochimica et Cosmochimica Acta,62,3151,10.1016/s0016-7037(98)00223-3,"Zhang 2010 Table 1 xls, Entry# 2112"
DDB002080,1.0.0,isothermal_d,,La,,,,tracer,none,unspecified,melt,Wet HA1,,,,melt_andesite,,,false,false,wet HA1; SiO2=62.09;Al2O3=19.47;MgO=2.53;CaO=10.64;Na2O=4.25;K2O=1.02,wt_pct_oxide,62.09,,19.47,,,,,,2.53,10.64,4.25,1.02,,,,,,anhydrous_total=100,true,5.2,,,,,1473.15,1473.15,1473.15,1473.15,K,500000000,500000000,500000000,500,MPa,,,,,internally_heated_pressure_vessel,7200,,,,,,,,,,,,,,,,,,9.7e-12,-11.0132282657,,,9.7e-12,m2/s,,,,other,diffusion_couple,Synchotron XRF,true,,,false,use_with_caution,,,provenance=compilation_2010; v0_source=zhang_table1; Type_of_dif_as_printed=Tracer; 1s_error_as_printed=3e-12 (on D or lnD unspecified; not converted); Type_of_exp_as_printed=diffusion couple; Analytical_as_printed=Synchotron XRF; Apparatus_as_printed=IHPV; Capsule_as_printed=Pt; pres_medium_as_printed=Ar; R unstated in spreadsheet; compiler gas_constant_used_j_mol_k=8.314,supplement,"Holycross, M.",2026-08-31,draft,Koepke2001GCA 65; 1481,Koepke,2001,,Geochimica et Cosmochimica Acta,65,1481,10.1016/s0016-7037(01)00550-6,"Zhang 2010 Table 1 xls, Entry# 2113; Run# JK61"
DDB002081,1.0.0,isothermal_d,,La,,,,tracer,none,unspecified,melt,Wet HA1,,,,melt_andesite,,,false,false,wet HA1; SiO2=62.09;Al2O3=19.47;MgO=2.53;CaO=10.64;Na2O=4.25;K2O=1.02,wt_pct_oxide,62.09,,19.47,,,,,,2.53,10.64,4.25,1.02,,,,,,anhydrous_total=100,true,5.1,,,,,1583.15,1583.15,1583.15,1583.15,K,500000000,500000000,500000000,500,MPa,,,,,internally_heated_pressure_vessel,3600,,,,,,,,,,,,,,,,,,2.72e-11,-10.565431096,,,2.72e-11,m2/s,,,,other,diffusion_couple,Synchotron XRF,true,,,false,use_with_caution,,,provenance=compilation_2010; v0_source=zhang_table1; Type_of_dif_as_printed=Tracer; 1s_error_as_printed=8e-12 (on D or lnD unspecified; not converted); Type_of_exp_as_printed=diffusion couple; Analytical_as_printed=Synchotron XRF; Apparatus_as_printed=IHPV; Capsule_as_printed=Pt; pres_medium_as_printed=Ar; R unstated in spreadsheet; compiler gas_constant_used_j_mol_k=8.314,supplement,"Holycross, M.",2026-08-31,draft,Koepke2001GCA 65; 1481,Koepke,2001,,Geochimica et Cosmochimica Acta,65,1481,10.1016/s0016-7037(01)00550-6,"Zhang 2010 Table 1 xls, Entry# 2114; Run# HB72"
DDB002082,1.0.0,isothermal_d,,La,,,,tracer,none,unspecified,melt,Wet HA1,,,,melt_andesite,,,false,false,wet HA1; SiO2=62.09;Al2O3=19.47;MgO=2.53;CaO=10.64;Na2O=4.25;K2O=1.02,wt_pct_oxide,62.09,,19.47,,,,,,2.53,10.64,4.25,1.02,,,,,,anhydrous_total=100,true,4.9,,,,,1373.15,1373.15,1373.15,1373.15,K,500000000,500000000,500000000,500,MPa,,,,,internally_heated_pressure_vessel,10800,,,,,,,,,,,,,,,,,,3.85e-12,-11.4145392705,,,3.85e-12,m2/s,,,,other,diffusion_couple,Synchotron XRF,true,,,false,use_with_caution,,,provenance=compilation_2010; v0_source=zhang_table1; Type_of_dif_as_printed=Tracer; 1s_error_as_printed=1.25e-12 (on D or lnD unspecified; not converted); Type_of_exp_as_printed=diffusion couple; Analytical_as_printed=Synchotron XRF; Apparatus_as_printed=IHPV; Capsule_as_printed=Pt; pres_medium_as_printed=Ar; R unstated in spreadsheet; compiler gas_constant_used_j_mol_k=8.314,supplement,"Holycross, M.",2026-08-31,draft,Koepke2001GCA 65; 1481,Koepke,2001,,Geochimica et Cosmochimica Acta,65,1481,10.1016/s0016-7037(01)00550-6,"Zhang 2010 Table 1 xls, Entry# 2115; Run# JK60"
DDB002083,1.0.0,isothermal_d,,La,,,,tracer,none,unspecified,melt,Wet HA1,,,,melt_andesite,,,false,false,wet HA1; SiO2=62.09;Al2O3=19.47;MgO=2.53;CaO=10.64;Na2O=4.25;K2O=1.02,wt_pct_oxide,62.09,,19.47,,,,,,2.53,10.64,4.25,1.02,,,,,,anhydrous_total=100,true,4.5,,,,,1673.15,1673.15,1673.15,1673.15,K,500000000,500000000,500000000,500,MPa,,,,,internally_heated_pressure_vessel,1800,,,,,,,,,,,,,,,,,,5.52e-11,-10.2580609223,,,5.52e-11,m2/s,,,,other,diffusion_couple,Synchotron XRF,true,,,false,use_with_caution,,,provenance=compilation_2010; v0_source=zhang_table1; Type_of_dif_as_printed=Tracer; 1s_error_as_printed=1.58e-11 (on D or lnD unspecified; not converted); Type_of_exp_as_printed=diffusion couple; Analytical_as_printed=Synchotron XRF; Apparatus_as_printed=IHPV; Capsule_as_printed=Pt; pres_medium_as_printed=Ar; R unstated in spreadsheet; compiler gas_constant_used_j_mol_k=8.314,supplement,"Holycross, M.",2026-08-31,draft,Koepke2001GCA 65; 1481,Koepke,2001,,Geochimica et Cosmochimica Acta,65,1481,10.1016/s0016-7037(01)00550-6,"Zhang 2010 Table 1 xls, Entry# 2116; Run# JK63"
DDB002084,1.0.0,isothermal_d,,La,,,,tracer,none,unspecified,melt,HA1 (haploandesite),,,,melt_andesite,,,false,false,HA1 (haploandesite); SiO2=61.81;Al2O3=19.48;MgO=2.51;CaO=10.82;Na2O=4.3;K2O=1.03,wt_pct_oxide,61.81,,19.48,,,,,,2.51,10.82,4.3,1.03,,,,,,anhydrous_total=99.95,true,0.06,,,,,1673.15,1673.15,1673.15,1673.15,K,500000000,500000000,500000000,500,MPa,,,,,internally_heated_pressure_vessel,10800,,,,,,,,,,,,,,,,,,1.825e-12,-11.7387371312,,,1.825e-12,m2/s,,,,other,diffusion_couple,Synchotron XRF,true,,,false,use_with_caution,,,provenance=compilation_2010; v0_source=zhang_table1; Type_of_dif_as_printed=Tracer; 1s_error_as_printed=5.2e-13 (on D or lnD unspecified; not converted); Type_of_exp_as_printed=diffusion couple; Analytical_as_printed=Synchotron XRF; Apparatus_as_printed=IHPV; Capsule_as_printed=Pt; pres_medium_as_printed=Ar; R unstated in spreadsheet; compiler gas_constant_used_j_mol_k=8.314,supplement,"Holycross, M.",2026-08-31,draft,Koepke2001GCA 65; 1481,Koepke,2001,,Geochimica et Cosmochimica Acta,65,1481,10.1016/s0016-7037(01)00550-6,"Zhang 2010 Table 1 xls, Entry# 2117; Run# JK67"
DDB002085,1.0.0,isothermal_d,,La,,,,chemical,effective_binary,unspecified,melt,Basalt7-basanite,,,,melt_basalt,,,false,false,Basalt7-basanite; SiO2=45.87;TiO2=1.95;Al2O3=14.55;FeOt=9.795;MnO=0.18;MgO=11.92;CaO=11.145;Na2O=3.04;K2O=0.755;P2O5=0.52,wt_pct_oxide,45.87,1.95,14.55,,9.795,,,0.18,11.92,11.145,3.04,0.755,0.52,,,,,anhydrous_total=99.725,,,,,,,1723.15,1723.15,1723.15,1723.15,K,900000000,900000000,900000000,900,MPa,,,,,piston_cylinder,420,,,,,,,,,,,,,,,,,,1.4e-10,-9.85387196432,,,1.4e-10,m2/s,,,,SIMS,diffusion_couple,SIMS,true,,,false,use_with_caution,,,provenance=compilation_2010; v0_source=zhang_table1; Type_of_dif_as_printed=SEBD; 1s_error_as_printed=2e-11 (on D or lnD unspecified; not converted); Type_of_exp_as_printed=diffusion couple; Analytical_as_printed=SIMS; Apparatus_as_printed=PCA; Capsule_as_printed=graphite and Mo-Pt; pres_medium_as_printed=Salt-pyrex-MgO; R unstated in spreadsheet; compiler gas_constant_used_j_mol_k=8.314,supplement,"Holycross, M.",2026-08-31,draft,Lundstrom2003G3 10.1029/2001GC000224,Lundstrom,2003,,G,,,,"Zhang 2010 Table 1 xls, Entry# 2118; Run# MMD-30"
DDB002086,1.0.0,isothermal_d,,La,,,,tracer,none,unspecified,melt,Wet Phonolite1,,,,melt_alkaline,,,false,false,wet phonolite1; SiO2=59.8;TiO2=0.78;Al2O3=19.52;FeOt=2.95;MgO=0.66;CaO=3.86;Na2O=5.5;K2O=7.31,wt_pct_oxide,59.8,0.78,19.52,,2.95,,,,0.66,3.86,5.5,7.31,,,,,,anhydrous_total=100.38,true,1.6,,,,,1323.15,1323.15,1323.15,1323.15,K,500000000,500000000,500000000,500,MPa,,,,,internally_heated_pressure_vessel,72000,,,,,,,,,,,,,,,,,,3.38844156139e-13,-12.47,,,3.38844156139201e-13,m2/s,,,,other,diffusion_couple,Synchotron XRF,true,,,false,use_with_caution,,,provenance=compilation_2010; v0_source=zhang_table1; Type_of_dif_as_printed=Tracer; 1s_error_as_printed=9.36261003329125e-14 (on D or lnD unspecified; not converted); Type_of_exp_as_printed=diffusion triple; Analytical_as_printed=Synchotron XRF; Apparatus_as_printed=IHPV; Capsule_as_printed=Au80Pd20; pres_medium_as_printed=Ar; R unstated in spreadsheet; compiler gas_constant_used_j_mol_k=8.314,supplement,"Holycross, M.",2026-08-31,draft,Behrens2009CG 259; 64,Behrens,2009,,Chemical Geology,259,64,,"Zhang 2010 Table 1 xls, Entry# 2119; Run# P9"
DDB002087,1.0.0,isothermal_d,,La,,,,tracer,none,unspecified,melt,Trachyte1,,,,melt_alkaline,,,false,false,Trachyte1; SiO2=62.37;TiO2=0.48;Al2O3=18.61;FeOt=3.68;MgO=0.24;CaO=1.73;Na2O=5.43;K2O=7.25,wt_pct_oxide,62.37,0.48,18.61,,3.68,,,,0.24,1.73,5.43,7.25,,,,,,anhydrous_total=99.79,true,0.1,,,,,1323.15,1323.15,1323.15,1323.15,K,500000000,500000000,500000000,500,MPa,,,,,internally_heated_pressure_vessel,72000,,,,,,,,,,,,,,,,,,1.17489755494e-14,-13.93,,,1.17489755493953e-14,m2/s,,,,other,diffusion_couple,Synchotron XRF,true,,,false,use_with_caution,,,provenance=compilation_2010; v0_source=zhang_table1; Type_of_dif_as_printed=Tracer; 1s_error_as_printed=1.62318095747934e-15 (on D or lnD unspecified; not converted); Type_of_exp_as_printed=diffusion triple; Analytical_as_printed=Synchotron XRF; Apparatus_as_printed=IHPV; Capsule_as_printed=Au80Pd20; pres_medium_as_printed=Ar; R unstated in spreadsheet; compiler gas_constant_used_j_mol_k=8.314,supplement,"Holycross, M.",2026-08-31,draft,Behrens2009CG 259; 63,Behrens,2009,,Chemical Geology,259,63,10.1016/j.chemgeo.2008.10.014,"Zhang 2010 Table 1 xls, Entry# 2120; Run# T6"
DDB002088,1.0.0,isothermal_d,,La,,,,tracer,none,unspecified,melt,Trachyte1,,,,melt_alkaline,,,false,false,Trachyte1; SiO2=62.37;TiO2=0.48;Al2O3=18.61;FeOt=3.68;MgO=0.24;CaO=1.73;Na2O=5.43;K2O=7.25,wt_pct_oxide,62.37,0.48,18.61,,3.68,,,,0.24,1.73,5.43,7.25,,,,,,anhydrous_total=99.79,true,0.08,,,,,1423.15,1423.15,1423.15,1423.15,K,500000000,500000000,500000000,500,MPa,,,,,internally_heated_pressure_vessel,18000,,,,,,,,,,,,,,,,,,3.0199517204e-14,-13.52,,,3.01995172040201e-14,m2/s,,,,other,diffusion_couple,Synchotron XRF,true,,,false,use_with_caution,,,provenance=compilation_2010; v0_source=zhang_table1; Type_of_dif_as_printed=Tracer; 1s_error_as_printed=4.86758706907157e-15 (on D or lnD unspecified; not converted); Type_of_exp_as_printed=diffusion triple; Analytical_as_printed=Synchotron XRF; Apparatus_as_printed=IHPV; Capsule_as_printed=Au80Pd20; pres_medium_as_printed=Ar; R unstated in spreadsheet; compiler gas_constant_used_j_mol_k=8.314,supplement,"Holycross, M.",2026-08-31,draft,Behrens2009CG 259; 63,Behrens,2009,,Chemical Geology,259,63,10.1016/j.chemgeo.2008.10.014,"Zhang 2010 Table 1 xls, Entry# 2121; Run# TR2"
DDB002089,1.0.0,isothermal_d,,La,,,,tracer,none,unspecified,melt,Trachyte1,,,,melt_alkaline,,,false,false,Trachyte1; SiO2=62.37;TiO2=0.48;Al2O3=18.61;FeOt=3.68;MgO=0.24;CaO=1.73;Na2O=5.43;K2O=7.25,wt_pct_oxide,62.37,0.48,18.61,,3.68,,,,0.24,1.73,5.43,7.25,,,,,,anhydrous_total=99.79,true,0.04,,,,,1423.15,1423.15,1423.15,1423.15,K,500000000,500000000,500000000,500,MPa,,,,,internally_heated_pressure_vessel,18000,,,,,,,,,,,,,,,,,,4.1686938347e-14,-13.38,,,4.16869383470334e-14,m2/s,,,,other,diffusion_couple,Synchotron XRF,true,,,false,use_with_caution,,,provenance=compilation_2010; v0_source=zhang_table1; Type_of_dif_as_printed=Tracer; 1s_error_as_printed=5.75926336862646e-15 (on D or lnD unspecified; not converted); Type_of_exp_as_printed=diffusion triple; Analytical_as_printed=Synchotron XRF; Apparatus_as_printed=IHPV; Capsule_as_printed=Au80Pd20; pres_medium_as_printed=Ar; R unstated in spreadsheet; compiler gas_constant_used_j_mol_k=8.314,supplement,"Holycross, M.",2026-08-31,draft,Behrens2009CG 259; 63,Behrens,2009,,Chemical Geology,259,63,10.1016/j.chemgeo.2008.10.014,"Zhang 2010 Table 1 xls, Entry# 2122; Run# T10"
DDB002090,1.0.0,isothermal_d,,La,,,,tracer,none,unspecified,melt,Trachyte1,,,,melt_alkaline,,,false,false,Trachyte1; SiO2=62.37;TiO2=0.48;Al2O3=18.61;FeOt=3.68;MgO=0.24;CaO=1.73;Na2O=5.43;K2O=7.25,wt_pct_oxide,62.37,0.48,18.61,,3.68,,,,0.24,1.73,5.43,7.25,,,,,,anhydrous_total=99.79,true,0.07,,,,,1468.15,1468.15,1468.15,1468.15,K,500000000,500000000,500000000,500,MPa,,,,,internally_heated_pressure_vessel,10800,,,,,,,,,,,,,,,,,,5.88843655356e-14,-13.23,,,5.88843655355586e-14,m2/s,,,,other,diffusion_couple,Synchotron XRF,true,,,false,use_with_caution,,,provenance=compilation_2010; v0_source=zhang_table1; Type_of_dif_as_printed=Tracer; 1s_error_as_printed=1.08469009834072e-14 (on D or lnD unspecified; not converted); Type_of_exp_as_printed=diffusion triple; Analytical_as_printed=Synchotron XRF; Apparatus_as_printed=IHPV; Capsule_as_printed=Au80Pd20; pres_medium_as_printed=Ar; R unstated in spreadsheet; compiler gas_constant_used_j_mol_k=8.314,supplement,"Holycross, M.",2026-08-31,draft,Behrens2009CG 259; 63,Behrens,2009,,Chemical Geology,259,63,10.1016/j.chemgeo.2008.10.014,"Zhang 2010 Table 1 xls, Entry# 2123; Run# T1"
DDB002091,1.0.0,isothermal_d,,La,,,,tracer,none,unspecified,melt,Trachyte1,,,,melt_alkaline,,,false,false,Trachyte1; SiO2=62.37;TiO2=0.48;Al2O3=18.61;FeOt=3.68;MgO=0.24;CaO=1.73;Na2O=5.43;K2O=7.25,wt_pct_oxide,62.37,0.48,18.61,,3.68,,,,0.24,1.73,5.43,7.25,,,,,,anhydrous_total=99.79,true,0.06,,,,,1523.15,1523.15,1523.15,1523.15,K,500000000,500000000,500000000,500,MPa,,,,,internally_heated_pressure_vessel,18000,,,,,,,,,,,,,,,,,,1.1481536215e-13,-12.94,,,1.14815362149688e-13,m2/s,,,,other,diffusion_couple,Synchotron XRF,true,,,false,use_with_caution,,,provenance=compilation_2010; v0_source=zhang_table1; Type_of_dif_as_printed=Tracer; 1s_error_as_printed=1.58623284799551e-14 (on D or lnD unspecified; not converted); Type_of_exp_as_printed=diffusion triple; Analytical_as_printed=Synchotron XRF; Apparatus_as_printed=IHPV; Capsule_as_printed=Au80Pd20; pres_medium_as_printed=Ar; R unstated in spreadsheet; compiler gas_constant_used_j_mol_k=8.314,supplement,"Holycross, M.",2026-08-31,draft,Behrens2009CG 259; 63,Behrens,2009,,Chemical Geology,259,63,10.1016/j.chemgeo.2008.10.014,"Zhang 2010 Table 1 xls, Entry# 2124; Run# TR1"
DDB002092,1.0.0,isothermal_d,,La,,,,tracer,none,unspecified,melt,Trachyte1,,,,melt_alkaline,,,false,false,Trachyte1; SiO2=62.37;TiO2=0.48;Al2O3=18.61;FeOt=3.68;MgO=0.24;CaO=1.73;Na2O=5.43;K2O=7.25,wt_pct_oxide,62.37,0.48,18.61,,3.68,,,,0.24,1.73,5.43,7.25,,,,,,anhydrous_total=99.79,true,0.06,,,,,1527.15,1527.15,1527.15,1527.15,K,500000000,500000000,500000000,500,MPa,,,,,internally_heated_pressure_vessel,72000,,,,,,,,,,,,,,,,,,1.07151930524e-13,-12.97,,,1.0715193052376e-13,m2/s,,,,other,diffusion_couple,Synchotron XRF,true,,,false,use_with_caution,,,provenance=compilation_2010; v0_source=zhang_table1; Type_of_dif_as_printed=Tracer; 1s_error_as_printed=1.48035862745726e-14 (on D or lnD unspecified; not converted); Type_of_exp_as_printed=diffusion triple; Analytical_as_printed=Synchotron XRF; Apparatus_as_printed=IHPV; Capsule_as_printed=Au80Pd20; pres_medium_as_printed=Ar; R unstated in spreadsheet; compiler gas_constant_used_j_mol_k=8.314,supplement,"Holycross, M.",2026-08-31,draft,Behrens2009CG 259; 63,Behrens,2009,,Chemical Geology,259,63,10.1016/j.chemgeo.2008.10.014,"Zhang 2010 Table 1 xls, Entry# 2125; Run# T3"
DDB002093,1.0.0,isothermal_d,,La,,,,tracer,none,unspecified,melt,Wet Trachyte1,,,,melt_alkaline,,,false,false,wet trachyte1; SiO2=62.37;TiO2=0.48;Al2O3=18.61;FeOt=3.68;MgO=0.24;CaO=1.73;Na2O=5.43;K2O=7.25,wt_pct_oxide,62.37,0.48,18.61,,3.68,,,,0.24,1.73,5.43,7.25,,,,,,anhydrous_total=99.79,true,1.71,,,,,1323.15,1323.15,1323.15,1323.15,K,500000000,500000000,500000000,500,MPa,,,,,internally_heated_pressure_vessel,72000,,,,,,,,,,,,,,,,,,3.80189396321e-13,-12.42,,,3.8018939632056e-13,m2/s,,,,other,diffusion_couple,Synchotron XRF,true,,,false,use_with_caution,,,provenance=compilation_2010; v0_source=zhang_table1; Type_of_dif_as_printed=Tracer; 1s_error_as_printed=7.87876592833915e-14 (on D or lnD unspecified; not converted); Type_of_exp_as_printed=diffusion triple; Analytical_as_printed=Synchotron XRF; Apparatus_as_printed=IHPV; Capsule_as_printed=Au80Pd20; pres_medium_as_printed=Ar; R unstated in spreadsheet; compiler gas_constant_used_j_mol_k=8.314,supplement,"Holycross, M.",2026-08-31,draft,Behrens2009CG 259; 63,Behrens,2009,,Chemical Geology,259,63,10.1016/j.chemgeo.2008.10.014,"Zhang 2010 Table 1 xls, Entry# 2126; Run# T7"
DDB002094,1.0.0,isothermal_d,,La,,,,tracer,none,unspecified,melt,Wet Trachyte1,,,,melt_alkaline,,,false,false,wet trachyte1; SiO2=62.37;TiO2=0.48;Al2O3=18.61;FeOt=3.68;MgO=0.24;CaO=1.73;Na2O=5.43;K2O=7.25,wt_pct_oxide,62.37,0.48,18.61,,3.68,,,,0.24,1.73,5.43,7.25,,,,,,anhydrous_total=99.79,true,1.15,,,,,1373.15,1373.15,1373.15,1373.15,K,500000000,500000000,500000000,500,MPa,,,,,internally_heated_pressure_vessel,18000,,,,,,,,,,,,,,,,,,5.01187233627e-13,-12.3,,,5.01187233627271e-13,m2/s,,,,other,diffusion_couple,Synchotron XRF,true,,,false,use_with_caution,,,provenance=compilation_2010; v0_source=zhang_table1; Type_of_dif_as_printed=Tracer; 1s_error_as_printed=9.23221002359262e-14 (on D or lnD unspecified; not converted); Type_of_exp_as_printed=diffusion triple; Analytical_as_printed=Synchotron XRF; Apparatus_as_printed=IHPV; Capsule_as_printed=Au80Pd20; pres_medium_as_printed=Ar; R unstated in spreadsheet; compiler gas_constant_used_j_mol_k=8.314,supplement,"Holycross, M.",2026-08-31,draft,Behrens2009CG 259; 63,Behrens,2009,,Chemical Geology,259,63,10.1016/j.chemgeo.2008.10.014,"Zhang 2010 Table 1 xls, Entry# 2127; Run# T9"
DDB002095,1.0.0,isothermal_d,,La,,,,tracer,none,unspecified,melt,Wet Trachyte1,,,,melt_alkaline,,,false,false,wet trachyte1; SiO2=62.37;TiO2=0.48;Al2O3=18.61;FeOt=3.68;MgO=0.24;CaO=1.73;Na2O=5.43;K2O=7.25,wt_pct_oxide,62.37,0.48,18.61,,3.68,,,,0.24,1.73,5.43,7.25,,,,,,anhydrous_total=99.79,true,1.13,,,,,1423.15,1423.15,1423.15,1423.15,K,500000000,500000000,500000000,500,MPa,,,,,internally_heated_pressure_vessel,72000,,,,,,,,,,,,,,,,,,8.31763771103e-13,-12.08,,,8.3176377110267e-13,m2/s,,,,other,diffusion_couple,Synchotron XRF,true,,,false,use_with_caution,,,provenance=compilation_2010; v0_source=zhang_table1; Type_of_dif_as_printed=Tracer; 1s_error_as_printed=2.10672754625687e-13 (on D or lnD unspecified; not converted); Type_of_exp_as_printed=diffusion triple; Analytical_as_printed=Synchotron XRF; Apparatus_as_printed=IHPV; Capsule_as_printed=Au80Pd20; pres_medium_as_printed=Ar; R unstated in spreadsheet; compiler gas_constant_used_j_mol_k=8.314,supplement,"Holycross, M.",2026-08-31,draft,Behrens2009CG 259; 63,Behrens,2009,,Chemical Geology,259,63,10.1016/j.chemgeo.2008.10.014,"Zhang 2010 Table 1 xls, Entry# 2128; Run# T5"
DDB002096,1.0.0,isothermal_d,,La,,,,tracer,none,unspecified,melt,Wet Trachyte1,,,,melt_alkaline,,,false,false,wet trachyte1; SiO2=62.37;TiO2=0.48;Al2O3=18.61;FeOt=3.68;MgO=0.24;CaO=1.73;Na2O=5.43;K2O=7.25,wt_pct_oxide,62.37,0.48,18.61,,3.68,,,,0.24,1.73,5.43,7.25,,,,,,anhydrous_total=99.79,true,1.66,,,,,1464.15,1464.15,1464.15,1464.15,K,500000000,500000000,500000000,500,MPa,,,,,internally_heated_pressure_vessel,72000,,,,,,,,,,,,,,,,,,1.34896288259e-12,-11.87,,,1.34896288259165e-12,m2/s,,,,other,diffusion_couple,Synchotron XRF,true,,,false,use_with_caution,,,provenance=compilation_2010; v0_source=zhang_table1; Type_of_dif_as_printed=Tracer; 1s_error_as_printed=2.17427127712047e-13 (on D or lnD unspecified; not converted); Type_of_exp_as_printed=diffusion triple; Analytical_as_printed=Synchotron XRF; Apparatus_as_printed=IHPV; Capsule_as_printed=Au80Pd20; pres_medium_as_printed=Ar; R unstated in spreadsheet; compiler gas_constant_used_j_mol_k=8.314,supplement,"Holycross, M.",2026-08-31,draft,Behrens2009CG 259; 63,Behrens,2009,,Chemical Geology,259,63,10.1016/j.chemgeo.2008.10.014,"Zhang 2010 Table 1 xls, Entry# 2129; Run# T2"
DDB002097,1.0.0,isothermal_d,,La,,,,tracer,none,unspecified,melt,Wet Trachyte1,,,,melt_alkaline,,,false,false,wet trachyte1; SiO2=62.37;TiO2=0.48;Al2O3=18.61;FeOt=3.68;MgO=0.24;CaO=1.73;Na2O=5.43;K2O=7.25,wt_pct_oxide,62.37,0.48,18.61,,3.68,,,,0.24,1.73,5.43,7.25,,,,,,anhydrous_total=99.79,true,1.4,,,,,1527.15,1527.15,1527.15,1527.15,K,500000000,500000000,500000000,500,MPa,,,,,internally_heated_pressure_vessel,10800,,,,,,,,,,,,,,,,,,2.08929613085e-12,-11.68,,,2.08929613085403e-12,m2/s,,,,other,diffusion_couple,Synchotron XRF,true,,,false,use_with_caution,,,provenance=compilation_2010; v0_source=zhang_table1; Type_of_dif_as_printed=Tracer; 1s_error_as_printed=2.40539106287732e-13 (on D or lnD unspecified; not converted); Type_of_exp_as_printed=diffusion triple; Analytical_as_printed=Synchotron XRF; Apparatus_as_printed=IHPV; Capsule_as_printed=Au80Pd20; pres_medium_as_printed=Ar; R unstated in spreadsheet; compiler gas_constant_used_j_mol_k=8.314,supplement,"Holycross, M.",2026-08-31,draft,Behrens2009CG 259; 63,Behrens,2009,,Chemical Geology,259,63,10.1016/j.chemgeo.2008.10.014,"Zhang 2010 Table 1 xls, Entry# 2130; Run# T4"
DDB002098,1.0.0,isothermal_d,,La,,,,tracer,none,unspecified,melt,Phonolite1,,,,melt_alkaline,,,false,false,phonolite1; SiO2=59.8;TiO2=0.78;Al2O3=19.52;FeOt=2.95;MgO=0.66;CaO=3.86;Na2O=5.5;K2O=7.31,wt_pct_oxide,59.8,0.78,19.52,,2.95,,,,0.66,3.86,5.5,7.31,,,,,,anhydrous_total=100.38,true,0.07,,,,,1373.15,1373.15,1373.15,1373.15,K,500000000,500000000,500000000,500,MPa,,,,,internally_heated_pressure_vessel,10800,,,,,,,,,,,,,,,,,,9.77237220956e-14,-13.01,,,9.77237220955807e-14,m2/s,,,,other,diffusion_couple,Synchotron XRF,true,,,false,use_with_caution,,,provenance=compilation_2010; v0_source=zhang_table1; Type_of_dif_as_printed=Tracer; 1s_error_as_printed=2.70020622875012e-14 (on D or lnD unspecified; not converted); Type_of_exp_as_printed=diffusion triple; Analytical_as_printed=Synchotron XRF; Apparatus_as_printed=IHPV; Capsule_as_printed=Au80Pd20; pres_medium_as_printed=Ar; R unstated in spreadsheet; compiler gas_constant_used_j_mol_k=8.314,supplement,"Holycross, M.",2026-08-31,draft,Behrens2009CG 259; 63,Behrens,2009,,Chemical Geology,259,63,10.1016/j.chemgeo.2008.10.014,"Zhang 2010 Table 1 xls, Entry# 2131; Run# P10"
DDB002099,1.0.0,isothermal_d,,La,,,,tracer,none,unspecified,melt,Phonolite1,,,,melt_alkaline,,,false,false,phonolite1; SiO2=59.8;TiO2=0.78;Al2O3=19.52;FeOt=2.95;MgO=0.66;CaO=3.86;Na2O=5.5;K2O=7.31,wt_pct_oxide,59.8,0.78,19.52,,2.95,,,,0.66,3.86,5.5,7.31,,,,,,anhydrous_total=100.38,true,0.06,,,,,1423.15,1423.15,1423.15,1423.15,K,500000000,500000000,500000000,500,MPa,,,,,internally_heated_pressure_vessel,18000,,,,,,,,,,,,,,,,,,1.3803842646e-13,-12.86,,,1.38038426460288e-13,m2/s,,,,other,diffusion_couple,Synchotron XRF,true,,,false,use_with_caution,,,provenance=compilation_2010; v0_source=zhang_table1; Type_of_dif_as_printed=Tracer; 1s_error_as_printed=2.54276178422252e-13 (on D or lnD unspecified; not converted); Type_of_exp_as_printed=diffusion triple; Analytical_as_printed=Synchotron XRF; Apparatus_as_printed=IHPV; Capsule_as_printed=Au80Pd20; pres_medium_as_printed=Ar; R unstated in spreadsheet; compiler gas_constant_used_j_mol_k=8.314,supplement,"Holycross, M.",2026-08-31,draft,Behrens2009CG 259; 63,Behrens,2009,,Chemical Geology,259,63,10.1016/j.chemgeo.2008.10.014,"Zhang 2010 Table 1 xls, Entry# 2132; Run# PR2"
