Repository: holycrossm/diffusion-coefficients

# Experimental diffusion coefficients (minerals and silicate melts)

**Pre-release / not published.** Schema v1.0.0. This folder is a GitHub-ready living table: canonical data is CSV, new rows arrive by pull request, and a static page searches the file in the browser. Nothing here is a citable compilation of record.

This is a QA build of 4630 experimental rows (minerals and silicate melts). Most numbers are staged from the 2010 RiMG 72 tables. Do not treat the repo as published, complete, or peer-reviewed.

File: site/data/diffusion_coefficients.csv (part 59 of 136)
DDB002100,1.0.0,isothermal_d,,La,,,,tracer,none,unspecified,melt,Phonolite1,,,,melt_alkaline,,,false,false,phonolite1; SiO2=59.8;TiO2=0.78;Al2O3=19.52;FeOt=2.95;MgO=0.66;CaO=3.86;Na2O=5.5;K2O=7.31,wt_pct_oxide,59.8,0.78,19.52,,2.95,,,,0.66,3.86,5.5,7.31,,,,,,anhydrous_total=100.38,true,0.03,,,,,1423.15,1423.15,1423.15,1423.15,K,500000000,500000000,500000000,500,MPa,,,,,internally_heated_pressure_vessel,18000,,,,,,,,,,,,,,,,,,2.08929613085e-13,-12.68,,,2.08929613085403e-13,m2/s,,,,other,diffusion_couple,Synchotron XRF,true,,,false,use_with_caution,,,provenance=compilation_2010; v0_source=zhang_table1; Type_of_dif_as_printed=Tracer; 1s_error_as_printed=3.84862570060371e-13 (on D or lnD unspecified; not converted); Type_of_exp_as_printed=diffusion triple; Analytical_as_printed=Synchotron XRF; Apparatus_as_printed=IHPV; Capsule_as_printed=Au80Pd20; pres_medium_as_printed=Ar; R unstated in spreadsheet; compiler gas_constant_used_j_mol_k=8.314,supplement,"Holycross, M.",2026-08-31,draft,Behrens2009CG 259; 63,Behrens,2009,,Chemical Geology,259,63,10.1016/j.chemgeo.2008.10.014,"Zhang 2010 Table 1 xls, Entry# 2133; Run# P14"
DDB002101,1.0.0,isothermal_d,,La,,,,tracer,none,unspecified,melt,Phonolite1,,,,melt_alkaline,,,false,false,phonolite1; SiO2=59.8;TiO2=0.78;Al2O3=19.52;FeOt=2.95;MgO=0.66;CaO=3.86;Na2O=5.5;K2O=7.31,wt_pct_oxide,59.8,0.78,19.52,,2.95,,,,0.66,3.86,5.5,7.31,,,,,,anhydrous_total=100.38,true,0.03,,,,,1473.15,1473.15,1473.15,1473.15,K,500000000,500000000,500000000,500,MPa,,,,,internally_heated_pressure_vessel,18000,,,,,,,,,,,,,,,,,,4.3651583224e-13,-12.36,,,4.36515832240165e-13,m2/s,,,,other,diffusion_couple,Synchotron XRF,true,,,false,use_with_caution,,,provenance=compilation_2010; v0_source=zhang_table1; Type_of_dif_as_printed=Tracer; 1s_error_as_printed=1.1056263329893e-13 (on D or lnD unspecified; not converted); Type_of_exp_as_printed=diffusion triple; Analytical_as_printed=Synchotron XRF; Apparatus_as_printed=IHPV; Capsule_as_printed=Au80Pd20; pres_medium_as_printed=Ar; R unstated in spreadsheet; compiler gas_constant_used_j_mol_k=8.314,supplement,"Holycross, M.",2026-08-31,draft,Behrens2009CG 259; 63,Behrens,2009,,Chemical Geology,259,63,10.1016/j.chemgeo.2008.10.014,"Zhang 2010 Table 1 xls, Entry# 2134; Run# P11"
DDB002102,1.0.0,isothermal_d,,La,,,,tracer,none,unspecified,melt,Phonolite1,,,,melt_alkaline,,,false,false,phonolite1; SiO2=59.8;TiO2=0.78;Al2O3=19.52;FeOt=2.95;MgO=0.66;CaO=3.86;Na2O=5.5;K2O=7.31,wt_pct_oxide,59.8,0.78,19.52,,2.95,,,,0.66,3.86,5.5,7.31,,,,,,anhydrous_total=100.38,true,0.07,,,,,1523.15,1523.15,1523.15,1523.15,K,500000000,500000000,500000000,500,MPa,,,,,internally_heated_pressure_vessel,18000,,,,,,,,,,,,,,,,,,7.94328234724e-13,-12.1,,,7.9432823472428e-13,m2/s,,,,other,diffusion_couple,Synchotron XRF,true,,,false,use_with_caution,,,provenance=compilation_2010; v0_source=zhang_table1; Type_of_dif_as_printed=Tracer; 1s_error_as_printed=1.28030584655428e-13 (on D or lnD unspecified; not converted); Type_of_exp_as_printed=diffusion triple; Analytical_as_printed=Synchotron XRF; Apparatus_as_printed=IHPV; Capsule_as_printed=Au80Pd20; pres_medium_as_printed=Ar; R unstated in spreadsheet; compiler gas_constant_used_j_mol_k=8.314,supplement,"Holycross, M.",2026-08-31,draft,Behrens2009CG 259; 63,Behrens,2009,,Chemical Geology,259,63,10.1016/j.chemgeo.2008.10.014,"Zhang 2010 Table 1 xls, Entry# 2135; Run# PR1"
DDB002103,1.0.0,isothermal_d,,La,,,,tracer,none,unspecified,melt,Phonolite1,,,,melt_alkaline,,,false,false,phonolite1; SiO2=59.8;TiO2=0.78;Al2O3=19.52;FeOt=2.95;MgO=0.66;CaO=3.86;Na2O=5.5;K2O=7.31,wt_pct_oxide,59.8,0.78,19.52,,2.95,,,,0.66,3.86,5.5,7.31,,,,,,anhydrous_total=100.38,true,0.04,,,,,1523.15,1523.15,1523.15,1523.15,K,500000000,500000000,500000000,500,MPa,,,,,internally_heated_pressure_vessel,18000,,,,,,,,,,,,,,,,,,1.04712854805e-12,-11.98,,,1.0471285480509e-12,m2/s,,,,other,diffusion_couple,Synchotron XRF,true,,,false,use_with_caution,,,provenance=compilation_2010; v0_source=zhang_table1; Type_of_dif_as_printed=Tracer; 1s_error_as_printed=1.4466615511143e-13 (on D or lnD unspecified; not converted); Type_of_exp_as_printed=diffusion triple; Analytical_as_printed=Synchotron XRF; Apparatus_as_printed=IHPV; Capsule_as_printed=Au80Pd20; pres_medium_as_printed=Ar; R unstated in spreadsheet; compiler gas_constant_used_j_mol_k=8.314,supplement,"Holycross, M.",2026-08-31,draft,Behrens2009CG 259; 63,Behrens,2009,,Chemical Geology,259,63,10.1016/j.chemgeo.2008.10.014,"Zhang 2010 Table 1 xls, Entry# 2136; Run# P12"
DDB002104,1.0.0,isothermal_d,,La,,,,tracer,none,unspecified,melt,Wet Phonolite1,,,,melt_alkaline,,,false,false,wet phonolite1; SiO2=59.8;TiO2=0.78;Al2O3=19.52;FeOt=2.95;MgO=0.66;CaO=3.86;Na2O=5.5;K2O=7.31,wt_pct_oxide,59.8,0.78,19.52,,2.95,,,,0.66,3.86,5.5,7.31,,,,,,anhydrous_total=100.38,true,1.68,,,,,1423.15,1423.15,1423.15,1423.15,K,500000000,500000000,500000000,500,MPa,,,,,internally_heated_pressure_vessel,18000,,,,,,,,,,,,,,,,,,2.39883291902e-12,-11.62,,,2.39883291901949e-12,m2/s,,,,other,diffusion_couple,Synchotron XRF,true,,,false,use_with_caution,,,provenance=compilation_2010; v0_source=zhang_table1; Type_of_dif_as_printed=Tracer; 1s_error_as_printed=3.31411015195061e-13 (on D or lnD unspecified; not converted); Type_of_exp_as_printed=diffusion triple; Analytical_as_printed=Synchotron XRF; Apparatus_as_printed=IHPV; Capsule_as_printed=Au80Pd20; pres_medium_as_printed=Ar; R unstated in spreadsheet; compiler gas_constant_used_j_mol_k=8.314,supplement,"Holycross, M.",2026-08-31,draft,Behrens2009CG 259; 63,Behrens,2009,,Chemical Geology,259,63,10.1016/j.chemgeo.2008.10.014,"Zhang 2010 Table 1 xls, Entry# 2137; Run# P13"
DDB002105,1.0.0,isothermal_d,,La,,,,tracer,none,unspecified,melt,Wet Phonolite1,,,,melt_alkaline,,,false,false,wet phonolite1; SiO2=59.8;TiO2=0.78;Al2O3=19.52;FeOt=2.95;MgO=0.66;CaO=3.86;Na2O=5.5;K2O=7.31,wt_pct_oxide,59.8,0.78,19.52,,2.95,,,,0.66,3.86,5.5,7.31,,,,,,anhydrous_total=100.38,true,1.72,,,,,1473.15,1473.15,1473.15,1473.15,K,500000000,500000000,500000000,500,MPa,,,,,internally_heated_pressure_vessel,72000,,,,,,,,,,,,,,,,,,3.16227766017e-12,-11.5,,,3.16227766016837e-12,m2/s,,,,other,diffusion_couple,Synchotron XRF,true,,,false,use_with_caution,,,provenance=compilation_2010; v0_source=zhang_table1; Type_of_dif_as_printed=Tracer; 1s_error_as_printed=4.36884804012706e-13 (on D or lnD unspecified; not converted); Type_of_exp_as_printed=diffusion triple; Analytical_as_printed=Synchotron XRF; Apparatus_as_printed=IHPV; Capsule_as_printed=Au80Pd20; pres_medium_as_printed=Ar; R unstated in spreadsheet; compiler gas_constant_used_j_mol_k=8.314,supplement,"Holycross, M.",2026-08-31,draft,Behrens2009CG 259; 63,Behrens,2009,,Chemical Geology,259,63,10.1016/j.chemgeo.2008.10.014,"Zhang 2010 Table 1 xls, Entry# 2138; Run# P5"
DDB002106,1.0.0,isothermal_d,,La,,,,tracer,none,unspecified,melt,Wet Phonolite1,,,,melt_alkaline,,,false,false,wet phonolite1; SiO2=59.8;TiO2=0.78;Al2O3=19.52;FeOt=2.95;MgO=0.66;CaO=3.86;Na2O=5.5;K2O=7.31,wt_pct_oxide,59.8,0.78,19.52,,2.95,,,,0.66,3.86,5.5,7.31,,,,,,anhydrous_total=100.38,true,1.86,,,,,1528.15,1528.15,1528.15,1528.15,K,500000000,500000000,500000000,500,MPa,,,,,internally_heated_pressure_vessel,10800,,,,,,,,,,,,,,,,,,8.12830516164e-12,-11.09,,,8.12830516164099e-12,m2/s,,,,other,diffusion_couple,Synchotron XRF,true,,,false,use_with_caution,,,provenance=compilation_2010; v0_source=zhang_table1; Type_of_dif_as_printed=Tracer; 1s_error_as_printed=9.35805714825055e-13 (on D or lnD unspecified; not converted); Type_of_exp_as_printed=diffusion triple; Analytical_as_printed=Synchotron XRF; Apparatus_as_printed=IHPV; Capsule_as_printed=Au80Pd20; pres_medium_as_printed=Ar; R unstated in spreadsheet; compiler gas_constant_used_j_mol_k=8.314,supplement,"Holycross, M.",2026-08-31,draft,Behrens2009CG 259; 63,Behrens,2009,,Chemical Geology,259,63,10.1016/j.chemgeo.2008.10.014,"Zhang 2010 Table 1 xls, Entry# 2139; Run# P7"
DDB002107,1.0.0,isothermal_d,,Ce,,,,tracer,none,unspecified,melt,Rhyolite15,,,,melt_rhyolite,,,false,false,Rhyolite15; SiO2=76.87;TiO2=0.07;Al2O3=12.2;FeOt=0.94;MnO=0.05;MgO=0.05;CaO=0.3;Na2O=4.38;K2O=4.4,wt_pct_oxide,76.87,0.07,12.2,,0.94,,,0.05,0.05,0.3,4.38,4.4,,,,,,anhydrous_total=99.26,,,,,,,1148.15,1148.15,1148.15,1148.15,K,100000,100000,100000,0.1,MPa,,,,,one_atm_furnace,850000,,,,,,,,,,,,,,,,,,2.5e-20,-19.6020599913,,,2.5e-20,m2/s,,,,radiotracer,thin_film,Residual activity,true,,,false,use_with_caution,,,provenance=compilation_2010; v0_source=zhang_table1; Type_of_dif_as_printed=Tracer; Type_of_exp_as_printed=thin source; Analytical_as_printed=Residual activity; Apparatus_as_printed=furnace; Capsule_as_printed=Pt; R unstated in spreadsheet; compiler gas_constant_used_j_mol_k=8.314,supplement,"Holycross, M.",2026-08-31,draft,Jambon1982JGR 87; 10797,Jambon,1982,,Journal of Geophysical Research,87,10797,10.1029/jb087ib13p10797,"Zhang 2010 Table 1 xls, Entry# 2141"
DDB002108,1.0.0,isothermal_d,,Ce,,,,tracer,none,unspecified,melt,Rhyolite15,,,,melt_rhyolite,,,false,false,Rhyolite15; SiO2=76.87;TiO2=0.07;Al2O3=12.2;FeOt=0.94;MnO=0.05;MgO=0.05;CaO=0.3;Na2O=4.38;K2O=4.4,wt_pct_oxide,76.87,0.07,12.2,,0.94,,,0.05,0.05,0.3,4.38,4.4,,,,,,anhydrous_total=99.26,,,,,,,1223.15,1223.15,1223.15,1223.15,K,100000,100000,100000,0.1,MPa,,,,,one_atm_furnace,344000,,,,,,,,,,,,,,,,,,4.6e-19,-18.3372421683,,,4.6e-19,m2/s,,,,radiotracer,thin_film,Residual activity,true,,,false,use_with_caution,,,provenance=compilation_2010; v0_source=zhang_table1; Type_of_dif_as_printed=Tracer; Type_of_exp_as_printed=thin source; Analytical_as_printed=Residual activity; Apparatus_as_printed=furnace; Capsule_as_printed=Pt; R unstated in spreadsheet; compiler gas_constant_used_j_mol_k=8.314,supplement,"Holycross, M.",2026-08-31,draft,Jambon1982JGR 87; 10797,Jambon,1982,,Journal of Geophysical Research,87,10797,10.1029/jb087ib13p10797,"Zhang 2010 Table 1 xls, Entry# 2142"
DDB002109,1.0.0,isothermal_d,,Ce,,,,tracer,none,unspecified,melt,Rhyolite15,,,,melt_rhyolite,,,false,false,Rhyolite15; SiO2=76.87;TiO2=0.07;Al2O3=12.2;FeOt=0.94;MnO=0.05;MgO=0.05;CaO=0.3;Na2O=4.38;K2O=4.4,wt_pct_oxide,76.87,0.07,12.2,,0.94,,,0.05,0.05,0.3,4.38,4.4,,,,,,anhydrous_total=99.26,,,,,,,1268.15,1268.15,1268.15,1268.15,K,100000,100000,100000,0.1,MPa,,,,,one_atm_furnace,155000,,,,,,,,,,,,,,,,,,5.1e-18,-17.2924298239,,,5.1e-18,m2/s,,,,radiotracer,thin_film,Residual activity,true,,,false,use_with_caution,,,provenance=compilation_2010; v0_source=zhang_table1; Type_of_dif_as_printed=Tracer; Type_of_exp_as_printed=thin source; Analytical_as_printed=Residual activity; Apparatus_as_printed=furnace; Capsule_as_printed=Pt; R unstated in spreadsheet; compiler gas_constant_used_j_mol_k=8.314,supplement,"Holycross, M.",2026-08-31,draft,Jambon1982JGR 87; 10797,Jambon,1982,,Journal of Geophysical Research,87,10797,10.1029/jb087ib13p10797,"Zhang 2010 Table 1 xls, Entry# 2143"
DDB002110,1.0.0,isothermal_d,,Ce,,,,tracer,none,unspecified,melt,Rhyolite15,,,,melt_rhyolite,,,false,false,Rhyolite15; SiO2=76.87;TiO2=0.07;Al2O3=12.2;FeOt=0.94;MnO=0.05;MgO=0.05;CaO=0.3;Na2O=4.38;K2O=4.4,wt_pct_oxide,76.87,0.07,12.2,,0.94,,,0.05,0.05,0.3,4.38,4.4,,,,,,anhydrous_total=99.26,,,,,,,1323.15,1323.15,1323.15,1323.15,K,100000,100000,100000,0.1,MPa,,,,,one_atm_furnace,9000,,,,,,,,,,,,,,,,,,2.5e-17,-16.6020599913,,,2.5e-17,m2/s,,,,radiotracer,thin_film,Residual activity,true,,,false,use_with_caution,,,provenance=compilation_2010; v0_source=zhang_table1; Type_of_dif_as_printed=Tracer; Type_of_exp_as_printed=thin source; Analytical_as_printed=Residual activity; Apparatus_as_printed=furnace; Capsule_as_printed=Pt; R unstated in spreadsheet; compiler gas_constant_used_j_mol_k=8.314,supplement,"Holycross, M.",2026-08-31,draft,Jambon1982JGR 87; 10797,Jambon,1982,,Journal of Geophysical Research,87,10797,10.1029/jb087ib13p10797,"Zhang 2010 Table 1 xls, Entry# 2144"
DDB002111,1.0.0,isothermal_d,,Ce,,,,tracer,none,unspecified,melt,Rhyolite15,,,,melt_rhyolite,,,false,false,Rhyolite15; SiO2=76.87;TiO2=0.07;Al2O3=12.2;FeOt=0.94;MnO=0.05;MgO=0.05;CaO=0.3;Na2O=4.38;K2O=4.4,wt_pct_oxide,76.87,0.07,12.2,,0.94,,,0.05,0.05,0.3,4.38,4.4,,,,,,anhydrous_total=99.26,,,,,,,1373.15,1373.15,1373.15,1373.15,K,100000,100000,100000,0.1,MPa,,,,,one_atm_furnace,1860,,,,,,,,,,,,,,,,,,9.45e-17,-16.0245681915,,,9.45e-17,m2/s,,,,radiotracer,thin_film,Residual activity,true,,,false,use_with_caution,,,provenance=compilation_2010; v0_source=zhang_table1; Type_of_dif_as_printed=Tracer; Type_of_exp_as_printed=thin source; Analytical_as_printed=Residual activity; Apparatus_as_printed=furnace; Capsule_as_printed=Pt; R unstated in spreadsheet; compiler gas_constant_used_j_mol_k=8.314,supplement,"Holycross, M.",2026-08-31,draft,Jambon1982JGR 87; 10797,Jambon,1982,,Journal of Geophysical Research,87,10797,10.1029/jb087ib13p10797,"Zhang 2010 Table 1 xls, Entry# 2145"
DDB002112,1.0.0,isothermal_d,,Ce,,,,tracer,none,unspecified,melt,Rhyolite15,,,,melt_rhyolite,,,false,false,Rhyolite15; SiO2=76.87;TiO2=0.07;Al2O3=12.2;FeOt=0.94;MnO=0.05;MgO=0.05;CaO=0.3;Na2O=4.38;K2O=4.4,wt_pct_oxide,76.87,0.07,12.2,,0.94,,,0.05,0.05,0.3,4.38,4.4,,,,,,anhydrous_total=99.26,true,0.11,,,,,1573.15,1573.15,1573.15,1573.15,K,100000,100000,100000,0.1,MPa,,,,,one_atm_furnace,54000,,,,,,,,,,,,,,,,,,8.1e-12,-11.0915149811,,,8.1e-12,m2/s,,,,radiotracer,thin_film,Residual activity,true,,,false,use_with_caution,,outlier,provenance=compilation_2010; v0_source=zhang_table1; Type_of_dif_as_printed=Tracer; Type_of_exp_as_printed=thin source; Analytical_as_printed=Residual activity; Apparatus_as_printed=furnace; Capsule_as_printed=Pt; R unstated in spreadsheet; compiler gas_constant_used_j_mol_k=8.314,supplement,"Holycross, M.",2026-08-31,draft,Jambon1982JGR 87; 10797,Jambon,1982,,Journal of Geophysical Research,87,10797,10.1029/jb087ib13p10797,"Zhang 2010 Table 1 xls, Entry# 2146"
DDB002113,1.0.0,isothermal_d,,Ce,,,,tracer,none,unspecified,melt,Rhyolite15,,,,melt_rhyolite,,,false,false,Rhyolite15; SiO2=76.87;TiO2=0.07;Al2O3=12.2;FeOt=0.94;MnO=0.05;MgO=0.05;CaO=0.3;Na2O=4.38;K2O=4.4,wt_pct_oxide,76.87,0.07,12.2,,0.94,,,0.05,0.05,0.3,4.38,4.4,,,,,,anhydrous_total=99.26,true,0.11,,,,,1573.15,1573.15,1573.15,1573.15,K,100000,100000,100000,0.1,MPa,,,,,one_atm_furnace,54000,,,,,,,,,,,,,,,,,,9.3e-12,-11.0315170514,,,9.3e-12,m2/s,,,,radiotracer,thin_film,Residual activity,true,,,false,use_with_caution,,outlier,provenance=compilation_2010; v0_source=zhang_table1; Type_of_dif_as_printed=Tracer; Type_of_exp_as_printed=thin source; Analytical_as_printed=Residual activity; Apparatus_as_printed=furnace; Capsule_as_printed=Pt; R unstated in spreadsheet; compiler gas_constant_used_j_mol_k=8.314,supplement,"Holycross, M.",2026-08-31,draft,Jambon1982JGR 87; 10797,Jambon,1982,,Journal of Geophysical Research,87,10797,10.1029/jb087ib13p10797,"Zhang 2010 Table 1 xls, Entry# 2147"
DDB002114,1.0.0,isothermal_d,,Ce,,,,chemical,effective_binary,unspecified,melt,Wet Rholite12,,,,other,,,false,false,wet rholite12; SiO2=76.01;TiO2=0.11;Al2O3=13;FeOt=0.7;MgO=0.09;CaO=0.52;Na2O=3.65;K2O=4.81,wt_pct_oxide,76.01,0.11,13,,0.7,,,,0.09,0.52,3.65,4.81,,,,,,anhydrous_total=98.89,true,1,,,,,1373.15,1373.15,1373.15,1373.15,K,800000000,800000000,800000000,800,MPa,,,,,piston_cylinder,698400,,,,,,,,,,,,,,,,,,1.2e-16,-15.920818754,,,1.2e-16,m2/s,,,,EPMA,crystal_dissolution,Electron microprobe,true,,true,false,use_with_caution,,Same as La diffusivities,provenance=compilation_2010; v0_source=zhang_table1; Type_of_dif_as_printed=SEBD; 1s_error_as_printed=1.15e-16 (on D or lnD unspecified; not converted); C_range_as_printed=0.0747 to 0; Type_of_exp_as_printed=dissolving monazite; Analytical_as_printed=Electron microprobe; Apparatus_as_printed=Piston-cylinder; Capsule_as_printed=Pt; pres_medium_as_printed=pyrex and NaCl; R unstated in spreadsheet; compiler gas_constant_used_j_mol_k=8.314,supplement,"Holycross, M.",2026-08-31,draft,Rapp1986CMP 94; 304,Rapp,1986,,Contributions to Mineralogy and Petrology,94,304,10.1007/bf00371439,"Zhang 2010 Table 1 xls, Entry# 2148; Run# MONDIS 12"
DDB002115,1.0.0,isothermal_d,,Ce,,,,chemical,effective_binary,unspecified,melt,Wet Rholite12,,,,other,,,false,false,wet rholite12; SiO2=76.01;TiO2=0.11;Al2O3=13;FeOt=0.7;MgO=0.09;CaO=0.52;Na2O=3.65;K2O=4.81,wt_pct_oxide,76.01,0.11,13,,0.7,,,,0.09,0.52,3.65,4.81,,,,,,anhydrous_total=98.89,true,1,,,,,1473.15,1473.15,1473.15,1473.15,K,800000000,800000000,800000000,800,MPa,,,,,piston_cylinder,451200,,,,,,,,,,,,,,,,,,1.12e-15,-14.9507819773,,,1.12e-15,m2/s,,,,EPMA,crystal_dissolution,Electron microprobe,true,,true,false,use_with_caution,,Same as La diffusivities,provenance=compilation_2010; v0_source=zhang_table1; Type_of_dif_as_printed=SEBD; 1s_error_as_printed=3.5e-16 (on D or lnD unspecified; not converted); C_range_as_printed=0.122 to 0; Type_of_exp_as_printed=dissolving monazite; Analytical_as_printed=Electron microprobe; Apparatus_as_printed=Piston-cylinder; Capsule_as_printed=Pt; pres_medium_as_printed=pyrex and NaCl; R unstated in spreadsheet; compiler gas_constant_used_j_mol_k=8.314,supplement,"Holycross, M.",2026-08-31,draft,Rapp1986CMP 94; 304,Rapp,1986,,Contributions to Mineralogy and Petrology,94,304,10.1007/bf00371439,"Zhang 2010 Table 1 xls, Entry# 2149; Run# MONDIS 8"
DDB002116,1.0.0,isothermal_d,,Ce,,,,chemical,effective_binary,unspecified,melt,Wet Rholite12,,,,other,,,false,false,wet rholite12; SiO2=76.01;TiO2=0.11;Al2O3=13;FeOt=0.7;MgO=0.09;CaO=0.52;Na2O=3.65;K2O=4.81,wt_pct_oxide,76.01,0.11,13,,0.7,,,,0.09,0.52,3.65,4.81,,,,,,anhydrous_total=98.89,true,1,,,,,1573.15,1573.15,1573.15,1573.15,K,800000000,800000000,800000000,800,MPa,,,,,piston_cylinder,59400,,,,,,,,,,,,,,,,,,2.51e-14,-13.6003262785,,,2.51e-14,m2/s,,,,EPMA,crystal_dissolution,Electron microprobe,true,,true,false,use_with_caution,,Same as La diffusivities,provenance=compilation_2010; v0_source=zhang_table1; Type_of_dif_as_printed=SEBD; 1s_error_as_printed=3.4e-15 (on D or lnD unspecified; not converted); C_range_as_printed=0.2938 to 0; Type_of_exp_as_printed=dissolving monazite; Analytical_as_printed=Electron microprobe; Apparatus_as_printed=Piston-cylinder; Capsule_as_printed=Pt; pres_medium_as_printed=pyrex and NaCl; R unstated in spreadsheet; compiler gas_constant_used_j_mol_k=8.314,supplement,"Holycross, M.",2026-08-31,draft,Rapp1986CMP 94; 304,Rapp,1986,,Contributions to Mineralogy and Petrology,94,304,10.1007/bf00371439,"Zhang 2010 Table 1 xls, Entry# 2150; Run# MONDIS 19"
DDB002117,1.0.0,isothermal_d,,Ce,,,,chemical,effective_binary,unspecified,melt,Wet Rholite12,,,,other,,,false,false,wet rholite12; SiO2=76.01;TiO2=0.11;Al2O3=13;FeOt=0.7;MgO=0.09;CaO=0.52;Na2O=3.65;K2O=4.81,wt_pct_oxide,76.01,0.11,13,,0.7,,,,0.09,0.52,3.65,4.81,,,,,,anhydrous_total=98.89,true,1,,,,,1673.15,1673.15,1673.15,1673.15,K,800000000,800000000,800000000,800,MPa,,,,,piston_cylinder,16620,,,,,,,,,,,,,,,,,,2.77e-13,-12.5575202309,,,2.77e-13,m2/s,,,,EPMA,crystal_dissolution,Electron microprobe,true,,true,false,use_with_caution,,Same as La diffusivities,provenance=compilation_2010; v0_source=zhang_table1; Type_of_dif_as_printed=SEBD; 1s_error_as_printed=4.9e-14 (on D or lnD unspecified; not converted); C_range_as_printed=0.4418 to 0; Type_of_exp_as_printed=dissolving monazite; Analytical_as_printed=Electron microprobe; Apparatus_as_printed=Piston-cylinder; Capsule_as_printed=Pt; pres_medium_as_printed=pyrex and NaCl; R unstated in spreadsheet; compiler gas_constant_used_j_mol_k=8.314,supplement,"Holycross, M.",2026-08-31,draft,Rapp1986CMP 94; 304,Rapp,1986,,Contributions to Mineralogy and Petrology,94,304,10.1007/bf00371439,"Zhang 2010 Table 1 xls, Entry# 2151; Run# MONDIS 23"
DDB002118,1.0.0,isothermal_d,,Ce,,,,chemical,effective_binary,unspecified,melt,Wet Rholite12,,,,other,,,false,false,wet rholite12; SiO2=76.01;TiO2=0.11;Al2O3=13;FeOt=0.7;MgO=0.09;CaO=0.52;Na2O=3.65;K2O=4.81,wt_pct_oxide,76.01,0.11,13,,0.7,,,,0.09,0.52,3.65,4.81,,,,,,anhydrous_total=98.89,true,2.1,,,,,1373.15,1373.15,1373.15,1373.15,K,800000000,800000000,800000000,800,MPa,,,,,piston_cylinder,182400,,,,,,,,,,,,,,,,,,1.12e-15,-14.9507819773,,,1.12e-15,m2/s,,,,EPMA,crystal_dissolution,Electron microprobe,true,,true,false,use_with_caution,,Same as La diffusivities,provenance=compilation_2010; v0_source=zhang_table1; Type_of_dif_as_printed=SEBD; 1s_error_as_printed=1.95e-16 (on D or lnD unspecified; not converted); C_range_as_printed=0.0976 to 0; Type_of_exp_as_printed=dissolving monazite; Analytical_as_printed=Electron microprobe; Apparatus_as_printed=Piston-cylinder; Capsule_as_printed=Pt; pres_medium_as_printed=pyrex and NaCl; R unstated in spreadsheet; compiler gas_constant_used_j_mol_k=8.314,supplement,"Holycross, M.",2026-08-31,draft,Rapp1986CMP 94; 304,Rapp,1986,,Contributions to Mineralogy and Petrology,94,304,10.1007/bf00371439,"Zhang 2010 Table 1 xls, Entry# 2152; Run# MONDIS 7"
DDB002119,1.0.0,isothermal_d,,Ce,,,,chemical,effective_binary,unspecified,melt,Wet Rholite12,,,,other,,,false,false,wet rholite12; SiO2=76.01;TiO2=0.11;Al2O3=13;FeOt=0.7;MgO=0.09;CaO=0.52;Na2O=3.65;K2O=4.81,wt_pct_oxide,76.01,0.11,13,,0.7,,,,0.09,0.52,3.65,4.81,,,,,,anhydrous_total=98.89,true,2,,,,,1473.15,1473.15,1473.15,1473.15,K,800000000,800000000,800000000,800,MPa,,,,,piston_cylinder,194400,,,,,,,,,,,,,,,,,,4.79e-15,-14.3196644866,,,4.79e-15,m2/s,,,,EPMA,crystal_dissolution,Electron microprobe,true,,true,false,use_with_caution,,Same as La diffusivities,provenance=compilation_2010; v0_source=zhang_table1; Type_of_dif_as_printed=SEBD; 1s_error_as_printed=1.35e-15 (on D or lnD unspecified; not converted); C_range_as_printed=0.1503 to 0; Type_of_exp_as_printed=dissolving monazite; Analytical_as_printed=Electron microprobe; Apparatus_as_printed=Piston-cylinder; Capsule_as_printed=Pt; pres_medium_as_printed=pyrex and NaCl; R unstated in spreadsheet; compiler gas_constant_used_j_mol_k=8.314,supplement,"Holycross, M.",2026-08-31,draft,Rapp1986CMP 94; 304,Rapp,1986,,Contributions to Mineralogy and Petrology,94,304,10.1007/bf00371439,"Zhang 2010 Table 1 xls, Entry# 2153; Run# MONDIS 6"
DDB002120,1.0.0,isothermal_d,,Ce,,,,chemical,effective_binary,unspecified,melt,Wet Rholite12,,,,other,,,false,false,wet rholite12; SiO2=76.01;TiO2=0.11;Al2O3=13;FeOt=0.7;MgO=0.09;CaO=0.52;Na2O=3.65;K2O=4.81,wt_pct_oxide,76.01,0.11,13,,0.7,,,,0.09,0.52,3.65,4.81,,,,,,anhydrous_total=98.89,true,2,,,,,1573.15,1573.15,1573.15,1573.15,K,800000000,800000000,800000000,800,MPa,,,,,piston_cylinder,59400,,,,,,,,,,,,,,,,,,4.39e-14,-13.3575354798,,,4.39e-14,m2/s,,,,EPMA,crystal_dissolution,Electron microprobe,true,,true,false,use_with_caution,,Same as La diffusivities,provenance=compilation_2010; v0_source=zhang_table1; Type_of_dif_as_printed=SEBD; 1s_error_as_printed=8.15e-15 (on D or lnD unspecified; not converted); C_range_as_printed=0.3346 to 0; Type_of_exp_as_printed=dissolving monazite; Analytical_as_printed=Electron microprobe; Apparatus_as_printed=Piston-cylinder; Capsule_as_printed=Pt; pres_medium_as_printed=pyrex and NaCl; R unstated in spreadsheet; compiler gas_constant_used_j_mol_k=8.314,supplement,"Holycross, M.",2026-08-31,draft,Rapp1986CMP 94; 304,Rapp,1986,,Contributions to Mineralogy and Petrology,94,304,10.1007/bf00371439,"Zhang 2010 Table 1 xls, Entry# 2154; Run# MONDIS 20"
DDB002121,1.0.0,isothermal_d,,Ce,,,,chemical,effective_binary,unspecified,melt,Wet Rholite12,,,,other,,,false,false,wet rholite12; SiO2=76.01;TiO2=0.11;Al2O3=13;FeOt=0.7;MgO=0.09;CaO=0.52;Na2O=3.65;K2O=4.81,wt_pct_oxide,76.01,0.11,13,,0.7,,,,0.09,0.52,3.65,4.81,,,,,,anhydrous_total=98.89,true,3.9,,,,,1273.15,1273.15,1273.15,1273.15,K,800000000,800000000,800000000,800,MPa,,,,,piston_cylinder,259200,,,,,,,,,,,,,,,,,,1.26e-15,-14.8996294549,,,1.26e-15,m2/s,,,,EPMA,crystal_dissolution,Electron microprobe,true,,true,false,use_with_caution,,Same as La diffusivities,provenance=compilation_2010; v0_source=zhang_table1; Type_of_dif_as_printed=SEBD; 1s_error_as_printed=5.05e-16 (on D or lnD unspecified; not converted); C_range_as_printed=0.0615 to 0; Type_of_exp_as_printed=dissolving monazite; Analytical_as_printed=Electron microprobe; Apparatus_as_printed=Piston-cylinder; Capsule_as_printed=Pt; pres_medium_as_printed=pyrex and NaCl; R unstated in spreadsheet; compiler gas_constant_used_j_mol_k=8.314,supplement,"Holycross, M.",2026-08-31,draft,Rapp1986CMP 94; 304,Rapp,1986,,Contributions to Mineralogy and Petrology,94,304,10.1007/bf00371439,"Zhang 2010 Table 1 xls, Entry# 2155; Run# MONDIS 15"
DDB002122,1.0.0,isothermal_d,,Ce,,,,chemical,effective_binary,unspecified,melt,Wet Rholite12,,,,other,,,false,false,wet rholite12; SiO2=76.01;TiO2=0.11;Al2O3=13;FeOt=0.7;MgO=0.09;CaO=0.52;Na2O=3.65;K2O=4.81,wt_pct_oxide,76.01,0.11,13,,0.7,,,,0.09,0.52,3.65,4.81,,,,,,anhydrous_total=98.89,true,4,,,,,1373.15,1373.15,1373.15,1373.15,K,800000000,800000000,800000000,800,MPa,,,,,piston_cylinder,172800,,,,,,,,,,,,,,,,,,4.85e-15,-14.3142582614,,,4.85e-15,m2/s,,,,EPMA,crystal_dissolution,Electron microprobe,true,,true,false,use_with_caution,,Same as La diffusivities,provenance=compilation_2010; v0_source=zhang_table1; Type_of_dif_as_printed=SEBD; 1s_error_as_printed=2.5e-15 (on D or lnD unspecified; not converted); C_range_as_printed=0.112 to 0; Type_of_exp_as_printed=dissolving monazite; Analytical_as_printed=Electron microprobe; Apparatus_as_printed=Piston-cylinder; Capsule_as_printed=Pt; pres_medium_as_printed=pyrex and NaCl; R unstated in spreadsheet; compiler gas_constant_used_j_mol_k=8.314,supplement,"Holycross, M.",2026-08-31,draft,Rapp1986CMP 94; 304,Rapp,1986,,Contributions to Mineralogy and Petrology,94,304,10.1007/bf00371439,"Zhang 2010 Table 1 xls, Entry# 2156; Run# MONDIS 10"
DDB002123,1.0.0,isothermal_d,,Ce,,,,chemical,effective_binary,unspecified,melt,Wet Rholite12,,,,other,,,false,false,wet rholite12; SiO2=76.01;TiO2=0.11;Al2O3=13;FeOt=0.7;MgO=0.09;CaO=0.52;Na2O=3.65;K2O=4.81,wt_pct_oxide,76.01,0.11,13,,0.7,,,,0.09,0.52,3.65,4.81,,,,,,anhydrous_total=98.89,true,4,,,,,1473.15,1473.15,1473.15,1473.15,K,800000000,800000000,800000000,800,MPa,,,,,piston_cylinder,124200,,,,,,,,,,,,,,,,,,1.12e-14,-13.9507819773,,,1.12e-14,m2/s,,,,EPMA,crystal_dissolution,Electron microprobe,true,,true,false,use_with_caution,,Same as La diffusivities,provenance=compilation_2010; v0_source=zhang_table1; Type_of_dif_as_printed=SEBD; 1s_error_as_printed=2.6e-15 (on D or lnD unspecified; not converted); C_range_as_printed=0.199 to 0; Type_of_exp_as_printed=dissolving monazite; Analytical_as_printed=Electron microprobe; Apparatus_as_printed=Piston-cylinder; Capsule_as_printed=Pt; pres_medium_as_printed=pyrex and NaCl; R unstated in spreadsheet; compiler gas_constant_used_j_mol_k=8.314,supplement,"Holycross, M.",2026-08-31,draft,Rapp1986CMP 94; 304,Rapp,1986,,Contributions to Mineralogy and Petrology,94,304,10.1007/bf00371439,"Zhang 2010 Table 1 xls, Entry# 2157; Run# MONDIS 16"
DDB002124,1.0.0,isothermal_d,,Ce,,,,chemical,effective_binary,unspecified,melt,Wet Rholite12,,,,other,,,false,false,wet rholite12; SiO2=76.01;TiO2=0.11;Al2O3=13;FeOt=0.7;MgO=0.09;CaO=0.52;Na2O=3.65;K2O=4.81,wt_pct_oxide,76.01,0.11,13,,0.7,,,,0.09,0.52,3.65,4.81,,,,,,anhydrous_total=98.89,true,4,,,,,1673.15,1673.15,1673.15,1673.15,K,800000000,800000000,800000000,800,MPa,,,,,piston_cylinder,16620,,,,,,,,,,,,,,,,,,4.47e-13,-12.3496924769,,,4.47e-13,m2/s,,,,EPMA,crystal_dissolution,Electron microprobe,true,,,false,use_with_caution,,Same as La diffusivities,provenance=compilation_2010; v0_source=zhang_table1; Type_of_dif_as_printed=SEBD; 1s_error_as_printed=2.65e-14 (on D or lnD unspecified; not converted); Type_of_exp_as_printed=dissolving monazite; Analytical_as_printed=Electron microprobe; Apparatus_as_printed=Piston-cylinder; Capsule_as_printed=Pt; pres_medium_as_printed=pyrex and NaCl; R unstated in spreadsheet; compiler gas_constant_used_j_mol_k=8.314,supplement,"Holycross, M.",2026-08-31,draft,Rapp1986CMP 94; 304,Rapp,1986,,Contributions to Mineralogy and Petrology,94,304,10.1007/bf00371439,"Zhang 2010 Table 1 xls, Entry# 2158; Run# MONDIS 25"
DDB002125,1.0.0,isothermal_d,,Ce,,,,chemical,effective_binary,unspecified,melt,Wet Rholite12,,,,other,,,false,false,wet rholite12; SiO2=76.01;TiO2=0.11;Al2O3=13;FeOt=0.7;MgO=0.09;CaO=0.52;Na2O=3.65;K2O=4.81,wt_pct_oxide,76.01,0.11,13,,0.7,,,,0.09,0.52,3.65,4.81,,,,,,anhydrous_total=98.89,true,6,,,,,1273.15,1273.15,1273.15,1273.15,K,800000000,800000000,800000000,800,MPa,,,,,piston_cylinder,250000,,,,,,,,,,,,,,,,,,1.48e-15,-14.8297382846,,,1.48e-15,m2/s,,,,EPMA,crystal_dissolution,Electron microprobe,true,,true,false,use_with_caution,,Same as La diffusivities,provenance=compilation_2010; v0_source=zhang_table1; Type_of_dif_as_printed=SEBD; 1s_error_as_printed=4.85e-16 (on D or lnD unspecified; not converted); C_range_as_printed=0.0675 to 0; Type_of_exp_as_printed=dissolving monazite; Analytical_as_printed=Electron microprobe; Apparatus_as_printed=Piston-cylinder; Capsule_as_printed=Pt; pres_medium_as_printed=pyrex and NaCl; R unstated in spreadsheet; compiler gas_constant_used_j_mol_k=8.314,supplement,"Holycross, M.",2026-08-31,draft,Rapp1986CMP 94; 304,Rapp,1986,,Contributions to Mineralogy and Petrology,94,304,10.1007/bf00371439,"Zhang 2010 Table 1 xls, Entry# 2159; Run# MONDIS 5"
DDB002126,1.0.0,isothermal_d,,Ce,,,,chemical,effective_binary,unspecified,melt,Wet Rholite12,,,,other,,,false,false,wet rholite12; SiO2=76.01;TiO2=0.11;Al2O3=13;FeOt=0.7;MgO=0.09;CaO=0.52;Na2O=3.65;K2O=4.81,wt_pct_oxide,76.01,0.11,13,,0.7,,,,0.09,0.52,3.65,4.81,,,,,,anhydrous_total=98.89,true,5.8,,,,,1373.15,1373.15,1373.15,1373.15,K,800000000,800000000,800000000,800,MPa,,,,,piston_cylinder,64000,,,,,,,,,,,,,,,,,,7.22e-15,-14.1414628024,,,7.22e-15,m2/s,,,,EPMA,crystal_dissolution,Electron microprobe,true,,true,false,use_with_caution,,Same as La diffusivities,provenance=compilation_2010; v0_source=zhang_table1; Type_of_dif_as_printed=SEBD; 1s_error_as_printed=8.35e-16 (on D or lnD unspecified; not converted); C_range_as_printed=0.143 to 0; Type_of_exp_as_printed=dissolving monazite; Analytical_as_printed=Electron microprobe; Apparatus_as_printed=Piston-cylinder; Capsule_as_printed=Pt; pres_medium_as_printed=pyrex and NaCl; R unstated in spreadsheet; compiler gas_constant_used_j_mol_k=8.314,supplement,"Holycross, M.",2026-08-31,draft,Rapp1986CMP 94; 304,Rapp,1986,,Contributions to Mineralogy and Petrology,94,304,10.1007/bf00371439,"Zhang 2010 Table 1 xls, Entry# 2160; Run# MONDIS 4"
DDB002127,1.0.0,isothermal_d,,Ce,,,,chemical,effective_binary,unspecified,melt,Wet Rholite12,,,,other,,,false,false,wet rholite12; SiO2=76.01;TiO2=0.11;Al2O3=13;FeOt=0.7;MgO=0.09;CaO=0.52;Na2O=3.65;K2O=4.81,wt_pct_oxide,76.01,0.11,13,,0.7,,,,0.09,0.52,3.65,4.81,,,,,,anhydrous_total=98.89,true,6,,,,,1473.15,1473.15,1473.15,1473.15,K,800000000,800000000,800000000,800,MPa,,,,,piston_cylinder,118800,,,,,,,,,,,,,,,,,,2.34e-14,-13.6307841426,,,2.34e-14,m2/s,,,,EPMA,crystal_dissolution,Electron microprobe,true,,true,false,use_with_caution,,Same as La diffusivities,provenance=compilation_2010; v0_source=zhang_table1; Type_of_dif_as_printed=SEBD; 1s_error_as_printed=1.06e-14 (on D or lnD unspecified; not converted); C_range_as_printed=0.2243 to 0; Type_of_exp_as_printed=dissolving monazite; Analytical_as_printed=Electron microprobe; Apparatus_as_printed=Piston-cylinder; Capsule_as_printed=Pt; pres_medium_as_printed=pyrex and NaCl; R unstated in spreadsheet; compiler gas_constant_used_j_mol_k=8.314,supplement,"Holycross, M.",2026-08-31,draft,Rapp1986CMP 94; 304,Rapp,1986,,Contributions to Mineralogy and Petrology,94,304,10.1007/bf00371439,"Zhang 2010 Table 1 xls, Entry# 2161; Run# MONDIS 11"
DDB002128,1.0.0,isothermal_d,,Ce,,,,chemical,effective_binary,unspecified,melt,Wet Rholite12,,,,other,,,false,false,wet rholite12; SiO2=76.01;TiO2=0.11;Al2O3=13;FeOt=0.7;MgO=0.09;CaO=0.52;Na2O=3.65;K2O=4.81,wt_pct_oxide,76.01,0.11,13,,0.7,,,,0.09,0.52,3.65,4.81,,,,,,anhydrous_total=98.89,true,6,,,,,1573.15,1573.15,1573.15,1573.15,K,800000000,800000000,800000000,800,MPa,,,,,piston_cylinder,59400,,,,,,,,,,,,,,,,,,8.73e-14,-13.0589857563,,,8.73e-14,m2/s,,,,EPMA,crystal_dissolution,Electron microprobe,true,,true,false,use_with_caution,,Same as La diffusivities,provenance=compilation_2010; v0_source=zhang_table1; Type_of_dif_as_printed=SEBD; 1s_error_as_printed=1.025e-14 (on D or lnD unspecified; not converted); C_range_as_printed=0.4383 to 0; Type_of_exp_as_printed=dissolving monazite; Analytical_as_printed=Electron microprobe; Apparatus_as_printed=Piston-cylinder; Capsule_as_printed=Pt; pres_medium_as_printed=pyrex and NaCl; R unstated in spreadsheet; compiler gas_constant_used_j_mol_k=8.314,supplement,"Holycross, M.",2026-08-31,draft,Rapp1986CMP 94; 304,Rapp,1986,,Contributions to Mineralogy and Petrology,94,304,10.1007/bf00371439,"Zhang 2010 Table 1 xls, Entry# 2162; Run# MONDIS 21"
DDB002129,1.0.0,isothermal_d,,Ce,,,,tracer,none,unspecified,melt,Jadeite melt,,,,melt_simple,,,false,false,Jadeite melt; SiO2=59.45;Al2O3=25.22;Na2O=15.33,wt_pct_oxide,59.45,,25.22,,,,,,,,15.33,,,,,,,anhydrous_total=100,,,,,,,1673.15,1673.15,1673.15,1673.15,K,750000000,750000000,750000000,750,MPa,,,,,piston_cylinder,14400,,,,,,,,,,,,,,,,,,6.83e-13,-12.1655792963,,,6.83e-13,m2/s,,,,SIMS,diffusion_couple,SIMS,true,,true,false,use_with_caution,,,provenance=compilation_2010; v0_source=zhang_table1; Type_of_dif_as_printed=Tracer; 1s_error_as_printed=2.5e-14 (on D or lnD unspecified; not converted); C_range_as_printed=0.0245; Type_of_exp_as_printed=diffusion couple; Analytical_as_printed=SIMS; Apparatus_as_printed=PCA; Capsule_as_printed=Pt; pres_medium_as_printed=solid; R unstated in spreadsheet; compiler gas_constant_used_j_mol_k=8.314,supplement,"Holycross, M.",2026-08-31,draft,Nakamura1998GCA 62; 3151,Nakamura,1998,,Geochimica et Cosmochimica Acta,62,3151,10.1016/s0016-7037(98)00223-3,"Zhang 2010 Table 1 xls, Entry# 2163"
DDB002130,1.0.0,isothermal_d,,Ce,,,,tracer,none,unspecified,melt,Jadeite melt,,,,melt_simple,,,false,false,Jadeite melt; SiO2=59.45;Al2O3=25.22;Na2O=15.33,wt_pct_oxide,59.45,,25.22,,,,,,,,15.33,,,,,,,anhydrous_total=100,,,,,,,1673.15,1673.15,1673.15,1673.15,K,1250000000,1250000000,1250000000,1250,MPa,,,,,piston_cylinder,14400,,,,,,,,,,,,,,,,,,8.19e-13,-12.0867160982,,,8.19e-13,m2/s,,,,SIMS,diffusion_couple,SIMS,true,,true,false,use_with_caution,,,provenance=compilation_2010; v0_source=zhang_table1; Type_of_dif_as_printed=Tracer; 1s_error_as_printed=1.2e-14 (on D or lnD unspecified; not converted); C_range_as_printed=0.0245; Type_of_exp_as_printed=diffusion couple; Analytical_as_printed=SIMS; Apparatus_as_printed=PCA; Capsule_as_printed=Pt; pres_medium_as_printed=solid; R unstated in spreadsheet; compiler gas_constant_used_j_mol_k=8.314,supplement,"Holycross, M.",2026-08-31,draft,Nakamura1998GCA 62; 3151,Nakamura,1998,,Geochimica et Cosmochimica Acta,62,3151,10.1016/s0016-7037(98)00223-3,"Zhang 2010 Table 1 xls, Entry# 2164"
DDB002131,1.0.0,isothermal_d,,Ce,,,,tracer,none,unspecified,melt,Jadeite melt,,,,melt_simple,,,false,false,Jadeite melt; SiO2=59.45;Al2O3=25.22;Na2O=15.33,wt_pct_oxide,59.45,,25.22,,,,,,,,15.33,,,,,,,anhydrous_total=100,,,,,,,1573.15,1573.15,1573.15,1573.15,K,1500000000,1500000000,1500000000,1500,MPa,,,,,piston_cylinder,28800,,,,,,,,,,,,,,,,,,2.84e-13,-12.54668166,,,2.84e-13,m2/s,,,,SIMS,diffusion_couple,SIMS,true,,true,false,use_with_caution,,,provenance=compilation_2010; v0_source=zhang_table1; Type_of_dif_as_printed=Tracer; 1s_error_as_printed=6e-15 (on D or lnD unspecified; not converted); C_range_as_printed=0.0245; Type_of_exp_as_printed=diffusion couple; Analytical_as_printed=SIMS; Apparatus_as_printed=PCA; Capsule_as_printed=Pt; pres_medium_as_printed=solid; R unstated in spreadsheet; compiler gas_constant_used_j_mol_k=8.314,supplement,"Holycross, M.",2026-08-31,draft,Nakamura1998GCA 62; 3151,Nakamura,1998,,Geochimica et Cosmochimica Acta,62,3151,10.1016/s0016-7037(98)00223-3,"Zhang 2010 Table 1 xls, Entry# 2165"
DDB002132,1.0.0,isothermal_d,,Ce,,,,tracer,none,unspecified,melt,Jadeite melt,,,,melt_simple,,,false,false,Jadeite melt; SiO2=59.45;Al2O3=25.22;Na2O=15.33,wt_pct_oxide,59.45,,25.22,,,,,,,,15.33,,,,,,,anhydrous_total=100,,,,,,,1673.15,1673.15,1673.15,1673.15,K,1500000000,1500000000,1500000000,1500,MPa,,,,,piston_cylinder,14400,,,,,,,,,,,,,,,,,,1.04e-12,-11.9829666607,,,1.04e-12,m2/s,,,,SIMS,diffusion_couple,SIMS,true,,true,false,use_with_caution,,,provenance=compilation_2010; v0_source=zhang_table1; Type_of_dif_as_printed=Tracer; 1s_error_as_printed=6e-14 (on D or lnD unspecified; not converted); C_range_as_printed=0.0245; Type_of_exp_as_printed=diffusion couple; Analytical_as_printed=SIMS; Apparatus_as_printed=PCA; Capsule_as_printed=Pt; pres_medium_as_printed=solid; R unstated in spreadsheet; compiler gas_constant_used_j_mol_k=8.314,supplement,"Holycross, M.",2026-08-31,draft,Nakamura1998GCA 62; 3151,Nakamura,1998,,Geochimica et Cosmochimica Acta,62,3151,10.1016/s0016-7037(98)00223-3,"Zhang 2010 Table 1 xls, Entry# 2166"
DDB002133,1.0.0,isothermal_d,,Ce,,,,tracer,none,unspecified,melt,Jadeite melt,,,,melt_simple,,,false,false,Jadeite melt; SiO2=59.45;Al2O3=25.22;Na2O=15.33,wt_pct_oxide,59.45,,25.22,,,,,,,,15.33,,,,,,,anhydrous_total=100,,,,,,,1723.15,1723.15,1723.15,1723.15,K,1500000000,1500000000,1500000000,1500,MPa,,,,,piston_cylinder,14400,,,,,,,,,,,,,,,,,,2.44e-12,-11.6126101737,,,2.44e-12,m2/s,,,,SIMS,diffusion_couple,SIMS,true,,true,false,use_with_caution,,,provenance=compilation_2010; v0_source=zhang_table1; Type_of_dif_as_printed=Tracer; 1s_error_as_printed=6e-14 (on D or lnD unspecified; not converted); C_range_as_printed=0.0245; Type_of_exp_as_printed=diffusion couple; Analytical_as_printed=SIMS; Apparatus_as_printed=PCA; Capsule_as_printed=Pt; pres_medium_as_printed=solid; R unstated in spreadsheet; compiler gas_constant_used_j_mol_k=8.314,supplement,"Holycross, M.",2026-08-31,draft,Nakamura1998GCA 62; 3151,Nakamura,1998,,Geochimica et Cosmochimica Acta,62,3151,10.1016/s0016-7037(98)00223-3,"Zhang 2010 Table 1 xls, Entry# 2167"
DDB002134,1.0.0,isothermal_d,,Ce,,,,tracer,none,unspecified,melt,Jadeite melt,,,,melt_simple,,,false,false,Jadeite melt; SiO2=59.45;Al2O3=25.22;Na2O=15.33,wt_pct_oxide,59.45,,25.22,,,,,,,,15.33,,,,,,,anhydrous_total=100,,,,,,,1673.15,1673.15,1673.15,1673.15,K,2000000000,2000000000,2000000000,2000,MPa,,,,,piston_cylinder,14400,,,,,,,,,,,,,,,,,,2.41e-12,-11.6179829574,,,2.41e-12,m2/s,,,,SIMS,diffusion_couple,SIMS,true,,true,false,use_with_caution,,,provenance=compilation_2010; v0_source=zhang_table1; Type_of_dif_as_printed=Tracer; 1s_error_as_printed=3e-14 (on D or lnD unspecified; not converted); C_range_as_printed=0.0245; Type_of_exp_as_printed=diffusion couple; Analytical_as_printed=SIMS; Apparatus_as_printed=PCA; Capsule_as_printed=Pt; pres_medium_as_printed=solid; R unstated in spreadsheet; compiler gas_constant_used_j_mol_k=8.314,supplement,"Holycross, M.",2026-08-31,draft,Nakamura1998GCA 62; 3151,Nakamura,1998,,Geochimica et Cosmochimica Acta,62,3151,10.1016/s0016-7037(98)00223-3,"Zhang 2010 Table 1 xls, Entry# 2168"
