Repository: holycrossm/diffusion-coefficients

# Experimental diffusion coefficients (minerals and silicate melts)

**Pre-release / not published.** Schema v1.0.0. This folder is a GitHub-ready living table: canonical data is CSV, new rows arrive by pull request, and a static page searches the file in the browser. Nothing here is a citable compilation of record.

This is a QA build of 4630 experimental rows (minerals and silicate melts). Most numbers are staged from the 2010 RiMG 72 tables. Do not treat the repo as published, complete, or peer-reviewed.

File: site/data/diffusion_coefficients.csv (part 60 of 136)
DDB002135,1.0.0,isothermal_d,,Ce,,,,tracer,none,unspecified,melt,Diopside melt,,,,melt_simple,,,false,false,Diopside melt; SiO2=55.49;MgO=18.61;CaO=25.9,wt_pct_oxide,55.49,,,,,,,,18.61,25.9,,,,,,,,anhydrous_total=100,,,,,,,1863.15,1863.15,1863.15,1863.15,K,1000000000,1000000000,1000000000,1000,MPa,,,,,piston_cylinder,900,,,,,,,,,,,,,,,,,,2.69e-10,-9.57024772,,,2.69e-10,m2/s,,,,SIMS,diffusion_couple,SIMS,true,,true,false,use_with_caution,,,provenance=compilation_2010; v0_source=zhang_table1; Type_of_dif_as_printed=Tracer; 1s_error_as_printed=1.7e-11 (on D or lnD unspecified; not converted); C_range_as_printed=0.0214; Type_of_exp_as_printed=diffusion couple; Analytical_as_printed=SIMS; Apparatus_as_printed=PCA; Capsule_as_printed=Pt; pres_medium_as_printed=solid; R unstated in spreadsheet; compiler gas_constant_used_j_mol_k=8.314,supplement,"Holycross, M.",2026-08-31,draft,Nakamura1998GCA 62; 3151,Nakamura,1998,,Geochimica et Cosmochimica Acta,62,3151,10.1016/s0016-7037(98)00223-3,"Zhang 2010 Table 1 xls, Entry# 2169"
DDB002136,1.0.0,isothermal_d,,Ce,,,,tracer,none,unspecified,melt,Diopside melt,,,,melt_simple,,,false,false,Diopside melt; SiO2=55.49;MgO=18.61;CaO=25.9,wt_pct_oxide,55.49,,,,,,,,18.61,25.9,,,,,,,,anhydrous_total=100,,,,,,,1863.15,1863.15,1863.15,1863.15,K,1250000000,1250000000,1250000000,1250,MPa,,,,,piston_cylinder,1800,,,,,,,,,,,,,,,,,,1.62e-10,-9.79048498546,,,1.62e-10,m2/s,,,,SIMS,diffusion_couple,SIMS,true,,true,false,use_with_caution,,,provenance=compilation_2010; v0_source=zhang_table1; Type_of_dif_as_printed=Tracer; 1s_error_as_printed=9e-12 (on D or lnD unspecified; not converted); C_range_as_printed=0.0214; Type_of_exp_as_printed=diffusion couple; Analytical_as_printed=SIMS; Apparatus_as_printed=PCA; Capsule_as_printed=Pt; pres_medium_as_printed=solid; R unstated in spreadsheet; compiler gas_constant_used_j_mol_k=8.314,supplement,"Holycross, M.",2026-08-31,draft,Nakamura1998GCA 62; 3151,Nakamura,1998,,Geochimica et Cosmochimica Acta,62,3151,10.1016/s0016-7037(98)00223-3,"Zhang 2010 Table 1 xls, Entry# 2170"
DDB002137,1.0.0,isothermal_d,,Pr,,,,tracer,none,unspecified,melt,Jadeite melt,,,,melt_simple,,,false,false,Jadeite melt; SiO2=59.45;Al2O3=25.22;Na2O=15.33,wt_pct_oxide,59.45,,25.22,,,,,,,,15.33,,,,,,,anhydrous_total=100,,,,,,,1673.15,1673.15,1673.15,1673.15,K,750000000,750000000,750000000,750,MPa,,,,,piston_cylinder,14400,,,,,,,,,,,,,,,,,,6.62e-13,-12.1791420106,,,6.62e-13,m2/s,,,,SIMS,diffusion_couple,SIMS,true,,true,false,use_with_caution,,,provenance=compilation_2010; v0_source=zhang_table1; Type_of_dif_as_printed=Tracer; 1s_error_as_printed=2.8e-14 (on D or lnD unspecified; not converted); C_range_as_printed=0.0123; Type_of_exp_as_printed=diffusion couple; Analytical_as_printed=SIMS; Apparatus_as_printed=PCA; Capsule_as_printed=Pt; pres_medium_as_printed=solid; R unstated in spreadsheet; compiler gas_constant_used_j_mol_k=8.314,supplement,"Holycross, M.",2026-08-31,draft,Nakamura1998GCA 62; 3151,Nakamura,1998,,Geochimica et Cosmochimica Acta,62,3151,10.1016/s0016-7037(98)00223-3,"Zhang 2010 Table 1 xls, Entry# 2172"
DDB002138,1.0.0,isothermal_d,,Pr,,,,tracer,none,unspecified,melt,Jadeite melt,,,,melt_simple,,,false,false,Jadeite melt; SiO2=59.45;Al2O3=25.22;Na2O=15.33,wt_pct_oxide,59.45,,25.22,,,,,,,,15.33,,,,,,,anhydrous_total=100,,,,,,,1673.15,1673.15,1673.15,1673.15,K,1250000000,1250000000,1250000000,1250,MPa,,,,,piston_cylinder,14400,,,,,,,,,,,,,,,,,,8.05e-13,-12.0942041196,,,8.05e-13,m2/s,,,,SIMS,diffusion_couple,SIMS,true,,true,false,use_with_caution,,,provenance=compilation_2010; v0_source=zhang_table1; Type_of_dif_as_printed=Tracer; 1s_error_as_printed=1.4e-14 (on D or lnD unspecified; not converted); C_range_as_printed=0.0123; Type_of_exp_as_printed=diffusion couple; Analytical_as_printed=SIMS; Apparatus_as_printed=PCA; Capsule_as_printed=Pt; pres_medium_as_printed=solid; R unstated in spreadsheet; compiler gas_constant_used_j_mol_k=8.314,supplement,"Holycross, M.",2026-08-31,draft,Nakamura1998GCA 62; 3151,Nakamura,1998,,Geochimica et Cosmochimica Acta,62,3151,10.1016/s0016-7037(98)00223-3,"Zhang 2010 Table 1 xls, Entry# 2173"
DDB002139,1.0.0,isothermal_d,,Pr,,,,tracer,none,unspecified,melt,Jadeite melt,,,,melt_simple,,,false,false,Jadeite melt; SiO2=59.45;Al2O3=25.22;Na2O=15.33,wt_pct_oxide,59.45,,25.22,,,,,,,,15.33,,,,,,,anhydrous_total=100,,,,,,,1573.15,1573.15,1573.15,1573.15,K,1500000000,1500000000,1500000000,1500,MPa,,,,,piston_cylinder,28800,,,,,,,,,,,,,,,,,,2.87e-13,-12.5421181033,,,2.87e-13,m2/s,,,,SIMS,diffusion_couple,SIMS,true,,true,false,use_with_caution,,,provenance=compilation_2010; v0_source=zhang_table1; Type_of_dif_as_printed=Tracer; 1s_error_as_printed=7e-15 (on D or lnD unspecified; not converted); C_range_as_printed=0.0123; Type_of_exp_as_printed=diffusion couple; Analytical_as_printed=SIMS; Apparatus_as_printed=PCA; Capsule_as_printed=Pt; pres_medium_as_printed=solid; R unstated in spreadsheet; compiler gas_constant_used_j_mol_k=8.314,supplement,"Holycross, M.",2026-08-31,draft,Nakamura1998GCA 62; 3151,Nakamura,1998,,Geochimica et Cosmochimica Acta,62,3151,10.1016/s0016-7037(98)00223-3,"Zhang 2010 Table 1 xls, Entry# 2174"
DDB002140,1.0.0,isothermal_d,,Pr,,,,tracer,none,unspecified,melt,Jadeite melt,,,,melt_simple,,,false,false,Jadeite melt; SiO2=59.45;Al2O3=25.22;Na2O=15.33,wt_pct_oxide,59.45,,25.22,,,,,,,,15.33,,,,,,,anhydrous_total=100,,,,,,,1673.15,1673.15,1673.15,1673.15,K,1500000000,1500000000,1500000000,1500,MPa,,,,,piston_cylinder,14400,,,,,,,,,,,,,,,,,,1e-12,-12,,,1e-12,m2/s,,,,SIMS,diffusion_couple,SIMS,true,,true,false,use_with_caution,,,provenance=compilation_2010; v0_source=zhang_table1; Type_of_dif_as_printed=Tracer; 1s_error_as_printed=4e-14 (on D or lnD unspecified; not converted); C_range_as_printed=0.0123; Type_of_exp_as_printed=diffusion couple; Analytical_as_printed=SIMS; Apparatus_as_printed=PCA; Capsule_as_printed=Pt; pres_medium_as_printed=solid; R unstated in spreadsheet; compiler gas_constant_used_j_mol_k=8.314,supplement,"Holycross, M.",2026-08-31,draft,Nakamura1998GCA 62; 3151,Nakamura,1998,,Geochimica et Cosmochimica Acta,62,3151,10.1016/s0016-7037(98)00223-3,"Zhang 2010 Table 1 xls, Entry# 2175"
DDB002141,1.0.0,isothermal_d,,Pr,,,,tracer,none,unspecified,melt,Jadeite melt,,,,melt_simple,,,false,false,Jadeite melt; SiO2=59.45;Al2O3=25.22;Na2O=15.33,wt_pct_oxide,59.45,,25.22,,,,,,,,15.33,,,,,,,anhydrous_total=100,,,,,,,1723.15,1723.15,1723.15,1723.15,K,1500000000,1500000000,1500000000,1500,MPa,,,,,piston_cylinder,14400,,,,,,,,,,,,,,,,,,2.42e-12,-11.616184634,,,2.42e-12,m2/s,,,,SIMS,diffusion_couple,SIMS,true,,true,false,use_with_caution,,,provenance=compilation_2010; v0_source=zhang_table1; Type_of_dif_as_printed=Tracer; 1s_error_as_printed=6e-14 (on D or lnD unspecified; not converted); C_range_as_printed=0.0123; Type_of_exp_as_printed=diffusion couple; Analytical_as_printed=SIMS; Apparatus_as_printed=PCA; Capsule_as_printed=Pt; pres_medium_as_printed=solid; R unstated in spreadsheet; compiler gas_constant_used_j_mol_k=8.314,supplement,"Holycross, M.",2026-08-31,draft,Nakamura1998GCA 62; 3151,Nakamura,1998,,Geochimica et Cosmochimica Acta,62,3151,10.1016/s0016-7037(98)00223-3,"Zhang 2010 Table 1 xls, Entry# 2176"
DDB002142,1.0.0,isothermal_d,,Pr,,,,tracer,none,unspecified,melt,Jadeite melt,,,,melt_simple,,,false,false,Jadeite melt; SiO2=59.45;Al2O3=25.22;Na2O=15.33,wt_pct_oxide,59.45,,25.22,,,,,,,,15.33,,,,,,,anhydrous_total=100,,,,,,,1673.15,1673.15,1673.15,1673.15,K,2000000000,2000000000,2000000000,2000,MPa,,,,,piston_cylinder,14400,,,,,,,,,,,,,,,,,,2.35e-12,-11.6289321377,,,2.35e-12,m2/s,,,,SIMS,diffusion_couple,SIMS,true,,true,false,use_with_caution,,,provenance=compilation_2010; v0_source=zhang_table1; Type_of_dif_as_printed=Tracer; 1s_error_as_printed=8e-14 (on D or lnD unspecified; not converted); C_range_as_printed=0.0123; Type_of_exp_as_printed=diffusion couple; Analytical_as_printed=SIMS; Apparatus_as_printed=PCA; Capsule_as_printed=Pt; pres_medium_as_printed=solid; R unstated in spreadsheet; compiler gas_constant_used_j_mol_k=8.314,supplement,"Holycross, M.",2026-08-31,draft,Nakamura1998GCA 62; 3151,Nakamura,1998,,Geochimica et Cosmochimica Acta,62,3151,10.1016/s0016-7037(98)00223-3,"Zhang 2010 Table 1 xls, Entry# 2177"
DDB002143,1.0.0,isothermal_d,,Pr,,,,tracer,none,unspecified,melt,Diopside melt,,,,melt_simple,,,false,false,Diopside melt; SiO2=55.49;MgO=18.61;CaO=25.9,wt_pct_oxide,55.49,,,,,,,,18.61,25.9,,,,,,,,anhydrous_total=100,,,,,,,1863.15,1863.15,1863.15,1863.15,K,1000000000,1000000000,1000000000,1000,MPa,,,,,piston_cylinder,900,,,,,,,,,,,,,,,,,,2.67e-10,-9.57348873864,,,2.67e-10,m2/s,,,,SIMS,diffusion_couple,SIMS,true,,true,false,use_with_caution,,,provenance=compilation_2010; v0_source=zhang_table1; Type_of_dif_as_printed=Tracer; 1s_error_as_printed=2.2e-11 (on D or lnD unspecified; not converted); C_range_as_printed=0.0107; Type_of_exp_as_printed=diffusion couple; Analytical_as_printed=SIMS; Apparatus_as_printed=PCA; Capsule_as_printed=Pt; pres_medium_as_printed=solid; R unstated in spreadsheet; compiler gas_constant_used_j_mol_k=8.314,supplement,"Holycross, M.",2026-08-31,draft,Nakamura1998GCA 62; 3151,Nakamura,1998,,Geochimica et Cosmochimica Acta,62,3151,10.1016/s0016-7037(98)00223-3,"Zhang 2010 Table 1 xls, Entry# 2178"
DDB002144,1.0.0,isothermal_d,,Pr,,,,tracer,none,unspecified,melt,Diopside melt,,,,melt_simple,,,false,false,Diopside melt; SiO2=55.49;MgO=18.61;CaO=25.9,wt_pct_oxide,55.49,,,,,,,,18.61,25.9,,,,,,,,anhydrous_total=100,,,,,,,1863.15,1863.15,1863.15,1863.15,K,1250000000,1250000000,1250000000,1250,MPa,,,,,piston_cylinder,1800,,,,,,,,,,,,,,,,,,1.72e-10,-9.76447155309,,,1.72e-10,m2/s,,,,SIMS,diffusion_couple,SIMS,true,,true,false,use_with_caution,,,provenance=compilation_2010; v0_source=zhang_table1; Type_of_dif_as_printed=Tracer; 1s_error_as_printed=5e-12 (on D or lnD unspecified; not converted); C_range_as_printed=0.0107; Type_of_exp_as_printed=diffusion couple; Analytical_as_printed=SIMS; Apparatus_as_printed=PCA; Capsule_as_printed=Pt; pres_medium_as_printed=solid; R unstated in spreadsheet; compiler gas_constant_used_j_mol_k=8.314,supplement,"Holycross, M.",2026-08-31,draft,Nakamura1998GCA 62; 3151,Nakamura,1998,,Geochimica et Cosmochimica Acta,62,3151,10.1016/s0016-7037(98)00223-3,"Zhang 2010 Table 1 xls, Entry# 2179"
DDB002145,1.0.0,isothermal_d,,Nd,,,,chemical,effective_binary,unspecified,melt,Wet Rholite12,,,,other,,,false,false,wet rholite12; SiO2=76.01;TiO2=0.11;Al2O3=13;FeOt=0.7;MgO=0.09;CaO=0.52;Na2O=3.65;K2O=4.81,wt_pct_oxide,76.01,0.11,13,,0.7,,,,0.09,0.52,3.65,4.81,,,,,,anhydrous_total=98.89,true,5.8,,,,,1373.15,1373.15,1373.15,1373.15,K,800000000,800000000,800000000,800,MPa,,,,,piston_cylinder,64000,,,,,,,,,,,,,,,,,,7.22e-15,-14.1414628024,,,7.22e-15,m2/s,,,,EPMA,crystal_dissolution,Electron microprobe,true,,true,false,use_with_caution,,,provenance=compilation_2010; v0_source=zhang_table1; Type_of_dif_as_printed=SEBD; 1s_error_as_printed=8.35e-16 (on D or lnD unspecified; not converted); C_range_as_printed=0.0707 to 0; Type_of_exp_as_printed=dissolving monazite; Analytical_as_printed=Electron microprobe; Apparatus_as_printed=Piston-cylinder; Capsule_as_printed=Pt; pres_medium_as_printed=pyrex and NaCl; R unstated in spreadsheet; compiler gas_constant_used_j_mol_k=8.314,supplement,"Holycross, M.",2026-08-31,draft,Rapp1986CMP 94; 304,Rapp,1986,,Contributions to Mineralogy and Petrology,94,304,10.1007/bf00371439,"Zhang 2010 Table 1 xls, Entry# 2181; Run# MONDIS 4"
DDB002146,1.0.0,isothermal_d,,Nd,,,,chemical,effective_binary,unspecified,melt,Wet Rholite12,,,,other,,,false,false,wet rholite12; SiO2=76.01;TiO2=0.11;Al2O3=13;FeOt=0.7;MgO=0.09;CaO=0.52;Na2O=3.65;K2O=4.81,wt_pct_oxide,76.01,0.11,13,,0.7,,,,0.09,0.52,3.65,4.81,,,,,,anhydrous_total=98.89,true,6,,,,,1273.15,1273.15,1273.15,1273.15,K,800000000,800000000,800000000,800,MPa,,,,,piston_cylinder,250000,,,,,,,,,,,,,,,,,,1.48e-15,-14.8297382846,,,1.48e-15,m2/s,,,,EPMA,crystal_dissolution,Electron microprobe,true,,,false,use_with_caution,,,provenance=compilation_2010; v0_source=zhang_table1; Type_of_dif_as_printed=SEBD; 1s_error_as_printed=4.85e-16 (on D or lnD unspecified; not converted); Type_of_exp_as_printed=dissolving monazite; Analytical_as_printed=Electron microprobe; Apparatus_as_printed=Piston-cylinder; Capsule_as_printed=Pt; pres_medium_as_printed=pyrex and NaCl; R unstated in spreadsheet; compiler gas_constant_used_j_mol_k=8.314,supplement,"Holycross, M.",2026-08-31,draft,Rapp1986CMP 94; 304,Rapp,1986,,Contributions to Mineralogy and Petrology,94,304,10.1007/bf00371439,"Zhang 2010 Table 1 xls, Entry# 2182; Run# MONDIS 5"
DDB002147,1.0.0,isothermal_d,,Nd,,,,chemical,effective_binary,unspecified,melt,Wet Rholite12,,,,other,,,false,false,wet rholite12; SiO2=76.01;TiO2=0.11;Al2O3=13;FeOt=0.7;MgO=0.09;CaO=0.52;Na2O=3.65;K2O=4.81,wt_pct_oxide,76.01,0.11,13,,0.7,,,,0.09,0.52,3.65,4.81,,,,,,anhydrous_total=98.89,true,2,,,,,1473.15,1473.15,1473.15,1473.15,K,800000000,800000000,800000000,800,MPa,,,,,piston_cylinder,194400,,,,,,,,,,,,,,,,,,4.79e-15,-14.3196644866,,,4.79e-15,m2/s,,,,EPMA,crystal_dissolution,Electron microprobe,true,,true,false,use_with_caution,,,provenance=compilation_2010; v0_source=zhang_table1; Type_of_dif_as_printed=SEBD; 1s_error_as_printed=1.35e-15 (on D or lnD unspecified; not converted); C_range_as_printed=0.101 to 0; Type_of_exp_as_printed=dissolving monazite; Analytical_as_printed=Electron microprobe; Apparatus_as_printed=Piston-cylinder; Capsule_as_printed=Pt; pres_medium_as_printed=pyrex and NaCl; R unstated in spreadsheet; compiler gas_constant_used_j_mol_k=8.314,supplement,"Holycross, M.",2026-08-31,draft,Rapp1986CMP 94; 304,Rapp,1986,,Contributions to Mineralogy and Petrology,94,304,10.1007/bf00371439,"Zhang 2010 Table 1 xls, Entry# 2183; Run# MONDIS 6"
DDB002148,1.0.0,isothermal_d,,Nd,,,,chemical,effective_binary,unspecified,melt,Wet Rholite12,,,,other,,,false,false,wet rholite12; SiO2=76.01;TiO2=0.11;Al2O3=13;FeOt=0.7;MgO=0.09;CaO=0.52;Na2O=3.65;K2O=4.81,wt_pct_oxide,76.01,0.11,13,,0.7,,,,0.09,0.52,3.65,4.81,,,,,,anhydrous_total=98.89,true,2.1,,,,,1373.15,1373.15,1373.15,1373.15,K,800000000,800000000,800000000,800,MPa,,,,,piston_cylinder,182400,,,,,,,,,,,,,,,,,,1.12e-15,-14.9507819773,,,1.12e-15,m2/s,,,,EPMA,crystal_dissolution,Electron microprobe,true,,,false,use_with_caution,,,provenance=compilation_2010; v0_source=zhang_table1; Type_of_dif_as_printed=SEBD; 1s_error_as_printed=1.95e-16 (on D or lnD unspecified; not converted); Type_of_exp_as_printed=dissolving monazite; Analytical_as_printed=Electron microprobe; Apparatus_as_printed=Piston-cylinder; Capsule_as_printed=Pt; pres_medium_as_printed=pyrex and NaCl; R unstated in spreadsheet; compiler gas_constant_used_j_mol_k=8.314,supplement,"Holycross, M.",2026-08-31,draft,Rapp1986CMP 94; 304,Rapp,1986,,Contributions to Mineralogy and Petrology,94,304,10.1007/bf00371439,"Zhang 2010 Table 1 xls, Entry# 2184; Run# MONDIS 7"
DDB002149,1.0.0,isothermal_d,,Nd,,,,chemical,effective_binary,unspecified,melt,Wet Rholite12,,,,other,,,false,false,wet rholite12; SiO2=76.01;TiO2=0.11;Al2O3=13;FeOt=0.7;MgO=0.09;CaO=0.52;Na2O=3.65;K2O=4.81,wt_pct_oxide,76.01,0.11,13,,0.7,,,,0.09,0.52,3.65,4.81,,,,,,anhydrous_total=98.89,true,1,,,,,1473.15,1473.15,1473.15,1473.15,K,800000000,800000000,800000000,800,MPa,,,,,piston_cylinder,451200,,,,,,,,,,,,,,,,,,1.12e-15,-14.9507819773,,,1.12e-15,m2/s,,,,EPMA,crystal_dissolution,Electron microprobe,true,,,false,use_with_caution,,,provenance=compilation_2010; v0_source=zhang_table1; Type_of_dif_as_printed=SEBD; 1s_error_as_printed=3.5e-16 (on D or lnD unspecified; not converted); Type_of_exp_as_printed=dissolving monazite; Analytical_as_printed=Electron microprobe; Apparatus_as_printed=Piston-cylinder; Capsule_as_printed=Pt; pres_medium_as_printed=pyrex and NaCl; R unstated in spreadsheet; compiler gas_constant_used_j_mol_k=8.314,supplement,"Holycross, M.",2026-08-31,draft,Rapp1986CMP 94; 304,Rapp,1986,,Contributions to Mineralogy and Petrology,94,304,10.1007/bf00371439,"Zhang 2010 Table 1 xls, Entry# 2185; Run# MONDIS 8"
DDB002150,1.0.0,isothermal_d,,Nd,,,,chemical,effective_binary,unspecified,melt,Wet Rholite12,,,,other,,,false,false,wet rholite12; SiO2=76.01;TiO2=0.11;Al2O3=13;FeOt=0.7;MgO=0.09;CaO=0.52;Na2O=3.65;K2O=4.81,wt_pct_oxide,76.01,0.11,13,,0.7,,,,0.09,0.52,3.65,4.81,,,,,,anhydrous_total=98.89,true,4,,,,,1373.15,1373.15,1373.15,1373.15,K,800000000,800000000,800000000,800,MPa,,,,,piston_cylinder,172800,,,,,,,,,,,,,,,,,,4.85e-15,-14.3142582614,,,4.85e-15,m2/s,,,,EPMA,crystal_dissolution,Electron microprobe,true,,,false,use_with_caution,,,provenance=compilation_2010; v0_source=zhang_table1; Type_of_dif_as_printed=SEBD; 1s_error_as_printed=2.5e-15 (on D or lnD unspecified; not converted); Type_of_exp_as_printed=dissolving monazite; Analytical_as_printed=Electron microprobe; Apparatus_as_printed=Piston-cylinder; Capsule_as_printed=Pt; pres_medium_as_printed=pyrex and NaCl; R unstated in spreadsheet; compiler gas_constant_used_j_mol_k=8.314,supplement,"Holycross, M.",2026-08-31,draft,Rapp1986CMP 94; 304,Rapp,1986,,Contributions to Mineralogy and Petrology,94,304,10.1007/bf00371439,"Zhang 2010 Table 1 xls, Entry# 2186; Run# MONDIS 10"
DDB002151,1.0.0,isothermal_d,,Nd,,,,chemical,effective_binary,unspecified,melt,Wet Rholite12,,,,other,,,false,false,wet rholite12; SiO2=76.01;TiO2=0.11;Al2O3=13;FeOt=0.7;MgO=0.09;CaO=0.52;Na2O=3.65;K2O=4.81,wt_pct_oxide,76.01,0.11,13,,0.7,,,,0.09,0.52,3.65,4.81,,,,,,anhydrous_total=98.89,true,6,,,,,1473.15,1473.15,1473.15,1473.15,K,800000000,800000000,800000000,800,MPa,,,,,piston_cylinder,118800,,,,,,,,,,,,,,,,,,2.34e-14,-13.6307841426,,,2.34e-14,m2/s,,,,EPMA,crystal_dissolution,Electron microprobe,true,,true,false,use_with_caution,,,provenance=compilation_2010; v0_source=zhang_table1; Type_of_dif_as_printed=SEBD; 1s_error_as_printed=1.06e-14 (on D or lnD unspecified; not converted); C_range_as_printed=0.1115 to 0; Type_of_exp_as_printed=dissolving monazite; Analytical_as_printed=Electron microprobe; Apparatus_as_printed=Piston-cylinder; Capsule_as_printed=Pt; pres_medium_as_printed=pyrex and NaCl; R unstated in spreadsheet; compiler gas_constant_used_j_mol_k=8.314,supplement,"Holycross, M.",2026-08-31,draft,Rapp1986CMP 94; 304,Rapp,1986,,Contributions to Mineralogy and Petrology,94,304,10.1007/bf00371439,"Zhang 2010 Table 1 xls, Entry# 2187; Run# MONDIS 11"
DDB002152,1.0.0,isothermal_d,,Nd,,,,chemical,effective_binary,unspecified,melt,Wet Rholite12,,,,other,,,false,false,wet rholite12; SiO2=76.01;TiO2=0.11;Al2O3=13;FeOt=0.7;MgO=0.09;CaO=0.52;Na2O=3.65;K2O=4.81,wt_pct_oxide,76.01,0.11,13,,0.7,,,,0.09,0.52,3.65,4.81,,,,,,anhydrous_total=98.89,true,1,,,,,1373.15,1373.15,1373.15,1373.15,K,800000000,800000000,800000000,800,MPa,,,,,piston_cylinder,698400,,,,,,,,,,,,,,,,,,1.2e-16,-15.920818754,,,1.2e-16,m2/s,,,,EPMA,crystal_dissolution,Electron microprobe,true,,,false,use_with_caution,,,provenance=compilation_2010; v0_source=zhang_table1; Type_of_dif_as_printed=SEBD; 1s_error_as_printed=1.15e-16 (on D or lnD unspecified; not converted); Type_of_exp_as_printed=dissolving monazite; Analytical_as_printed=Electron microprobe; Apparatus_as_printed=Piston-cylinder; Capsule_as_printed=Pt; pres_medium_as_printed=pyrex and NaCl; R unstated in spreadsheet; compiler gas_constant_used_j_mol_k=8.314,supplement,"Holycross, M.",2026-08-31,draft,Rapp1986CMP 94; 304,Rapp,1986,,Contributions to Mineralogy and Petrology,94,304,10.1007/bf00371439,"Zhang 2010 Table 1 xls, Entry# 2188; Run# MONDIS 12"
DDB002153,1.0.0,isothermal_d,,Nd,,,,chemical,effective_binary,unspecified,melt,Wet Rholite12,,,,other,,,false,false,wet rholite12; SiO2=76.01;TiO2=0.11;Al2O3=13;FeOt=0.7;MgO=0.09;CaO=0.52;Na2O=3.65;K2O=4.81,wt_pct_oxide,76.01,0.11,13,,0.7,,,,0.09,0.52,3.65,4.81,,,,,,anhydrous_total=98.89,true,3.9,,,,,1273.15,1273.15,1273.15,1273.15,K,800000000,800000000,800000000,800,MPa,,,,,piston_cylinder,259200,,,,,,,,,,,,,,,,,,1.26e-15,-14.8996294549,,,1.26e-15,m2/s,,,,EPMA,crystal_dissolution,Electron microprobe,true,,true,false,use_with_caution,,,provenance=compilation_2010; v0_source=zhang_table1; Type_of_dif_as_printed=SEBD; 1s_error_as_printed=5.05e-16 (on D or lnD unspecified; not converted); C_range_as_printed=0.0336 to 0; Type_of_exp_as_printed=dissolving monazite; Analytical_as_printed=Electron microprobe; Apparatus_as_printed=Piston-cylinder; Capsule_as_printed=Pt; pres_medium_as_printed=pyrex and NaCl; R unstated in spreadsheet; compiler gas_constant_used_j_mol_k=8.314,supplement,"Holycross, M.",2026-08-31,draft,Rapp1986CMP 94; 304,Rapp,1986,,Contributions to Mineralogy and Petrology,94,304,10.1007/bf00371439,"Zhang 2010 Table 1 xls, Entry# 2189; Run# MONDIS 15"
DDB002154,1.0.0,isothermal_d,,Nd,,,,chemical,effective_binary,unspecified,melt,Wet Rholite12,,,,other,,,false,false,wet rholite12; SiO2=76.01;TiO2=0.11;Al2O3=13;FeOt=0.7;MgO=0.09;CaO=0.52;Na2O=3.65;K2O=4.81,wt_pct_oxide,76.01,0.11,13,,0.7,,,,0.09,0.52,3.65,4.81,,,,,,anhydrous_total=98.89,true,4,,,,,1473.15,1473.15,1473.15,1473.15,K,800000000,800000000,800000000,800,MPa,,,,,piston_cylinder,124200,,,,,,,,,,,,,,,,,,1.12e-14,-13.9507819773,,,1.12e-14,m2/s,,,,EPMA,crystal_dissolution,Electron microprobe,true,,,false,use_with_caution,,,provenance=compilation_2010; v0_source=zhang_table1; Type_of_dif_as_printed=SEBD; 1s_error_as_printed=2.6e-15 (on D or lnD unspecified; not converted); Type_of_exp_as_printed=dissolving monazite; Analytical_as_printed=Electron microprobe; Apparatus_as_printed=Piston-cylinder; Capsule_as_printed=Pt; pres_medium_as_printed=pyrex and NaCl; R unstated in spreadsheet; compiler gas_constant_used_j_mol_k=8.314,supplement,"Holycross, M.",2026-08-31,draft,Rapp1986CMP 94; 304,Rapp,1986,,Contributions to Mineralogy and Petrology,94,304,10.1007/bf00371439,"Zhang 2010 Table 1 xls, Entry# 2190; Run# MONDIS 16"
DDB002155,1.0.0,isothermal_d,,Nd,,,,chemical,effective_binary,unspecified,melt,Wet Rholite12,,,,other,,,false,false,wet rholite12; SiO2=76.01;TiO2=0.11;Al2O3=13;FeOt=0.7;MgO=0.09;CaO=0.52;Na2O=3.65;K2O=4.81,wt_pct_oxide,76.01,0.11,13,,0.7,,,,0.09,0.52,3.65,4.81,,,,,,anhydrous_total=98.89,true,1,,,,,1573.15,1573.15,1573.15,1573.15,K,800000000,800000000,800000000,800,MPa,,,,,piston_cylinder,59400,,,,,,,,,,,,,,,,,,2.51e-14,-13.6003262785,,,2.51e-14,m2/s,,,,EPMA,crystal_dissolution,Electron microprobe,true,,true,false,use_with_caution,,,provenance=compilation_2010; v0_source=zhang_table1; Type_of_dif_as_printed=SEBD; 1s_error_as_printed=3.4e-15 (on D or lnD unspecified; not converted); C_range_as_printed=0.238 to 0; Type_of_exp_as_printed=dissolving monazite; Analytical_as_printed=Electron microprobe; Apparatus_as_printed=Piston-cylinder; Capsule_as_printed=Pt; pres_medium_as_printed=pyrex and NaCl; R unstated in spreadsheet; compiler gas_constant_used_j_mol_k=8.314,supplement,"Holycross, M.",2026-08-31,draft,Rapp1986CMP 94; 304,Rapp,1986,,Contributions to Mineralogy and Petrology,94,304,10.1007/bf00371439,"Zhang 2010 Table 1 xls, Entry# 2191; Run# MONDIS 19"
DDB002156,1.0.0,isothermal_d,,Nd,,,,chemical,effective_binary,unspecified,melt,Wet Rholite12,,,,other,,,false,false,wet rholite12; SiO2=76.01;TiO2=0.11;Al2O3=13;FeOt=0.7;MgO=0.09;CaO=0.52;Na2O=3.65;K2O=4.81,wt_pct_oxide,76.01,0.11,13,,0.7,,,,0.09,0.52,3.65,4.81,,,,,,anhydrous_total=98.89,true,2,,,,,1573.15,1573.15,1573.15,1573.15,K,800000000,800000000,800000000,800,MPa,,,,,piston_cylinder,59400,,,,,,,,,,,,,,,,,,4.39e-14,-13.3575354798,,,4.39e-14,m2/s,,,,EPMA,crystal_dissolution,Electron microprobe,true,,true,false,use_with_caution,,,provenance=compilation_2010; v0_source=zhang_table1; Type_of_dif_as_printed=SEBD; 1s_error_as_printed=8.15e-15 (on D or lnD unspecified; not converted); C_range_as_printed=0.2715 to 0; Type_of_exp_as_printed=dissolving monazite; Analytical_as_printed=Electron microprobe; Apparatus_as_printed=Piston-cylinder; Capsule_as_printed=Pt; pres_medium_as_printed=pyrex and NaCl; R unstated in spreadsheet; compiler gas_constant_used_j_mol_k=8.314,supplement,"Holycross, M.",2026-08-31,draft,Rapp1986CMP 94; 304,Rapp,1986,,Contributions to Mineralogy and Petrology,94,304,10.1007/bf00371439,"Zhang 2010 Table 1 xls, Entry# 2192; Run# MONDIS 20"
DDB002157,1.0.0,isothermal_d,,Nd,,,,chemical,effective_binary,unspecified,melt,Wet Rholite12,,,,other,,,false,false,wet rholite12; SiO2=76.01;TiO2=0.11;Al2O3=13;FeOt=0.7;MgO=0.09;CaO=0.52;Na2O=3.65;K2O=4.81,wt_pct_oxide,76.01,0.11,13,,0.7,,,,0.09,0.52,3.65,4.81,,,,,,anhydrous_total=98.89,true,6,,,,,1573.15,1573.15,1573.15,1573.15,K,800000000,800000000,800000000,800,MPa,,,,,piston_cylinder,59400,,,,,,,,,,,,,,,,,,8.73e-14,-13.0589857563,,,8.73e-14,m2/s,,,,EPMA,crystal_dissolution,Electron microprobe,true,,true,false,use_with_caution,,,provenance=compilation_2010; v0_source=zhang_table1; Type_of_dif_as_printed=SEBD; 1s_error_as_printed=1.025e-14 (on D or lnD unspecified; not converted); C_range_as_printed=0.328 to 0; Type_of_exp_as_printed=dissolving monazite; Analytical_as_printed=Electron microprobe; Apparatus_as_printed=Piston-cylinder; Capsule_as_printed=Pt; pres_medium_as_printed=pyrex and NaCl; R unstated in spreadsheet; compiler gas_constant_used_j_mol_k=8.314,supplement,"Holycross, M.",2026-08-31,draft,Rapp1986CMP 94; 304,Rapp,1986,,Contributions to Mineralogy and Petrology,94,304,10.1007/bf00371439,"Zhang 2010 Table 1 xls, Entry# 2193; Run# MONDIS 21"
DDB002158,1.0.0,isothermal_d,,Nd,,,,chemical,effective_binary,unspecified,melt,Wet Rholite12,,,,other,,,false,false,wet rholite12; SiO2=76.01;TiO2=0.11;Al2O3=13;FeOt=0.7;MgO=0.09;CaO=0.52;Na2O=3.65;K2O=4.81,wt_pct_oxide,76.01,0.11,13,,0.7,,,,0.09,0.52,3.65,4.81,,,,,,anhydrous_total=98.89,true,1,,,,,1673.15,1673.15,1673.15,1673.15,K,800000000,800000000,800000000,800,MPa,,,,,piston_cylinder,16620,,,,,,,,,,,,,,,,,,2.77e-13,-12.5575202309,,,2.77e-13,m2/s,,,,EPMA,crystal_dissolution,Electron microprobe,true,,true,false,use_with_caution,,,provenance=compilation_2010; v0_source=zhang_table1; Type_of_dif_as_printed=SEBD; 1s_error_as_printed=4.9e-14 (on D or lnD unspecified; not converted); C_range_as_printed=0.3224 to 0; Type_of_exp_as_printed=dissolving monazite; Analytical_as_printed=Electron microprobe; Apparatus_as_printed=Piston-cylinder; Capsule_as_printed=Pt; pres_medium_as_printed=pyrex and NaCl; R unstated in spreadsheet; compiler gas_constant_used_j_mol_k=8.314,supplement,"Holycross, M.",2026-08-31,draft,Rapp1986CMP 94; 304,Rapp,1986,,Contributions to Mineralogy and Petrology,94,304,10.1007/bf00371439,"Zhang 2010 Table 1 xls, Entry# 2194; Run# MONDIS 23"
DDB002159,1.0.0,isothermal_d,,Nd,,,,chemical,effective_binary,unspecified,melt,Wet Rholite12,,,,other,,,false,false,wet rholite12; SiO2=76.01;TiO2=0.11;Al2O3=13;FeOt=0.7;MgO=0.09;CaO=0.52;Na2O=3.65;K2O=4.81,wt_pct_oxide,76.01,0.11,13,,0.7,,,,0.09,0.52,3.65,4.81,,,,,,anhydrous_total=98.89,true,4,,,,,1673.15,1673.15,1673.15,1673.15,K,800000000,800000000,800000000,800,MPa,,,,,piston_cylinder,16620,,,,,,,,,,,,,,,,,,4.47e-13,-12.3496924769,,,4.47e-13,m2/s,,,,EPMA,crystal_dissolution,Electron microprobe,true,,,false,use_with_caution,,,provenance=compilation_2010; v0_source=zhang_table1; Type_of_dif_as_printed=SEBD; 1s_error_as_printed=2.65e-14 (on D or lnD unspecified; not converted); Type_of_exp_as_printed=dissolving monazite; Analytical_as_printed=Electron microprobe; Apparatus_as_printed=Piston-cylinder; Capsule_as_printed=Pt; pres_medium_as_printed=pyrex and NaCl; R unstated in spreadsheet; compiler gas_constant_used_j_mol_k=8.314,supplement,"Holycross, M.",2026-08-31,draft,Rapp1986CMP 94; 304,Rapp,1986,,Contributions to Mineralogy and Petrology,94,304,10.1007/bf00371439,"Zhang 2010 Table 1 xls, Entry# 2195; Run# MONDIS 25"
DDB002160,1.0.0,isothermal_d,,Nd,,144-,,self,none,unspecified,melt,Rhyolite2,,,,melt_rhyolite,,,false,false,Rhyolite2; SiO2=72.1;TiO2=0.2;Al2O3=14.86;FeOt=2.2;MgO=0.47;CaO=2.03;Na2O=4.13;K2O=3.2,wt_pct_oxide,72.1,0.2,14.86,,2.2,,,,0.47,2.03,4.13,3.2,,,,,,anhydrous_total=99.19,,,,,,,1528.15,1528.15,1528.15,1528.15,K,1000000000,1000000000,1000000000,1000,MPa,,,,,piston_cylinder,23400,,,,,,,,,,,,,,,,,,1.866e-13,-12.7290883606,,,1.866e-13,m2/s,,,,SIMS,diffusion_couple,SIMS,true,,,false,use_with_caution,,,provenance=compilation_2010; v0_source=zhang_table1; Type_of_dif_as_printed=Self; 1s_error_as_printed=3.34e-14 (on D or lnD unspecified; not converted); Type_of_exp_as_printed=diffusion couple; Analytical_as_printed=SIMS; Apparatus_as_printed=PCA; Capsule_as_printed=graphite; pres_medium_as_printed=BaCO3-Cr2O3-alumina; R unstated in spreadsheet; compiler gas_constant_used_j_mol_k=8.314,supplement,"Holycross, M.",2026-08-31,draft,Lesher1994 JGR 99; 9585,Lesher,1994,,Journal of Geophysical Research,99,9585,10.1029/94jb00469,"Zhang 2010 Table 1 xls, Entry# 2196; Run# 14"
DDB002161,1.0.0,isothermal_d,,Nd,,144-,,self,none,unspecified,melt,Rhyolite2,,,,melt_rhyolite,,,false,false,Rhyolite2; SiO2=72.1;TiO2=0.2;Al2O3=14.86;FeOt=2.2;MgO=0.47;CaO=2.03;Na2O=4.13;K2O=3.2,wt_pct_oxide,72.1,0.2,14.86,,2.2,,,,0.47,2.03,4.13,3.2,,,,,,anhydrous_total=99.19,,,,,,,1633.15,1633.15,1633.15,1633.15,K,1000000000,1000000000,1000000000,1000,MPa,,,,,piston_cylinder,6900,,,,,,,,,,,,,,,,,,4.462e-13,-12.3504704341,,,4.462e-13,m2/s,,,,SIMS,diffusion_couple,SIMS,true,,,false,use_with_caution,,,provenance=compilation_2010; v0_source=zhang_table1; Type_of_dif_as_printed=Self; 1s_error_as_printed=1.173e-13 (on D or lnD unspecified; not converted); Type_of_exp_as_printed=diffusion couple; Analytical_as_printed=SIMS; Apparatus_as_printed=PCA; Capsule_as_printed=graphite; pres_medium_as_printed=BaCO3-Cr2O3-alumina; R unstated in spreadsheet; compiler gas_constant_used_j_mol_k=8.314,supplement,"Holycross, M.",2026-08-31,draft,Lesher1994 JGR 99; 9585,Lesher,1994,,Journal of Geophysical Research,99,9585,10.1029/94jb00469,"Zhang 2010 Table 1 xls, Entry# 2197; Run# 17"
DDB002162,1.0.0,isothermal_d,,Nd,,144-,,self,none,unspecified,melt,Rhyolite2,,,,melt_rhyolite,,,false,false,Rhyolite2; SiO2=72.1;TiO2=0.2;Al2O3=14.86;FeOt=2.2;MgO=0.47;CaO=2.03;Na2O=4.13;K2O=3.2,wt_pct_oxide,72.1,0.2,14.86,,2.2,,,,0.47,2.03,4.13,3.2,,,,,,anhydrous_total=99.19,,,,,,,1738.15,1738.15,1738.15,1738.15,K,1000000000,1000000000,1000000000,1000,MPa,,,,,piston_cylinder,2100,,,,,,,,,,,,,,,,,,1.24e-12,-11.9065783148,,,1.24e-12,m2/s,,,,SIMS,diffusion_couple,SIMS,true,,,false,use_with_caution,,,provenance=compilation_2010; v0_source=zhang_table1; Type_of_dif_as_printed=Self; 1s_error_as_printed=8.07e-13 (on D or lnD unspecified; not converted); Type_of_exp_as_printed=diffusion couple; Analytical_as_printed=SIMS; Apparatus_as_printed=PCA; Capsule_as_printed=graphite; pres_medium_as_printed=BaCO3-Cr2O3-alumina; R unstated in spreadsheet; compiler gas_constant_used_j_mol_k=8.314,supplement,"Holycross, M.",2026-08-31,draft,Lesher1994 JGR 99; 9585,Lesher,1994,,Journal of Geophysical Research,99,9585,10.1029/94jb00469,"Zhang 2010 Table 1 xls, Entry# 2198; Run# 18"
DDB002163,1.0.0,isothermal_d,,Nd,,144-,,self,none,unspecified,melt,Basalt3,,,,melt_basalt,,,false,false,Basalt3; SiO2=47.48;TiO2=3.3;Al2O3=14.07;FeOt=12.93;MgO=7.2;CaO=10.2;Na2O=2.12;K2O=0.37,wt_pct_oxide,47.48,3.3,14.07,,12.93,,,,7.2,10.2,2.12,0.37,,,,,,anhydrous_total=97.67,,,,,,,1528.15,1528.15,1528.15,1528.15,K,1000000000,1000000000,1000000000,1000,MPa,,,,,piston_cylinder,3900,,,,,,,,,,,,,,,,,,6.136e-12,-11.2121146491,,,6.136e-12,m2/s,,,,SIMS,diffusion_couple,SIMS,true,,,false,use_with_caution,,,provenance=compilation_2010; v0_source=zhang_table1; Type_of_dif_as_printed=Self; 1s_error_as_printed=4.23e-13 (on D or lnD unspecified; not converted); Type_of_exp_as_printed=diffusion couple; Analytical_as_printed=SIMS; Apparatus_as_printed=PCA; Capsule_as_printed=graphite; pres_medium_as_printed=BaCO3-Cr2O3-alumina; R unstated in spreadsheet; compiler gas_constant_used_j_mol_k=8.314,supplement,"Holycross, M.",2026-08-31,draft,Lesher1994 JGR 99; 9585,Lesher,1994,,Journal of Geophysical Research,99,9585,10.1029/94jb00469,"Zhang 2010 Table 1 xls, Entry# 2199; Run# 20"
DDB002164,1.0.0,isothermal_d,,Nd,,148-,,self,none,unspecified,melt,HB1 (haplobasalt),,,,melt_basalt,,,false,false,HB1 (haplobasalt); SiO2=47.7;Al2O3=16;MgO=16.4;CaO=19.2,wt_pct_oxide,47.7,,16,,,,,,16.4,19.2,,,,,,,,anhydrous_total=99.3,,,,,,,1623.15,1623.15,1623.15,1623.15,K,100000,100000,100000,0.1,MPa,air,,,unconstrained,one_atm_furnace,6000,,,,,,,,,,,,,,,,,,1.31e-11,-10.8827287043,,,1.31e-11,m2/s,,,,SIMS,diffusion_couple,SIMS,true,,,false,use_with_caution,,D is average of 2 pts,provenance=compilation_2010; v0_source=zhang_table1; Type_of_dif_as_printed=Self; logfO2_as_printed=AIR; 1s_error_as_printed=8e-13 (on D or lnD unspecified; not converted); Type_of_exp_as_printed=diffusion couple; Analytical_as_printed=SIMS; Apparatus_as_printed=furnace; Capsule_as_printed=Pt; pres_medium_as_printed=Air; R unstated in spreadsheet; compiler gas_constant_used_j_mol_k=8.314,supplement,"Holycross, M.",2026-08-31,draft,LaTourrette1996GCA 60; 1329,LaTourrette,1996,,Geochimica et Cosmochimica Acta,60,1329,10.1016/0016-7037(96)00015-4,"Zhang 2010 Table 1 xls, Entry# 2200; Run# TL46"
DDB002165,1.0.0,isothermal_d,,Nd,,148-,,self,none,unspecified,melt,HB1 (haplobasalt),,,,melt_basalt,,,false,false,HB1 (haplobasalt); SiO2=47.7;Al2O3=16;MgO=16.4;CaO=19.2,wt_pct_oxide,47.7,,16,,,,,,16.4,19.2,,,,,,,,anhydrous_total=99.3,,,,,,,1673.15,1673.15,1673.15,1673.15,K,100000,100000,100000,0.1,MPa,air,,,unconstrained,one_atm_furnace,600,,,,,,,,,,,,,,,,,,3.2e-11,-10.4948500217,,,3.2e-11,m2/s,,,,SIMS,diffusion_couple,SIMS,true,,,false,use_with_caution,,,provenance=compilation_2010; v0_source=zhang_table1; Type_of_dif_as_printed=Self; logfO2_as_printed=AIR; 1s_error_as_printed=3e-12 (on D or lnD unspecified; not converted); Type_of_exp_as_printed=diffusion couple; Analytical_as_printed=SIMS; Apparatus_as_printed=furnace; Capsule_as_printed=Pt; pres_medium_as_printed=Air; R unstated in spreadsheet; compiler gas_constant_used_j_mol_k=8.314,supplement,"Holycross, M.",2026-08-31,draft,LaTourrette1996GCA 60; 1329,LaTourrette,1996,,Geochimica et Cosmochimica Acta,60,1329,10.1016/0016-7037(96)00015-4,"Zhang 2010 Table 1 xls, Entry# 2201; Run# TL41"
DDB002166,1.0.0,isothermal_d,,Nd,,148-,,self,none,unspecified,melt,HB1 (haplobasalt),,,,melt_basalt,,,false,false,HB1 (haplobasalt); SiO2=47.7;Al2O3=16;MgO=16.4;CaO=19.2,wt_pct_oxide,47.7,,16,,,,,,16.4,19.2,,,,,,,,anhydrous_total=99.3,,,,,,,1673.15,1673.15,1673.15,1673.15,K,100000,100000,100000,0.1,MPa,air,,,unconstrained,one_atm_furnace,6000,,,,,,,,,,,,,,,,,,2.9e-11,-10.5376020021,,,2.9e-11,m2/s,,,,SIMS,diffusion_couple,SIMS,true,,,false,use_with_caution,,D is average of 2 pts,provenance=compilation_2010; v0_source=zhang_table1; Type_of_dif_as_printed=Self; logfO2_as_printed=AIR; 1s_error_as_printed=6e-12 (on D or lnD unspecified; not converted); Type_of_exp_as_printed=diffusion couple; Analytical_as_printed=SIMS; Apparatus_as_printed=furnace; Capsule_as_printed=Pt; pres_medium_as_printed=Air; R unstated in spreadsheet; compiler gas_constant_used_j_mol_k=8.314,supplement,"Holycross, M.",2026-08-31,draft,LaTourrette1996GCA 60; 1329,LaTourrette,1996,,Geochimica et Cosmochimica Acta,60,1329,10.1016/0016-7037(96)00015-4,"Zhang 2010 Table 1 xls, Entry# 2202; Run# TL45"
DDB002167,1.0.0,isothermal_d,,Nd,,148-,,self,none,unspecified,melt,HB1 (haplobasalt),,,,melt_basalt,,,false,false,HB1 (haplobasalt); SiO2=47.7;Al2O3=16;MgO=16.4;CaO=19.2,wt_pct_oxide,47.7,,16,,,,,,16.4,19.2,,,,,,,,anhydrous_total=99.3,,,,,,,1723.15,1723.15,1723.15,1723.15,K,100000,100000,100000,0.1,MPa,air,,,unconstrained,one_atm_furnace,3600,,,,,,,,,,,,,,,,,,3.52e-11,-10.4534573365,,,3.52e-11,m2/s,,,,SIMS,diffusion_couple,SIMS,true,,,false,use_with_caution,,D is average of 2 pts,provenance=compilation_2010; v0_source=zhang_table1; Type_of_dif_as_printed=Self; logfO2_as_printed=AIR; 1s_error_as_printed=1.3e-12 (on D or lnD unspecified; not converted); Type_of_exp_as_printed=diffusion couple; Analytical_as_printed=SIMS; Apparatus_as_printed=furnace; Capsule_as_printed=Pt; pres_medium_as_printed=Air; R unstated in spreadsheet; compiler gas_constant_used_j_mol_k=8.314,supplement,"Holycross, M.",2026-08-31,draft,LaTourrette1996GCA 60; 1329,LaTourrette,1996,,Geochimica et Cosmochimica Acta,60,1329,10.1016/0016-7037(96)00015-4,"Zhang 2010 Table 1 xls, Entry# 2203; Run# TL48"
DDB002168,1.0.0,isothermal_d,,Nd,,148-,,self,none,unspecified,melt,HB1 (haplobasalt),,,,melt_basalt,,,false,false,HB1 (haplobasalt); SiO2=47.7;Al2O3=16;MgO=16.4;CaO=19.2,wt_pct_oxide,47.7,,16,,,,,,16.4,19.2,,,,,,,,anhydrous_total=99.3,,,,,,,1773.15,1773.15,1773.15,1773.15,K,100000,100000,100000,0.1,MPa,air,,,unconstrained,one_atm_furnace,600,,,,,,,,,,,,,,,,,,5e-11,-10.3010299957,,,5e-11,m2/s,,,,SIMS,diffusion_couple,SIMS,true,,,false,use_with_caution,,D is average of 3 pts,provenance=compilation_2010; v0_source=zhang_table1; Type_of_dif_as_printed=Self; logfO2_as_printed=AIR; 1s_error_as_printed=6e-12 (on D or lnD unspecified; not converted); Type_of_exp_as_printed=diffusion couple; Analytical_as_printed=SIMS; Apparatus_as_printed=furnace; Capsule_as_printed=Pt; pres_medium_as_printed=Air; R unstated in spreadsheet; compiler gas_constant_used_j_mol_k=8.314,supplement,"Holycross, M.",2026-08-31,draft,LaTourrette1996GCA 60; 1329,LaTourrette,1996,,Geochimica et Cosmochimica Acta,60,1329,10.1016/0016-7037(96)00015-4,"Zhang 2010 Table 1 xls, Entry# 2204; Run# TL42"
DDB002169,1.0.0,isothermal_d,,Nd,,148-,,self,none,unspecified,melt,HB1 (haplobasalt),,,,melt_basalt,,,false,false,HB1 (haplobasalt); SiO2=47.7;Al2O3=16;MgO=16.4;CaO=19.2,wt_pct_oxide,47.7,,16,,,,,,16.4,19.2,,,,,,,,anhydrous_total=99.3,,,,,,,1773.15,1773.15,1773.15,1773.15,K,100000,100000,100000,0.1,MPa,air,,,unconstrained,one_atm_furnace,3600,,,,,,,,,,,,,,,,,,5.79e-11,-10.2373214363,,,5.79e-11,m2/s,,,,SIMS,diffusion_couple,SIMS,true,,,false,use_with_caution,,,provenance=compilation_2010; v0_source=zhang_table1; Type_of_dif_as_printed=Self; logfO2_as_printed=AIR; 1s_error_as_printed=1.5e-12 (on D or lnD unspecified; not converted); Type_of_exp_as_printed=diffusion couple; Analytical_as_printed=SIMS; Apparatus_as_printed=furnace; Capsule_as_printed=Pt; pres_medium_as_printed=Air; R unstated in spreadsheet; compiler gas_constant_used_j_mol_k=8.314,supplement,"Holycross, M.",2026-08-31,draft,LaTourrette1996GCA 60; 1329,LaTourrette,1996,,Geochimica et Cosmochimica Acta,60,1329,10.1016/0016-7037(96)00015-4,"Zhang 2010 Table 1 xls, Entry# 2205; Run# TL49"
DDB002170,1.0.0,isothermal_d,,Nd,,142-,,self,none,unspecified,melt,HB1 (haplobasalt),,,,melt_basalt,,,false,false,HB1 (haplobasalt); SiO2=47.6;Al2O3=16.4;MgO=16.9;CaO=19.4,wt_pct_oxide,47.6,,16.4,,,,,,16.9,19.4,,,,,,,,anhydrous_total=100.3,,,,,,,1673.15,1673.15,1673.15,1673.15,K,100000,100000,100000,0.1,MPa,air,,,unconstrained,one_atm_furnace,3600,,,,,,,,,,,,,,,,,,2.28e-11,-10.642065153,,,2.28e-11,m2/s,,,,SIMS,diffusion_couple,SIMS,true,,,false,use_with_caution,,D is average of 2 pts,provenance=compilation_2010; v0_source=zhang_table1; Type_of_dif_as_printed=Self; logfO2_as_printed=AIR; 1s_error_as_printed=8e-13 (on D or lnD unspecified; not converted); Type_of_exp_as_printed=diffusion couple; Analytical_as_printed=SIMS; Apparatus_as_printed=furnace; Capsule_as_printed=Pt; pres_medium_as_printed=Air; R unstated in spreadsheet; compiler gas_constant_used_j_mol_k=8.314,supplement,"Holycross, M.",2026-08-31,draft,LaTourrette1997GCA 61; 755,LaTourrette,1997,,Geochimica et Cosmochimica Acta,61,755,,"Zhang 2010 Table 1 xls, Entry# 2206; Run# TL55"
