Repository: holycrossm/diffusion-coefficients

# Experimental diffusion coefficients (minerals and silicate melts)

**Pre-release / not published.** Schema v1.0.0. This folder is a GitHub-ready living table: canonical data is CSV, new rows arrive by pull request, and a static page searches the file in the browser. Nothing here is a citable compilation of record.

This is a QA build of 4630 experimental rows (minerals and silicate melts). Most numbers are staged from the 2010 RiMG 72 tables. Do not treat the repo as published, complete, or peer-reviewed.

File: site/data/diffusion_coefficients.csv (part 61 of 136)
DDB002171,1.0.0,isothermal_d,,Nd,,142-,,self,none,unspecified,melt,HB1 (haplobasalt),,,,melt_basalt,,,false,false,HB1 (haplobasalt); SiO2=47.6;Al2O3=16.4;MgO=16.9;CaO=19.4,wt_pct_oxide,47.6,,16.4,,,,,,16.9,19.4,,,,,,,,anhydrous_total=100.3,,,,,,,1673.15,1673.15,1673.15,1673.15,K,100000,100000,100000,0.1,MPa,air,,,unconstrained,one_atm_furnace,3600,,,,,,,,,,,,,,,,,,2.37e-11,-10.625251654,,,2.37e-11,m2/s,,,,SIMS,diffusion_couple,SIMS,true,,,false,use_with_caution,,D is average of 2 pts,provenance=compilation_2010; v0_source=zhang_table1; Type_of_dif_as_printed=Self; logfO2_as_printed=AIR; 1s_error_as_printed=2e-13 (on D or lnD unspecified; not converted); Type_of_exp_as_printed=diffusion couple; Analytical_as_printed=SIMS; Apparatus_as_printed=furnace; Capsule_as_printed=Pt; pres_medium_as_printed=Air; R unstated in spreadsheet; compiler gas_constant_used_j_mol_k=8.314,supplement,"Holycross, M.",2026-08-31,draft,LaTourrette1997GCA 61; 755,LaTourrette,1997,,Geochimica et Cosmochimica Acta,61,755,,"Zhang 2010 Table 1 xls, Entry# 2207; Run# TL56"
DDB002172,1.0.0,isothermal_d,,Nd,,142-,,self,none,unspecified,melt,HB1 (haplobasalt),,,,melt_basalt,,,false,false,HB1 (haplobasalt); SiO2=47.6;Al2O3=16.4;MgO=16.9;CaO=19.4,wt_pct_oxide,47.6,,16.4,,,,,,16.9,19.4,,,,,,,,anhydrous_total=100.3,,,,,,,1773.15,1773.15,1773.15,1773.15,K,100000,100000,100000,0.1,MPa,air,,,unconstrained,one_atm_furnace,2400,,,,,,,,,,,,,,,,,,5.1e-11,-10.2924298239,,,5.1e-11,m2/s,,,,SIMS,diffusion_couple,SIMS,true,,,false,use_with_caution,,D is average of 2 pts,provenance=compilation_2010; v0_source=zhang_table1; Type_of_dif_as_printed=Self; logfO2_as_printed=AIR; 1s_error_as_printed=1e-12 (on D or lnD unspecified; not converted); Type_of_exp_as_printed=diffusion couple; Analytical_as_printed=SIMS; Apparatus_as_printed=furnace; Capsule_as_printed=Pt; pres_medium_as_printed=Air; R unstated in spreadsheet; compiler gas_constant_used_j_mol_k=8.314,supplement,"Holycross, M.",2026-08-31,draft,LaTourrette1997GCA 61; 755,LaTourrette,1997,,Geochimica et Cosmochimica Acta,61,755,,"Zhang 2010 Table 1 xls, Entry# 2208; Run# TL60"
DDB002173,1.0.0,isothermal_d,,Nd,,142-,,self,none,unspecified,melt,HB1 (haplobasalt),,,,melt_basalt,,,false,false,HB1 (haplobasalt); SiO2=47.6;Al2O3=16.4;MgO=16.9;CaO=19.4,wt_pct_oxide,47.6,,16.4,,,,,,16.9,19.4,,,,,,,,anhydrous_total=100.3,,,,,,,1673.15,1673.15,1673.15,1673.15,K,100000,100000,100000,0.1,MPa,measured,,,measured,one_atm_furnace,3600,,,,,,,,,,,,,,,,,,2.25e-11,-10.6478174819,,,2.25e-11,m2/s,,,,SIMS,diffusion_couple,SIMS,true,,,false,use_with_caution,,D is average of 2 pts,provenance=compilation_2010; v0_source=zhang_table1; Type_of_dif_as_printed=Self; logfO2_as_printed=-9.7; not converted with -5 (negative; may already be log10 bar not Pa); 1s_error_as_printed=9e-13 (on D or lnD unspecified; not converted); Type_of_exp_as_printed=diffusion couple; Analytical_as_printed=SIMS; Apparatus_as_printed=furnace; Capsule_as_printed=Pt; pres_medium_as_printed=CO-CO2; R unstated in spreadsheet; compiler gas_constant_used_j_mol_k=8.314,supplement,"Holycross, M.",2026-08-31,draft,LaTourrette1997GCA 61; 755,LaTourrette,1997,,Geochimica et Cosmochimica Acta,61,755,,"Zhang 2010 Table 1 xls, Entry# 2209; Run# TL57"
DDB002174,1.0.0,isothermal_d,,Nd,,142-,,self,none,unspecified,melt,HB1 (haplobasalt),,,,melt_basalt,,,false,false,HB1 (haplobasalt); SiO2=47.6;Al2O3=16.4;MgO=16.9;CaO=19.4,wt_pct_oxide,47.6,,16.4,,,,,,16.9,19.4,,,,,,,,anhydrous_total=100.3,,,,,,,1673.15,1673.15,1673.15,1673.15,K,100000,100000,100000,0.1,MPa,measured,,,measured,one_atm_furnace,3600,,,,,,,,,,,,,,,,,,2.25e-11,-10.6478174819,,,2.25e-11,m2/s,,,,SIMS,diffusion_couple,SIMS,true,,,false,use_with_caution,,D is average of 2 pts,provenance=compilation_2010; v0_source=zhang_table1; Type_of_dif_as_printed=Self; logfO2_as_printed=-9.7; not converted with -5 (negative; may already be log10 bar not Pa); 1s_error_as_printed=2e-13 (on D or lnD unspecified; not converted); Type_of_exp_as_printed=diffusion couple; Analytical_as_printed=SIMS; Apparatus_as_printed=furnace; Capsule_as_printed=Pt; pres_medium_as_printed=CO-CO2; R unstated in spreadsheet; compiler gas_constant_used_j_mol_k=8.314,supplement,"Holycross, M.",2026-08-31,draft,LaTourrette1997GCA 61; 755,LaTourrette,1997,,Geochimica et Cosmochimica Acta,61,755,,"Zhang 2010 Table 1 xls, Entry# 2210; Run# TL58"
DDB002175,1.0.0,isothermal_d,,Nd,,142-,,self,none,unspecified,melt,HB1 (haplobasalt),,,,melt_basalt,,,false,false,HB1 (haplobasalt); SiO2=47.6;Al2O3=16.4;MgO=16.9;CaO=19.4,wt_pct_oxide,47.6,,16.4,,,,,,16.9,19.4,,,,,,,,anhydrous_total=100.3,,,,,,,1773.15,1773.15,1773.15,1773.15,K,100000,100000,100000,0.1,MPa,measured,,,measured,one_atm_furnace,2400,,,,,,,,,,,,,,,,,,5.3e-11,-10.2757241304,,,5.3e-11,m2/s,,,,SIMS,diffusion_couple,SIMS,true,,,false,use_with_caution,,D is average of 2 pts,provenance=compilation_2010; v0_source=zhang_table1; Type_of_dif_as_printed=Self; logfO2_as_printed=-8.8; not converted with -5 (negative; may already be log10 bar not Pa); 1s_error_as_printed=2e-12 (on D or lnD unspecified; not converted); Type_of_exp_as_printed=diffusion couple; Analytical_as_printed=SIMS; Apparatus_as_printed=furnace; Capsule_as_printed=Pt; pres_medium_as_printed=CO-CO2; R unstated in spreadsheet; compiler gas_constant_used_j_mol_k=8.314,supplement,"Holycross, M.",2026-08-31,draft,LaTourrette1997GCA 61; 755,LaTourrette,1997,,Geochimica et Cosmochimica Acta,61,755,,"Zhang 2010 Table 1 xls, Entry# 2211; Run# TL62"
DDB002176,1.0.0,isothermal_d,,Nd,,,,tracer,none,unspecified,melt,Wet Rhyolite8,,,,melt_rhyolite,,,false,false,wet rhyolite8; SiO2=73.715;TiO2=0.29;Al2O3=13.59;FeOt=1.82;MnO=0.1;MgO=0.17;CaO=0.97;Na2O=4.665;K2O=4.17,wt_pct_oxide,73.715,0.29,13.59,,1.82,,,0.1,0.17,0.97,4.665,4.17,,,,,,anhydrous_total=99.615,true,0.67,,,,,1448.15,1448.15,1448.15,1448.15,K,1000000000,1000000000,1000000000,1000,MPa,,,,,piston_cylinder,,,,,,,,,,,,,,,,,,,3.41e-14,-13.467245621,,,3.41e-14,m2/s,,,,EPMA,diffusion_couple,Electron microprobe,true,,,false,use_with_caution,,,provenance=compilation_2010; v0_source=zhang_table1; Type_of_dif_as_printed=Tracer; Type_of_exp_as_printed=diffusion couple; Analytical_as_printed=Electron microprobe; Apparatus_as_printed=PCA; Capsule_as_printed=Pt-Gr; pres_medium_as_printed=NaCl/Pyrex/crushable-MgO; R unstated in spreadsheet; compiler gas_constant_used_j_mol_k=8.314,supplement,"Holycross, M.",2026-08-31,draft,Perez1996GCA 60; 1387,Perez,1996,,Geochimica et Cosmochimica Acta,60,1387,10.1016/0016-7037(96)00016-6,"Zhang 2010 Table 1 xls, Entry# 2212; Run# 83"
DDB002177,1.0.0,isothermal_d,,Nd,,,,tracer,none,unspecified,melt,Rhyolite8,,,,melt_rhyolite,,,false,false,Rhyolite8; SiO2=73.715;TiO2=0.29;Al2O3=13.59;FeOt=1.82;MnO=0.1;MgO=0.17;CaO=0.97;Na2O=4.665;K2O=4.17,wt_pct_oxide,73.715,0.29,13.59,,1.82,,,0.1,0.17,0.97,4.665,4.17,,,,,,anhydrous_total=99.615,,,,,,,1448.15,1448.15,1448.15,1448.15,K,1000000000,1000000000,1000000000,1000,MPa,,,,,piston_cylinder,,,,,,,,,,,,,,,,,,,2.23e-14,-13.651695137,,,2.23e-14,m2/s,,,,EPMA,diffusion_couple,Electron microprobe,true,,,false,use_with_caution,,,provenance=compilation_2010; v0_source=zhang_table1; Type_of_dif_as_printed=Tracer; Type_of_exp_as_printed=diffusion couple; Analytical_as_printed=Electron microprobe; Apparatus_as_printed=PCA; Capsule_as_printed=Pt-Gr; pres_medium_as_printed=NaCl/Pyrex/crushable-MgO; R unstated in spreadsheet; compiler gas_constant_used_j_mol_k=8.314,supplement,"Holycross, M.",2026-08-31,draft,Perez1996GCA 60; 1387,Perez,1996,,Geochimica et Cosmochimica Acta,60,1387,10.1016/0016-7037(96)00016-6,"Zhang 2010 Table 1 xls, Entry# 2213; Run# 71"
DDB002178,1.0.0,isothermal_d,,Nd,,,,tracer,none,unspecified,melt,Rhyolite8,,,,melt_rhyolite,,,false,false,Rhyolite8; SiO2=73.715;TiO2=0.29;Al2O3=13.59;FeOt=1.82;MnO=0.1;MgO=0.17;CaO=0.97;Na2O=4.665;K2O=4.17,wt_pct_oxide,73.715,0.29,13.59,,1.82,,,0.1,0.17,0.97,4.665,4.17,,,,,,anhydrous_total=99.615,true,0.4,,,,,1448.15,1448.15,1448.15,1448.15,K,1000000000,1000000000,1000000000,1000,MPa,,,,,piston_cylinder,,,,,,,,,,,,,,,,,,,1.56e-14,-13.8068754016,,,1.56e-14,m2/s,,,,EPMA,diffusion_couple,Electron microprobe,true,,,false,use_with_caution,,,provenance=compilation_2010; v0_source=zhang_table1; Type_of_dif_as_printed=Tracer; Type_of_exp_as_printed=diffusion couple; Analytical_as_printed=Electron microprobe; Apparatus_as_printed=PCA; Capsule_as_printed=Pt-Gr; pres_medium_as_printed=NaCl/Pyrex/crushable-MgO; R unstated in spreadsheet; compiler gas_constant_used_j_mol_k=8.314,supplement,"Holycross, M.",2026-08-31,draft,Perez1996GCA 60; 1387,Perez,1996,,Geochimica et Cosmochimica Acta,60,1387,10.1016/0016-7037(96)00016-6,"Zhang 2010 Table 1 xls, Entry# 2214; Run# 81"
DDB002179,1.0.0,isothermal_d,,Nd,,,,tracer,none,unspecified,melt,Rhyolite8,,,,melt_rhyolite,,,false,false,Rhyolite8; SiO2=73.715;TiO2=0.29;Al2O3=13.59;FeOt=1.82;MnO=0.1;MgO=0.17;CaO=0.97;Na2O=4.665;K2O=4.17,wt_pct_oxide,73.715,0.29,13.59,,1.82,,,0.1,0.17,0.97,4.665,4.17,,,,,,anhydrous_total=99.615,,,,,,,1548.15,1548.15,1548.15,1548.15,K,1000000000,1000000000,1000000000,1000,MPa,,,,,piston_cylinder,,,,,,,,,,,,,,,,,,,6.99e-14,-13.1555228243,,,6.99e-14,m2/s,,,,EPMA,diffusion_couple,Electron microprobe,true,,,false,use_with_caution,,,provenance=compilation_2010; v0_source=zhang_table1; Type_of_dif_as_printed=Tracer; Type_of_exp_as_printed=diffusion couple; Analytical_as_printed=Electron microprobe; Apparatus_as_printed=PCA; Capsule_as_printed=Gr; pres_medium_as_printed=NaCl/Pyrex/crushable-MgO; R unstated in spreadsheet; compiler gas_constant_used_j_mol_k=8.314,supplement,"Holycross, M.",2026-08-31,draft,Perez1996GCA 60; 1387,Perez,1996,,Geochimica et Cosmochimica Acta,60,1387,10.1016/0016-7037(96)00016-6,"Zhang 2010 Table 1 xls, Entry# 2215; Run# 62"
DDB002180,1.0.0,isothermal_d,,Nd,,,,tracer,none,unspecified,melt,Rhyolite8,,,,melt_rhyolite,,,false,false,Rhyolite8; SiO2=73.715;TiO2=0.29;Al2O3=13.59;FeOt=1.82;MnO=0.1;MgO=0.17;CaO=0.97;Na2O=4.665;K2O=4.17,wt_pct_oxide,73.715,0.29,13.59,,1.82,,,0.1,0.17,0.97,4.665,4.17,,,,,,anhydrous_total=99.615,,,,,,,1548.15,1548.15,1548.15,1548.15,K,1000000000,1000000000,1000000000,1000,MPa,,,,,piston_cylinder,,,,,,,,,,,,,,,,,,,6.22e-14,-13.2062096153,,,6.22e-14,m2/s,,,,EPMA,diffusion_couple,Electron microprobe,true,,,false,use_with_caution,,,provenance=compilation_2010; v0_source=zhang_table1; Type_of_dif_as_printed=Tracer; Type_of_exp_as_printed=diffusion couple; Analytical_as_printed=Electron microprobe; Apparatus_as_printed=PCA; Capsule_as_printed=Gr; pres_medium_as_printed=NaCl/Pyrex/crushable-MgO; R unstated in spreadsheet; compiler gas_constant_used_j_mol_k=8.314,supplement,"Holycross, M.",2026-08-31,draft,Perez1996GCA 60; 1387,Perez,1996,,Geochimica et Cosmochimica Acta,60,1387,10.1016/0016-7037(96)00016-6,"Zhang 2010 Table 1 xls, Entry# 2216; Run# 67"
DDB002181,1.0.0,isothermal_d,,Nd,,,,tracer,none,unspecified,melt,Rhyolite8,,,,melt_rhyolite,,,false,false,Rhyolite8; SiO2=73.715;TiO2=0.29;Al2O3=13.59;FeOt=1.82;MnO=0.1;MgO=0.17;CaO=0.97;Na2O=4.665;K2O=4.17,wt_pct_oxide,73.715,0.29,13.59,,1.82,,,0.1,0.17,0.97,4.665,4.17,,,,,,anhydrous_total=99.615,true,0.49,,,,,1548.15,1548.15,1548.15,1548.15,K,1000000000,1000000000,1000000000,1000,MPa,,,,,piston_cylinder,,,,,,,,,,,,,,,,,,,8.06e-14,-13.0936649582,,,8.06e-14,m2/s,,,,EPMA,diffusion_couple,Electron microprobe,true,,,false,use_with_caution,,,provenance=compilation_2010; v0_source=zhang_table1; Type_of_dif_as_printed=Tracer; Type_of_exp_as_printed=diffusion couple; Analytical_as_printed=Electron microprobe; Apparatus_as_printed=PCA; Capsule_as_printed=Gr; pres_medium_as_printed=NaCl/Pyrex/crushable-MgO; R unstated in spreadsheet; compiler gas_constant_used_j_mol_k=8.314,supplement,"Holycross, M.",2026-08-31,draft,Perez1996GCA 60; 1387,Perez,1996,,Geochimica et Cosmochimica Acta,60,1387,10.1016/0016-7037(96)00016-6,"Zhang 2010 Table 1 xls, Entry# 2217; Run# 68"
DDB002182,1.0.0,isothermal_d,,Nd,,,,tracer,none,unspecified,melt,Rhyolite8,,,,melt_rhyolite,,,false,false,Rhyolite8; SiO2=73.715;TiO2=0.29;Al2O3=13.59;FeOt=1.82;MnO=0.1;MgO=0.17;CaO=0.97;Na2O=4.665;K2O=4.17,wt_pct_oxide,73.715,0.29,13.59,,1.82,,,0.1,0.17,0.97,4.665,4.17,,,,,,anhydrous_total=99.615,true,0.38,,,,,1548.15,1548.15,1548.15,1548.15,K,1000000000,1000000000,1000000000,1000,MPa,,,,,piston_cylinder,,,,,,,,,,,,,,,,,,,9.17e-14,-13.0376306643,,,9.17e-14,m2/s,,,,EPMA,diffusion_couple,Electron microprobe,true,,,false,use_with_caution,,,provenance=compilation_2010; v0_source=zhang_table1; Type_of_dif_as_printed=Tracer; Type_of_exp_as_printed=diffusion couple; Analytical_as_printed=Electron microprobe; Apparatus_as_printed=PCA; Capsule_as_printed=Pt-Gr; pres_medium_as_printed=NaCl/Pyrex/crushable-MgO; R unstated in spreadsheet; compiler gas_constant_used_j_mol_k=8.314,supplement,"Holycross, M.",2026-08-31,draft,Perez1996GCA 60; 1387,Perez,1996,,Geochimica et Cosmochimica Acta,60,1387,10.1016/0016-7037(96)00016-6,"Zhang 2010 Table 1 xls, Entry# 2218; Run# 78"
DDB002183,1.0.0,isothermal_d,,Nd,,,,tracer,none,unspecified,melt,Rhyolite8,,,,melt_rhyolite,,,false,false,Rhyolite8; SiO2=73.715;TiO2=0.29;Al2O3=13.59;FeOt=1.82;MnO=0.1;MgO=0.17;CaO=0.97;Na2O=4.665;K2O=4.17,wt_pct_oxide,73.715,0.29,13.59,,1.82,,,0.1,0.17,0.97,4.665,4.17,,,,,,anhydrous_total=99.615,true,0.17,,,,,1548.15,1548.15,1548.15,1548.15,K,1000000000,1000000000,1000000000,1000,MPa,,,,,piston_cylinder,,,,,,,,,,,,,,,,,,,1.34e-13,-12.8728952016,,,1.34e-13,m2/s,,,,EPMA,diffusion_couple,Electron microprobe,true,,,false,use_with_caution,,,provenance=compilation_2010; v0_source=zhang_table1; Type_of_dif_as_printed=Tracer; Type_of_exp_as_printed=diffusion couple; Analytical_as_printed=Electron microprobe; Apparatus_as_printed=PCA; Capsule_as_printed=Pt-Gr; pres_medium_as_printed=NaCl/Pyrex/crushable-MgO; R unstated in spreadsheet; compiler gas_constant_used_j_mol_k=8.314,supplement,"Holycross, M.",2026-08-31,draft,Perez1996GCA 60; 1387,Perez,1996,,Geochimica et Cosmochimica Acta,60,1387,10.1016/0016-7037(96)00016-6,"Zhang 2010 Table 1 xls, Entry# 2219; Run# 76"
DDB002184,1.0.0,isothermal_d,,Nd,,,,tracer,none,unspecified,melt,Wet Rhyolite8,,,,melt_rhyolite,,,false,false,wet rhyolite8; SiO2=73.715;TiO2=0.29;Al2O3=13.59;FeOt=1.82;MnO=0.1;MgO=0.17;CaO=0.97;Na2O=4.665;K2O=4.17,wt_pct_oxide,73.715,0.29,13.59,,1.82,,,0.1,0.17,0.97,4.665,4.17,,,,,,anhydrous_total=99.615,true,0.67,,,,,1548.15,1548.15,1548.15,1548.15,K,1000000000,1000000000,1000000000,1000,MPa,,,,,piston_cylinder,,,,,,,,,,,,,,,,,,,1.8e-13,-12.7447274949,,,1.8e-13,m2/s,,,,EPMA,diffusion_couple,Electron microprobe,true,,,false,use_with_caution,,,provenance=compilation_2010; v0_source=zhang_table1; Type_of_dif_as_printed=Tracer; Type_of_exp_as_printed=diffusion couple; Analytical_as_printed=Electron microprobe; Apparatus_as_printed=PCA; Capsule_as_printed=Pt-Gr; pres_medium_as_printed=NaCl/Pyrex/crushable-MgO; R unstated in spreadsheet; compiler gas_constant_used_j_mol_k=8.314,supplement,"Holycross, M.",2026-08-31,draft,Perez1996GCA 60; 1387,Perez,1996,,Geochimica et Cosmochimica Acta,60,1387,10.1016/0016-7037(96)00016-6,"Zhang 2010 Table 1 xls, Entry# 2220; Run# 85"
DDB002185,1.0.0,isothermal_d,,Nd,,,,tracer,none,unspecified,melt,Rhyolite8,,,,melt_rhyolite,,,false,false,Rhyolite8; SiO2=73.715;TiO2=0.29;Al2O3=13.59;FeOt=1.82;MnO=0.1;MgO=0.17;CaO=0.97;Na2O=4.665;K2O=4.17,wt_pct_oxide,73.715,0.29,13.59,,1.82,,,0.1,0.17,0.97,4.665,4.17,,,,,,anhydrous_total=99.615,,,,,,,1623.15,1623.15,1623.15,1623.15,K,1000000000,1000000000,1000000000,1000,MPa,,,,,piston_cylinder,,,,,,,,,,,,,,,,,,,2.17e-13,-12.6635402662,,,2.17e-13,m2/s,,,,EPMA,diffusion_couple,Electron microprobe,true,,,false,use_with_caution,,,provenance=compilation_2010; v0_source=zhang_table1; Type_of_dif_as_printed=Tracer; Type_of_exp_as_printed=diffusion couple; Analytical_as_printed=Electron microprobe; Apparatus_as_printed=PCA; Capsule_as_printed=Gr; pres_medium_as_printed=NaCl/Pyrex/crushable-MgO; R unstated in spreadsheet; compiler gas_constant_used_j_mol_k=8.314,supplement,"Holycross, M.",2026-08-31,draft,Perez1996GCA 60; 1387,Perez,1996,,Geochimica et Cosmochimica Acta,60,1387,10.1016/0016-7037(96)00016-6,"Zhang 2010 Table 1 xls, Entry# 2221; Run# 63"
DDB002186,1.0.0,isothermal_d,,Nd,,,,tracer,none,unspecified,melt,Rhyolite8,,,,melt_rhyolite,,,false,false,Rhyolite8; SiO2=73.715;TiO2=0.29;Al2O3=13.59;FeOt=1.82;MnO=0.1;MgO=0.17;CaO=0.97;Na2O=4.665;K2O=4.17,wt_pct_oxide,73.715,0.29,13.59,,1.82,,,0.1,0.17,0.97,4.665,4.17,,,,,,anhydrous_total=99.615,,,,,,,1623.15,1623.15,1623.15,1623.15,K,1000000000,1000000000,1000000000,1000,MPa,,,,,piston_cylinder,,,,,,,,,,,,,,,,,,,1.63e-13,-12.7878123956,,,1.63e-13,m2/s,,,,EPMA,diffusion_couple,Electron microprobe,true,,,false,use_with_caution,,,provenance=compilation_2010; v0_source=zhang_table1; Type_of_dif_as_printed=Tracer; Type_of_exp_as_printed=diffusion couple; Analytical_as_printed=Electron microprobe; Apparatus_as_printed=PCA; Capsule_as_printed=Pt-Gr; pres_medium_as_printed=NaCl/Pyrex/crushable-MgO; R unstated in spreadsheet; compiler gas_constant_used_j_mol_k=8.314,supplement,"Holycross, M.",2026-08-31,draft,Perez1996GCA 60; 1387,Perez,1996,,Geochimica et Cosmochimica Acta,60,1387,10.1016/0016-7037(96)00016-6,"Zhang 2010 Table 1 xls, Entry# 2222; Run# 77"
DDB002187,1.0.0,isothermal_d,,Nd,,,,tracer,none,unspecified,melt,Rhyolite8,,,,melt_rhyolite,,,false,false,Rhyolite8; SiO2=73.715;TiO2=0.29;Al2O3=13.59;FeOt=1.82;MnO=0.1;MgO=0.17;CaO=0.97;Na2O=4.665;K2O=4.17,wt_pct_oxide,73.715,0.29,13.59,,1.82,,,0.1,0.17,0.97,4.665,4.17,,,,,,anhydrous_total=99.615,,,,,,,1623.15,1623.15,1623.15,1623.15,K,1000000000,1000000000,1000000000,1000,MPa,,,,,piston_cylinder,,,,,,,,,,,,,,,,,,,4.22e-13,-12.374687549,,,4.22e-13,m2/s,,,,EPMA,diffusion_couple,Electron microprobe,true,,,false,use_with_caution,,,provenance=compilation_2010; v0_source=zhang_table1; Type_of_dif_as_printed=Tracer; Type_of_exp_as_printed=diffusion couple; Analytical_as_printed=Electron microprobe; Apparatus_as_printed=PCA; Capsule_as_printed=Pt-Gr; pres_medium_as_printed=NaCl/Pyrex/crushable-MgO; R unstated in spreadsheet; compiler gas_constant_used_j_mol_k=8.314,supplement,"Holycross, M.",2026-08-31,draft,Perez1996GCA 60; 1387,Perez,1996,,Geochimica et Cosmochimica Acta,60,1387,10.1016/0016-7037(96)00016-6,"Zhang 2010 Table 1 xls, Entry# 2223; Run# 72"
DDB002188,1.0.0,isothermal_d,,Nd,,,,tracer,none,unspecified,melt,Wet Rhyolite8,,,,melt_rhyolite,,,false,false,wet rhyolite8; SiO2=73.715;TiO2=0.29;Al2O3=13.59;FeOt=1.82;MnO=0.1;MgO=0.17;CaO=0.97;Na2O=4.665;K2O=4.17,wt_pct_oxide,73.715,0.29,13.59,,1.82,,,0.1,0.17,0.97,4.665,4.17,,,,,,anhydrous_total=99.615,true,0.79,,,,,1623.15,1623.15,1623.15,1623.15,K,1000000000,1000000000,1000000000,1000,MPa,,,,,piston_cylinder,,,,,,,,,,,,,,,,,,,2.3e-13,-12.638272164,,,2.3e-13,m2/s,,,,EPMA,diffusion_couple,Electron microprobe,true,,,false,use_with_caution,,,provenance=compilation_2010; v0_source=zhang_table1; Type_of_dif_as_printed=Tracer; Type_of_exp_as_printed=diffusion couple; Analytical_as_printed=Electron microprobe; Apparatus_as_printed=PCA; Capsule_as_printed=Pt-Gr; pres_medium_as_printed=NaCl/Pyrex/crushable-MgO; R unstated in spreadsheet; compiler gas_constant_used_j_mol_k=8.314,supplement,"Holycross, M.",2026-08-31,draft,Perez1996GCA 60; 1387,Perez,1996,,Geochimica et Cosmochimica Acta,60,1387,10.1016/0016-7037(96)00016-6,"Zhang 2010 Table 1 xls, Entry# 2224; Run# 84"
DDB002189,1.0.0,isothermal_d,,Nd,,,,tracer,none,unspecified,melt,Rhyolite8,,,,melt_rhyolite,,,false,false,Rhyolite8; SiO2=73.715;TiO2=0.29;Al2O3=13.59;FeOt=1.82;MnO=0.1;MgO=0.17;CaO=0.97;Na2O=4.665;K2O=4.17,wt_pct_oxide,73.715,0.29,13.59,,1.82,,,0.1,0.17,0.97,4.665,4.17,,,,,,anhydrous_total=99.615,,,,,,,1673.15,1673.15,1673.15,1673.15,K,1000000000,1000000000,1000000000,1000,MPa,,,,,piston_cylinder,,,,,,,,,,,,,,,,,,,8.18e-13,-12.0872466963,,,8.18e-13,m2/s,,,,EPMA,diffusion_couple,Electron microprobe,true,,,false,use_with_caution,,,provenance=compilation_2010; v0_source=zhang_table1; Type_of_dif_as_printed=Tracer; Type_of_exp_as_printed=diffusion couple; Analytical_as_printed=Electron microprobe; Apparatus_as_printed=PCA; Capsule_as_printed=Gr; pres_medium_as_printed=NaCl/Pyrex/crushable-MgO; R unstated in spreadsheet; compiler gas_constant_used_j_mol_k=8.314,supplement,"Holycross, M.",2026-08-31,draft,Perez1996GCA 60; 1387,Perez,1996,,Geochimica et Cosmochimica Acta,60,1387,10.1016/0016-7037(96)00016-6,"Zhang 2010 Table 1 xls, Entry# 2225; Run# 64"
DDB002190,1.0.0,isothermal_d,,Nd,,,,tracer,none,unspecified,melt,Wet Rhyolite8,,,,melt_rhyolite,,,false,false,wet rhyolite8; SiO2=73.715;TiO2=0.29;Al2O3=13.59;FeOt=1.82;MnO=0.1;MgO=0.17;CaO=0.97;Na2O=4.665;K2O=4.17,wt_pct_oxide,73.715,0.29,13.59,,1.82,,,0.1,0.17,0.97,4.665,4.17,,,,,,anhydrous_total=99.615,true,0.59,,,,,1673.15,1673.15,1673.15,1673.15,K,1000000000,1000000000,1000000000,1000,MPa,,,,,piston_cylinder,,,,,,,,,,,,,,,,,,,1.01e-13,-12.9956786262,,,1.01e-13,m2/s,,,,EPMA,diffusion_couple,Electron microprobe,true,,,false,use_with_caution,,,provenance=compilation_2010; v0_source=zhang_table1; Type_of_dif_as_printed=Tracer; Type_of_exp_as_printed=diffusion couple; Analytical_as_printed=Electron microprobe; Apparatus_as_printed=PCA; Capsule_as_printed=Gr; pres_medium_as_printed=NaCl/Pyrex/crushable-MgO; R unstated in spreadsheet; compiler gas_constant_used_j_mol_k=8.314,supplement,"Holycross, M.",2026-08-31,draft,Perez1996GCA 60; 1387,Perez,1996,,Geochimica et Cosmochimica Acta,60,1387,10.1016/0016-7037(96)00016-6,"Zhang 2010 Table 1 xls, Entry# 2226; Run# 73"
DDB002191,1.0.0,isothermal_d,,Nd,,,,tracer,none,unspecified,melt,Rhyolite8,,,,melt_rhyolite,,,false,false,Rhyolite8; SiO2=73.715;TiO2=0.29;Al2O3=13.59;FeOt=1.82;MnO=0.1;MgO=0.17;CaO=0.97;Na2O=4.665;K2O=4.17,wt_pct_oxide,73.715,0.29,13.59,,1.82,,,0.1,0.17,0.97,4.665,4.17,,,,,,anhydrous_total=99.615,true,0.37,,,,,1673.15,1673.15,1673.15,1673.15,K,1000000000,1000000000,1000000000,1000,MPa,,,,,piston_cylinder,,,,,,,,,,,,,,,,,,,3.17e-13,-12.4989407378,,,3.17e-13,m2/s,,,,EPMA,diffusion_couple,Electron microprobe,true,,,false,use_with_caution,,,provenance=compilation_2010; v0_source=zhang_table1; Type_of_dif_as_printed=Tracer; Type_of_exp_as_printed=diffusion couple; Analytical_as_printed=Electron microprobe; Apparatus_as_printed=PCA; Capsule_as_printed=Pt-Gr; pres_medium_as_printed=NaCl/Pyrex/crushable-MgO; R unstated in spreadsheet; compiler gas_constant_used_j_mol_k=8.314,supplement,"Holycross, M.",2026-08-31,draft,Perez1996GCA 60; 1387,Perez,1996,,Geochimica et Cosmochimica Acta,60,1387,10.1016/0016-7037(96)00016-6,"Zhang 2010 Table 1 xls, Entry# 2227; Run# 70"
DDB002192,1.0.0,isothermal_d,,Nd,,,,tracer,none,unspecified,melt,Wet Rhyolite8,,,,melt_rhyolite,,,false,false,wet rhyolite8; SiO2=73.715;TiO2=0.29;Al2O3=13.59;FeOt=1.82;MnO=0.1;MgO=0.17;CaO=0.97;Na2O=4.665;K2O=4.17,wt_pct_oxide,73.715,0.29,13.59,,1.82,,,0.1,0.17,0.97,4.665,4.17,,,,,,anhydrous_total=99.615,true,0.66,,,,,1673.15,1673.15,1673.15,1673.15,K,1000000000,1000000000,1000000000,1000,MPa,,,,,piston_cylinder,,,,,,,,,,,,,,,,,,,5.77e-13,-12.2388241868,,,5.77e-13,m2/s,,,,EPMA,diffusion_couple,Electron microprobe,true,,,false,use_with_caution,,,provenance=compilation_2010; v0_source=zhang_table1; Type_of_dif_as_printed=Tracer; Type_of_exp_as_printed=diffusion couple; Analytical_as_printed=Electron microprobe; Apparatus_as_printed=PCA; Capsule_as_printed=Gr; pres_medium_as_printed=NaCl/Pyrex/crushable-MgO; R unstated in spreadsheet; compiler gas_constant_used_j_mol_k=8.314,supplement,"Holycross, M.",2026-08-31,draft,Perez1996GCA 60; 1387,Perez,1996,,Geochimica et Cosmochimica Acta,60,1387,10.1016/0016-7037(96)00016-6,"Zhang 2010 Table 1 xls, Entry# 2228; Run# 79"
DDB002193,1.0.0,isothermal_d,,Nd,,,,tracer,none,unspecified,melt,Jadeite melt,,,,melt_simple,,,false,false,Jadeite melt; SiO2=59.45;Al2O3=25.22;Na2O=15.33,wt_pct_oxide,59.45,,25.22,,,,,,,,15.33,,,,,,,anhydrous_total=100,,,,,,,1673.15,1673.15,1673.15,1673.15,K,750000000,750000000,750000000,750,MPa,,,,,piston_cylinder,14400,,,,,,,,,,,,,,,,,,6.29e-13,-12.2013493546,,,6.29e-13,m2/s,,,,SIMS,diffusion_couple,SIMS,true,,true,false,use_with_caution,,,provenance=compilation_2010; v0_source=zhang_table1; Type_of_dif_as_printed=Tracer; 1s_error_as_printed=1.9e-14 (on D or lnD unspecified; not converted); C_range_as_printed=0.0256; Type_of_exp_as_printed=diffusion couple; Analytical_as_printed=SIMS; Apparatus_as_printed=PCA; Capsule_as_printed=Pt; pres_medium_as_printed=solid; R unstated in spreadsheet; compiler gas_constant_used_j_mol_k=8.314,supplement,"Holycross, M.",2026-08-31,draft,Nakamura1998GCA 62; 3151,Nakamura,1998,,Geochimica et Cosmochimica Acta,62,3151,10.1016/s0016-7037(98)00223-3,"Zhang 2010 Table 1 xls, Entry# 2229"
DDB002194,1.0.0,isothermal_d,,Nd,,,,tracer,none,unspecified,melt,Jadeite melt,,,,melt_simple,,,false,false,Jadeite melt; SiO2=59.45;Al2O3=25.22;Na2O=15.33,wt_pct_oxide,59.45,,25.22,,,,,,,,15.33,,,,,,,anhydrous_total=100,,,,,,,1673.15,1673.15,1673.15,1673.15,K,1250000000,1250000000,1250000000,1250,MPa,,,,,piston_cylinder,14400,,,,,,,,,,,,,,,,,,7.67e-13,-12.1152046361,,,7.67e-13,m2/s,,,,SIMS,diffusion_couple,SIMS,true,,true,false,use_with_caution,,,provenance=compilation_2010; v0_source=zhang_table1; Type_of_dif_as_printed=Tracer; 1s_error_as_printed=2.5e-14 (on D or lnD unspecified; not converted); C_range_as_printed=0.0256; Type_of_exp_as_printed=diffusion couple; Analytical_as_printed=SIMS; Apparatus_as_printed=PCA; Capsule_as_printed=Pt; pres_medium_as_printed=solid; R unstated in spreadsheet; compiler gas_constant_used_j_mol_k=8.314,supplement,"Holycross, M.",2026-08-31,draft,Nakamura1998GCA 62; 3151,Nakamura,1998,,Geochimica et Cosmochimica Acta,62,3151,10.1016/s0016-7037(98)00223-3,"Zhang 2010 Table 1 xls, Entry# 2230"
DDB002195,1.0.0,isothermal_d,,Nd,,,,tracer,none,unspecified,melt,Jadeite melt,,,,melt_simple,,,false,false,Jadeite melt; SiO2=59.45;Al2O3=25.22;Na2O=15.33,wt_pct_oxide,59.45,,25.22,,,,,,,,15.33,,,,,,,anhydrous_total=100,,,,,,,1573.15,1573.15,1573.15,1573.15,K,1500000000,1500000000,1500000000,1500,MPa,,,,,piston_cylinder,28800,,,,,,,,,,,,,,,,,,2.71e-13,-12.5670307091,,,2.71e-13,m2/s,,,,SIMS,diffusion_couple,SIMS,true,,true,false,use_with_caution,,,provenance=compilation_2010; v0_source=zhang_table1; Type_of_dif_as_printed=Tracer; 1s_error_as_printed=6e-15 (on D or lnD unspecified; not converted); C_range_as_printed=0.0256; Type_of_exp_as_printed=diffusion couple; Analytical_as_printed=SIMS; Apparatus_as_printed=PCA; Capsule_as_printed=Pt; pres_medium_as_printed=solid; R unstated in spreadsheet; compiler gas_constant_used_j_mol_k=8.314,supplement,"Holycross, M.",2026-08-31,draft,Nakamura1998GCA 62; 3151,Nakamura,1998,,Geochimica et Cosmochimica Acta,62,3151,10.1016/s0016-7037(98)00223-3,"Zhang 2010 Table 1 xls, Entry# 2231"
DDB002196,1.0.0,isothermal_d,,Nd,,,,tracer,none,unspecified,melt,Jadeite melt,,,,melt_simple,,,false,false,Jadeite melt; SiO2=59.45;Al2O3=25.22;Na2O=15.33,wt_pct_oxide,59.45,,25.22,,,,,,,,15.33,,,,,,,anhydrous_total=100,,,,,,,1673.15,1673.15,1673.15,1673.15,K,1500000000,1500000000,1500000000,1500,MPa,,,,,piston_cylinder,14400,,,,,,,,,,,,,,,,,,1.08e-12,-11.9665762445,,,1.08e-12,m2/s,,,,SIMS,diffusion_couple,SIMS,true,,true,false,use_with_caution,,,provenance=compilation_2010; v0_source=zhang_table1; Type_of_dif_as_printed=Tracer; 1s_error_as_printed=6e-14 (on D or lnD unspecified; not converted); C_range_as_printed=0.0256; Type_of_exp_as_printed=diffusion couple; Analytical_as_printed=SIMS; Apparatus_as_printed=PCA; Capsule_as_printed=Pt; pres_medium_as_printed=solid; R unstated in spreadsheet; compiler gas_constant_used_j_mol_k=8.314,supplement,"Holycross, M.",2026-08-31,draft,Nakamura1998GCA 62; 3151,Nakamura,1998,,Geochimica et Cosmochimica Acta,62,3151,10.1016/s0016-7037(98)00223-3,"Zhang 2010 Table 1 xls, Entry# 2232"
DDB002197,1.0.0,isothermal_d,,Nd,,,,tracer,none,unspecified,melt,Jadeite melt,,,,melt_simple,,,false,false,Jadeite melt; SiO2=59.45;Al2O3=25.22;Na2O=15.33,wt_pct_oxide,59.45,,25.22,,,,,,,,15.33,,,,,,,anhydrous_total=100,,,,,,,1723.15,1723.15,1723.15,1723.15,K,1500000000,1500000000,1500000000,1500,MPa,,,,,piston_cylinder,14400,,,,,,,,,,,,,,,,,,2.31e-12,-11.6363880201,,,2.31e-12,m2/s,,,,SIMS,diffusion_couple,SIMS,true,,true,false,use_with_caution,,,provenance=compilation_2010; v0_source=zhang_table1; Type_of_dif_as_printed=Tracer; 1s_error_as_printed=1.9e-13 (on D or lnD unspecified; not converted); C_range_as_printed=0.0256; Type_of_exp_as_printed=diffusion couple; Analytical_as_printed=SIMS; Apparatus_as_printed=PCA; Capsule_as_printed=Pt; pres_medium_as_printed=solid; R unstated in spreadsheet; compiler gas_constant_used_j_mol_k=8.314,supplement,"Holycross, M.",2026-08-31,draft,Nakamura1998GCA 62; 3151,Nakamura,1998,,Geochimica et Cosmochimica Acta,62,3151,10.1016/s0016-7037(98)00223-3,"Zhang 2010 Table 1 xls, Entry# 2233"
DDB002198,1.0.0,isothermal_d,,Nd,,,,tracer,none,unspecified,melt,Jadeite melt,,,,melt_simple,,,false,false,Jadeite melt; SiO2=59.45;Al2O3=25.22;Na2O=15.33,wt_pct_oxide,59.45,,25.22,,,,,,,,15.33,,,,,,,anhydrous_total=100,,,,,,,1673.15,1673.15,1673.15,1673.15,K,2000000000,2000000000,2000000000,2000,MPa,,,,,piston_cylinder,14400,,,,,,,,,,,,,,,,,,2.36e-12,-11.627087997,,,2.36e-12,m2/s,,,,SIMS,diffusion_couple,SIMS,true,,true,false,use_with_caution,,,provenance=compilation_2010; v0_source=zhang_table1; Type_of_dif_as_printed=Tracer; 1s_error_as_printed=1.1e-13 (on D or lnD unspecified; not converted); C_range_as_printed=0.0256; Type_of_exp_as_printed=diffusion couple; Analytical_as_printed=SIMS; Apparatus_as_printed=PCA; Capsule_as_printed=Pt; pres_medium_as_printed=solid; R unstated in spreadsheet; compiler gas_constant_used_j_mol_k=8.314,supplement,"Holycross, M.",2026-08-31,draft,Nakamura1998GCA 62; 3151,Nakamura,1998,,Geochimica et Cosmochimica Acta,62,3151,10.1016/s0016-7037(98)00223-3,"Zhang 2010 Table 1 xls, Entry# 2234"
DDB002199,1.0.0,isothermal_d,,Nd,,,,tracer,none,unspecified,melt,Diopside melt,,,,melt_simple,,,false,false,Diopside melt; SiO2=55.49;MgO=18.61;CaO=25.9,wt_pct_oxide,55.49,,,,,,,,18.61,25.9,,,,,,,,anhydrous_total=100,,,,,,,1863.15,1863.15,1863.15,1863.15,K,1000000000,1000000000,1000000000,1000,MPa,,,,,piston_cylinder,900,,,,,,,,,,,,,,,,,,2.67e-10,-9.57348873864,,,2.67e-10,m2/s,,,,SIMS,diffusion_couple,SIMS,true,,true,false,use_with_caution,,,provenance=compilation_2010; v0_source=zhang_table1; Type_of_dif_as_printed=Tracer; 1s_error_as_printed=1.7e-11 (on D or lnD unspecified; not converted); C_range_as_printed=0.0223; Type_of_exp_as_printed=diffusion couple; Analytical_as_printed=SIMS; Apparatus_as_printed=PCA; Capsule_as_printed=Pt; pres_medium_as_printed=solid; R unstated in spreadsheet; compiler gas_constant_used_j_mol_k=8.314,supplement,"Holycross, M.",2026-08-31,draft,Nakamura1998GCA 62; 3151,Nakamura,1998,,Geochimica et Cosmochimica Acta,62,3151,10.1016/s0016-7037(98)00223-3,"Zhang 2010 Table 1 xls, Entry# 2235"
DDB002200,1.0.0,isothermal_d,,Nd,,,,tracer,none,unspecified,melt,Diopside melt,,,,melt_simple,,,false,false,Diopside melt; SiO2=55.49;MgO=18.61;CaO=25.9,wt_pct_oxide,55.49,,,,,,,,18.61,25.9,,,,,,,,anhydrous_total=100,,,,,,,1863.15,1863.15,1863.15,1863.15,K,1250000000,1250000000,1250000000,1250,MPa,,,,,piston_cylinder,1800,,,,,,,,,,,,,,,,,,1.87e-10,-9.72815839346,,,1.87e-10,m2/s,,,,SIMS,diffusion_couple,SIMS,true,,true,false,use_with_caution,,,provenance=compilation_2010; v0_source=zhang_table1; Type_of_dif_as_printed=Tracer; 1s_error_as_printed=2.2e-11 (on D or lnD unspecified; not converted); C_range_as_printed=0.0223; Type_of_exp_as_printed=diffusion couple; Analytical_as_printed=SIMS; Apparatus_as_printed=PCA; Capsule_as_printed=Pt; pres_medium_as_printed=solid; R unstated in spreadsheet; compiler gas_constant_used_j_mol_k=8.314,supplement,"Holycross, M.",2026-08-31,draft,Nakamura1998GCA 62; 3151,Nakamura,1998,,Geochimica et Cosmochimica Acta,62,3151,10.1016/s0016-7037(98)00223-3,"Zhang 2010 Table 1 xls, Entry# 2236"
DDB002201,1.0.0,isothermal_d,,Nd,,,,tracer,none,unspecified,melt,HR7 (HPG8),,,,melt_rhyolite,,,false,false,HR7 (HPG8); SiO2=79.425;Al2O3=11.64;Na2O=4.77;K2O=4.165,wt_pct_oxide,79.425,,11.64,,,,,,,,4.77,4.165,,,,,,anhydrous_total=100,,,,,,,1410.15,1410.15,1410.15,1410.15,K,100000,100000,100000,0.1,MPa,,,,,one_atm_furnace,1140240,,,,,,,,,,,,,,,,,,4.46683592151e-16,-15.35,,,4.46683592150962e-16,m2/s,,,,SIMS,diffusion_couple,SIMS,true,,true,false,use_with_caution,,,provenance=compilation_2010; v0_source=zhang_table1; Type_of_dif_as_printed=Tracer; 1s_error_as_printed=1.33708507474339e-16 (on D or lnD unspecified; not converted); C_range_as_printed=0.06324; Type_of_exp_as_printed=diffusion couple; Analytical_as_printed=SIMS; Apparatus_as_printed=furnace; Capsule_as_printed=Pt; pres_medium_as_printed=air; R unstated in spreadsheet; compiler gas_constant_used_j_mol_k=8.314,supplement,"Holycross, M.",2026-08-31,draft,Mungall1999GCA 63; 2599,Mungall,1999,,Geochimica et Cosmochimica Acta,63,2599,10.1016/s0016-7037(99)00209-4,"Zhang 2010 Table 1 xls, Entry# 2237; Run# P1"
DDB002202,1.0.0,isothermal_d,,Nd,,,,tracer,none,unspecified,melt,HR7 (HPG8),,,,melt_rhyolite,,,false,false,HR7 (HPG8); SiO2=79.425;Al2O3=11.64;Na2O=4.77;K2O=4.165,wt_pct_oxide,79.425,,11.64,,,,,,,,4.77,4.165,,,,,,anhydrous_total=100,,,,,,,1673.15,1673.15,1673.15,1673.15,K,100000,100000,100000,0.1,MPa,,,,,one_atm_furnace,345660,,,,,,,,,,,,,,,,,,2.69153480393e-14,-13.57,,,2.6915348039269e-14,m2/s,,,,SIMS,diffusion_couple,SIMS,true,,true,false,use_with_caution,,,provenance=compilation_2010; v0_source=zhang_table1; Type_of_dif_as_printed=Tracer; 1s_error_as_printed=8.67648308351543e-15 (on D or lnD unspecified; not converted); C_range_as_printed=0.06324; Type_of_exp_as_printed=diffusion couple; Analytical_as_printed=SIMS; Apparatus_as_printed=furnace; Capsule_as_printed=Pt; pres_medium_as_printed=air; R unstated in spreadsheet; compiler gas_constant_used_j_mol_k=8.314,supplement,"Holycross, M.",2026-08-31,draft,Mungall1999GCA 63; 2599,Mungall,1999,,Geochimica et Cosmochimica Acta,63,2599,10.1016/s0016-7037(99)00209-4,"Zhang 2010 Table 1 xls, Entry# 2238; Run# P2"
DDB002203,1.0.0,isothermal_d,,Nd,,,,tracer,none,unspecified,melt,HR7 (HPG8),,,,melt_rhyolite,,,false,false,HR7 (HPG8); SiO2=79.425;Al2O3=11.64;Na2O=4.77;K2O=4.165,wt_pct_oxide,79.425,,11.64,,,,,,,,4.77,4.165,,,,,,anhydrous_total=100,,,,,,,1873.15,1873.15,1873.15,1873.15,K,100000,100000,100000,0.1,MPa,,,,,one_atm_furnace,21600,,,,,,,,,,,,,,,,,,2.34422881532e-13,-12.63,,,2.34422881531991e-13,m2/s,,,,SIMS,diffusion_couple,SIMS,true,,true,false,use_with_caution,,,provenance=compilation_2010; v0_source=zhang_table1; Type_of_dif_as_printed=Tracer; 1s_error_as_printed=7.01712222213954e-14 (on D or lnD unspecified; not converted); C_range_as_printed=0.06324; Type_of_exp_as_printed=diffusion couple; Analytical_as_printed=SIMS; Apparatus_as_printed=furnace; Capsule_as_printed=Pt; pres_medium_as_printed=air; R unstated in spreadsheet; compiler gas_constant_used_j_mol_k=8.314,supplement,"Holycross, M.",2026-08-31,draft,Mungall1999GCA 63; 2599,Mungall,1999,,Geochimica et Cosmochimica Acta,63,2599,10.1016/s0016-7037(99)00209-4,"Zhang 2010 Table 1 xls, Entry# 2239; Run# P3"
DDB002204,1.0.0,isothermal_d,,Nd,,,,tracer,none,unspecified,melt,Wet HR7 (HPG8),,,,melt_rhyolite,,,false,false,wet HR7 (HPG8); SiO2=79.425;Al2O3=11.64;Na2O=4.77;K2O=4.165,wt_pct_oxide,79.425,,11.64,,,,,,,,4.77,4.165,,,,,,anhydrous_total=100,true,3.61,,,,,1573.15,1573.15,1573.15,1573.15,K,1000000000,1000000000,1000000000,1000,MPa,,,,,piston_cylinder,7200,,,,,,,,,,,,,,,,,,3.6307805477e-12,-11.44,,,3.63078054770101e-12,m2/s,,,,SIMS,diffusion_couple,SIMS,true,,,false,use_with_caution,,,provenance=compilation_2010; v0_source=zhang_table1; Type_of_dif_as_printed=Tracer; 1s_error_as_printed=1.00322173980829e-12 (on D or lnD unspecified; not converted); Type_of_exp_as_printed=diffusion couple; Analytical_as_printed=SIMS; Apparatus_as_printed=PCA; Capsule_as_printed=Pt; pres_medium_as_printed=talc+pyrex+alumina; R unstated in spreadsheet; compiler gas_constant_used_j_mol_k=8.314,supplement,"Holycross, M.",2026-08-31,draft,Mungall1999GCA 63; 2599,Mungall,1999,,Geochimica et Cosmochimica Acta,63,2599,10.1016/s0016-7037(99)00209-4,"Zhang 2010 Table 1 xls, Entry# 2240; Run# JMPC88"
DDB002205,1.0.0,isothermal_d,,Nd,,,,tracer,none,unspecified,melt,Wet HR7 (HPG8),,,,melt_rhyolite,,,false,false,wet HR7 (HPG8); SiO2=79.425;Al2O3=11.64;Na2O=4.77;K2O=4.165,wt_pct_oxide,79.425,,11.64,,,,,,,,4.77,4.165,,,,,,anhydrous_total=100,true,3.665,,,,,1873.15,1873.15,1873.15,1873.15,K,1000000000,1000000000,1000000000,1000,MPa,,,,,piston_cylinder,1800,,,,,,,,,,,,,,,,,,2.34422881532e-11,-10.63,,,2.34422881531991e-11,m2/s,,,,SIMS,diffusion_couple,SIMS,true,,,false,use_with_caution,,,provenance=compilation_2010; v0_source=zhang_table1; Type_of_dif_as_printed=Tracer; 1s_error_as_printed=6.47734358966726e-12 (on D or lnD unspecified; not converted); Type_of_exp_as_printed=diffusion couple; Analytical_as_printed=SIMS; Apparatus_as_printed=PCA; Capsule_as_printed=Pt; pres_medium_as_printed=talc+pyrex+alumina; R unstated in spreadsheet; compiler gas_constant_used_j_mol_k=8.314,supplement,"Holycross, M.",2026-08-31,draft,Mungall1999GCA 63; 2599,Mungall,1999,,Geochimica et Cosmochimica Acta,63,2599,10.1016/s0016-7037(99)00209-4,"Zhang 2010 Table 1 xls, Entry# 2241; Run# JMPC87"
DDB002206,1.0.0,isothermal_d,,Nd,,,,tracer,none,unspecified,melt,HR7+Na2O,,,,melt_rhyolite,,,false,false,HR7+Na2O; SiO2=66.15;Al2O3=9.62;Na2O=20.59;K2O=3.64,wt_pct_oxide,66.15,,9.62,,,,,,,,20.59,3.64,,,,,,anhydrous_total=100,,,,,,,1083.15,1083.15,1083.15,1083.15,K,100000,100000,100000,0.1,MPa,,,,,one_atm_furnace,157560,,,,,,,,,,,,,,,,,,2.23872113857e-15,-14.65,,,2.23872113856834e-15,m2/s,,,,SIMS,diffusion_couple,SIMS,true,,true,false,use_with_caution,,,provenance=compilation_2010; v0_source=zhang_table1; Type_of_dif_as_printed=Tracer; 1s_error_as_printed=6.70129969734954e-16 (on D or lnD unspecified; not converted); C_range_as_printed=0.07559; Type_of_exp_as_printed=diffusion couple; Analytical_as_printed=SIMS; Apparatus_as_printed=furnace; Capsule_as_printed=Pt; pres_medium_as_printed=air; R unstated in spreadsheet; compiler gas_constant_used_j_mol_k=8.314,supplement,"Holycross, M.",2026-08-31,draft,Mungall1999GCA 63; 2599,Mungall,1999,,Geochimica et Cosmochimica Acta,63,2599,10.1016/s0016-7037(99)00209-4,"Zhang 2010 Table 1 xls, Entry# 2242; Run# P8"
DDB002207,1.0.0,isothermal_d,,Nd,,,,tracer,none,unspecified,melt,HR7+Na2O,,,,melt_rhyolite,,,false,false,HR7+Na2O; SiO2=66.15;Al2O3=9.62;Na2O=20.59;K2O=3.64,wt_pct_oxide,66.15,,9.62,,,,,,,,20.59,3.64,,,,,,anhydrous_total=100,,,,,,,1233.15,1233.15,1233.15,1233.15,K,100000,100000,100000,0.1,MPa,,,,,one_atm_furnace,3600,,,,,,,,,,,,,,,,,,3.38844156139e-14,-13.47,,,3.38844156139202e-14,m2/s,,,,SIMS,diffusion_couple,SIMS,true,,true,false,use_with_caution,,,provenance=compilation_2010; v0_source=zhang_table1; Type_of_dif_as_printed=Tracer; 1s_error_as_printed=1.01428275360655e-14 (on D or lnD unspecified; not converted); C_range_as_printed=0.07559; Type_of_exp_as_printed=diffusion couple; Analytical_as_printed=SIMS; Apparatus_as_printed=furnace; Capsule_as_printed=Pt; pres_medium_as_printed=air; R unstated in spreadsheet; compiler gas_constant_used_j_mol_k=8.314,supplement,"Holycross, M.",2026-08-31,draft,Mungall1999GCA 63; 2599,Mungall,1999,,Geochimica et Cosmochimica Acta,63,2599,10.1016/s0016-7037(99)00209-4,"Zhang 2010 Table 1 xls, Entry# 2243; Run# P9"
