Repository: holycrossm/diffusion-coefficients

# Experimental diffusion coefficients (minerals and silicate melts)

**Pre-release / not published.** Schema v1.0.0. This folder is a GitHub-ready living table: canonical data is CSV, new rows arrive by pull request, and a static page searches the file in the browser. Nothing here is a citable compilation of record.

This is a QA build of 4630 experimental rows (minerals and silicate melts). Most numbers are staged from the 2010 RiMG 72 tables. Do not treat the repo as published, complete, or peer-reviewed.

File: site/data/diffusion_coefficients.csv (part 62 of 136)
DDB002208,1.0.0,isothermal_d,,Nd,,,,tracer,none,unspecified,melt,HR7+Na2O,,,,melt_rhyolite,,,false,false,HR7+Na2O; SiO2=66.15;Al2O3=9.62;Na2O=20.59;K2O=3.64,wt_pct_oxide,66.15,,9.62,,,,,,,,20.59,3.64,,,,,,anhydrous_total=100,,,,,,,1473.15,1473.15,1473.15,1473.15,K,100000,100000,100000,0.1,MPa,,,,,one_atm_furnace,1800,,,,,,,,,,,,,,,,,,2.88403150313e-12,-11.54,,,2.88403150312661e-12,m2/s,,,,SIMS,diffusion_couple,SIMS,true,,true,false,use_with_caution,,,provenance=compilation_2010; v0_source=zhang_table1; Type_of_dif_as_printed=Tracer; 1s_error_as_printed=6.64072794682453e-13 (on D or lnD unspecified; not converted); C_range_as_printed=0.07559; Type_of_exp_as_printed=diffusion couple; Analytical_as_printed=SIMS; Apparatus_as_printed=furnace; Capsule_as_printed=Pt; pres_medium_as_printed=air; R unstated in spreadsheet; compiler gas_constant_used_j_mol_k=8.314,supplement,"Holycross, M.",2026-08-31,draft,Mungall1999GCA 63; 2599,Mungall,1999,,Geochimica et Cosmochimica Acta,63,2599,10.1016/s0016-7037(99)00209-4,"Zhang 2010 Table 1 xls, Entry# 2244; Run# P15"
DDB002209,1.0.0,isothermal_d,,Nd,,,,tracer,none,unspecified,melt,Wet HA1,,,,melt_andesite,,,false,false,wet HA1; SiO2=62.09;Al2O3=19.47;MgO=2.53;CaO=10.64;Na2O=4.25;K2O=1.02,wt_pct_oxide,62.09,,19.47,,,,,,2.53,10.64,4.25,1.02,,,,,,anhydrous_total=100,true,4.9,,,,,1373.15,1373.15,1373.15,1373.15,K,500000000,500000000,500000000,500,MPa,,,,,internally_heated_pressure_vessel,10800,,,,,,,,,,,,,,,,,,4.1e-12,-11.3872161433,,,4.1e-12,m2/s,,,,other,diffusion_couple,Synchotron XRF,true,,,false,use_with_caution,,,provenance=compilation_2010; v0_source=zhang_table1; Type_of_dif_as_printed=Tracer; 1s_error_as_printed=1.35e-12 (on D or lnD unspecified; not converted); Type_of_exp_as_printed=diffusion couple; Analytical_as_printed=Synchotron XRF; Apparatus_as_printed=IHPV; Capsule_as_printed=Pt; pres_medium_as_printed=Ar; R unstated in spreadsheet; compiler gas_constant_used_j_mol_k=8.314,supplement,"Holycross, M.",2026-08-31,draft,Koepke2001GCA 65; 1481,Koepke,2001,,Geochimica et Cosmochimica Acta,65,1481,10.1016/s0016-7037(01)00550-6,"Zhang 2010 Table 1 xls, Entry# 2245; Run# JK60"
DDB002210,1.0.0,isothermal_d,,Nd,,,,tracer,none,unspecified,melt,Wet HA1,,,,melt_andesite,,,false,false,wet HA1; SiO2=62.09;Al2O3=19.47;MgO=2.53;CaO=10.64;Na2O=4.25;K2O=1.02,wt_pct_oxide,62.09,,19.47,,,,,,2.53,10.64,4.25,1.02,,,,,,anhydrous_total=100,true,5.2,,,,,1473.15,1473.15,1473.15,1473.15,K,500000000,500000000,500000000,500,MPa,,,,,internally_heated_pressure_vessel,7200,,,,,,,,,,,,,,,,,,1.14e-11,-10.9430951487,,,1.14e-11,m2/s,,,,other,diffusion_couple,Synchotron XRF,true,,,false,use_with_caution,,,provenance=compilation_2010; v0_source=zhang_table1; Type_of_dif_as_printed=Tracer; 1s_error_as_printed=3.55e-12 (on D or lnD unspecified; not converted); Type_of_exp_as_printed=diffusion couple; Analytical_as_printed=Synchotron XRF; Apparatus_as_printed=IHPV; Capsule_as_printed=Pt; pres_medium_as_printed=Ar; R unstated in spreadsheet; compiler gas_constant_used_j_mol_k=8.314,supplement,"Holycross, M.",2026-08-31,draft,Koepke2001GCA 65; 1481,Koepke,2001,,Geochimica et Cosmochimica Acta,65,1481,10.1016/s0016-7037(01)00550-6,"Zhang 2010 Table 1 xls, Entry# 2246; Run# JK61"
DDB002211,1.0.0,isothermal_d,,Nd,,,,tracer,none,unspecified,melt,Wet HA1,,,,melt_andesite,,,false,false,wet HA1; SiO2=62.09;Al2O3=19.47;MgO=2.53;CaO=10.64;Na2O=4.25;K2O=1.02,wt_pct_oxide,62.09,,19.47,,,,,,2.53,10.64,4.25,1.02,,,,,,anhydrous_total=100,true,5.1,,,,,1583.15,1583.15,1583.15,1583.15,K,500000000,500000000,500000000,500,MPa,,,,,internally_heated_pressure_vessel,3600,,,,,,,,,,,,,,,,,,2.93e-11,-10.5331323796,,,2.93e-11,m2/s,,,,other,diffusion_couple,Synchotron XRF,true,,,false,use_with_caution,,,provenance=compilation_2010; v0_source=zhang_table1; Type_of_dif_as_printed=Tracer; 1s_error_as_printed=8.6e-12 (on D or lnD unspecified; not converted); Type_of_exp_as_printed=diffusion couple; Analytical_as_printed=Synchotron XRF; Apparatus_as_printed=IHPV; Capsule_as_printed=Pt; pres_medium_as_printed=Ar; R unstated in spreadsheet; compiler gas_constant_used_j_mol_k=8.314,supplement,"Holycross, M.",2026-08-31,draft,Koepke2001GCA 65; 1481,Koepke,2001,,Geochimica et Cosmochimica Acta,65,1481,10.1016/s0016-7037(01)00550-6,"Zhang 2010 Table 1 xls, Entry# 2247; Run# HB72"
DDB002212,1.0.0,isothermal_d,,Nd,,,,tracer,none,unspecified,melt,Wet HA1,,,,melt_andesite,,,false,false,wet HA1; SiO2=62.09;Al2O3=19.47;MgO=2.53;CaO=10.64;Na2O=4.25;K2O=1.02,wt_pct_oxide,62.09,,19.47,,,,,,2.53,10.64,4.25,1.02,,,,,,anhydrous_total=100,true,4.5,,,,,1673.15,1673.15,1673.15,1673.15,K,500000000,500000000,500000000,500,MPa,,,,,internally_heated_pressure_vessel,1800,,,,,,,,,,,,,,,,,,5.81e-11,-10.2358238676,,,5.81e-11,m2/s,,,,other,diffusion_couple,Synchotron XRF,true,,,false,use_with_caution,,,provenance=compilation_2010; v0_source=zhang_table1; Type_of_dif_as_printed=Tracer; 1s_error_as_printed=1.66e-11 (on D or lnD unspecified; not converted); Type_of_exp_as_printed=diffusion couple; Analytical_as_printed=Synchotron XRF; Apparatus_as_printed=IHPV; Capsule_as_printed=Pt; pres_medium_as_printed=Ar; R unstated in spreadsheet; compiler gas_constant_used_j_mol_k=8.314,supplement,"Holycross, M.",2026-08-31,draft,Koepke2001GCA 65; 1481,Koepke,2001,,Geochimica et Cosmochimica Acta,65,1481,10.1016/s0016-7037(01)00550-6,"Zhang 2010 Table 1 xls, Entry# 2248; Run# JK63"
DDB002213,1.0.0,isothermal_d,,Nd,,,,tracer,none,unspecified,melt,HA1 (haploandesite),,,,melt_andesite,,,false,false,HA1 (haploandesite); SiO2=61.81;Al2O3=19.48;MgO=2.51;CaO=10.82;Na2O=4.3;K2O=1.03,wt_pct_oxide,61.81,,19.48,,,,,,2.51,10.82,4.3,1.03,,,,,,anhydrous_total=99.95,true,0.06,,,,,1673.15,1673.15,1673.15,1673.15,K,500000000,500000000,500000000,500,MPa,,,,,internally_heated_pressure_vessel,10800,,,,,,,,,,,,,,,,,,2.4e-12,-11.6197887583,,,2.4e-12,m2/s,,,,other,diffusion_couple,Synchotron XRF,true,,,false,use_with_caution,,,provenance=compilation_2010; v0_source=zhang_table1; Type_of_dif_as_printed=Tracer; 1s_error_as_printed=7e-13 (on D or lnD unspecified; not converted); Type_of_exp_as_printed=diffusion couple; Analytical_as_printed=Synchotron XRF; Apparatus_as_printed=IHPV; Capsule_as_printed=Pt; pres_medium_as_printed=Ar; R unstated in spreadsheet; compiler gas_constant_used_j_mol_k=8.314,supplement,"Holycross, M.",2026-08-31,draft,Koepke2001GCA 65; 1481,Koepke,2001,,Geochimica et Cosmochimica Acta,65,1481,10.1016/s0016-7037(01)00550-6,"Zhang 2010 Table 1 xls, Entry# 2249; Run# JK67"
DDB002214,1.0.0,isothermal_d,,Nd,,,,tracer,none,unspecified,melt,Trachyte1,,,,melt_alkaline,,,false,false,Trachyte1; SiO2=62.37;TiO2=0.48;Al2O3=18.61;FeOt=3.68;MgO=0.24;CaO=1.73;Na2O=5.43;K2O=7.25,wt_pct_oxide,62.37,0.48,18.61,,3.68,,,,0.24,1.73,5.43,7.25,,,,,,anhydrous_total=99.79,true,0.1,,,,,1323.15,1323.15,1323.15,1323.15,K,500000000,500000000,500000000,500,MPa,,,,,internally_heated_pressure_vessel,72000,,,,,,,,,,,,,,,,,,1.31825673856e-14,-13.88,,,1.3182567385564e-14,m2/s,,,,other,diffusion_couple,Synchotron XRF,true,,,false,use_with_caution,,,provenance=compilation_2010; v0_source=zhang_table1; Type_of_dif_as_printed=Tracer; 1s_error_as_printed=2.42831865195113e-15 (on D or lnD unspecified; not converted); Type_of_exp_as_printed=diffusion triple; Analytical_as_printed=Synchotron XRF; Apparatus_as_printed=IHPV; Capsule_as_printed=Au80Pd20; pres_medium_as_printed=Ar; R unstated in spreadsheet; compiler gas_constant_used_j_mol_k=8.314,supplement,"Holycross, M.",2026-08-31,draft,Behrens2009CG 259; 63,Behrens,2009,,Chemical Geology,259,63,10.1016/j.chemgeo.2008.10.014,"Zhang 2010 Table 1 xls, Entry# 2250; Run# T6"
DDB002215,1.0.0,isothermal_d,,Nd,,,,tracer,none,unspecified,melt,Trachyte1,,,,melt_alkaline,,,false,false,Trachyte1; SiO2=62.37;TiO2=0.48;Al2O3=18.61;FeOt=3.68;MgO=0.24;CaO=1.73;Na2O=5.43;K2O=7.25,wt_pct_oxide,62.37,0.48,18.61,,3.68,,,,0.24,1.73,5.43,7.25,,,,,,anhydrous_total=99.79,true,0.04,,,,,1423.15,1423.15,1423.15,1423.15,K,500000000,500000000,500000000,500,MPa,,,,,internally_heated_pressure_vessel,18000,,,,,,,,,,,,,,,,,,4.67735141287e-14,-13.33,,,4.67735141287196e-14,m2/s,,,,other,diffusion_couple,Synchotron XRF,true,,,false,use_with_caution,,,provenance=compilation_2010; v0_source=zhang_table1; Type_of_dif_as_printed=Tracer; 1s_error_as_printed=6.46199978278417e-15 (on D or lnD unspecified; not converted); Type_of_exp_as_printed=diffusion triple; Analytical_as_printed=Synchotron XRF; Apparatus_as_printed=IHPV; Capsule_as_printed=Au80Pd20; pres_medium_as_printed=Ar; R unstated in spreadsheet; compiler gas_constant_used_j_mol_k=8.314,supplement,"Holycross, M.",2026-08-31,draft,Behrens2009CG 259; 63,Behrens,2009,,Chemical Geology,259,63,10.1016/j.chemgeo.2008.10.014,"Zhang 2010 Table 1 xls, Entry# 2251; Run# T10"
DDB002216,1.0.0,isothermal_d,,Nd,,,,tracer,none,unspecified,melt,Trachyte1,,,,melt_alkaline,,,false,false,Trachyte1; SiO2=62.37;TiO2=0.48;Al2O3=18.61;FeOt=3.68;MgO=0.24;CaO=1.73;Na2O=5.43;K2O=7.25,wt_pct_oxide,62.37,0.48,18.61,,3.68,,,,0.24,1.73,5.43,7.25,,,,,,anhydrous_total=99.79,true,0.08,,,,,1423.15,1423.15,1423.15,1423.15,K,500000000,500000000,500000000,500,MPa,,,,,internally_heated_pressure_vessel,18000,,,,,,,,,,,,,,,,,,3.0199517204e-14,-13.52,,,3.01995172040201e-14,m2/s,,,,other,diffusion_couple,Synchotron XRF,true,,,false,use_with_caution,,,provenance=compilation_2010; v0_source=zhang_table1; Type_of_dif_as_printed=Tracer; 1s_error_as_printed=4.86758706907157e-15 (on D or lnD unspecified; not converted); Type_of_exp_as_printed=diffusion triple; Analytical_as_printed=Synchotron XRF; Apparatus_as_printed=IHPV; Capsule_as_printed=Au80Pd20; pres_medium_as_printed=Ar; R unstated in spreadsheet; compiler gas_constant_used_j_mol_k=8.314,supplement,"Holycross, M.",2026-08-31,draft,Behrens2009CG 259; 63,Behrens,2009,,Chemical Geology,259,63,10.1016/j.chemgeo.2008.10.014,"Zhang 2010 Table 1 xls, Entry# 2252; Run# TR2"
DDB002217,1.0.0,isothermal_d,,Nd,,,,tracer,none,unspecified,melt,Trachyte1,,,,melt_alkaline,,,false,false,Trachyte1; SiO2=62.37;TiO2=0.48;Al2O3=18.61;FeOt=3.68;MgO=0.24;CaO=1.73;Na2O=5.43;K2O=7.25,wt_pct_oxide,62.37,0.48,18.61,,3.68,,,,0.24,1.73,5.43,7.25,,,,,,anhydrous_total=99.79,true,0.07,,,,,1468.15,1468.15,1468.15,1468.15,K,500000000,500000000,500000000,500,MPa,,,,,internally_heated_pressure_vessel,10800,,,,,,,,,,,,,,,,,,5.6234132519e-14,-13.25,,,5.62341325190348e-14,m2/s,,,,other,diffusion_couple,Synchotron XRF,true,,,false,use_with_caution,,,provenance=compilation_2010; v0_source=zhang_table1; Type_of_dif_as_printed=Tracer; 1s_error_as_printed=7.76903251534688e-15 (on D or lnD unspecified; not converted); Type_of_exp_as_printed=diffusion triple; Analytical_as_printed=Synchotron XRF; Apparatus_as_printed=IHPV; Capsule_as_printed=Au80Pd20; pres_medium_as_printed=Ar; R unstated in spreadsheet; compiler gas_constant_used_j_mol_k=8.314,supplement,"Holycross, M.",2026-08-31,draft,Behrens2009CG 259; 63,Behrens,2009,,Chemical Geology,259,63,10.1016/j.chemgeo.2008.10.014,"Zhang 2010 Table 1 xls, Entry# 2253; Run# T1"
DDB002218,1.0.0,isothermal_d,,Nd,,,,tracer,none,unspecified,melt,Trachyte1,,,,melt_alkaline,,,false,false,Trachyte1; SiO2=62.37;TiO2=0.48;Al2O3=18.61;FeOt=3.68;MgO=0.24;CaO=1.73;Na2O=5.43;K2O=7.25,wt_pct_oxide,62.37,0.48,18.61,,3.68,,,,0.24,1.73,5.43,7.25,,,,,,anhydrous_total=99.79,true,0.06,,,,,1523.15,1523.15,1523.15,1523.15,K,500000000,500000000,500000000,500,MPa,,,,,internally_heated_pressure_vessel,18000,,,,,,,,,,,,,,,,,,1e-13,-13,,,1e-13,m2/s,,,,other,diffusion_couple,Synchotron XRF,true,,,false,use_with_caution,,,provenance=compilation_2010; v0_source=zhang_table1; Type_of_dif_as_printed=Tracer; 1s_error_as_printed=1.38155105579643e-14 (on D or lnD unspecified; not converted); Type_of_exp_as_printed=diffusion triple; Analytical_as_printed=Synchotron XRF; Apparatus_as_printed=IHPV; Capsule_as_printed=Au80Pd20; pres_medium_as_printed=Ar; R unstated in spreadsheet; compiler gas_constant_used_j_mol_k=8.314,supplement,"Holycross, M.",2026-08-31,draft,Behrens2009CG 259; 63,Behrens,2009,,Chemical Geology,259,63,10.1016/j.chemgeo.2008.10.014,"Zhang 2010 Table 1 xls, Entry# 2254; Run# TR1"
DDB002219,1.0.0,isothermal_d,,Nd,,,,tracer,none,unspecified,melt,Trachyte1,,,,melt_alkaline,,,false,false,Trachyte1; SiO2=62.37;TiO2=0.48;Al2O3=18.61;FeOt=3.68;MgO=0.24;CaO=1.73;Na2O=5.43;K2O=7.25,wt_pct_oxide,62.37,0.48,18.61,,3.68,,,,0.24,1.73,5.43,7.25,,,,,,anhydrous_total=99.79,true,0.06,,,,,1527.15,1527.15,1527.15,1527.15,K,500000000,500000000,500000000,500,MPa,,,,,internally_heated_pressure_vessel,72000,,,,,,,,,,,,,,,,,,1.31825673856e-13,-12.88,,,1.3182567385564e-13,m2/s,,,,other,diffusion_couple,Synchotron XRF,true,,,false,use_with_caution,,,provenance=compilation_2010; v0_source=zhang_table1; Type_of_dif_as_printed=Tracer; 1s_error_as_printed=2.12477882045724e-14 (on D or lnD unspecified; not converted); Type_of_exp_as_printed=diffusion triple; Analytical_as_printed=Synchotron XRF; Apparatus_as_printed=IHPV; Capsule_as_printed=Au80Pd20; pres_medium_as_printed=Ar; R unstated in spreadsheet; compiler gas_constant_used_j_mol_k=8.314,supplement,"Holycross, M.",2026-08-31,draft,Behrens2009CG 259; 63,Behrens,2009,,Chemical Geology,259,63,10.1016/j.chemgeo.2008.10.014,"Zhang 2010 Table 1 xls, Entry# 2255; Run# T3"
DDB002220,1.0.0,isothermal_d,,Nd,,,,tracer,none,unspecified,melt,Wet Trachyte1,,,,melt_alkaline,,,false,false,wet trachyte1; SiO2=62.37;TiO2=0.48;Al2O3=18.61;FeOt=3.68;MgO=0.24;CaO=1.73;Na2O=5.43;K2O=7.25,wt_pct_oxide,62.37,0.48,18.61,,3.68,,,,0.24,1.73,5.43,7.25,,,,,,anhydrous_total=99.79,true,1.71,,,,,1323.15,1323.15,1323.15,1323.15,K,500000000,500000000,500000000,500,MPa,,,,,internally_heated_pressure_vessel,72000,,,,,,,,,,,,,,,,,,3.71535229097e-13,-12.43,,,3.71535229097172e-13,m2/s,,,,other,diffusion_couple,Synchotron XRF,true,,,false,use_with_caution,,,provenance=compilation_2010; v0_source=zhang_table1; Type_of_dif_as_printed=Tracer; 1s_error_as_printed=7.69942332037148e-14 (on D or lnD unspecified; not converted); Type_of_exp_as_printed=diffusion triple; Analytical_as_printed=Synchotron XRF; Apparatus_as_printed=IHPV; Capsule_as_printed=Au80Pd20; pres_medium_as_printed=Ar; R unstated in spreadsheet; compiler gas_constant_used_j_mol_k=8.314,supplement,"Holycross, M.",2026-08-31,draft,Behrens2009CG 259; 63,Behrens,2009,,Chemical Geology,259,63,10.1016/j.chemgeo.2008.10.014,"Zhang 2010 Table 1 xls, Entry# 2256; Run# T7"
DDB002221,1.0.0,isothermal_d,,Nd,,,,tracer,none,unspecified,melt,Wet Trachyte1,,,,melt_alkaline,,,false,false,wet trachyte1; SiO2=62.37;TiO2=0.48;Al2O3=18.61;FeOt=3.68;MgO=0.24;CaO=1.73;Na2O=5.43;K2O=7.25,wt_pct_oxide,62.37,0.48,18.61,,3.68,,,,0.24,1.73,5.43,7.25,,,,,,anhydrous_total=99.79,true,1.15,,,,,1373.15,1373.15,1373.15,1373.15,K,500000000,500000000,500000000,500,MPa,,,,,internally_heated_pressure_vessel,18000,,,,,,,,,,,,,,,,,,4.67735141287e-13,-12.33,,,4.67735141287197e-13,m2/s,,,,other,diffusion_couple,Synchotron XRF,true,,,false,use_with_caution,,,provenance=compilation_2010; v0_source=zhang_table1; Type_of_dif_as_printed=Tracer; 1s_error_as_printed=7.53899974658154e-14 (on D or lnD unspecified; not converted); Type_of_exp_as_printed=diffusion triple; Analytical_as_printed=Synchotron XRF; Apparatus_as_printed=IHPV; Capsule_as_printed=Au80Pd20; pres_medium_as_printed=Ar; R unstated in spreadsheet; compiler gas_constant_used_j_mol_k=8.314,supplement,"Holycross, M.",2026-08-31,draft,Behrens2009CG 259; 63,Behrens,2009,,Chemical Geology,259,63,10.1016/j.chemgeo.2008.10.014,"Zhang 2010 Table 1 xls, Entry# 2257; Run# T9"
DDB002222,1.0.0,isothermal_d,,Nd,,,,tracer,none,unspecified,melt,Wet Trachyte1,,,,melt_alkaline,,,false,false,wet trachyte1; SiO2=62.37;TiO2=0.48;Al2O3=18.61;FeOt=3.68;MgO=0.24;CaO=1.73;Na2O=5.43;K2O=7.25,wt_pct_oxide,62.37,0.48,18.61,,3.68,,,,0.24,1.73,5.43,7.25,,,,,,anhydrous_total=99.79,true,1.13,,,,,1423.15,1423.15,1423.15,1423.15,K,500000000,500000000,500000000,500,MPa,,,,,internally_heated_pressure_vessel,72000,,,,,,,,,,,,,,,,,,7.24435960075e-13,-12.14,,,7.24435960074987e-13,m2/s,,,,other,diffusion_couple,Synchotron XRF,true,,,false,use_with_caution,,,provenance=compilation_2010; v0_source=zhang_table1; Type_of_dif_as_printed=Tracer; 1s_error_as_printed=1.66807544249749e-13 (on D or lnD unspecified; not converted); Type_of_exp_as_printed=diffusion triple; Analytical_as_printed=Synchotron XRF; Apparatus_as_printed=IHPV; Capsule_as_printed=Au80Pd20; pres_medium_as_printed=Ar; R unstated in spreadsheet; compiler gas_constant_used_j_mol_k=8.314,supplement,"Holycross, M.",2026-08-31,draft,Behrens2009CG 259; 63,Behrens,2009,,Chemical Geology,259,63,10.1016/j.chemgeo.2008.10.014,"Zhang 2010 Table 1 xls, Entry# 2258; Run# T5"
DDB002223,1.0.0,isothermal_d,,Nd,,,,tracer,none,unspecified,melt,Wet Trachyte1,,,,melt_alkaline,,,false,false,wet trachyte1; SiO2=62.37;TiO2=0.48;Al2O3=18.61;FeOt=3.68;MgO=0.24;CaO=1.73;Na2O=5.43;K2O=7.25,wt_pct_oxide,62.37,0.48,18.61,,3.68,,,,0.24,1.73,5.43,7.25,,,,,,anhydrous_total=99.79,true,1.66,,,,,1464.15,1464.15,1464.15,1464.15,K,500000000,500000000,500000000,500,MPa,,,,,internally_heated_pressure_vessel,72000,,,,,,,,,,,,,,,,,,1.1481536215e-12,-11.94,,,1.14815362149688e-12,m2/s,,,,other,diffusion_couple,Synchotron XRF,true,,,false,use_with_caution,,,provenance=compilation_2010; v0_source=zhang_table1; Type_of_dif_as_printed=Tracer; 1s_error_as_printed=1.85060498932809e-13 (on D or lnD unspecified; not converted); Type_of_exp_as_printed=diffusion triple; Analytical_as_printed=Synchotron XRF; Apparatus_as_printed=IHPV; Capsule_as_printed=Au80Pd20; pres_medium_as_printed=Ar; R unstated in spreadsheet; compiler gas_constant_used_j_mol_k=8.314,supplement,"Holycross, M.",2026-08-31,draft,Behrens2009CG 259; 63,Behrens,2009,,Chemical Geology,259,63,10.1016/j.chemgeo.2008.10.014,"Zhang 2010 Table 1 xls, Entry# 2259; Run# T2"
DDB002224,1.0.0,isothermal_d,,Nd,,,,tracer,none,unspecified,melt,Wet Trachyte1,,,,melt_alkaline,,,false,false,wet trachyte1; SiO2=62.37;TiO2=0.48;Al2O3=18.61;FeOt=3.68;MgO=0.24;CaO=1.73;Na2O=5.43;K2O=7.25,wt_pct_oxide,62.37,0.48,18.61,,3.68,,,,0.24,1.73,5.43,7.25,,,,,,anhydrous_total=99.79,true,1.4,,,,,1527.15,1527.15,1527.15,1527.15,K,500000000,500000000,500000000,500,MPa,,,,,internally_heated_pressure_vessel,10800,,,,,,,,,,,,,,,,,,2.08929613085e-12,-11.68,,,2.08929613085403e-12,m2/s,,,,other,diffusion_couple,Synchotron XRF,true,,,false,use_with_caution,,,provenance=compilation_2010; v0_source=zhang_table1; Type_of_dif_as_printed=Tracer; 1s_error_as_printed=3.84862570060371e-13 (on D or lnD unspecified; not converted); Type_of_exp_as_printed=diffusion triple; Analytical_as_printed=Synchotron XRF; Apparatus_as_printed=IHPV; Capsule_as_printed=Au80Pd20; pres_medium_as_printed=Ar; R unstated in spreadsheet; compiler gas_constant_used_j_mol_k=8.314,supplement,"Holycross, M.",2026-08-31,draft,Behrens2009CG 259; 63,Behrens,2009,,Chemical Geology,259,63,10.1016/j.chemgeo.2008.10.014,"Zhang 2010 Table 1 xls, Entry# 2260; Run# T4"
DDB002225,1.0.0,isothermal_d,,Nd,,,,tracer,none,unspecified,melt,Phonolite1,,,,melt_alkaline,,,false,false,phonolite1; SiO2=59.8;TiO2=0.78;Al2O3=19.52;FeOt=2.95;MgO=0.66;CaO=3.86;Na2O=5.5;K2O=7.31,wt_pct_oxide,59.8,0.78,19.52,,2.95,,,,0.66,3.86,5.5,7.31,,,,,,anhydrous_total=100.38,true,0.07,,,,,1373.15,1373.15,1373.15,1373.15,K,500000000,500000000,500000000,500,MPa,,,,,internally_heated_pressure_vessel,10800,,,,,,,,,,,,,,,,,,8.12830516164e-14,-13.09,,,8.12830516164097e-14,m2/s,,,,other,diffusion_couple,Synchotron XRF,true,,,false,use_with_caution,,,provenance=compilation_2010; v0_source=zhang_table1; Type_of_dif_as_printed=Tracer; 1s_error_as_printed=2.24593371558013e-14 (on D or lnD unspecified; not converted); Type_of_exp_as_printed=diffusion triple; Analytical_as_printed=Synchotron XRF; Apparatus_as_printed=IHPV; Capsule_as_printed=Au80Pd20; pres_medium_as_printed=Ar; R unstated in spreadsheet; compiler gas_constant_used_j_mol_k=8.314,supplement,"Holycross, M.",2026-08-31,draft,Behrens2009CG 259; 63,Behrens,2009,,Chemical Geology,259,63,10.1016/j.chemgeo.2008.10.014,"Zhang 2010 Table 1 xls, Entry# 2261; Run# P10"
DDB002226,1.0.0,isothermal_d,,Nd,,,,tracer,none,unspecified,melt,Phonolite1,,,,melt_alkaline,,,false,false,phonolite1; SiO2=59.8;TiO2=0.78;Al2O3=19.52;FeOt=2.95;MgO=0.66;CaO=3.86;Na2O=5.5;K2O=7.31,wt_pct_oxide,59.8,0.78,19.52,,2.95,,,,0.66,3.86,5.5,7.31,,,,,,anhydrous_total=100.38,true,0.03,,,,,1423.15,1423.15,1423.15,1423.15,K,500000000,500000000,500000000,500,MPa,,,,,internally_heated_pressure_vessel,18000,,,,,,,,,,,,,,,,,,1.99526231497e-13,-12.7,,,1.99526231496888e-13,m2/s,,,,other,diffusion_couple,Synchotron XRF,true,,,false,use_with_caution,,,provenance=compilation_2010; v0_source=zhang_table1; Type_of_dif_as_printed=Tracer; 1s_error_as_printed=3.67540901044811e-14 (on D or lnD unspecified; not converted); Type_of_exp_as_printed=diffusion triple; Analytical_as_printed=Synchotron XRF; Apparatus_as_printed=IHPV; Capsule_as_printed=Au80Pd20; pres_medium_as_printed=Ar; R unstated in spreadsheet; compiler gas_constant_used_j_mol_k=8.314,supplement,"Holycross, M.",2026-08-31,draft,Behrens2009CG 259; 63,Behrens,2009,,Chemical Geology,259,63,10.1016/j.chemgeo.2008.10.014,"Zhang 2010 Table 1 xls, Entry# 2262; Run# P14"
DDB002227,1.0.0,isothermal_d,,Nd,,,,tracer,none,unspecified,melt,Phonolite1,,,,melt_alkaline,,,false,false,phonolite1; SiO2=59.8;TiO2=0.78;Al2O3=19.52;FeOt=2.95;MgO=0.66;CaO=3.86;Na2O=5.5;K2O=7.31,wt_pct_oxide,59.8,0.78,19.52,,2.95,,,,0.66,3.86,5.5,7.31,,,,,,anhydrous_total=100.38,true,0.06,,,,,1423.15,1423.15,1423.15,1423.15,K,500000000,500000000,500000000,500,MPa,,,,,internally_heated_pressure_vessel,18000,,,,,,,,,,,,,,,,,,2.1379620895e-13,-12.67,,,2.13796208950223e-13,m2/s,,,,other,diffusion_couple,Synchotron XRF,true,,,false,use_with_caution,,,provenance=compilation_2010; v0_source=zhang_table1; Type_of_dif_as_printed=Tracer; 1s_error_as_printed=3.93827170933938e-14 (on D or lnD unspecified; not converted); Type_of_exp_as_printed=diffusion triple; Analytical_as_printed=Synchotron XRF; Apparatus_as_printed=IHPV; Capsule_as_printed=Au80Pd20; pres_medium_as_printed=Ar; R unstated in spreadsheet; compiler gas_constant_used_j_mol_k=8.314,supplement,"Holycross, M.",2026-08-31,draft,Behrens2009CG 259; 63,Behrens,2009,,Chemical Geology,259,63,10.1016/j.chemgeo.2008.10.014,"Zhang 2010 Table 1 xls, Entry# 2263; Run# PR2"
DDB002228,1.0.0,isothermal_d,,Nd,,,,tracer,none,unspecified,melt,Phonolite1,,,,melt_alkaline,,,false,false,phonolite1; SiO2=59.8;TiO2=0.78;Al2O3=19.52;FeOt=2.95;MgO=0.66;CaO=3.86;Na2O=5.5;K2O=7.31,wt_pct_oxide,59.8,0.78,19.52,,2.95,,,,0.66,3.86,5.5,7.31,,,,,,anhydrous_total=100.38,true,0.03,,,,,1473.15,1473.15,1473.15,1473.15,K,500000000,500000000,500000000,500,MPa,,,,,internally_heated_pressure_vessel,18000,,,,,,,,,,,,,,,,,,3.89045144994e-13,-12.41,,,3.8904514499428e-13,m2/s,,,,other,diffusion_couple,Synchotron XRF,true,,,false,use_with_caution,,,provenance=compilation_2010; v0_source=zhang_table1; Type_of_dif_as_printed=Tracer; 1s_error_as_printed=6.27066685955875e-14 (on D or lnD unspecified; not converted); Type_of_exp_as_printed=diffusion triple; Analytical_as_printed=Synchotron XRF; Apparatus_as_printed=IHPV; Capsule_as_printed=Au80Pd20; pres_medium_as_printed=Ar; R unstated in spreadsheet; compiler gas_constant_used_j_mol_k=8.314,supplement,"Holycross, M.",2026-08-31,draft,Behrens2009CG 259; 63,Behrens,2009,,Chemical Geology,259,63,10.1016/j.chemgeo.2008.10.014,"Zhang 2010 Table 1 xls, Entry# 2264; Run# P11"
DDB002229,1.0.0,isothermal_d,,Nd,,,,tracer,none,unspecified,melt,Phonolite1,,,,melt_alkaline,,,false,false,phonolite1; SiO2=59.8;TiO2=0.78;Al2O3=19.52;FeOt=2.95;MgO=0.66;CaO=3.86;Na2O=5.5;K2O=7.31,wt_pct_oxide,59.8,0.78,19.52,,2.95,,,,0.66,3.86,5.5,7.31,,,,,,anhydrous_total=100.38,true,0.04,,,,,1523.15,1523.15,1523.15,1523.15,K,500000000,500000000,500000000,500,MPa,,,,,internally_heated_pressure_vessel,18000,,,,,,,,,,,,,,,,,,9.12010839356e-13,-12.04,,,9.12010839355908e-13,m2/s,,,,other,diffusion_couple,Synchotron XRF,true,,,false,use_with_caution,,,provenance=compilation_2010; v0_source=zhang_table1; Type_of_dif_as_printed=Tracer; 1s_error_as_printed=1.25998953800994e-13 (on D or lnD unspecified; not converted); Type_of_exp_as_printed=diffusion triple; Analytical_as_printed=Synchotron XRF; Apparatus_as_printed=IHPV; Capsule_as_printed=Au80Pd20; pres_medium_as_printed=Ar; R unstated in spreadsheet; compiler gas_constant_used_j_mol_k=8.314,supplement,"Holycross, M.",2026-08-31,draft,Behrens2009CG 259; 63,Behrens,2009,,Chemical Geology,259,63,10.1016/j.chemgeo.2008.10.014,"Zhang 2010 Table 1 xls, Entry# 2265; Run# P12"
DDB002230,1.0.0,isothermal_d,,Nd,,,,tracer,none,unspecified,melt,Phonolite1,,,,melt_alkaline,,,false,false,phonolite1; SiO2=59.8;TiO2=0.78;Al2O3=19.52;FeOt=2.95;MgO=0.66;CaO=3.86;Na2O=5.5;K2O=7.31,wt_pct_oxide,59.8,0.78,19.52,,2.95,,,,0.66,3.86,5.5,7.31,,,,,,anhydrous_total=100.38,true,0.07,,,,,1523.15,1523.15,1523.15,1523.15,K,500000000,500000000,500000000,500,MPa,,,,,internally_heated_pressure_vessel,18000,,,,,,,,,,,,,,,,,,7.07945784384e-13,-12.15,,,7.07945784384135e-13,m2/s,,,,other,diffusion_couple,Synchotron XRF,true,,,false,use_with_caution,,,provenance=compilation_2010; v0_source=zhang_table1; Type_of_dif_as_printed=Tracer; 1s_error_as_printed=1.14107378683962e-13 (on D or lnD unspecified; not converted); Type_of_exp_as_printed=diffusion triple; Analytical_as_printed=Synchotron XRF; Apparatus_as_printed=IHPV; Capsule_as_printed=Au80Pd20; pres_medium_as_printed=Ar; R unstated in spreadsheet; compiler gas_constant_used_j_mol_k=8.314,supplement,"Holycross, M.",2026-08-31,draft,Behrens2009CG 259; 63,Behrens,2009,,Chemical Geology,259,63,10.1016/j.chemgeo.2008.10.014,"Zhang 2010 Table 1 xls, Entry# 2266; Run# PR1"
DDB002231,1.0.0,isothermal_d,,Nd,,,,tracer,none,unspecified,melt,Wet Phonolite1,,,,melt_alkaline,,,false,false,wet phonolite1; SiO2=59.8;TiO2=0.78;Al2O3=19.52;FeOt=2.95;MgO=0.66;CaO=3.86;Na2O=5.5;K2O=7.31,wt_pct_oxide,59.8,0.78,19.52,,2.95,,,,0.66,3.86,5.5,7.31,,,,,,anhydrous_total=100.38,true,1.6,,,,,1323.15,1323.15,1323.15,1323.15,K,500000000,500000000,500000000,500,MPa,,,,,internally_heated_pressure_vessel,72000,,,,,,,,,,,,,,,,,,3.71535229097e-13,-12.43,,,3.71535229097172e-13,m2/s,,,,other,diffusion_couple,Synchotron XRF,true,,,false,use_with_caution,,,provenance=compilation_2010; v0_source=zhang_table1; Type_of_dif_as_printed=Tracer; 1s_error_as_printed=8.55491480041275e-14 (on D or lnD unspecified; not converted); Type_of_exp_as_printed=diffusion triple; Analytical_as_printed=Synchotron XRF; Apparatus_as_printed=IHPV; Capsule_as_printed=Au80Pd20; pres_medium_as_printed=Ar; R unstated in spreadsheet; compiler gas_constant_used_j_mol_k=8.314,supplement,"Holycross, M.",2026-08-31,draft,Behrens2009CG 259; 64,Behrens,2009,,Chemical Geology,259,64,,"Zhang 2010 Table 1 xls, Entry# 2267; Run# P9"
DDB002232,1.0.0,isothermal_d,,Nd,,,,tracer,none,unspecified,melt,Wet Phonolite1,,,,melt_alkaline,,,false,false,wet phonolite1; SiO2=59.8;TiO2=0.78;Al2O3=19.52;FeOt=2.95;MgO=0.66;CaO=3.86;Na2O=5.5;K2O=7.31,wt_pct_oxide,59.8,0.78,19.52,,2.95,,,,0.66,3.86,5.5,7.31,,,,,,anhydrous_total=100.38,true,1.68,,,,,1423.15,1423.15,1423.15,1423.15,K,500000000,500000000,500000000,500,MPa,,,,,internally_heated_pressure_vessel,18000,,,,,,,,,,,,,,,,,,2.18776162395e-12,-11.66,,,2.18776162394955e-12,m2/s,,,,other,diffusion_couple,Synchotron XRF,true,,,false,use_with_caution,,,provenance=compilation_2010; v0_source=zhang_table1; Type_of_dif_as_printed=Tracer; 1s_error_as_printed=3.0225043813984e-13 (on D or lnD unspecified; not converted); Type_of_exp_as_printed=diffusion triple; Analytical_as_printed=Synchotron XRF; Apparatus_as_printed=IHPV; Capsule_as_printed=Au80Pd20; pres_medium_as_printed=Ar; R unstated in spreadsheet; compiler gas_constant_used_j_mol_k=8.314,supplement,"Holycross, M.",2026-08-31,draft,Behrens2009CG 259; 63,Behrens,2009,,Chemical Geology,259,63,10.1016/j.chemgeo.2008.10.014,"Zhang 2010 Table 1 xls, Entry# 2268; Run# P13"
DDB002233,1.0.0,isothermal_d,,Nd,,,,tracer,none,unspecified,melt,Wet Phonolite1,,,,melt_alkaline,,,false,false,wet phonolite1; SiO2=59.8;TiO2=0.78;Al2O3=19.52;FeOt=2.95;MgO=0.66;CaO=3.86;Na2O=5.5;K2O=7.31,wt_pct_oxide,59.8,0.78,19.52,,2.95,,,,0.66,3.86,5.5,7.31,,,,,,anhydrous_total=100.38,true,1.72,,,,,1473.15,1473.15,1473.15,1473.15,K,500000000,500000000,500000000,500,MPa,,,,,internally_heated_pressure_vessel,72000,,,,,,,,,,,,,,,,,,3.0199517204e-12,-11.52,,,3.01995172040202e-12,m2/s,,,,other,diffusion_couple,Synchotron XRF,true,,,false,use_with_caution,,,provenance=compilation_2010; v0_source=zhang_table1; Type_of_dif_as_printed=Tracer; 1s_error_as_printed=4.17221748777564e-13 (on D or lnD unspecified; not converted); Type_of_exp_as_printed=diffusion triple; Analytical_as_printed=Synchotron XRF; Apparatus_as_printed=IHPV; Capsule_as_printed=Au80Pd20; pres_medium_as_printed=Ar; R unstated in spreadsheet; compiler gas_constant_used_j_mol_k=8.314,supplement,"Holycross, M.",2026-08-31,draft,Behrens2009CG 259; 63,Behrens,2009,,Chemical Geology,259,63,10.1016/j.chemgeo.2008.10.014,"Zhang 2010 Table 1 xls, Entry# 2269; Run# P5"
DDB002234,1.0.0,isothermal_d,,Nd,,,,tracer,none,unspecified,melt,Wet Phonolite1,,,,melt_alkaline,,,false,false,wet phonolite1; SiO2=59.8;TiO2=0.78;Al2O3=19.52;FeOt=2.95;MgO=0.66;CaO=3.86;Na2O=5.5;K2O=7.31,wt_pct_oxide,59.8,0.78,19.52,,2.95,,,,0.66,3.86,5.5,7.31,,,,,,anhydrous_total=100.38,true,1.86,,,,,1528.15,1528.15,1528.15,1528.15,K,500000000,500000000,500000000,500,MPa,,,,,internally_heated_pressure_vessel,10800,,,,,,,,,,,,,,,,,,7.94328234724e-12,-11.1,,,7.94328234724281e-12,m2/s,,,,other,diffusion_couple,Synchotron XRF,true,,,false,use_with_caution,,,provenance=compilation_2010; v0_source=zhang_table1; Type_of_dif_as_printed=Tracer; 1s_error_as_printed=9.14504176110203e-13 (on D or lnD unspecified; not converted); Type_of_exp_as_printed=diffusion triple; Analytical_as_printed=Synchotron XRF; Apparatus_as_printed=IHPV; Capsule_as_printed=Au80Pd20; pres_medium_as_printed=Ar; R unstated in spreadsheet; compiler gas_constant_used_j_mol_k=8.314,supplement,"Holycross, M.",2026-08-31,draft,Behrens2009CG 259; 63,Behrens,2009,,Chemical Geology,259,63,10.1016/j.chemgeo.2008.10.014,"Zhang 2010 Table 1 xls, Entry# 2270; Run# P7"
DDB002235,1.0.0,isothermal_d,,Sm,,,,chemical,effective_binary,unspecified,melt,Wet Rholite12,,,,other,,,false,false,wet rholite12; SiO2=76.01;TiO2=0.11;Al2O3=13;FeOt=0.7;MgO=0.09;CaO=0.52;Na2O=3.65;K2O=4.81,wt_pct_oxide,76.01,0.11,13,,0.7,,,,0.09,0.52,3.65,4.81,,,,,,anhydrous_total=98.89,true,5.8,,,,,1373.15,1373.15,1373.15,1373.15,K,800000000,800000000,800000000,800,MPa,,,,,piston_cylinder,64000,,,,,,,,,,,,,,,,,,7.22e-15,-14.1414628024,,,7.22e-15,m2/s,,,,EPMA,crystal_dissolution,Electron microprobe,true,,true,false,use_with_caution,,,provenance=compilation_2010; v0_source=zhang_table1; Type_of_dif_as_printed=SEBD; 1s_error_as_printed=8.35e-16 (on D or lnD unspecified; not converted); C_range_as_printed=0.0576 to 0; Type_of_exp_as_printed=dissolving monazite; Analytical_as_printed=Electron microprobe; Apparatus_as_printed=Piston-cylinder; Capsule_as_printed=Pt; pres_medium_as_printed=pyrex and NaCl; R unstated in spreadsheet; compiler gas_constant_used_j_mol_k=8.314,supplement,"Holycross, M.",2026-08-31,draft,Rapp1986CMP 94; 304,Rapp,1986,,Contributions to Mineralogy and Petrology,94,304,10.1007/bf00371439,"Zhang 2010 Table 1 xls, Entry# 2272; Run# MONDIS 4"
DDB002236,1.0.0,isothermal_d,,Sm,,,,chemical,effective_binary,unspecified,melt,Wet Rholite12,,,,other,,,false,false,wet rholite12; SiO2=76.01;TiO2=0.11;Al2O3=13;FeOt=0.7;MgO=0.09;CaO=0.52;Na2O=3.65;K2O=4.81,wt_pct_oxide,76.01,0.11,13,,0.7,,,,0.09,0.52,3.65,4.81,,,,,,anhydrous_total=98.89,true,6,,,,,1273.15,1273.15,1273.15,1273.15,K,800000000,800000000,800000000,800,MPa,,,,,piston_cylinder,250000,,,,,,,,,,,,,,,,,,1.48e-15,-14.8297382846,,,1.48e-15,m2/s,,,,EPMA,crystal_dissolution,Electron microprobe,true,,true,false,use_with_caution,,,provenance=compilation_2010; v0_source=zhang_table1; Type_of_dif_as_printed=SEBD; 1s_error_as_printed=4.85e-16 (on D or lnD unspecified; not converted); C_range_as_printed=0.0185 to 0; Type_of_exp_as_printed=dissolving monazite; Analytical_as_printed=Electron microprobe; Apparatus_as_printed=Piston-cylinder; Capsule_as_printed=Pt; pres_medium_as_printed=pyrex and NaCl; R unstated in spreadsheet; compiler gas_constant_used_j_mol_k=8.314,supplement,"Holycross, M.",2026-08-31,draft,Rapp1986CMP 94; 304,Rapp,1986,,Contributions to Mineralogy and Petrology,94,304,10.1007/bf00371439,"Zhang 2010 Table 1 xls, Entry# 2273; Run# MONDIS 5"
DDB002237,1.0.0,isothermal_d,,Sm,,,,chemical,effective_binary,unspecified,melt,Wet Rholite12,,,,other,,,false,false,wet rholite12; SiO2=76.01;TiO2=0.11;Al2O3=13;FeOt=0.7;MgO=0.09;CaO=0.52;Na2O=3.65;K2O=4.81,wt_pct_oxide,76.01,0.11,13,,0.7,,,,0.09,0.52,3.65,4.81,,,,,,anhydrous_total=98.89,true,2,,,,,1473.15,1473.15,1473.15,1473.15,K,800000000,800000000,800000000,800,MPa,,,,,piston_cylinder,194400,,,,,,,,,,,,,,,,,,4.79e-15,-14.3196644866,,,4.79e-15,m2/s,,,,EPMA,crystal_dissolution,Electron microprobe,true,,true,false,use_with_caution,,,provenance=compilation_2010; v0_source=zhang_table1; Type_of_dif_as_printed=SEBD; 1s_error_as_printed=1.35e-15 (on D or lnD unspecified; not converted); C_range_as_printed=0.0867 to 0; Type_of_exp_as_printed=dissolving monazite; Analytical_as_printed=Electron microprobe; Apparatus_as_printed=Piston-cylinder; Capsule_as_printed=Pt; pres_medium_as_printed=pyrex and NaCl; R unstated in spreadsheet; compiler gas_constant_used_j_mol_k=8.314,supplement,"Holycross, M.",2026-08-31,draft,Rapp1986CMP 94; 304,Rapp,1986,,Contributions to Mineralogy and Petrology,94,304,10.1007/bf00371439,"Zhang 2010 Table 1 xls, Entry# 2274; Run# MONDIS 6"
DDB002238,1.0.0,isothermal_d,,Sm,,,,chemical,effective_binary,unspecified,melt,Wet Rholite12,,,,other,,,false,false,wet rholite12; SiO2=76.01;TiO2=0.11;Al2O3=13;FeOt=0.7;MgO=0.09;CaO=0.52;Na2O=3.65;K2O=4.81,wt_pct_oxide,76.01,0.11,13,,0.7,,,,0.09,0.52,3.65,4.81,,,,,,anhydrous_total=98.89,true,2.1,,,,,1373.15,1373.15,1373.15,1373.15,K,800000000,800000000,800000000,800,MPa,,,,,piston_cylinder,182400,,,,,,,,,,,,,,,,,,1.12e-15,-14.9507819773,,,1.12e-15,m2/s,,,,EPMA,crystal_dissolution,Electron microprobe,true,,true,false,use_with_caution,,,provenance=compilation_2010; v0_source=zhang_table1; Type_of_dif_as_printed=SEBD; 1s_error_as_printed=1.95e-16 (on D or lnD unspecified; not converted); C_range_as_printed=0.0286 to 0; Type_of_exp_as_printed=dissolving monazite; Analytical_as_printed=Electron microprobe; Apparatus_as_printed=Piston-cylinder; Capsule_as_printed=Pt; pres_medium_as_printed=pyrex and NaCl; R unstated in spreadsheet; compiler gas_constant_used_j_mol_k=8.314,supplement,"Holycross, M.",2026-08-31,draft,Rapp1986CMP 94; 304,Rapp,1986,,Contributions to Mineralogy and Petrology,94,304,10.1007/bf00371439,"Zhang 2010 Table 1 xls, Entry# 2275; Run# MONDIS 7"
DDB002239,1.0.0,isothermal_d,,Sm,,,,chemical,effective_binary,unspecified,melt,Wet Rholite12,,,,other,,,false,false,wet rholite12; SiO2=76.01;TiO2=0.11;Al2O3=13;FeOt=0.7;MgO=0.09;CaO=0.52;Na2O=3.65;K2O=4.81,wt_pct_oxide,76.01,0.11,13,,0.7,,,,0.09,0.52,3.65,4.81,,,,,,anhydrous_total=98.89,true,1,,,,,1473.15,1473.15,1473.15,1473.15,K,800000000,800000000,800000000,800,MPa,,,,,piston_cylinder,451200,,,,,,,,,,,,,,,,,,1.12e-15,-14.9507819773,,,1.12e-15,m2/s,,,,EPMA,crystal_dissolution,Electron microprobe,true,,true,false,use_with_caution,,,provenance=compilation_2010; v0_source=zhang_table1; Type_of_dif_as_printed=SEBD; 1s_error_as_printed=3.5e-16 (on D or lnD unspecified; not converted); C_range_as_printed=0.0516 to 0; Type_of_exp_as_printed=dissolving monazite; Analytical_as_printed=Electron microprobe; Apparatus_as_printed=Piston-cylinder; Capsule_as_printed=Pt; pres_medium_as_printed=pyrex and NaCl; R unstated in spreadsheet; compiler gas_constant_used_j_mol_k=8.314,supplement,"Holycross, M.",2026-08-31,draft,Rapp1986CMP 94; 304,Rapp,1986,,Contributions to Mineralogy and Petrology,94,304,10.1007/bf00371439,"Zhang 2010 Table 1 xls, Entry# 2276; Run# MONDIS 8"
DDB002240,1.0.0,isothermal_d,,Sm,,,,chemical,effective_binary,unspecified,melt,Wet Rholite12,,,,other,,,false,false,wet rholite12; SiO2=76.01;TiO2=0.11;Al2O3=13;FeOt=0.7;MgO=0.09;CaO=0.52;Na2O=3.65;K2O=4.81,wt_pct_oxide,76.01,0.11,13,,0.7,,,,0.09,0.52,3.65,4.81,,,,,,anhydrous_total=98.89,true,4,,,,,1373.15,1373.15,1373.15,1373.15,K,800000000,800000000,800000000,800,MPa,,,,,piston_cylinder,172800,,,,,,,,,,,,,,,,,,4.85e-15,-14.3142582614,,,4.85e-15,m2/s,,,,EPMA,crystal_dissolution,Electron microprobe,true,,,false,use_with_caution,,,provenance=compilation_2010; v0_source=zhang_table1; Type_of_dif_as_printed=SEBD; 1s_error_as_printed=2.5e-15 (on D or lnD unspecified; not converted); Type_of_exp_as_printed=dissolving monazite; Analytical_as_printed=Electron microprobe; Apparatus_as_printed=Piston-cylinder; Capsule_as_printed=Pt; pres_medium_as_printed=pyrex and NaCl; R unstated in spreadsheet; compiler gas_constant_used_j_mol_k=8.314,supplement,"Holycross, M.",2026-08-31,draft,Rapp1986CMP 94; 304,Rapp,1986,,Contributions to Mineralogy and Petrology,94,304,10.1007/bf00371439,"Zhang 2010 Table 1 xls, Entry# 2277; Run# MONDIS 10"
DDB002241,1.0.0,isothermal_d,,Sm,,,,chemical,effective_binary,unspecified,melt,Wet Rholite12,,,,other,,,false,false,wet rholite12; SiO2=76.01;TiO2=0.11;Al2O3=13;FeOt=0.7;MgO=0.09;CaO=0.52;Na2O=3.65;K2O=4.81,wt_pct_oxide,76.01,0.11,13,,0.7,,,,0.09,0.52,3.65,4.81,,,,,,anhydrous_total=98.89,true,6,,,,,1473.15,1473.15,1473.15,1473.15,K,800000000,800000000,800000000,800,MPa,,,,,piston_cylinder,118800,,,,,,,,,,,,,,,,,,2.34e-14,-13.6307841426,,,2.34e-14,m2/s,,,,EPMA,crystal_dissolution,Electron microprobe,true,,true,false,use_with_caution,,,provenance=compilation_2010; v0_source=zhang_table1; Type_of_dif_as_printed=SEBD; 1s_error_as_printed=1.06e-14 (on D or lnD unspecified; not converted); C_range_as_printed=0.1307 to 0; Type_of_exp_as_printed=dissolving monazite; Analytical_as_printed=Electron microprobe; Apparatus_as_printed=Piston-cylinder; Capsule_as_printed=Pt; pres_medium_as_printed=pyrex and NaCl; R unstated in spreadsheet; compiler gas_constant_used_j_mol_k=8.314,supplement,"Holycross, M.",2026-08-31,draft,Rapp1986CMP 94; 304,Rapp,1986,,Contributions to Mineralogy and Petrology,94,304,10.1007/bf00371439,"Zhang 2010 Table 1 xls, Entry# 2278; Run# MONDIS 11"
DDB002242,1.0.0,isothermal_d,,Sm,,,,chemical,effective_binary,unspecified,melt,Wet Rholite12,,,,other,,,false,false,wet rholite12; SiO2=76.01;TiO2=0.11;Al2O3=13;FeOt=0.7;MgO=0.09;CaO=0.52;Na2O=3.65;K2O=4.81,wt_pct_oxide,76.01,0.11,13,,0.7,,,,0.09,0.52,3.65,4.81,,,,,,anhydrous_total=98.89,true,1,,,,,1373.15,1373.15,1373.15,1373.15,K,800000000,800000000,800000000,800,MPa,,,,,piston_cylinder,698400,,,,,,,,,,,,,,,,,,1.2e-16,-15.920818754,,,1.2e-16,m2/s,,,,EPMA,crystal_dissolution,Electron microprobe,true,,,false,use_with_caution,,,provenance=compilation_2010; v0_source=zhang_table1; Type_of_dif_as_printed=SEBD; 1s_error_as_printed=1.15e-16 (on D or lnD unspecified; not converted); Type_of_exp_as_printed=dissolving monazite; Analytical_as_printed=Electron microprobe; Apparatus_as_printed=Piston-cylinder; Capsule_as_printed=Pt; pres_medium_as_printed=pyrex and NaCl; R unstated in spreadsheet; compiler gas_constant_used_j_mol_k=8.314,supplement,"Holycross, M.",2026-08-31,draft,Rapp1986CMP 94; 304,Rapp,1986,,Contributions to Mineralogy and Petrology,94,304,10.1007/bf00371439,"Zhang 2010 Table 1 xls, Entry# 2279; Run# MONDIS 12"
