Repository: holycrossm/diffusion-coefficients

# Experimental diffusion coefficients (minerals and silicate melts)

**Pre-release / not published.** Schema v1.0.0. This folder is a GitHub-ready living table: canonical data is CSV, new rows arrive by pull request, and a static page searches the file in the browser. Nothing here is a citable compilation of record.

This is a QA build of 4630 experimental rows (minerals and silicate melts). Most numbers are staged from the 2010 RiMG 72 tables. Do not treat the repo as published, complete, or peer-reviewed.

File: site/data/diffusion_coefficients.csv (part 63 of 136)
DDB002243,1.0.0,isothermal_d,,Sm,,,,chemical,effective_binary,unspecified,melt,Wet Rholite12,,,,other,,,false,false,wet rholite12; SiO2=76.01;TiO2=0.11;Al2O3=13;FeOt=0.7;MgO=0.09;CaO=0.52;Na2O=3.65;K2O=4.81,wt_pct_oxide,76.01,0.11,13,,0.7,,,,0.09,0.52,3.65,4.81,,,,,,anhydrous_total=98.89,true,3.9,,,,,1273.15,1273.15,1273.15,1273.15,K,800000000,800000000,800000000,800,MPa,,,,,piston_cylinder,259200,,,,,,,,,,,,,,,,,,1.26e-15,-14.8996294549,,,1.26e-15,m2/s,,,,EPMA,crystal_dissolution,Electron microprobe,true,,true,false,use_with_caution,,,provenance=compilation_2010; v0_source=zhang_table1; Type_of_dif_as_printed=SEBD; 1s_error_as_printed=5.05e-16 (on D or lnD unspecified; not converted); C_range_as_printed=0.017 to 0; Type_of_exp_as_printed=dissolving monazite; Analytical_as_printed=Electron microprobe; Apparatus_as_printed=Piston-cylinder; Capsule_as_printed=Pt; pres_medium_as_printed=pyrex and NaCl; R unstated in spreadsheet; compiler gas_constant_used_j_mol_k=8.314,supplement,"Holycross, M.",2026-08-31,draft,Rapp1986CMP 94; 304,Rapp,1986,,Contributions to Mineralogy and Petrology,94,304,10.1007/bf00371439,"Zhang 2010 Table 1 xls, Entry# 2280; Run# MONDIS 15"
DDB002244,1.0.0,isothermal_d,,Sm,,,,chemical,effective_binary,unspecified,melt,Wet Rholite12,,,,other,,,false,false,wet rholite12; SiO2=76.01;TiO2=0.11;Al2O3=13;FeOt=0.7;MgO=0.09;CaO=0.52;Na2O=3.65;K2O=4.81,wt_pct_oxide,76.01,0.11,13,,0.7,,,,0.09,0.52,3.65,4.81,,,,,,anhydrous_total=98.89,true,4,,,,,1473.15,1473.15,1473.15,1473.15,K,800000000,800000000,800000000,800,MPa,,,,,piston_cylinder,124200,,,,,,,,,,,,,,,,,,1.12e-14,-13.9507819773,,,1.12e-14,m2/s,,,,EPMA,crystal_dissolution,Electron microprobe,true,,,false,use_with_caution,,,provenance=compilation_2010; v0_source=zhang_table1; Type_of_dif_as_printed=SEBD; 1s_error_as_printed=2.6e-15 (on D or lnD unspecified; not converted); Type_of_exp_as_printed=dissolving monazite; Analytical_as_printed=Electron microprobe; Apparatus_as_printed=Piston-cylinder; Capsule_as_printed=Pt; pres_medium_as_printed=pyrex and NaCl; R unstated in spreadsheet; compiler gas_constant_used_j_mol_k=8.314,supplement,"Holycross, M.",2026-08-31,draft,Rapp1986CMP 94; 304,Rapp,1986,,Contributions to Mineralogy and Petrology,94,304,10.1007/bf00371439,"Zhang 2010 Table 1 xls, Entry# 2281; Run# MONDIS 16"
DDB002245,1.0.0,isothermal_d,,Sm,,,,chemical,effective_binary,unspecified,melt,Wet Rholite12,,,,other,,,false,false,wet rholite12; SiO2=76.01;TiO2=0.11;Al2O3=13;FeOt=0.7;MgO=0.09;CaO=0.52;Na2O=3.65;K2O=4.81,wt_pct_oxide,76.01,0.11,13,,0.7,,,,0.09,0.52,3.65,4.81,,,,,,anhydrous_total=98.89,true,1,,,,,1573.15,1573.15,1573.15,1573.15,K,800000000,800000000,800000000,800,MPa,,,,,piston_cylinder,59400,,,,,,,,,,,,,,,,,,2.51e-14,-13.6003262785,,,2.51e-14,m2/s,,,,EPMA,crystal_dissolution,Electron microprobe,true,,true,false,use_with_caution,,,provenance=compilation_2010; v0_source=zhang_table1; Type_of_dif_as_printed=SEBD; 1s_error_as_printed=3.4e-15 (on D or lnD unspecified; not converted); C_range_as_printed=0.117 to 0; Type_of_exp_as_printed=dissolving monazite; Analytical_as_printed=Electron microprobe; Apparatus_as_printed=Piston-cylinder; Capsule_as_printed=Pt; pres_medium_as_printed=pyrex and NaCl; R unstated in spreadsheet; compiler gas_constant_used_j_mol_k=8.314,supplement,"Holycross, M.",2026-08-31,draft,Rapp1986CMP 94; 304,Rapp,1986,,Contributions to Mineralogy and Petrology,94,304,10.1007/bf00371439,"Zhang 2010 Table 1 xls, Entry# 2282; Run# MONDIS 19"
DDB002246,1.0.0,isothermal_d,,Sm,,,,chemical,effective_binary,unspecified,melt,Wet Rholite12,,,,other,,,false,false,wet rholite12; SiO2=76.01;TiO2=0.11;Al2O3=13;FeOt=0.7;MgO=0.09;CaO=0.52;Na2O=3.65;K2O=4.81,wt_pct_oxide,76.01,0.11,13,,0.7,,,,0.09,0.52,3.65,4.81,,,,,,anhydrous_total=98.89,true,2,,,,,1573.15,1573.15,1573.15,1573.15,K,800000000,800000000,800000000,800,MPa,,,,,piston_cylinder,59400,,,,,,,,,,,,,,,,,,4.39e-14,-13.3575354798,,,4.39e-14,m2/s,,,,EPMA,crystal_dissolution,Electron microprobe,true,,true,false,use_with_caution,,,provenance=compilation_2010; v0_source=zhang_table1; Type_of_dif_as_printed=SEBD; 1s_error_as_printed=8.15e-15 (on D or lnD unspecified; not converted); C_range_as_printed=0.1695 to 0; Type_of_exp_as_printed=dissolving monazite; Analytical_as_printed=Electron microprobe; Apparatus_as_printed=Piston-cylinder; Capsule_as_printed=Pt; pres_medium_as_printed=pyrex and NaCl; R unstated in spreadsheet; compiler gas_constant_used_j_mol_k=8.314,supplement,"Holycross, M.",2026-08-31,draft,Rapp1986CMP 94; 304,Rapp,1986,,Contributions to Mineralogy and Petrology,94,304,10.1007/bf00371439,"Zhang 2010 Table 1 xls, Entry# 2283; Run# MONDIS 20"
DDB002247,1.0.0,isothermal_d,,Sm,,,,chemical,effective_binary,unspecified,melt,Wet Rholite12,,,,other,,,false,false,wet rholite12; SiO2=76.01;TiO2=0.11;Al2O3=13;FeOt=0.7;MgO=0.09;CaO=0.52;Na2O=3.65;K2O=4.81,wt_pct_oxide,76.01,0.11,13,,0.7,,,,0.09,0.52,3.65,4.81,,,,,,anhydrous_total=98.89,true,6,,,,,1573.15,1573.15,1573.15,1573.15,K,800000000,800000000,800000000,800,MPa,,,,,piston_cylinder,59400,,,,,,,,,,,,,,,,,,8.73e-14,-13.0589857563,,,8.73e-14,m2/s,,,,EPMA,crystal_dissolution,Electron microprobe,true,,true,false,use_with_caution,,,provenance=compilation_2010; v0_source=zhang_table1; Type_of_dif_as_printed=SEBD; 1s_error_as_printed=1.025e-14 (on D or lnD unspecified; not converted); C_range_as_printed=0.266 to 0; Type_of_exp_as_printed=dissolving monazite; Analytical_as_printed=Electron microprobe; Apparatus_as_printed=Piston-cylinder; Capsule_as_printed=Pt; pres_medium_as_printed=pyrex and NaCl; R unstated in spreadsheet; compiler gas_constant_used_j_mol_k=8.314,supplement,"Holycross, M.",2026-08-31,draft,Rapp1986CMP 94; 304,Rapp,1986,,Contributions to Mineralogy and Petrology,94,304,10.1007/bf00371439,"Zhang 2010 Table 1 xls, Entry# 2284; Run# MONDIS 21"
DDB002248,1.0.0,isothermal_d,,Sm,,,,chemical,effective_binary,unspecified,melt,Wet Rholite12,,,,other,,,false,false,wet rholite12; SiO2=76.01;TiO2=0.11;Al2O3=13;FeOt=0.7;MgO=0.09;CaO=0.52;Na2O=3.65;K2O=4.81,wt_pct_oxide,76.01,0.11,13,,0.7,,,,0.09,0.52,3.65,4.81,,,,,,anhydrous_total=98.89,true,1,,,,,1673.15,1673.15,1673.15,1673.15,K,800000000,800000000,800000000,800,MPa,,,,,piston_cylinder,16620,,,,,,,,,,,,,,,,,,2.77e-13,-12.5575202309,,,2.77e-13,m2/s,,,,EPMA,crystal_dissolution,Electron microprobe,true,,true,false,use_with_caution,,,provenance=compilation_2010; v0_source=zhang_table1; Type_of_dif_as_printed=SEBD; 1s_error_as_printed=4.9e-14 (on D or lnD unspecified; not converted); C_range_as_printed=0.2091 to 0; Type_of_exp_as_printed=dissolving monazite; Analytical_as_printed=Electron microprobe; Apparatus_as_printed=Piston-cylinder; Capsule_as_printed=Pt; pres_medium_as_printed=pyrex and NaCl; R unstated in spreadsheet; compiler gas_constant_used_j_mol_k=8.314,supplement,"Holycross, M.",2026-08-31,draft,Rapp1986CMP 94; 304,Rapp,1986,,Contributions to Mineralogy and Petrology,94,304,10.1007/bf00371439,"Zhang 2010 Table 1 xls, Entry# 2285; Run# MONDIS 23"
DDB002249,1.0.0,isothermal_d,,Sm,,,,chemical,effective_binary,unspecified,melt,Wet Rholite12,,,,other,,,false,false,wet rholite12; SiO2=76.01;TiO2=0.11;Al2O3=13;FeOt=0.7;MgO=0.09;CaO=0.52;Na2O=3.65;K2O=4.81,wt_pct_oxide,76.01,0.11,13,,0.7,,,,0.09,0.52,3.65,4.81,,,,,,anhydrous_total=98.89,true,4,,,,,1673.15,1673.15,1673.15,1673.15,K,800000000,800000000,800000000,800,MPa,,,,,piston_cylinder,16620,,,,,,,,,,,,,,,,,,4.47e-13,-12.3496924769,,,4.47e-13,m2/s,,,,EPMA,crystal_dissolution,Electron microprobe,true,,true,false,use_with_caution,,,provenance=compilation_2010; v0_source=zhang_table1; Type_of_dif_as_printed=SEBD; 1s_error_as_printed=2.65e-14 (on D or lnD unspecified; not converted); C_range_as_printed=0.2968 to 0; Type_of_exp_as_printed=dissolving monazite; Analytical_as_printed=Electron microprobe; Apparatus_as_printed=Piston-cylinder; Capsule_as_printed=Pt; pres_medium_as_printed=pyrex and NaCl; R unstated in spreadsheet; compiler gas_constant_used_j_mol_k=8.314,supplement,"Holycross, M.",2026-08-31,draft,Rapp1986CMP 94; 304,Rapp,1986,,Contributions to Mineralogy and Petrology,94,304,10.1007/bf00371439,"Zhang 2010 Table 1 xls, Entry# 2286; Run# MONDIS 25"
DDB002250,1.0.0,isothermal_d,,Sm,,,,tracer,none,unspecified,melt,Jadeite melt,,,,melt_simple,,,false,false,Jadeite melt; SiO2=59.45;Al2O3=25.22;Na2O=15.33,wt_pct_oxide,59.45,,25.22,,,,,,,,15.33,,,,,,,anhydrous_total=100,,,,,,,1673.15,1673.15,1673.15,1673.15,K,750000000,750000000,750000000,750,MPa,,,,,piston_cylinder,14400,,,,,,,,,,,,,,,,,,6.04e-13,-12.2189630614,,,6.04e-13,m2/s,,,,SIMS,diffusion_couple,SIMS,true,,true,false,use_with_caution,,,provenance=compilation_2010; v0_source=zhang_table1; Type_of_dif_as_printed=Tracer; 1s_error_as_printed=1.3e-14 (on D or lnD unspecified; not converted); C_range_as_printed=0.0131; Type_of_exp_as_printed=diffusion couple; Analytical_as_printed=SIMS; Apparatus_as_printed=PCA; Capsule_as_printed=Pt; pres_medium_as_printed=solid; R unstated in spreadsheet; compiler gas_constant_used_j_mol_k=8.314,supplement,"Holycross, M.",2026-08-31,draft,Nakamura1998GCA 62; 3151,Nakamura,1998,,Geochimica et Cosmochimica Acta,62,3151,10.1016/s0016-7037(98)00223-3,"Zhang 2010 Table 1 xls, Entry# 2287"
DDB002251,1.0.0,isothermal_d,,Sm,,,,tracer,none,unspecified,melt,Jadeite melt,,,,melt_simple,,,false,false,Jadeite melt; SiO2=59.45;Al2O3=25.22;Na2O=15.33,wt_pct_oxide,59.45,,25.22,,,,,,,,15.33,,,,,,,anhydrous_total=100,,,,,,,1673.15,1673.15,1673.15,1673.15,K,1250000000,1250000000,1250000000,1250,MPa,,,,,piston_cylinder,14400,,,,,,,,,,,,,,,,,,6.82e-13,-12.1662156253,,,6.82e-13,m2/s,,,,SIMS,diffusion_couple,SIMS,true,,true,false,use_with_caution,,,provenance=compilation_2010; v0_source=zhang_table1; Type_of_dif_as_printed=Tracer; 1s_error_as_printed=1.2e-14 (on D or lnD unspecified; not converted); C_range_as_printed=0.0131; Type_of_exp_as_printed=diffusion couple; Analytical_as_printed=SIMS; Apparatus_as_printed=PCA; Capsule_as_printed=Pt; pres_medium_as_printed=solid; R unstated in spreadsheet; compiler gas_constant_used_j_mol_k=8.314,supplement,"Holycross, M.",2026-08-31,draft,Nakamura1998GCA 62; 3151,Nakamura,1998,,Geochimica et Cosmochimica Acta,62,3151,10.1016/s0016-7037(98)00223-3,"Zhang 2010 Table 1 xls, Entry# 2288"
DDB002252,1.0.0,isothermal_d,,Sm,,,,tracer,none,unspecified,melt,Jadeite melt,,,,melt_simple,,,false,false,Jadeite melt; SiO2=59.45;Al2O3=25.22;Na2O=15.33,wt_pct_oxide,59.45,,25.22,,,,,,,,15.33,,,,,,,anhydrous_total=100,,,,,,,1573.15,1573.15,1573.15,1573.15,K,1500000000,1500000000,1500000000,1500,MPa,,,,,piston_cylinder,28800,,,,,,,,,,,,,,,,,,2.66e-13,-12.5751183634,,,2.66e-13,m2/s,,,,SIMS,diffusion_couple,SIMS,true,,true,false,use_with_caution,,,provenance=compilation_2010; v0_source=zhang_table1; Type_of_dif_as_printed=Tracer; 1s_error_as_printed=1e-14 (on D or lnD unspecified; not converted); C_range_as_printed=0.0131; Type_of_exp_as_printed=diffusion couple; Analytical_as_printed=SIMS; Apparatus_as_printed=PCA; Capsule_as_printed=Pt; pres_medium_as_printed=solid; R unstated in spreadsheet; compiler gas_constant_used_j_mol_k=8.314,supplement,"Holycross, M.",2026-08-31,draft,Nakamura1998GCA 62; 3151,Nakamura,1998,,Geochimica et Cosmochimica Acta,62,3151,10.1016/s0016-7037(98)00223-3,"Zhang 2010 Table 1 xls, Entry# 2289"
DDB002253,1.0.0,isothermal_d,,Sm,,,,tracer,none,unspecified,melt,Jadeite melt,,,,melt_simple,,,false,false,Jadeite melt; SiO2=59.45;Al2O3=25.22;Na2O=15.33,wt_pct_oxide,59.45,,25.22,,,,,,,,15.33,,,,,,,anhydrous_total=100,,,,,,,1673.15,1673.15,1673.15,1673.15,K,1500000000,1500000000,1500000000,1500,MPa,,,,,piston_cylinder,14400,,,,,,,,,,,,,,,,,,8.6e-13,-12.0655015488,,,8.6e-13,m2/s,,,,SIMS,diffusion_couple,SIMS,true,,true,false,use_with_caution,,,provenance=compilation_2010; v0_source=zhang_table1; Type_of_dif_as_printed=Tracer; 1s_error_as_printed=6e-14 (on D or lnD unspecified; not converted); C_range_as_printed=0.0131; Type_of_exp_as_printed=diffusion couple; Analytical_as_printed=SIMS; Apparatus_as_printed=PCA; Capsule_as_printed=Pt; pres_medium_as_printed=solid; R unstated in spreadsheet; compiler gas_constant_used_j_mol_k=8.314,supplement,"Holycross, M.",2026-08-31,draft,Nakamura1998GCA 62; 3151,Nakamura,1998,,Geochimica et Cosmochimica Acta,62,3151,10.1016/s0016-7037(98)00223-3,"Zhang 2010 Table 1 xls, Entry# 2290"
DDB002254,1.0.0,isothermal_d,,Sm,,,,tracer,none,unspecified,melt,Jadeite melt,,,,melt_simple,,,false,false,Jadeite melt; SiO2=59.45;Al2O3=25.22;Na2O=15.33,wt_pct_oxide,59.45,,25.22,,,,,,,,15.33,,,,,,,anhydrous_total=100,,,,,,,1723.15,1723.15,1723.15,1723.15,K,1500000000,1500000000,1500000000,1500,MPa,,,,,piston_cylinder,14400,,,,,,,,,,,,,,,,,,2.17e-12,-11.6635402662,,,2.17e-12,m2/s,,,,SIMS,diffusion_couple,SIMS,true,,true,false,use_with_caution,,,provenance=compilation_2010; v0_source=zhang_table1; Type_of_dif_as_printed=Tracer; 1s_error_as_printed=1.8e-13 (on D or lnD unspecified; not converted); C_range_as_printed=0.0131; Type_of_exp_as_printed=diffusion couple; Analytical_as_printed=SIMS; Apparatus_as_printed=PCA; Capsule_as_printed=Pt; pres_medium_as_printed=solid; R unstated in spreadsheet; compiler gas_constant_used_j_mol_k=8.314,supplement,"Holycross, M.",2026-08-31,draft,Nakamura1998GCA 62; 3151,Nakamura,1998,,Geochimica et Cosmochimica Acta,62,3151,10.1016/s0016-7037(98)00223-3,"Zhang 2010 Table 1 xls, Entry# 2291"
DDB002255,1.0.0,isothermal_d,,Sm,,,,tracer,none,unspecified,melt,Jadeite melt,,,,melt_simple,,,false,false,Jadeite melt; SiO2=59.45;Al2O3=25.22;Na2O=15.33,wt_pct_oxide,59.45,,25.22,,,,,,,,15.33,,,,,,,anhydrous_total=100,,,,,,,1673.15,1673.15,1673.15,1673.15,K,2000000000,2000000000,2000000000,2000,MPa,,,,,piston_cylinder,14400,,,,,,,,,,,,,,,,,,2.19e-12,-11.6595558852,,,2.19e-12,m2/s,,,,SIMS,diffusion_couple,SIMS,true,,true,false,use_with_caution,,,provenance=compilation_2010; v0_source=zhang_table1; Type_of_dif_as_printed=Tracer; 1s_error_as_printed=5e-14 (on D or lnD unspecified; not converted); C_range_as_printed=0.0131; Type_of_exp_as_printed=diffusion couple; Analytical_as_printed=SIMS; Apparatus_as_printed=PCA; Capsule_as_printed=Pt; pres_medium_as_printed=solid; R unstated in spreadsheet; compiler gas_constant_used_j_mol_k=8.314,supplement,"Holycross, M.",2026-08-31,draft,Nakamura1998GCA 62; 3151,Nakamura,1998,,Geochimica et Cosmochimica Acta,62,3151,10.1016/s0016-7037(98)00223-3,"Zhang 2010 Table 1 xls, Entry# 2292"
DDB002256,1.0.0,isothermal_d,,Sm,,,,tracer,none,unspecified,melt,Diopside melt,,,,melt_simple,,,false,false,Diopside melt; SiO2=55.49;MgO=18.61;CaO=25.9,wt_pct_oxide,55.49,,,,,,,,18.61,25.9,,,,,,,,anhydrous_total=100,,,,,,,1863.15,1863.15,1863.15,1863.15,K,1000000000,1000000000,1000000000,1000,MPa,,,,,piston_cylinder,900,,,,,,,,,,,,,,,,,,2.61e-10,-9.58335949266,,,2.61e-10,m2/s,,,,SIMS,diffusion_couple,SIMS,true,,true,false,use_with_caution,,,provenance=compilation_2010; v0_source=zhang_table1; Type_of_dif_as_printed=Tracer; 1s_error_as_printed=3.5e-11 (on D or lnD unspecified; not converted); C_range_as_printed=0.0114; Type_of_exp_as_printed=diffusion couple; Analytical_as_printed=SIMS; Apparatus_as_printed=PCA; Capsule_as_printed=Pt; pres_medium_as_printed=solid; R unstated in spreadsheet; compiler gas_constant_used_j_mol_k=8.314,supplement,"Holycross, M.",2026-08-31,draft,Nakamura1998GCA 62; 3151,Nakamura,1998,,Geochimica et Cosmochimica Acta,62,3151,10.1016/s0016-7037(98)00223-3,"Zhang 2010 Table 1 xls, Entry# 2293"
DDB002257,1.0.0,isothermal_d,,Sm,,,,tracer,none,unspecified,melt,Diopside melt,,,,melt_simple,,,false,false,Diopside melt; SiO2=55.49;MgO=18.61;CaO=25.9,wt_pct_oxide,55.49,,,,,,,,18.61,25.9,,,,,,,,anhydrous_total=100,,,,,,,1863.15,1863.15,1863.15,1863.15,K,1250000000,1250000000,1250000000,1250,MPa,,,,,piston_cylinder,1800,,,,,,,,,,,,,,,,,,1.89e-10,-9.72353819583,,,1.89e-10,m2/s,,,,SIMS,diffusion_couple,SIMS,true,,true,false,use_with_caution,,,provenance=compilation_2010; v0_source=zhang_table1; Type_of_dif_as_printed=Tracer; 1s_error_as_printed=7e-12 (on D or lnD unspecified; not converted); C_range_as_printed=0.0114; Type_of_exp_as_printed=diffusion couple; Analytical_as_printed=SIMS; Apparatus_as_printed=PCA; Capsule_as_printed=Pt; pres_medium_as_printed=solid; R unstated in spreadsheet; compiler gas_constant_used_j_mol_k=8.314,supplement,"Holycross, M.",2026-08-31,draft,Nakamura1998GCA 62; 3151,Nakamura,1998,,Geochimica et Cosmochimica Acta,62,3151,10.1016/s0016-7037(98)00223-3,"Zhang 2010 Table 1 xls, Entry# 2294"
DDB002258,1.0.0,isothermal_d,,Sm,,,,tracer,none,unspecified,melt,Wet HA1,,,,melt_andesite,,,false,false,wet HA1; SiO2=62.09;Al2O3=19.47;MgO=2.53;CaO=10.64;Na2O=4.25;K2O=1.02,wt_pct_oxide,62.09,,19.47,,,,,,2.53,10.64,4.25,1.02,,,,,,anhydrous_total=100,true,4.9,,,,,1373.15,1373.15,1373.15,1373.15,K,500000000,500000000,500000000,500,MPa,,,,,internally_heated_pressure_vessel,10800,,,,,,,,,,,,,,,,,,3.45e-12,-11.4621809049,,,3.45e-12,m2/s,,,,other,diffusion_couple,Synchotron XRF,true,,,false,use_with_caution,,,provenance=compilation_2010; v0_source=zhang_table1; Type_of_dif_as_printed=Tracer; 1s_error_as_printed=1.15e-12 (on D or lnD unspecified; not converted); Type_of_exp_as_printed=diffusion couple; Analytical_as_printed=Synchotron XRF; Apparatus_as_printed=IHPV; Capsule_as_printed=Pt; pres_medium_as_printed=Ar; R unstated in spreadsheet; compiler gas_constant_used_j_mol_k=8.314,supplement,"Holycross, M.",2026-08-31,draft,Koepke2001GCA 65; 1481,Koepke,2001,,Geochimica et Cosmochimica Acta,65,1481,10.1016/s0016-7037(01)00550-6,"Zhang 2010 Table 1 xls, Entry# 2295; Run# JK60"
DDB002259,1.0.0,isothermal_d,,Sm,,,,tracer,none,unspecified,melt,Wet HA1,,,,melt_andesite,,,false,false,wet HA1; SiO2=62.09;Al2O3=19.47;MgO=2.53;CaO=10.64;Na2O=4.25;K2O=1.02,wt_pct_oxide,62.09,,19.47,,,,,,2.53,10.64,4.25,1.02,,,,,,anhydrous_total=100,true,5.2,,,,,1473.15,1473.15,1473.15,1473.15,K,500000000,500000000,500000000,500,MPa,,,,,internally_heated_pressure_vessel,7200,,,,,,,,,,,,,,,,,,8.8e-12,-11.0555173278,,,8.8e-12,m2/s,,,,other,diffusion_couple,Synchotron XRF,true,,,false,use_with_caution,,,provenance=compilation_2010; v0_source=zhang_table1; Type_of_dif_as_printed=Tracer; 1s_error_as_printed=2.75e-12 (on D or lnD unspecified; not converted); Type_of_exp_as_printed=diffusion couple; Analytical_as_printed=Synchotron XRF; Apparatus_as_printed=IHPV; Capsule_as_printed=Pt; pres_medium_as_printed=Ar; R unstated in spreadsheet; compiler gas_constant_used_j_mol_k=8.314,supplement,"Holycross, M.",2026-08-31,draft,Koepke2001GCA 65; 1481,Koepke,2001,,Geochimica et Cosmochimica Acta,65,1481,10.1016/s0016-7037(01)00550-6,"Zhang 2010 Table 1 xls, Entry# 2296; Run# JK61"
DDB002260,1.0.0,isothermal_d,,Sm,,,,tracer,none,unspecified,melt,Wet HA1,,,,melt_andesite,,,false,false,wet HA1; SiO2=62.09;Al2O3=19.47;MgO=2.53;CaO=10.64;Na2O=4.25;K2O=1.02,wt_pct_oxide,62.09,,19.47,,,,,,2.53,10.64,4.25,1.02,,,,,,anhydrous_total=100,true,5.1,,,,,1583.15,1583.15,1583.15,1583.15,K,500000000,500000000,500000000,500,MPa,,,,,internally_heated_pressure_vessel,3600,,,,,,,,,,,,,,,,,,2.61e-11,-10.5833594927,,,2.61e-11,m2/s,,,,other,diffusion_couple,Synchotron XRF,true,,,false,use_with_caution,,,provenance=compilation_2010; v0_source=zhang_table1; Type_of_dif_as_printed=Tracer; 1s_error_as_printed=7.8e-12 (on D or lnD unspecified; not converted); Type_of_exp_as_printed=diffusion couple; Analytical_as_printed=Synchotron XRF; Apparatus_as_printed=IHPV; Capsule_as_printed=Pt; pres_medium_as_printed=Ar; R unstated in spreadsheet; compiler gas_constant_used_j_mol_k=8.314,supplement,"Holycross, M.",2026-08-31,draft,Koepke2001GCA 65; 1481,Koepke,2001,,Geochimica et Cosmochimica Acta,65,1481,10.1016/s0016-7037(01)00550-6,"Zhang 2010 Table 1 xls, Entry# 2297; Run# HB72"
DDB002261,1.0.0,isothermal_d,,Sm,,,,tracer,none,unspecified,melt,Wet HA1,,,,melt_andesite,,,false,false,wet HA1; SiO2=62.09;Al2O3=19.47;MgO=2.53;CaO=10.64;Na2O=4.25;K2O=1.02,wt_pct_oxide,62.09,,19.47,,,,,,2.53,10.64,4.25,1.02,,,,,,anhydrous_total=100,true,4.5,,,,,1673.15,1673.15,1673.15,1673.15,K,500000000,500000000,500000000,500,MPa,,,,,internally_heated_pressure_vessel,1800,,,,,,,,,,,,,,,,,,5.36e-11,-10.2708352103,,,5.36e-11,m2/s,,,,other,diffusion_couple,Synchotron XRF,true,,,false,use_with_caution,,,provenance=compilation_2010; v0_source=zhang_table1; Type_of_dif_as_printed=Tracer; 1s_error_as_printed=1.55e-11 (on D or lnD unspecified; not converted); Type_of_exp_as_printed=diffusion couple; Analytical_as_printed=Synchotron XRF; Apparatus_as_printed=IHPV; Capsule_as_printed=Pt; pres_medium_as_printed=Ar; R unstated in spreadsheet; compiler gas_constant_used_j_mol_k=8.314,supplement,"Holycross, M.",2026-08-31,draft,Koepke2001GCA 65; 1481,Koepke,2001,,Geochimica et Cosmochimica Acta,65,1481,10.1016/s0016-7037(01)00550-6,"Zhang 2010 Table 1 xls, Entry# 2298; Run# JK63"
DDB002262,1.0.0,isothermal_d,,Sm,,,,tracer,none,unspecified,melt,HA1 (haploandesite),,,,melt_andesite,,,false,false,HA1 (haploandesite); SiO2=61.81;Al2O3=19.48;MgO=2.51;CaO=10.82;Na2O=4.3;K2O=1.03,wt_pct_oxide,61.81,,19.48,,,,,,2.51,10.82,4.3,1.03,,,,,,anhydrous_total=99.95,true,0.06,,,,,1673.15,1673.15,1673.15,1673.15,K,500000000,500000000,500000000,500,MPa,,,,,internally_heated_pressure_vessel,10800,,,,,,,,,,,,,,,,,,1.655e-12,-11.7812020019,,,1.655e-12,m2/s,,,,other,diffusion_couple,Synchotron XRF,true,,,false,use_with_caution,,,provenance=compilation_2010; v0_source=zhang_table1; Type_of_dif_as_printed=Tracer; 1s_error_as_printed=4.8e-13 (on D or lnD unspecified; not converted); Type_of_exp_as_printed=diffusion couple; Analytical_as_printed=Synchotron XRF; Apparatus_as_printed=IHPV; Capsule_as_printed=Pt; pres_medium_as_printed=Ar; R unstated in spreadsheet; compiler gas_constant_used_j_mol_k=8.314,supplement,"Holycross, M.",2026-08-31,draft,Koepke2001GCA 65; 1481,Koepke,2001,,Geochimica et Cosmochimica Acta,65,1481,10.1016/s0016-7037(01)00550-6,"Zhang 2010 Table 1 xls, Entry# 2299; Run# JK67"
DDB002263,1.0.0,isothermal_d,,Sm,,,,tracer,none,unspecified,melt,Trachyte1,,,,melt_alkaline,,,false,false,Trachyte1; SiO2=62.37;TiO2=0.48;Al2O3=18.61;FeOt=3.68;MgO=0.24;CaO=1.73;Na2O=5.43;K2O=7.25,wt_pct_oxide,62.37,0.48,18.61,,3.68,,,,0.24,1.73,5.43,7.25,,,,,,anhydrous_total=99.79,true,0.1,,,,,1323.15,1323.15,1323.15,1323.15,K,500000000,500000000,500000000,500,MPa,,,,,internally_heated_pressure_vessel,72000,,,,,,,,,,,,,,,,,,1.09647819614e-14,-13.96,,,1.09647819614318e-14,m2/s,,,,other,diffusion_couple,Synchotron XRF,true,,,false,use_with_caution,,,provenance=compilation_2010; v0_source=zhang_table1; Type_of_dif_as_printed=Tracer; 1s_error_as_printed=2.27226091430907e-15 (on D or lnD unspecified; not converted); Type_of_exp_as_printed=diffusion triple; Analytical_as_printed=Synchotron XRF; Apparatus_as_printed=IHPV; Capsule_as_printed=Au80Pd20; pres_medium_as_printed=Ar; R unstated in spreadsheet; compiler gas_constant_used_j_mol_k=8.314,supplement,"Holycross, M.",2026-08-31,draft,Behrens2009CG 259; 63,Behrens,2009,,Chemical Geology,259,63,10.1016/j.chemgeo.2008.10.014,"Zhang 2010 Table 1 xls, Entry# 2300; Run# T6"
DDB002264,1.0.0,isothermal_d,,Sm,,,,tracer,none,unspecified,melt,Trachyte1,,,,melt_alkaline,,,false,false,Trachyte1; SiO2=62.37;TiO2=0.48;Al2O3=18.61;FeOt=3.68;MgO=0.24;CaO=1.73;Na2O=5.43;K2O=7.25,wt_pct_oxide,62.37,0.48,18.61,,3.68,,,,0.24,1.73,5.43,7.25,,,,,,anhydrous_total=99.79,true,0.04,,,,,1423.15,1423.15,1423.15,1423.15,K,500000000,500000000,500000000,500,MPa,,,,,internally_heated_pressure_vessel,18000,,,,,,,,,,,,,,,,,,3.54813389234e-14,-13.45,,,3.54813389233574e-14,m2/s,,,,other,diffusion_couple,Synchotron XRF,true,,,false,use_with_caution,,,provenance=compilation_2010; v0_source=zhang_table1; Type_of_dif_as_printed=Tracer; 1s_error_as_printed=4.90192812506353e-15 (on D or lnD unspecified; not converted); Type_of_exp_as_printed=diffusion triple; Analytical_as_printed=Synchotron XRF; Apparatus_as_printed=IHPV; Capsule_as_printed=Au80Pd20; pres_medium_as_printed=Ar; R unstated in spreadsheet; compiler gas_constant_used_j_mol_k=8.314,supplement,"Holycross, M.",2026-08-31,draft,Behrens2009CG 259; 63,Behrens,2009,,Chemical Geology,259,63,10.1016/j.chemgeo.2008.10.014,"Zhang 2010 Table 1 xls, Entry# 2301; Run# T10"
DDB002265,1.0.0,isothermal_d,,Sm,,,,tracer,none,unspecified,melt,Trachyte1,,,,melt_alkaline,,,false,false,Trachyte1; SiO2=62.37;TiO2=0.48;Al2O3=18.61;FeOt=3.68;MgO=0.24;CaO=1.73;Na2O=5.43;K2O=7.25,wt_pct_oxide,62.37,0.48,18.61,,3.68,,,,0.24,1.73,5.43,7.25,,,,,,anhydrous_total=99.79,true,0.08,,,,,1423.15,1423.15,1423.15,1423.15,K,500000000,500000000,500000000,500,MPa,,,,,internally_heated_pressure_vessel,18000,,,,,,,,,,,,,,,,,,2.88403150313e-14,-13.54,,,2.8840315031266e-14,m2/s,,,,other,diffusion_couple,Synchotron XRF,true,,,false,use_with_caution,,,provenance=compilation_2010; v0_source=zhang_table1; Type_of_dif_as_printed=Tracer; 1s_error_as_printed=4.64850956277716e-15 (on D or lnD unspecified; not converted); Type_of_exp_as_printed=diffusion triple; Analytical_as_printed=Synchotron XRF; Apparatus_as_printed=IHPV; Capsule_as_printed=Au80Pd20; pres_medium_as_printed=Ar; R unstated in spreadsheet; compiler gas_constant_used_j_mol_k=8.314,supplement,"Holycross, M.",2026-08-31,draft,Behrens2009CG 259; 63,Behrens,2009,,Chemical Geology,259,63,10.1016/j.chemgeo.2008.10.014,"Zhang 2010 Table 1 xls, Entry# 2302; Run# TR2"
DDB002266,1.0.0,isothermal_d,,Sm,,,,tracer,none,unspecified,melt,Trachyte1,,,,melt_alkaline,,,false,false,Trachyte1; SiO2=62.37;TiO2=0.48;Al2O3=18.61;FeOt=3.68;MgO=0.24;CaO=1.73;Na2O=5.43;K2O=7.25,wt_pct_oxide,62.37,0.48,18.61,,3.68,,,,0.24,1.73,5.43,7.25,,,,,,anhydrous_total=99.79,true,0.07,,,,,1468.15,1468.15,1468.15,1468.15,K,500000000,500000000,500000000,500,MPa,,,,,internally_heated_pressure_vessel,10800,,,,,,,,,,,,,,,,,,5.49540873858e-14,-13.26,,,5.49540873857624e-14,m2/s,,,,other,diffusion_couple,Synchotron XRF,true,,,false,use_with_caution,,,provenance=compilation_2010; v0_source=zhang_table1; Type_of_dif_as_printed=Tracer; 1s_error_as_printed=7.59218774481292e-15 (on D or lnD unspecified; not converted); Type_of_exp_as_printed=diffusion triple; Analytical_as_printed=Synchotron XRF; Apparatus_as_printed=IHPV; Capsule_as_printed=Au80Pd20; pres_medium_as_printed=Ar; R unstated in spreadsheet; compiler gas_constant_used_j_mol_k=8.314,supplement,"Holycross, M.",2026-08-31,draft,Behrens2009CG 259; 63,Behrens,2009,,Chemical Geology,259,63,10.1016/j.chemgeo.2008.10.014,"Zhang 2010 Table 1 xls, Entry# 2303; Run# T1"
DDB002267,1.0.0,isothermal_d,,Sm,,,,tracer,none,unspecified,melt,Trachyte1,,,,melt_alkaline,,,false,false,Trachyte1; SiO2=62.37;TiO2=0.48;Al2O3=18.61;FeOt=3.68;MgO=0.24;CaO=1.73;Na2O=5.43;K2O=7.25,wt_pct_oxide,62.37,0.48,18.61,,3.68,,,,0.24,1.73,5.43,7.25,,,,,,anhydrous_total=99.79,true,0.06,,,,,1523.15,1523.15,1523.15,1523.15,K,500000000,500000000,500000000,500,MPa,,,,,internally_heated_pressure_vessel,18000,,,,,,,,,,,,,,,,,,8.31763771103e-14,-13.08,,,8.31763771102669e-14,m2/s,,,,other,diffusion_couple,Synchotron XRF,true,,,false,use_with_caution,,,provenance=compilation_2010; v0_source=zhang_table1; Type_of_dif_as_printed=Tracer; 1s_error_as_printed=1.14912411614011e-14 (on D or lnD unspecified; not converted); Type_of_exp_as_printed=diffusion triple; Analytical_as_printed=Synchotron XRF; Apparatus_as_printed=IHPV; Capsule_as_printed=Au80Pd20; pres_medium_as_printed=Ar; R unstated in spreadsheet; compiler gas_constant_used_j_mol_k=8.314,supplement,"Holycross, M.",2026-08-31,draft,Behrens2009CG 259; 63,Behrens,2009,,Chemical Geology,259,63,10.1016/j.chemgeo.2008.10.014,"Zhang 2010 Table 1 xls, Entry# 2304; Run# TR1"
DDB002268,1.0.0,isothermal_d,,Sm,,,,tracer,none,unspecified,melt,Trachyte1,,,,melt_alkaline,,,false,false,Trachyte1; SiO2=62.37;TiO2=0.48;Al2O3=18.61;FeOt=3.68;MgO=0.24;CaO=1.73;Na2O=5.43;K2O=7.25,wt_pct_oxide,62.37,0.48,18.61,,3.68,,,,0.24,1.73,5.43,7.25,,,,,,anhydrous_total=99.79,true,0.06,,,,,1527.15,1527.15,1527.15,1527.15,K,500000000,500000000,500000000,500,MPa,,,,,internally_heated_pressure_vessel,72000,,,,,,,,,,,,,,,,,,1e-13,-13,,,1e-13,m2/s,,,,other,diffusion_couple,Synchotron XRF,true,,,false,use_with_caution,,,provenance=compilation_2010; v0_source=zhang_table1; Type_of_dif_as_printed=Tracer; 1s_error_as_printed=1.38155105579643e-14 (on D or lnD unspecified; not converted); Type_of_exp_as_printed=diffusion triple; Analytical_as_printed=Synchotron XRF; Apparatus_as_printed=IHPV; Capsule_as_printed=Au80Pd20; pres_medium_as_printed=Ar; R unstated in spreadsheet; compiler gas_constant_used_j_mol_k=8.314,supplement,"Holycross, M.",2026-08-31,draft,Behrens2009CG 259; 63,Behrens,2009,,Chemical Geology,259,63,10.1016/j.chemgeo.2008.10.014,"Zhang 2010 Table 1 xls, Entry# 2305; Run# T3"
DDB002269,1.0.0,isothermal_d,,Sm,,,,tracer,none,unspecified,melt,Wet Trachyte1,,,,melt_alkaline,,,false,false,wet trachyte1; SiO2=62.37;TiO2=0.48;Al2O3=18.61;FeOt=3.68;MgO=0.24;CaO=1.73;Na2O=5.43;K2O=7.25,wt_pct_oxide,62.37,0.48,18.61,,3.68,,,,0.24,1.73,5.43,7.25,,,,,,anhydrous_total=99.79,true,1.71,,,,,1323.15,1323.15,1323.15,1323.15,K,500000000,500000000,500000000,500,MPa,,,,,internally_heated_pressure_vessel,72000,,,,,,,,,,,,,,,,,,3.6307805477e-13,-12.44,,,3.63078054770101e-13,m2/s,,,,other,diffusion_couple,Synchotron XRF,true,,,false,use_with_caution,,,provenance=compilation_2010; v0_source=zhang_table1; Type_of_dif_as_printed=Tracer; 1s_error_as_printed=9.196199281576e-14 (on D or lnD unspecified; not converted); Type_of_exp_as_printed=diffusion triple; Analytical_as_printed=Synchotron XRF; Apparatus_as_printed=IHPV; Capsule_as_printed=Au80Pd20; pres_medium_as_printed=Ar; R unstated in spreadsheet; compiler gas_constant_used_j_mol_k=8.314,supplement,"Holycross, M.",2026-08-31,draft,Behrens2009CG 259; 63,Behrens,2009,,Chemical Geology,259,63,10.1016/j.chemgeo.2008.10.014,"Zhang 2010 Table 1 xls, Entry# 2306; Run# T7"
DDB002270,1.0.0,isothermal_d,,Sm,,,,tracer,none,unspecified,melt,Wet Trachyte1,,,,melt_alkaline,,,false,false,wet trachyte1; SiO2=62.37;TiO2=0.48;Al2O3=18.61;FeOt=3.68;MgO=0.24;CaO=1.73;Na2O=5.43;K2O=7.25,wt_pct_oxide,62.37,0.48,18.61,,3.68,,,,0.24,1.73,5.43,7.25,,,,,,anhydrous_total=99.79,true,1.15,,,,,1373.15,1373.15,1373.15,1373.15,K,500000000,500000000,500000000,500,MPa,,,,,internally_heated_pressure_vessel,18000,,,,,,,,,,,,,,,,,,4.1686938347e-13,-12.38,,,4.16869383470333e-13,m2/s,,,,other,diffusion_couple,Synchotron XRF,true,,,false,use_with_caution,,,provenance=compilation_2010; v0_source=zhang_table1; Type_of_dif_as_printed=Tracer; 1s_error_as_printed=7.67901782483526e-14 (on D or lnD unspecified; not converted); Type_of_exp_as_printed=diffusion triple; Analytical_as_printed=Synchotron XRF; Apparatus_as_printed=IHPV; Capsule_as_printed=Au80Pd20; pres_medium_as_printed=Ar; R unstated in spreadsheet; compiler gas_constant_used_j_mol_k=8.314,supplement,"Holycross, M.",2026-08-31,draft,Behrens2009CG 259; 63,Behrens,2009,,Chemical Geology,259,63,10.1016/j.chemgeo.2008.10.014,"Zhang 2010 Table 1 xls, Entry# 2307; Run# T9"
DDB002271,1.0.0,isothermal_d,,Sm,,,,tracer,none,unspecified,melt,Wet Trachyte1,,,,melt_alkaline,,,false,false,wet trachyte1; SiO2=62.37;TiO2=0.48;Al2O3=18.61;FeOt=3.68;MgO=0.24;CaO=1.73;Na2O=5.43;K2O=7.25,wt_pct_oxide,62.37,0.48,18.61,,3.68,,,,0.24,1.73,5.43,7.25,,,,,,anhydrous_total=99.79,true,1.13,,,,,1423.15,1423.15,1423.15,1423.15,K,500000000,500000000,500000000,500,MPa,,,,,internally_heated_pressure_vessel,72000,,,,,,,,,,,,,,,,,,6.60693448008e-13,-12.18,,,6.60693448007595e-13,m2/s,,,,other,diffusion_couple,Synchotron XRF,true,,,false,use_with_caution,,,provenance=compilation_2010; v0_source=zhang_table1; Type_of_dif_as_printed=Tracer; 1s_error_as_printed=2.4340846150738e-13 (on D or lnD unspecified; not converted); Type_of_exp_as_printed=diffusion triple; Analytical_as_printed=Synchotron XRF; Apparatus_as_printed=IHPV; Capsule_as_printed=Au80Pd20; pres_medium_as_printed=Ar; R unstated in spreadsheet; compiler gas_constant_used_j_mol_k=8.314,supplement,"Holycross, M.",2026-08-31,draft,Behrens2009CG 259; 63,Behrens,2009,,Chemical Geology,259,63,10.1016/j.chemgeo.2008.10.014,"Zhang 2010 Table 1 xls, Entry# 2308; Run# T5"
DDB002272,1.0.0,isothermal_d,,Sm,,,,tracer,none,unspecified,melt,Wet Trachyte1,,,,melt_alkaline,,,false,false,wet trachyte1; SiO2=62.37;TiO2=0.48;Al2O3=18.61;FeOt=3.68;MgO=0.24;CaO=1.73;Na2O=5.43;K2O=7.25,wt_pct_oxide,62.37,0.48,18.61,,3.68,,,,0.24,1.73,5.43,7.25,,,,,,anhydrous_total=99.79,true,1.66,,,,,1464.15,1464.15,1464.15,1464.15,K,500000000,500000000,500000000,500,MPa,,,,,internally_heated_pressure_vessel,72000,,,,,,,,,,,,,,,,,,1.1220184543e-12,-11.95,,,1.12201845430196e-12,m2/s,,,,other,diffusion_couple,Synchotron XRF,true,,,false,use_with_caution,,,provenance=compilation_2010; v0_source=zhang_table1; Type_of_dif_as_printed=Tracer; 1s_error_as_printed=2.06683437355194e-13 (on D or lnD unspecified; not converted); Type_of_exp_as_printed=diffusion triple; Analytical_as_printed=Synchotron XRF; Apparatus_as_printed=IHPV; Capsule_as_printed=Au80Pd20; pres_medium_as_printed=Ar; R unstated in spreadsheet; compiler gas_constant_used_j_mol_k=8.314,supplement,"Holycross, M.",2026-08-31,draft,Behrens2009CG 259; 63,Behrens,2009,,Chemical Geology,259,63,10.1016/j.chemgeo.2008.10.014,"Zhang 2010 Table 1 xls, Entry# 2309; Run# T2"
DDB002273,1.0.0,isothermal_d,,Sm,,,,tracer,none,unspecified,melt,Wet Trachyte1,,,,melt_alkaline,,,false,false,wet trachyte1; SiO2=62.37;TiO2=0.48;Al2O3=18.61;FeOt=3.68;MgO=0.24;CaO=1.73;Na2O=5.43;K2O=7.25,wt_pct_oxide,62.37,0.48,18.61,,3.68,,,,0.24,1.73,5.43,7.25,,,,,,anhydrous_total=99.79,true,1.4,,,,,1527.15,1527.15,1527.15,1527.15,K,500000000,500000000,500000000,500,MPa,,,,,internally_heated_pressure_vessel,10800,,,,,,,,,,,,,,,,,,1.99526231497e-12,-11.7,,,1.99526231496888e-12,m2/s,,,,other,diffusion_couple,Synchotron XRF,true,,,false,use_with_caution,,,provenance=compilation_2010; v0_source=zhang_table1; Type_of_dif_as_printed=Tracer; 1s_error_as_printed=3.6754090104481e-13 (on D or lnD unspecified; not converted); Type_of_exp_as_printed=diffusion triple; Analytical_as_printed=Synchotron XRF; Apparatus_as_printed=IHPV; Capsule_as_printed=Au80Pd20; pres_medium_as_printed=Ar; R unstated in spreadsheet; compiler gas_constant_used_j_mol_k=8.314,supplement,"Holycross, M.",2026-08-31,draft,Behrens2009CG 259; 63,Behrens,2009,,Chemical Geology,259,63,10.1016/j.chemgeo.2008.10.014,"Zhang 2010 Table 1 xls, Entry# 2310; Run# T4"
DDB002274,1.0.0,isothermal_d,,Sm,,,,tracer,none,unspecified,melt,Phonolite1,,,,melt_alkaline,,,false,false,phonolite1; SiO2=59.8;TiO2=0.78;Al2O3=19.52;FeOt=2.95;MgO=0.66;CaO=3.86;Na2O=5.5;K2O=7.31,wt_pct_oxide,59.8,0.78,19.52,,2.95,,,,0.66,3.86,5.5,7.31,,,,,,anhydrous_total=100.38,true,0.07,,,,,1373.15,1373.15,1373.15,1373.15,K,500000000,500000000,500000000,500,MPa,,,,,internally_heated_pressure_vessel,10800,,,,,,,,,,,,,,,,,,7.07945784384e-14,-13.15,,,7.07945784384136e-14,m2/s,,,,other,diffusion_couple,Synchotron XRF,true,,,false,use_with_caution,,,provenance=compilation_2010; v0_source=zhang_table1; Type_of_dif_as_printed=Tracer; 1s_error_as_printed=2.60816865563342e-14 (on D or lnD unspecified; not converted); Type_of_exp_as_printed=diffusion triple; Analytical_as_printed=Synchotron XRF; Apparatus_as_printed=IHPV; Capsule_as_printed=Au80Pd20; pres_medium_as_printed=Ar; R unstated in spreadsheet; compiler gas_constant_used_j_mol_k=8.314,supplement,"Holycross, M.",2026-08-31,draft,Behrens2009CG 259; 63,Behrens,2009,,Chemical Geology,259,63,10.1016/j.chemgeo.2008.10.014,"Zhang 2010 Table 1 xls, Entry# 2311; Run# P10"
DDB002275,1.0.0,isothermal_d,,Sm,,,,tracer,none,unspecified,melt,Phonolite1,,,,melt_alkaline,,,false,false,phonolite1; SiO2=59.8;TiO2=0.78;Al2O3=19.52;FeOt=2.95;MgO=0.66;CaO=3.86;Na2O=5.5;K2O=7.31,wt_pct_oxide,59.8,0.78,19.52,,2.95,,,,0.66,3.86,5.5,7.31,,,,,,anhydrous_total=100.38,true,0.03,,,,,1423.15,1423.15,1423.15,1423.15,K,500000000,500000000,500000000,500,MPa,,,,,internally_heated_pressure_vessel,18000,,,,,,,,,,,,,,,,,,1.77827941004e-13,-12.75,,,1.77827941003892e-13,m2/s,,,,other,diffusion_couple,Synchotron XRF,true,,,false,use_with_caution,,,provenance=compilation_2010; v0_source=zhang_table1; Type_of_dif_as_printed=Tracer; 1s_error_as_printed=3.27571172858709e-14 (on D or lnD unspecified; not converted); Type_of_exp_as_printed=diffusion triple; Analytical_as_printed=Synchotron XRF; Apparatus_as_printed=IHPV; Capsule_as_printed=Au80Pd20; pres_medium_as_printed=Ar; R unstated in spreadsheet; compiler gas_constant_used_j_mol_k=8.314,supplement,"Holycross, M.",2026-08-31,draft,Behrens2009CG 259; 63,Behrens,2009,,Chemical Geology,259,63,10.1016/j.chemgeo.2008.10.014,"Zhang 2010 Table 1 xls, Entry# 2312; Run# P14"
DDB002276,1.0.0,isothermal_d,,Sm,,,,tracer,none,unspecified,melt,Phonolite1,,,,melt_alkaline,,,false,false,phonolite1; SiO2=59.8;TiO2=0.78;Al2O3=19.52;FeOt=2.95;MgO=0.66;CaO=3.86;Na2O=5.5;K2O=7.31,wt_pct_oxide,59.8,0.78,19.52,,2.95,,,,0.66,3.86,5.5,7.31,,,,,,anhydrous_total=100.38,true,0.06,,,,,1423.15,1423.15,1423.15,1423.15,K,500000000,500000000,500000000,500,MPa,,,,,internally_heated_pressure_vessel,18000,,,,,,,,,,,,,,,,,,1.23026877081e-13,-12.91,,,1.23026877081238e-13,m2/s,,,,other,diffusion_couple,Synchotron XRF,true,,,false,use_with_caution,,,provenance=compilation_2010; v0_source=zhang_table1; Type_of_dif_as_printed=Tracer; 1s_error_as_printed=2.26623882563895e-14 (on D or lnD unspecified; not converted); Type_of_exp_as_printed=diffusion triple; Analytical_as_printed=Synchotron XRF; Apparatus_as_printed=IHPV; Capsule_as_printed=Au80Pd20; pres_medium_as_printed=Ar; R unstated in spreadsheet; compiler gas_constant_used_j_mol_k=8.314,supplement,"Holycross, M.",2026-08-31,draft,Behrens2009CG 259; 63,Behrens,2009,,Chemical Geology,259,63,10.1016/j.chemgeo.2008.10.014,"Zhang 2010 Table 1 xls, Entry# 2313; Run# PR2"
DDB002277,1.0.0,isothermal_d,,Sm,,,,tracer,none,unspecified,melt,Phonolite1,,,,melt_alkaline,,,false,false,phonolite1; SiO2=59.8;TiO2=0.78;Al2O3=19.52;FeOt=2.95;MgO=0.66;CaO=3.86;Na2O=5.5;K2O=7.31,wt_pct_oxide,59.8,0.78,19.52,,2.95,,,,0.66,3.86,5.5,7.31,,,,,,anhydrous_total=100.38,true,0.03,,,,,1473.15,1473.15,1473.15,1473.15,K,500000000,500000000,500000000,500,MPa,,,,,internally_heated_pressure_vessel,18000,,,,,,,,,,,,,,,,,,3.54813389234e-13,-12.45,,,3.54813389233575e-13,m2/s,,,,other,diffusion_couple,Synchotron XRF,true,,,false,use_with_caution,,,provenance=compilation_2010; v0_source=zhang_table1; Type_of_dif_as_printed=Tracer; 1s_error_as_printed=6.53590416675139e-14 (on D or lnD unspecified; not converted); Type_of_exp_as_printed=diffusion triple; Analytical_as_printed=Synchotron XRF; Apparatus_as_printed=IHPV; Capsule_as_printed=Au80Pd20; pres_medium_as_printed=Ar; R unstated in spreadsheet; compiler gas_constant_used_j_mol_k=8.314,supplement,"Holycross, M.",2026-08-31,draft,Behrens2009CG 259; 63,Behrens,2009,,Chemical Geology,259,63,10.1016/j.chemgeo.2008.10.014,"Zhang 2010 Table 1 xls, Entry# 2314; Run# P11"
