Repository: holycrossm/diffusion-coefficients

# Experimental diffusion coefficients (minerals and silicate melts)

**Pre-release / not published.** Schema v1.0.0. This folder is a GitHub-ready living table: canonical data is CSV, new rows arrive by pull request, and a static page searches the file in the browser. Nothing here is a citable compilation of record.

This is a QA build of 4630 experimental rows (minerals and silicate melts). Most numbers are staged from the 2010 RiMG 72 tables. Do not treat the repo as published, complete, or peer-reviewed.

File: site/data/diffusion_coefficients.csv (part 64 of 136)
DDB002278,1.0.0,isothermal_d,,Sm,,,,tracer,none,unspecified,melt,Phonolite1,,,,melt_alkaline,,,false,false,phonolite1; SiO2=59.8;TiO2=0.78;Al2O3=19.52;FeOt=2.95;MgO=0.66;CaO=3.86;Na2O=5.5;K2O=7.31,wt_pct_oxide,59.8,0.78,19.52,,2.95,,,,0.66,3.86,5.5,7.31,,,,,,anhydrous_total=100.38,true,0.04,,,,,1523.15,1523.15,1523.15,1523.15,K,500000000,500000000,500000000,500,MPa,,,,,internally_heated_pressure_vessel,18000,,,,,,,,,,,,,,,,,,8.12830516164e-13,-12.09,,,8.12830516164098e-13,m2/s,,,,other,diffusion_couple,Synchotron XRF,true,,,false,use_with_caution,,,provenance=compilation_2010; v0_source=zhang_table1; Type_of_dif_as_printed=Tracer; 1s_error_as_printed=1.12296685779006e-13 (on D or lnD unspecified; not converted); Type_of_exp_as_printed=diffusion triple; Analytical_as_printed=Synchotron XRF; Apparatus_as_printed=IHPV; Capsule_as_printed=Au80Pd20; pres_medium_as_printed=Ar; R unstated in spreadsheet; compiler gas_constant_used_j_mol_k=8.314,supplement,"Holycross, M.",2026-08-31,draft,Behrens2009CG 259; 63,Behrens,2009,,Chemical Geology,259,63,10.1016/j.chemgeo.2008.10.014,"Zhang 2010 Table 1 xls, Entry# 2315; Run# P12"
DDB002279,1.0.0,isothermal_d,,Sm,,,,tracer,none,unspecified,melt,Phonolite1,,,,melt_alkaline,,,false,false,phonolite1; SiO2=59.8;TiO2=0.78;Al2O3=19.52;FeOt=2.95;MgO=0.66;CaO=3.86;Na2O=5.5;K2O=7.31,wt_pct_oxide,59.8,0.78,19.52,,2.95,,,,0.66,3.86,5.5,7.31,,,,,,anhydrous_total=100.38,true,0.07,,,,,1523.15,1523.15,1523.15,1523.15,K,500000000,500000000,500000000,500,MPa,,,,,internally_heated_pressure_vessel,18000,,,,,,,,,,,,,,,,,,6.91830970919e-13,-12.16,,,6.91830970918933e-13,m2/s,,,,other,diffusion_couple,Synchotron XRF,true,,,false,use_with_caution,,,provenance=compilation_2010; v0_source=zhang_table1; Type_of_dif_as_printed=Tracer; 1s_error_as_printed=1.11509977635667e-13 (on D or lnD unspecified; not converted); Type_of_exp_as_printed=diffusion triple; Analytical_as_printed=Synchotron XRF; Apparatus_as_printed=IHPV; Capsule_as_printed=Au80Pd20; pres_medium_as_printed=Ar; R unstated in spreadsheet; compiler gas_constant_used_j_mol_k=8.314,supplement,"Holycross, M.",2026-08-31,draft,Behrens2009CG 259; 63,Behrens,2009,,Chemical Geology,259,63,10.1016/j.chemgeo.2008.10.014,"Zhang 2010 Table 1 xls, Entry# 2316; Run# PR1"
DDB002280,1.0.0,isothermal_d,,Sm,,,,tracer,none,unspecified,melt,Wet Phonolite1,,,,melt_alkaline,,,false,false,wet phonolite1; SiO2=59.8;TiO2=0.78;Al2O3=19.52;FeOt=2.95;MgO=0.66;CaO=3.86;Na2O=5.5;K2O=7.31,wt_pct_oxide,59.8,0.78,19.52,,2.95,,,,0.66,3.86,5.5,7.31,,,,,,anhydrous_total=100.38,true,1.6,,,,,1323.15,1323.15,1323.15,1323.15,K,500000000,500000000,500000000,500,MPa,,,,,internally_heated_pressure_vessel,72000,,,,,,,,,,,,,,,,,,3.38844156139e-13,-12.47,,,3.38844156139201e-13,m2/s,,,,other,diffusion_couple,Synchotron XRF,true,,,false,use_with_caution,,,provenance=compilation_2010; v0_source=zhang_table1; Type_of_dif_as_printed=Tracer; 1s_error_as_printed=9.36261003329125e-14 (on D or lnD unspecified; not converted); Type_of_exp_as_printed=diffusion triple; Analytical_as_printed=Synchotron XRF; Apparatus_as_printed=IHPV; Capsule_as_printed=Au80Pd20; pres_medium_as_printed=Ar; R unstated in spreadsheet; compiler gas_constant_used_j_mol_k=8.314,supplement,"Holycross, M.",2026-08-31,draft,Behrens2009CG 259; 64,Behrens,2009,,Chemical Geology,259,64,,"Zhang 2010 Table 1 xls, Entry# 2317; Run# P9"
DDB002281,1.0.0,isothermal_d,,Sm,,,,tracer,none,unspecified,melt,Wet Phonolite1,,,,melt_alkaline,,,false,false,wet phonolite1; SiO2=59.8;TiO2=0.78;Al2O3=19.52;FeOt=2.95;MgO=0.66;CaO=3.86;Na2O=5.5;K2O=7.31,wt_pct_oxide,59.8,0.78,19.52,,2.95,,,,0.66,3.86,5.5,7.31,,,,,,anhydrous_total=100.38,true,1.68,,,,,1423.15,1423.15,1423.15,1423.15,K,500000000,500000000,500000000,500,MPa,,,,,internally_heated_pressure_vessel,18000,,,,,,,,,,,,,,,,,,2.04173794467e-12,-11.69,,,2.04173794466953e-12,m2/s,,,,other,diffusion_couple,Synchotron XRF,true,,,false,use_with_caution,,,provenance=compilation_2010; v0_source=zhang_table1; Type_of_dif_as_printed=Tracer; 1s_error_as_printed=3.29089274863745e-13 (on D or lnD unspecified; not converted); Type_of_exp_as_printed=diffusion triple; Analytical_as_printed=Synchotron XRF; Apparatus_as_printed=IHPV; Capsule_as_printed=Au80Pd20; pres_medium_as_printed=Ar; R unstated in spreadsheet; compiler gas_constant_used_j_mol_k=8.314,supplement,"Holycross, M.",2026-08-31,draft,Behrens2009CG 259; 63,Behrens,2009,,Chemical Geology,259,63,10.1016/j.chemgeo.2008.10.014,"Zhang 2010 Table 1 xls, Entry# 2318; Run# P13"
DDB002282,1.0.0,isothermal_d,,Sm,,,,tracer,none,unspecified,melt,Wet Phonolite1,,,,melt_alkaline,,,false,false,wet phonolite1; SiO2=59.8;TiO2=0.78;Al2O3=19.52;FeOt=2.95;MgO=0.66;CaO=3.86;Na2O=5.5;K2O=7.31,wt_pct_oxide,59.8,0.78,19.52,,2.95,,,,0.66,3.86,5.5,7.31,,,,,,anhydrous_total=100.38,true,1.72,,,,,1473.15,1473.15,1473.15,1473.15,K,500000000,500000000,500000000,500,MPa,,,,,internally_heated_pressure_vessel,72000,,,,,,,,,,,,,,,,,,3.80189396321e-12,-11.42,,,3.80189396320561e-12,m2/s,,,,other,diffusion_couple,Synchotron XRF,true,,,false,use_with_caution,,,provenance=compilation_2010; v0_source=zhang_table1; Type_of_dif_as_printed=Tracer; 1s_error_as_printed=5.25251061889277e-13 (on D or lnD unspecified; not converted); Type_of_exp_as_printed=diffusion triple; Analytical_as_printed=Synchotron XRF; Apparatus_as_printed=IHPV; Capsule_as_printed=Au80Pd20; pres_medium_as_printed=Ar; R unstated in spreadsheet; compiler gas_constant_used_j_mol_k=8.314,supplement,"Holycross, M.",2026-08-31,draft,Behrens2009CG 259; 63,Behrens,2009,,Chemical Geology,259,63,10.1016/j.chemgeo.2008.10.014,"Zhang 2010 Table 1 xls, Entry# 2319; Run# P5"
DDB002283,1.0.0,isothermal_d,,Sm,,,,tracer,none,unspecified,melt,Wet Phonolite1,,,,melt_alkaline,,,false,false,wet phonolite1; SiO2=59.8;TiO2=0.78;Al2O3=19.52;FeOt=2.95;MgO=0.66;CaO=3.86;Na2O=5.5;K2O=7.31,wt_pct_oxide,59.8,0.78,19.52,,2.95,,,,0.66,3.86,5.5,7.31,,,,,,anhydrous_total=100.38,true,1.86,,,,,1528.15,1528.15,1528.15,1528.15,K,500000000,500000000,500000000,500,MPa,,,,,internally_heated_pressure_vessel,10800,,,,,,,,,,,,,,,,,,6.76082975392e-12,-11.17,,,6.76082975391979e-12,m2/s,,,,other,diffusion_couple,Synchotron XRF,true,,,false,use_with_caution,,,provenance=compilation_2010; v0_source=zhang_table1; Type_of_dif_as_printed=Tracer; 1s_error_as_printed=7.78369290382316e-13 (on D or lnD unspecified; not converted); Type_of_exp_as_printed=diffusion triple; Analytical_as_printed=Synchotron XRF; Apparatus_as_printed=IHPV; Capsule_as_printed=Au80Pd20; pres_medium_as_printed=Ar; R unstated in spreadsheet; compiler gas_constant_used_j_mol_k=8.314,supplement,"Holycross, M.",2026-08-31,draft,Behrens2009CG 259; 63,Behrens,2009,,Chemical Geology,259,63,10.1016/j.chemgeo.2008.10.014,"Zhang 2010 Table 1 xls, Entry# 2320; Run# P7"
DDB002284,1.0.0,isothermal_d,,Eu,152,,,tracer,none,unspecified,melt,Basalt10,,,,melt_basalt,,,false,false,Basalt10; SiO2=49.68;TiO2=2.59;Al2O3=12.7;FeOt=11.05;MnO=0.17;MgO=9.46;CaO=10.79;Na2O=2.31;K2O=0.48,wt_pct_oxide,49.68,2.59,12.7,,11.05,,,0.17,9.46,10.79,2.31,0.48,,,,,,anhydrous_total=99.23,,,,,,,1543.80503952,1543.80503952,1543.80503952,1543.80503952342,K,100000,100000,100000,0.1,MPa,,,,,one_atm_furnace,,,,,,,,,,,,,,,,,,,1.37227087175e-11,-10.862560155,,,1.3722708717541e-11,m2/s,,,,radiotracer,thin_film,Residual activity,true,,,false,use_with_caution,,read from figure,provenance=compilation_2010; v0_source=zhang_table1; Type_of_dif_as_printed=Tracer; Type_of_exp_as_printed=thin source; Analytical_as_printed=Residual activity; Apparatus_as_printed=MoSi2 furnace; Capsule_as_printed=Pt; pres_medium_as_printed=air; R unstated in spreadsheet; compiler gas_constant_used_j_mol_k=8.314,supplement,"Holycross, M.",2026-08-31,draft,Magaritz1978GCA 42; 847,Magaritz,1978,,Geochimica et Cosmochimica Acta,42,847,10.1016/0016-7037(78)90097-2,"Zhang 2010 Table 1 xls, Entry# 2322"
DDB002285,1.0.0,isothermal_d,,Eu,152,,,tracer,none,unspecified,melt,Basalt10,,,,melt_basalt,,,false,false,Basalt10; SiO2=49.68;TiO2=2.59;Al2O3=12.7;FeOt=11.05;MnO=0.17;MgO=9.46;CaO=10.79;Na2O=2.31;K2O=0.48,wt_pct_oxide,49.68,2.59,12.7,,11.05,,,0.17,9.46,10.79,2.31,0.48,,,,,,anhydrous_total=99.23,,,,,,,1569.99645677,1569.99645677,1569.99645677,1569.99645677317,K,100000,100000,100000,0.1,MPa,,,,,one_atm_furnace,,,,,,,,,,,,,,,,,,,1.58556223743e-11,-10.7998167061,,,1.58556223743213e-11,m2/s,,,,radiotracer,thin_film,Residual activity,true,,,false,use_with_caution,,read from figure,provenance=compilation_2010; v0_source=zhang_table1; Type_of_dif_as_printed=Tracer; Type_of_exp_as_printed=thin source; Analytical_as_printed=Residual activity; Apparatus_as_printed=MoSi2 furnace; Capsule_as_printed=Pt; pres_medium_as_printed=air; R unstated in spreadsheet; compiler gas_constant_used_j_mol_k=8.314,supplement,"Holycross, M.",2026-08-31,draft,Magaritz1978GCA 42; 847,Magaritz,1978,,Geochimica et Cosmochimica Acta,42,847,10.1016/0016-7037(78)90097-2,"Zhang 2010 Table 1 xls, Entry# 2323"
DDB002286,1.0.0,isothermal_d,,Eu,152,,,tracer,none,unspecified,melt,Basalt10,,,,melt_basalt,,,false,false,Basalt10; SiO2=49.68;TiO2=2.59;Al2O3=12.7;FeOt=11.05;MnO=0.17;MgO=9.46;CaO=10.79;Na2O=2.31;K2O=0.48,wt_pct_oxide,49.68,2.59,12.7,,11.05,,,0.17,9.46,10.79,2.31,0.48,,,,,,anhydrous_total=99.23,,,,,,,1619.53957676,1619.53957676,1619.53957676,1619.53957676493,K,100000,100000,100000,0.1,MPa,,,,,one_atm_furnace,,,,,,,,,,,,,,,,,,,1.78257698191e-11,-10.7489517057,,,1.78257698191497e-11,m2/s,,,,radiotracer,thin_film,Residual activity,true,,,false,use_with_caution,,read from figure,provenance=compilation_2010; v0_source=zhang_table1; Type_of_dif_as_printed=Tracer; Type_of_exp_as_printed=thin source; Analytical_as_printed=Residual activity; Apparatus_as_printed=MoSi2 furnace; Capsule_as_printed=Pt; pres_medium_as_printed=air; R unstated in spreadsheet; compiler gas_constant_used_j_mol_k=8.314,supplement,"Holycross, M.",2026-08-31,draft,Magaritz1978GCA 42; 847,Magaritz,1978,,Geochimica et Cosmochimica Acta,42,847,10.1016/0016-7037(78)90097-2,"Zhang 2010 Table 1 xls, Entry# 2324"
DDB002287,1.0.0,isothermal_d,,Eu,152,,,tracer,none,unspecified,melt,Basalt10,,,,melt_basalt,,,false,false,Basalt10; SiO2=49.68;TiO2=2.59;Al2O3=12.7;FeOt=11.05;MnO=0.17;MgO=9.46;CaO=10.79;Na2O=2.31;K2O=0.48,wt_pct_oxide,49.68,2.59,12.7,,11.05,,,0.17,9.46,10.79,2.31,0.48,,,,,,anhydrous_total=99.23,,,,,,,1672.89102255,1672.89102255,1672.89102255,1672.89102254791,K,100000,100000,100000,0.1,MPa,,,,,one_atm_furnace,,,,,,,,,,,,,,,,,,,3.06069694135e-11,-10.5141796705,,,3.06069694134875e-11,m2/s,,,,radiotracer,thin_film,Residual activity,true,,,false,use_with_caution,,read from figure,provenance=compilation_2010; v0_source=zhang_table1; Type_of_dif_as_printed=Tracer; Type_of_exp_as_printed=thin source; Analytical_as_printed=Residual activity; Apparatus_as_printed=MoSi2 furnace; Capsule_as_printed=Pt; pres_medium_as_printed=air; R unstated in spreadsheet; compiler gas_constant_used_j_mol_k=8.314,supplement,"Holycross, M.",2026-08-31,draft,Magaritz1978GCA 42; 847,Magaritz,1978,,Geochimica et Cosmochimica Acta,42,847,10.1016/0016-7037(78)90097-2,"Zhang 2010 Table 1 xls, Entry# 2325"
DDB002288,1.0.0,isothermal_d,,Eu,152,,,tracer,none,unspecified,melt,Basalt10,,,,melt_basalt,,,false,false,Basalt10; SiO2=49.68;TiO2=2.59;Al2O3=12.7;FeOt=11.05;MnO=0.17;MgO=9.46;CaO=10.79;Na2O=2.31;K2O=0.48,wt_pct_oxide,49.68,2.59,12.7,,11.05,,,0.17,9.46,10.79,2.31,0.48,,,,,,anhydrous_total=99.23,,,,,,,1708.7466748,1708.7466748,1708.7466748,1708.74667479821,K,100000,100000,100000,0.1,MPa,,,,,one_atm_furnace,,,,,,,,,,,,,,,,,,,3.67899431903e-11,-10.4342708828,,,3.67899431903033e-11,m2/s,,,,radiotracer,thin_film,Residual activity,true,,,false,use_with_caution,,read from figure,provenance=compilation_2010; v0_source=zhang_table1; Type_of_dif_as_printed=Tracer; Type_of_exp_as_printed=thin source; Analytical_as_printed=Residual activity; Apparatus_as_printed=MoSi2 furnace; Capsule_as_printed=Pt; pres_medium_as_printed=air; R unstated in spreadsheet; compiler gas_constant_used_j_mol_k=8.314,supplement,"Holycross, M.",2026-08-31,draft,Magaritz1978GCA 42; 847,Magaritz,1978,,Geochimica et Cosmochimica Acta,42,847,10.1016/0016-7037(78)90097-2,"Zhang 2010 Table 1 xls, Entry# 2326"
DDB002289,1.0.0,isothermal_d,,Eu,,,,tracer,none,unspecified,melt,Rhyolite15,,,,melt_rhyolite,,,false,false,Rhyolite15; SiO2=76.87;TiO2=0.07;Al2O3=12.2;FeOt=0.94;MnO=0.05;MgO=0.05;CaO=0.3;Na2O=4.38;K2O=4.4,wt_pct_oxide,76.87,0.07,12.2,,0.94,,,0.05,0.05,0.3,4.38,4.4,,,,,,anhydrous_total=99.26,,,,,,,973.15,973.15,973.15,973.15,K,100000,100000,100000,0.1,MPa,,,,,one_atm_furnace,359000,,,,,,,,,,,,,,,,,,2.61e-19,-18.5833594927,,,2.61e-19,m2/s,,,,radiotracer,thin_film,Residual activity,true,,,false,use_with_caution,,,provenance=compilation_2010; v0_source=zhang_table1; Type_of_dif_as_printed=Tracer; Type_of_exp_as_printed=thin source; Analytical_as_printed=Residual activity; Apparatus_as_printed=furnace; Capsule_as_printed=Pt; R unstated in spreadsheet; compiler gas_constant_used_j_mol_k=8.314,supplement,"Holycross, M.",2026-08-31,draft,Jambon1982JGR 87; 10797,Jambon,1982,,Journal of Geophysical Research,87,10797,10.1029/jb087ib13p10797,"Zhang 2010 Table 1 xls, Entry# 2327"
DDB002290,1.0.0,isothermal_d,,Eu,,,,tracer,none,unspecified,melt,Rhyolite15,,,,melt_rhyolite,,,false,false,Rhyolite15; SiO2=76.87;TiO2=0.07;Al2O3=12.2;FeOt=0.94;MnO=0.05;MgO=0.05;CaO=0.3;Na2O=4.38;K2O=4.4,wt_pct_oxide,76.87,0.07,12.2,,0.94,,,0.05,0.05,0.3,4.38,4.4,,,,,,anhydrous_total=99.26,,,,,,,1073.15,1073.15,1073.15,1073.15,K,100000,100000,100000,0.1,MPa,,,,,one_atm_furnace,176000,,,,,,,,,,,,,,,,,,6.14e-18,-17.2118316289,,,6.14e-18,m2/s,,,,radiotracer,thin_film,Residual activity,true,,,false,use_with_caution,,,provenance=compilation_2010; v0_source=zhang_table1; Type_of_dif_as_printed=Tracer; Type_of_exp_as_printed=thin source; Analytical_as_printed=Residual activity; Apparatus_as_printed=furnace; Capsule_as_printed=Pt; R unstated in spreadsheet; compiler gas_constant_used_j_mol_k=8.314,supplement,"Holycross, M.",2026-08-31,draft,Jambon1982JGR 87; 10797,Jambon,1982,,Journal of Geophysical Research,87,10797,10.1029/jb087ib13p10797,"Zhang 2010 Table 1 xls, Entry# 2328"
DDB002291,1.0.0,isothermal_d,,Eu,,,,tracer,none,unspecified,melt,Rhyolite15,,,,melt_rhyolite,,,false,false,Rhyolite15; SiO2=76.87;TiO2=0.07;Al2O3=12.2;FeOt=0.94;MnO=0.05;MgO=0.05;CaO=0.3;Na2O=4.38;K2O=4.4,wt_pct_oxide,76.87,0.07,12.2,,0.94,,,0.05,0.05,0.3,4.38,4.4,,,,,,anhydrous_total=99.26,,,,,,,1185.15,1185.15,1185.15,1185.15,K,100000,100000,100000,0.1,MPa,,,,,one_atm_furnace,64800,,,,,,,,,,,,,,,,,,1.68e-16,-15.7746907183,,,1.68e-16,m2/s,,,,radiotracer,thin_film,Residual activity,true,,,false,use_with_caution,,,provenance=compilation_2010; v0_source=zhang_table1; Type_of_dif_as_printed=Tracer; Type_of_exp_as_printed=thin source; Analytical_as_printed=Residual activity; Apparatus_as_printed=furnace; Capsule_as_printed=Pt; R unstated in spreadsheet; compiler gas_constant_used_j_mol_k=8.314,supplement,"Holycross, M.",2026-08-31,draft,Jambon1982JGR 87; 10797,Jambon,1982,,Journal of Geophysical Research,87,10797,10.1029/jb087ib13p10797,"Zhang 2010 Table 1 xls, Entry# 2329"
DDB002292,1.0.0,isothermal_d,,Eu,,,,tracer,none,unspecified,melt,Rhyolite15,,,,melt_rhyolite,,,false,false,Rhyolite15; SiO2=76.87;TiO2=0.07;Al2O3=12.2;FeOt=0.94;MnO=0.05;MgO=0.05;CaO=0.3;Na2O=4.38;K2O=4.4,wt_pct_oxide,76.87,0.07,12.2,,0.94,,,0.05,0.05,0.3,4.38,4.4,,,,,,anhydrous_total=99.26,,,,,,,1223.15,1223.15,1223.15,1223.15,K,100000,100000,100000,0.1,MPa,,,,,one_atm_furnace,344000,,,,,,,,,,,,,,,,,,4e-16,-15.3979400087,,,4e-16,m2/s,,,,radiotracer,thin_film,Residual activity,true,,,false,use_with_caution,,,provenance=compilation_2010; v0_source=zhang_table1; Type_of_dif_as_printed=Tracer; Type_of_exp_as_printed=thin source; Analytical_as_printed=Residual activity; Apparatus_as_printed=furnace; Capsule_as_printed=Pt; R unstated in spreadsheet; compiler gas_constant_used_j_mol_k=8.314,supplement,"Holycross, M.",2026-08-31,draft,Jambon1982JGR 87; 10797,Jambon,1982,,Journal of Geophysical Research,87,10797,10.1029/jb087ib13p10797,"Zhang 2010 Table 1 xls, Entry# 2330"
DDB002293,1.0.0,isothermal_d,,Eu,,,,tracer,none,unspecified,melt,Rhyolite15,,,,melt_rhyolite,,,false,false,Rhyolite15; SiO2=76.87;TiO2=0.07;Al2O3=12.2;FeOt=0.94;MnO=0.05;MgO=0.05;CaO=0.3;Na2O=4.38;K2O=4.4,wt_pct_oxide,76.87,0.07,12.2,,0.94,,,0.05,0.05,0.3,4.38,4.4,,,,,,anhydrous_total=99.26,,,,,,,1268.15,1268.15,1268.15,1268.15,K,100000,100000,100000,0.1,MPa,,,,,one_atm_furnace,36000,,,,,,,,,,,,,,,,,,2.9e-15,-14.5376020021,,,2.9e-15,m2/s,,,,radiotracer,thin_film,Residual activity,true,,,false,use_with_caution,,,provenance=compilation_2010; v0_source=zhang_table1; Type_of_dif_as_printed=Tracer; Type_of_exp_as_printed=thin source; Analytical_as_printed=Residual activity; Apparatus_as_printed=furnace; Capsule_as_printed=Pt; R unstated in spreadsheet; compiler gas_constant_used_j_mol_k=8.314,supplement,"Holycross, M.",2026-08-31,draft,Jambon1982JGR 87; 10797,Jambon,1982,,Journal of Geophysical Research,87,10797,10.1029/jb087ib13p10797,"Zhang 2010 Table 1 xls, Entry# 2331"
DDB002294,1.0.0,isothermal_d,,Eu,,152-,,tracer,none,unspecified,melt,Pantellerite1,,,,melt_alkaline,,,false,false,Pantellerite1; SiO2=69.2;TiO2=0.44;Al2O3=10.75;FeOt=8.5;MnO=0.3;MgO=0.11;CaO=0.56;Na2O=6.32;K2O=4.14;P2O5=0.02,wt_pct_oxide,69.2,0.44,10.75,,8.5,,,0.3,0.11,0.56,6.32,4.14,0.02,,,,,anhydrous_total=100.34,,,,,,,1475.15,1475.15,1475.15,1475.15,K,100000,100000,100000,0.1,MPa,,,,,one_atm_furnace,1293840,,,,,,,,,,,,,,,,,,5.24e-14,-13.280668713,,,5.24e-14,m2/s,,,,radiotracer,thin_film,Residual activity,true,,,false,use_with_caution,,,provenance=compilation_2010; v0_source=zhang_table1; Type_of_dif_as_printed=Tracer; Type_of_exp_as_printed=thin source; Analytical_as_printed=Residual activity; Apparatus_as_printed=furnace; Capsule_as_printed=Pt; pres_medium_as_printed=air; R unstated in spreadsheet; compiler gas_constant_used_j_mol_k=8.314,supplement,"Holycross, M.",2026-08-31,draft,Henderson1985CMP 89; 263,Henderson,1985,,Contributions to Mineralogy and Petrology,89,263,10.1007/bf00379459,"Zhang 2010 Table 1 xls, Entry# 2332; Run# D251"
DDB002295,1.0.0,isothermal_d,,Eu,,152-,,tracer,none,unspecified,melt,Pantellerite1,,,,melt_alkaline,,,false,false,Pantellerite1; SiO2=69.2;TiO2=0.44;Al2O3=10.75;FeOt=8.5;MnO=0.3;MgO=0.11;CaO=0.56;Na2O=6.32;K2O=4.14;P2O5=0.02,wt_pct_oxide,69.2,0.44,10.75,,8.5,,,0.3,0.11,0.56,6.32,4.14,0.02,,,,,anhydrous_total=100.34,,,,,,,1475.15,1475.15,1475.15,1475.15,K,100000,100000,100000,0.1,MPa,,,,,one_atm_furnace,2688480,,,,,,,,,,,,,,,,,,3.19e-14,-13.4962093169,,,3.19e-14,m2/s,,,,radiotracer,thin_film,Residual activity,true,,,false,use_with_caution,,,provenance=compilation_2010; v0_source=zhang_table1; Type_of_dif_as_printed=Tracer; Type_of_exp_as_printed=thin source; Analytical_as_printed=Residual activity; Apparatus_as_printed=furnace; Capsule_as_printed=Pt; pres_medium_as_printed=air; R unstated in spreadsheet; compiler gas_constant_used_j_mol_k=8.314,supplement,"Holycross, M.",2026-08-31,draft,Henderson1985CMP 89; 263,Henderson,1985,,Contributions to Mineralogy and Petrology,89,263,10.1007/bf00379459,"Zhang 2010 Table 1 xls, Entry# 2333; Run# D252"
DDB002296,1.0.0,isothermal_d,,Eu,,152-,,tracer,none,unspecified,melt,Pantellerite1,,,,melt_alkaline,,,false,false,Pantellerite1; SiO2=69.2;TiO2=0.44;Al2O3=10.75;FeOt=8.5;MnO=0.3;MgO=0.11;CaO=0.56;Na2O=6.32;K2O=4.14;P2O5=0.02,wt_pct_oxide,69.2,0.44,10.75,,8.5,,,0.3,0.11,0.56,6.32,4.14,0.02,,,,,anhydrous_total=100.34,,,,,,,1528.15,1528.15,1528.15,1528.15,K,100000,100000,100000,0.1,MPa,,,,,one_atm_furnace,1213560,,,,,,,,,,,,,,,,,,1.67e-13,-12.7772835289,,,1.67e-13,m2/s,,,,radiotracer,thin_film,Residual activity,true,,,false,use_with_caution,,,provenance=compilation_2010; v0_source=zhang_table1; Type_of_dif_as_printed=Tracer; Type_of_exp_as_printed=thin source; Analytical_as_printed=Residual activity; Apparatus_as_printed=furnace; Capsule_as_printed=Pt; pres_medium_as_printed=air; R unstated in spreadsheet; compiler gas_constant_used_j_mol_k=8.314,supplement,"Holycross, M.",2026-08-31,draft,Henderson1985CMP 89; 263,Henderson,1985,,Contributions to Mineralogy and Petrology,89,263,10.1007/bf00379459,"Zhang 2010 Table 1 xls, Entry# 2334; Run# D243"
DDB002297,1.0.0,isothermal_d,,Eu,,152-,,tracer,none,unspecified,melt,Pantellerite1,,,,melt_alkaline,,,false,false,Pantellerite1; SiO2=69.2;TiO2=0.44;Al2O3=10.75;FeOt=8.5;MnO=0.3;MgO=0.11;CaO=0.56;Na2O=6.32;K2O=4.14;P2O5=0.02,wt_pct_oxide,69.2,0.44,10.75,,8.5,,,0.3,0.11,0.56,6.32,4.14,0.02,,,,,anhydrous_total=100.34,,,,,,,1568.15,1568.15,1568.15,1568.15,K,100000,100000,100000,0.1,MPa,,,,,one_atm_furnace,1206360,,,,,,,,,,,,,,,,,,2.55e-13,-12.5934598196,,,2.55e-13,m2/s,,,,radiotracer,thin_film,Residual activity,true,,,false,use_with_caution,,,provenance=compilation_2010; v0_source=zhang_table1; Type_of_dif_as_printed=Tracer; Type_of_exp_as_printed=thin source; Analytical_as_printed=Residual activity; Apparatus_as_printed=furnace; Capsule_as_printed=Pt; pres_medium_as_printed=air; R unstated in spreadsheet; compiler gas_constant_used_j_mol_k=8.314,supplement,"Holycross, M.",2026-08-31,draft,Henderson1985CMP 89; 263,Henderson,1985,,Contributions to Mineralogy and Petrology,89,263,10.1007/bf00379459,"Zhang 2010 Table 1 xls, Entry# 2335; Run# D244"
DDB002298,1.0.0,isothermal_d,,Eu,,152-,,tracer,none,unspecified,melt,Pantellerite1,,,,melt_alkaline,,,false,false,Pantellerite1; SiO2=69.2;TiO2=0.44;Al2O3=10.75;FeOt=8.5;MnO=0.3;MgO=0.11;CaO=0.56;Na2O=6.32;K2O=4.14;P2O5=0.02,wt_pct_oxide,69.2,0.44,10.75,,8.5,,,0.3,0.11,0.56,6.32,4.14,0.02,,,,,anhydrous_total=100.34,,,,,,,1568.15,1568.15,1568.15,1568.15,K,100000,100000,100000,0.1,MPa,,,,,one_atm_furnace,601200,,,,,,,,,,,,,,,,,,3.67e-13,-12.4353339357,,,3.67e-13,m2/s,,,,radiotracer,thin_film,Residual activity,true,,,false,use_with_caution,,,provenance=compilation_2010; v0_source=zhang_table1; Type_of_dif_as_printed=Tracer; Type_of_exp_as_printed=thin source; Analytical_as_printed=Residual activity; Apparatus_as_printed=furnace; Capsule_as_printed=Pt; pres_medium_as_printed=air; R unstated in spreadsheet; compiler gas_constant_used_j_mol_k=8.314,supplement,"Holycross, M.",2026-08-31,draft,Henderson1985CMP 89; 263,Henderson,1985,,Contributions to Mineralogy and Petrology,89,263,10.1007/bf00379459,"Zhang 2010 Table 1 xls, Entry# 2336; Run# D245"
DDB002299,1.0.0,isothermal_d,,Eu,,152-,,tracer,none,unspecified,melt,Dacite5(pitchstone),,,,melt_dacite,,,false,false,Dacite5(pitchstone); SiO2=69;TiO2=1.02;Al2O3=13.11;FeOt=5.3;MnO=0.13;MgO=1;CaO=2.7;Na2O=4.21;K2O=2.72;P2O5=0.24,wt_pct_oxide,69,1.02,13.11,,5.3,,,0.13,1,2.7,4.21,2.72,0.24,,,,,anhydrous_total=99.43,,,,,,,1577.15,1577.15,1577.15,1577.15,K,100000,100000,100000,0.1,MPa,,,,,one_atm_furnace,949320,,,,,,,,,,,,,,,,,,6.81e-13,-12.1668528881,,,6.81e-13,m2/s,,,,radiotracer,thin_film,Residual activity,true,,,false,use_with_caution,,,provenance=compilation_2010; v0_source=zhang_table1; Type_of_dif_as_printed=Tracer; Type_of_exp_as_printed=thin source; Analytical_as_printed=Residual activity; Apparatus_as_printed=furnace; Capsule_as_printed=Pt; pres_medium_as_printed=air; R unstated in spreadsheet; compiler gas_constant_used_j_mol_k=8.314,supplement,"Holycross, M.",2026-08-31,draft,Henderson1985CMP 89; 263,Henderson,1985,,Contributions to Mineralogy and Petrology,89,263,10.1007/bf00379459,"Zhang 2010 Table 1 xls, Entry# 2337; Run# D196"
DDB002300,1.0.0,isothermal_d,,Eu,,152-,,tracer,none,unspecified,melt,Dacite5(pitchstone),,,,melt_dacite,,,false,false,Dacite5(pitchstone); SiO2=69;TiO2=1.02;Al2O3=13.11;FeOt=5.3;MnO=0.13;MgO=1;CaO=2.7;Na2O=4.21;K2O=2.72;P2O5=0.24,wt_pct_oxide,69,1.02,13.11,,5.3,,,0.13,1,2.7,4.21,2.72,0.24,,,,,anhydrous_total=99.43,,,,,,,1575.15,1575.15,1575.15,1575.15,K,100000,100000,100000,0.1,MPa,,,,,one_atm_furnace,604080,,,,,,,,,,,,,,,,,,5.76e-13,-12.2395775166,,,5.76e-13,m2/s,,,,radiotracer,thin_film,Residual activity,true,,,false,use_with_caution,,,provenance=compilation_2010; v0_source=zhang_table1; Type_of_dif_as_printed=Tracer; Type_of_exp_as_printed=thin source; Analytical_as_printed=Residual activity; Apparatus_as_printed=furnace; Capsule_as_printed=Pt; pres_medium_as_printed=air; R unstated in spreadsheet; compiler gas_constant_used_j_mol_k=8.314,supplement,"Holycross, M.",2026-08-31,draft,Henderson1985CMP 89; 263,Henderson,1985,,Contributions to Mineralogy and Petrology,89,263,10.1007/bf00379459,"Zhang 2010 Table 1 xls, Entry# 2338; Run# D207"
DDB002301,1.0.0,isothermal_d,,Eu,,152-,,tracer,none,unspecified,melt,Dacite5(pitchstone),,,,melt_dacite,,,false,false,Dacite5(pitchstone); SiO2=69;TiO2=1.02;Al2O3=13.11;FeOt=5.3;MnO=0.13;MgO=1;CaO=2.7;Na2O=4.21;K2O=2.72;P2O5=0.24,wt_pct_oxide,69,1.02,13.11,,5.3,,,0.13,1,2.7,4.21,2.72,0.24,,,,,anhydrous_total=99.43,,,,,,,1517.15,1517.15,1517.15,1517.15,K,100000,100000,100000,0.1,MPa,,,,,one_atm_furnace,771120,,,,,,,,,,,,,,,,,,2.05e-13,-12.6882461389,,,2.05e-13,m2/s,,,,radiotracer,thin_film,Residual activity,true,,,false,use_with_caution,,,provenance=compilation_2010; v0_source=zhang_table1; Type_of_dif_as_printed=Tracer; Type_of_exp_as_printed=thin source; Analytical_as_printed=Residual activity; Apparatus_as_printed=furnace; Capsule_as_printed=Pt; pres_medium_as_printed=air; R unstated in spreadsheet; compiler gas_constant_used_j_mol_k=8.314,supplement,"Holycross, M.",2026-08-31,draft,Henderson1985CMP 89; 263,Henderson,1985,,Contributions to Mineralogy and Petrology,89,263,10.1007/bf00379459,"Zhang 2010 Table 1 xls, Entry# 2339; Run# D218"
DDB002302,1.0.0,isothermal_d,,Eu,,152-,,tracer,none,unspecified,melt,Dacite5(pitchstone),,,,melt_dacite,,,false,false,Dacite5(pitchstone); SiO2=69;TiO2=1.02;Al2O3=13.11;FeOt=5.3;MnO=0.13;MgO=1;CaO=2.7;Na2O=4.21;K2O=2.72;P2O5=0.24,wt_pct_oxide,69,1.02,13.11,,5.3,,,0.13,1,2.7,4.21,2.72,0.24,,,,,anhydrous_total=99.43,,,,,,,1543.15,1543.15,1543.15,1543.15,K,100000,100000,100000,0.1,MPa,,,,,one_atm_furnace,1207800,,,,,,,,,,,,,,,,,,4.08e-13,-12.3893398369,,,4.08e-13,m2/s,,,,radiotracer,thin_film,Residual activity,true,,,false,use_with_caution,,,provenance=compilation_2010; v0_source=zhang_table1; Type_of_dif_as_printed=Tracer; Type_of_exp_as_printed=thin source; Analytical_as_printed=Residual activity; Apparatus_as_printed=furnace; Capsule_as_printed=Pt; pres_medium_as_printed=air; R unstated in spreadsheet; compiler gas_constant_used_j_mol_k=8.314,supplement,"Holycross, M.",2026-08-31,draft,Henderson1985CMP 89; 263,Henderson,1985,,Contributions to Mineralogy and Petrology,89,263,10.1007/bf00379459,"Zhang 2010 Table 1 xls, Entry# 2340; Run# D223"
DDB002303,1.0.0,isothermal_d,,Eu,,152-,,tracer,none,unspecified,melt,Dacite5(pitchstone),,,,melt_dacite,,,false,false,Dacite5(pitchstone); SiO2=69;TiO2=1.02;Al2O3=13.11;FeOt=5.3;MnO=0.13;MgO=1;CaO=2.7;Na2O=4.21;K2O=2.72;P2O5=0.24,wt_pct_oxide,69,1.02,13.11,,5.3,,,0.13,1,2.7,4.21,2.72,0.24,,,,,anhydrous_total=99.43,,,,,,,1625.15,1625.15,1625.15,1625.15,K,100000,100000,100000,0.1,MPa,,,,,one_atm_furnace,1105560,,,,,,,,,,,,,,,,,,8.34e-13,-12.0788339494,,,8.34e-13,m2/s,,,,radiotracer,thin_film,Residual activity,true,,,false,use_with_caution,,,provenance=compilation_2010; v0_source=zhang_table1; Type_of_dif_as_printed=Tracer; Type_of_exp_as_printed=thin source; Analytical_as_printed=Residual activity; Apparatus_as_printed=furnace; Capsule_as_printed=Pt; pres_medium_as_printed=air; R unstated in spreadsheet; compiler gas_constant_used_j_mol_k=8.314,supplement,"Holycross, M.",2026-08-31,draft,Henderson1985CMP 89; 263,Henderson,1985,,Contributions to Mineralogy and Petrology,89,263,10.1007/bf00379459,"Zhang 2010 Table 1 xls, Entry# 2341; Run# D178"
DDB002304,1.0.0,isothermal_d,,Eu,,152-,,tracer,none,unspecified,melt,Dacite5(pitchstone),,,,melt_dacite,,,false,false,Dacite5(pitchstone); SiO2=69;TiO2=1.02;Al2O3=13.11;FeOt=5.3;MnO=0.13;MgO=1;CaO=2.7;Na2O=4.21;K2O=2.72;P2O5=0.24,wt_pct_oxide,69,1.02,13.11,,5.3,,,0.13,1,2.7,4.21,2.72,0.24,,,,,anhydrous_total=99.43,,,,,,,1625.15,1625.15,1625.15,1625.15,K,100000,100000,100000,0.1,MPa,,,,,one_atm_furnace,348120,,,,,,,,,,,,,,,,,,1.13e-12,-11.9469215565,,,1.13e-12,m2/s,,,,radiotracer,thin_film,Residual activity,true,,,false,use_with_caution,,,provenance=compilation_2010; v0_source=zhang_table1; Type_of_dif_as_printed=Tracer; Type_of_exp_as_printed=thin source; Analytical_as_printed=Residual activity; Apparatus_as_printed=furnace; Capsule_as_printed=Pt; pres_medium_as_printed=air; R unstated in spreadsheet; compiler gas_constant_used_j_mol_k=8.314,supplement,"Holycross, M.",2026-08-31,draft,Henderson1985CMP 89; 263,Henderson,1985,,Contributions to Mineralogy and Petrology,89,263,10.1007/bf00379459,"Zhang 2010 Table 1 xls, Entry# 2342; Run# D182"
DDB002305,1.0.0,isothermal_d,,Eu,,152-,,tracer,none,unspecified,melt,Dacite5(pitchstone),,,,melt_dacite,,,false,false,Dacite5(pitchstone); SiO2=69;TiO2=1.02;Al2O3=13.11;FeOt=5.3;MnO=0.13;MgO=1;CaO=2.7;Na2O=4.21;K2O=2.72;P2O5=0.24,wt_pct_oxide,69,1.02,13.11,,5.3,,,0.13,1,2.7,4.21,2.72,0.24,,,,,anhydrous_total=99.43,,,,,,,1670.15,1670.15,1670.15,1670.15,K,100000,100000,100000,0.1,MPa,,,,,one_atm_furnace,680400,,,,,,,,,,,,,,,,,,1.48e-12,-11.8297382846,,,1.48e-12,m2/s,,,,radiotracer,thin_film,Residual activity,true,,,false,use_with_caution,,,provenance=compilation_2010; v0_source=zhang_table1; Type_of_dif_as_printed=Tracer; Type_of_exp_as_printed=thin source; Analytical_as_printed=Residual activity; Apparatus_as_printed=furnace; Capsule_as_printed=Pt; pres_medium_as_printed=air; R unstated in spreadsheet; compiler gas_constant_used_j_mol_k=8.314,supplement,"Holycross, M.",2026-08-31,draft,Henderson1985CMP 89; 263,Henderson,1985,,Contributions to Mineralogy and Petrology,89,263,10.1007/bf00379459,"Zhang 2010 Table 1 xls, Entry# 2343; Run# D145"
DDB002306,1.0.0,isothermal_d,,Eu,,152-,,tracer,none,unspecified,melt,Dacite5(pitchstone),,,,melt_dacite,,,false,false,Dacite5(pitchstone); SiO2=69;TiO2=1.02;Al2O3=13.11;FeOt=5.3;MnO=0.13;MgO=1;CaO=2.7;Na2O=4.21;K2O=2.72;P2O5=0.24,wt_pct_oxide,69,1.02,13.11,,5.3,,,0.13,1,2.7,4.21,2.72,0.24,,,,,anhydrous_total=99.43,,,,,,,1672.15,1672.15,1672.15,1672.15,K,100000,100000,100000,0.1,MPa,,,,,one_atm_furnace,496800,,,,,,,,,,,,,,,,,,1.54e-12,-11.8124792792,,,1.54e-12,m2/s,,,,radiotracer,thin_film,Residual activity,true,,,false,use_with_caution,,,provenance=compilation_2010; v0_source=zhang_table1; Type_of_dif_as_printed=Tracer; Type_of_exp_as_printed=thin source; Analytical_as_printed=Residual activity; Apparatus_as_printed=furnace; Capsule_as_printed=Pt; pres_medium_as_printed=air; R unstated in spreadsheet; compiler gas_constant_used_j_mol_k=8.314,supplement,"Holycross, M.",2026-08-31,draft,Henderson1985CMP 89; 263,Henderson,1985,,Contributions to Mineralogy and Petrology,89,263,10.1007/bf00379459,"Zhang 2010 Table 1 xls, Entry# 2344; Run# D153"
DDB002307,1.0.0,isothermal_d,,Eu,,152-,,tracer,none,unspecified,melt,Andesite2,,,,melt_andesite,,,false,false,Andesite2; SiO2=57.76;TiO2=0.85;Al2O3=19.14;FeOt=6.71;MnO=0.11;MgO=3.45;CaO=6.27;Na2O=4.31;K2O=1.79;P2O5=0.2,wt_pct_oxide,57.76,0.85,19.14,,6.71,,,0.11,3.45,6.27,4.31,1.79,0.2,,,,,anhydrous_total=100.59,,,,,,,1576.15,1576.15,1576.15,1576.15,K,100000,100000,100000,0.1,MPa,,,,,one_atm_furnace,253800,,,,,,,,,,,,,,,,,,1.96e-12,-11.7077439286,,,1.96e-12,m2/s,,,,radiotracer,thin_film,Residual activity,true,,,false,use_with_caution,,,provenance=compilation_2010; v0_source=zhang_table1; Type_of_dif_as_printed=Tracer; Type_of_exp_as_printed=thin source; Analytical_as_printed=Residual activity; Apparatus_as_printed=furnace; Capsule_as_printed=Pt; pres_medium_as_printed=air; R unstated in spreadsheet; compiler gas_constant_used_j_mol_k=8.314,supplement,"Holycross, M.",2026-08-31,draft,Henderson1985CMP 89; 263,Henderson,1985,,Contributions to Mineralogy and Petrology,89,263,10.1007/bf00379459,"Zhang 2010 Table 1 xls, Entry# 2345; Run# D188"
DDB002308,1.0.0,isothermal_d,,Eu,,152-,,tracer,none,unspecified,melt,Andesite2,,,,melt_andesite,,,false,false,Andesite2; SiO2=57.76;TiO2=0.85;Al2O3=19.14;FeOt=6.71;MnO=0.11;MgO=3.45;CaO=6.27;Na2O=4.31;K2O=1.79;P2O5=0.2,wt_pct_oxide,57.76,0.85,19.14,,6.71,,,0.11,3.45,6.27,4.31,1.79,0.2,,,,,anhydrous_total=100.59,,,,,,,1573.15,1573.15,1573.15,1573.15,K,100000,100000,100000,0.1,MPa,,,,,one_atm_furnace,429480,,,,,,,,,,,,,,,,,,2.17e-12,-11.6635402662,,,2.17e-12,m2/s,,,,radiotracer,thin_film,Residual activity,true,,,false,use_with_caution,,,provenance=compilation_2010; v0_source=zhang_table1; Type_of_dif_as_printed=Tracer; Type_of_exp_as_printed=thin source; Analytical_as_printed=Residual activity; Apparatus_as_printed=furnace; Capsule_as_printed=Pt; pres_medium_as_printed=air; R unstated in spreadsheet; compiler gas_constant_used_j_mol_k=8.314,supplement,"Holycross, M.",2026-08-31,draft,Henderson1985CMP 89; 263,Henderson,1985,,Contributions to Mineralogy and Petrology,89,263,10.1007/bf00379459,"Zhang 2010 Table 1 xls, Entry# 2346; Run# D203"
DDB002309,1.0.0,isothermal_d,,Eu,,152-,,tracer,none,unspecified,melt,Andesite2,,,,melt_andesite,,,false,false,Andesite2; SiO2=57.76;TiO2=0.85;Al2O3=19.14;FeOt=6.71;MnO=0.11;MgO=3.45;CaO=6.27;Na2O=4.31;K2O=1.79;P2O5=0.2,wt_pct_oxide,57.76,0.85,19.14,,6.71,,,0.11,3.45,6.27,4.31,1.79,0.2,,,,,anhydrous_total=100.59,,,,,,,1573.15,1573.15,1573.15,1573.15,K,100000,100000,100000,0.1,MPa,,,,,one_atm_furnace,685080,,,,,,,,,,,,,,,,,,2.4e-12,-11.6197887583,,,2.4e-12,m2/s,,,,radiotracer,thin_film,Residual activity,true,,,false,use_with_caution,,,provenance=compilation_2010; v0_source=zhang_table1; Type_of_dif_as_printed=Tracer; Type_of_exp_as_printed=thin source; Analytical_as_printed=Residual activity; Apparatus_as_printed=furnace; Capsule_as_printed=Pt; pres_medium_as_printed=air; R unstated in spreadsheet; compiler gas_constant_used_j_mol_k=8.314,supplement,"Holycross, M.",2026-08-31,draft,Henderson1985CMP 89; 263,Henderson,1985,,Contributions to Mineralogy and Petrology,89,263,10.1007/bf00379459,"Zhang 2010 Table 1 xls, Entry# 2347; Run# D205"
DDB002310,1.0.0,isothermal_d,,Eu,,152-,,tracer,none,unspecified,melt,Andesite2,,,,melt_andesite,,,false,false,Andesite2; SiO2=57.76;TiO2=0.85;Al2O3=19.14;FeOt=6.71;MnO=0.11;MgO=3.45;CaO=6.27;Na2O=4.31;K2O=1.79;P2O5=0.2,wt_pct_oxide,57.76,0.85,19.14,,6.71,,,0.11,3.45,6.27,4.31,1.79,0.2,,,,,anhydrous_total=100.59,,,,,,,1517.15,1517.15,1517.15,1517.15,K,100000,100000,100000,0.1,MPa,,,,,one_atm_furnace,770400,,,,,,,,,,,,,,,,,,9.73e-13,-12.0118871597,,,9.73e-13,m2/s,,,,radiotracer,thin_film,Residual activity,true,,,false,use_with_caution,,,provenance=compilation_2010; v0_source=zhang_table1; Type_of_dif_as_printed=Tracer; Type_of_exp_as_printed=thin source; Analytical_as_printed=Residual activity; Apparatus_as_printed=furnace; Capsule_as_printed=Pt; pres_medium_as_printed=air; R unstated in spreadsheet; compiler gas_constant_used_j_mol_k=8.314,supplement,"Holycross, M.",2026-08-31,draft,Henderson1985CMP 89; 263,Henderson,1985,,Contributions to Mineralogy and Petrology,89,263,10.1007/bf00379459,"Zhang 2010 Table 1 xls, Entry# 2348; Run# D217"
DDB002311,1.0.0,isothermal_d,,Eu,,152-,,tracer,none,unspecified,melt,Andesite2,,,,melt_andesite,,,false,false,Andesite2; SiO2=57.76;TiO2=0.85;Al2O3=19.14;FeOt=6.71;MnO=0.11;MgO=3.45;CaO=6.27;Na2O=4.31;K2O=1.79;P2O5=0.2,wt_pct_oxide,57.76,0.85,19.14,,6.71,,,0.11,3.45,6.27,4.31,1.79,0.2,,,,,anhydrous_total=100.59,,,,,,,1543.15,1543.15,1543.15,1543.15,K,100000,100000,100000,0.1,MPa,,,,,one_atm_furnace,1207800,,,,,,,,,,,,,,,,,,1.07e-12,-11.9706162223,,,1.07e-12,m2/s,,,,radiotracer,thin_film,Residual activity,true,,,false,use_with_caution,,,provenance=compilation_2010; v0_source=zhang_table1; Type_of_dif_as_printed=Tracer; Type_of_exp_as_printed=thin source; Analytical_as_printed=Residual activity; Apparatus_as_printed=furnace; Capsule_as_printed=Pt; pres_medium_as_printed=air; R unstated in spreadsheet; compiler gas_constant_used_j_mol_k=8.314,supplement,"Holycross, M.",2026-08-31,draft,Henderson1985CMP 89; 263,Henderson,1985,,Contributions to Mineralogy and Petrology,89,263,10.1007/bf00379459,"Zhang 2010 Table 1 xls, Entry# 2349; Run# D222"
DDB002312,1.0.0,isothermal_d,,Eu,,152-,,tracer,none,unspecified,melt,Andesite2,,,,melt_andesite,,,false,false,Andesite2; SiO2=57.76;TiO2=0.85;Al2O3=19.14;FeOt=6.71;MnO=0.11;MgO=3.45;CaO=6.27;Na2O=4.31;K2O=1.79;P2O5=0.2,wt_pct_oxide,57.76,0.85,19.14,,6.71,,,0.11,3.45,6.27,4.31,1.79,0.2,,,,,anhydrous_total=100.59,,,,,,,1625.15,1625.15,1625.15,1625.15,K,100000,100000,100000,0.1,MPa,,,,,one_atm_furnace,255960,,,,,,,,,,,,,,,,,,3.38e-12,-11.4710832997,,,3.38e-12,m2/s,,,,radiotracer,thin_film,Residual activity,true,,,false,use_with_caution,,,provenance=compilation_2010; v0_source=zhang_table1; Type_of_dif_as_printed=Tracer; Type_of_exp_as_printed=thin source; Analytical_as_printed=Residual activity; Apparatus_as_printed=furnace; Capsule_as_printed=Pt; pres_medium_as_printed=air; R unstated in spreadsheet; compiler gas_constant_used_j_mol_k=8.314,supplement,"Holycross, M.",2026-08-31,draft,Henderson1985CMP 89; 263,Henderson,1985,,Contributions to Mineralogy and Petrology,89,263,10.1007/bf00379459,"Zhang 2010 Table 1 xls, Entry# 2350; Run# D132"
DDB002313,1.0.0,isothermal_d,,Eu,,152-,,tracer,none,unspecified,melt,Andesite2,,,,melt_andesite,,,false,false,Andesite2; SiO2=57.76;TiO2=0.85;Al2O3=19.14;FeOt=6.71;MnO=0.11;MgO=3.45;CaO=6.27;Na2O=4.31;K2O=1.79;P2O5=0.2,wt_pct_oxide,57.76,0.85,19.14,,6.71,,,0.11,3.45,6.27,4.31,1.79,0.2,,,,,anhydrous_total=100.59,,,,,,,1672.15,1672.15,1672.15,1672.15,K,100000,100000,100000,0.1,MPa,,,,,one_atm_furnace,603000,,,,,,,,,,,,,,,,,,5.01e-12,-11.3001622741,,,5.01e-12,m2/s,,,,radiotracer,thin_film,Residual activity,true,,,false,use_with_caution,,,provenance=compilation_2010; v0_source=zhang_table1; Type_of_dif_as_printed=Tracer; Type_of_exp_as_printed=thin source; Analytical_as_printed=Residual activity; Apparatus_as_printed=furnace; Capsule_as_printed=Pt; pres_medium_as_printed=air; R unstated in spreadsheet; compiler gas_constant_used_j_mol_k=8.314,supplement,"Holycross, M.",2026-08-31,draft,Henderson1985CMP 89; 263,Henderson,1985,,Contributions to Mineralogy and Petrology,89,263,10.1007/bf00379459,"Zhang 2010 Table 1 xls, Entry# 2351; Run# D190"
DDB002314,1.0.0,isothermal_d,,Eu,,152-,,tracer,none,unspecified,melt,Andesite2,,,,melt_andesite,,,false,false,Andesite2; SiO2=57.76;TiO2=0.85;Al2O3=19.14;FeOt=6.71;MnO=0.11;MgO=3.45;CaO=6.27;Na2O=4.31;K2O=1.79;P2O5=0.2,wt_pct_oxide,57.76,0.85,19.14,,6.71,,,0.11,3.45,6.27,4.31,1.79,0.2,,,,,anhydrous_total=100.59,,,,,,,1672.15,1672.15,1672.15,1672.15,K,100000,100000,100000,0.1,MPa,,,,,one_atm_furnace,603000,,,,,,,,,,,,,,,,,,4.92e-12,-11.3080348972,,,4.92e-12,m2/s,,,,radiotracer,thin_film,Residual activity,true,,,false,use_with_caution,,,provenance=compilation_2010; v0_source=zhang_table1; Type_of_dif_as_printed=Tracer; Type_of_exp_as_printed=thin source; Analytical_as_printed=Residual activity; Apparatus_as_printed=furnace; Capsule_as_printed=Pt; pres_medium_as_printed=air; R unstated in spreadsheet; compiler gas_constant_used_j_mol_k=8.314,supplement,"Holycross, M.",2026-08-31,draft,Henderson1985CMP 89; 263,Henderson,1985,,Contributions to Mineralogy and Petrology,89,263,10.1007/bf00379459,"Zhang 2010 Table 1 xls, Entry# 2352; Run# D191"
