Repository: holycrossm/diffusion-coefficients

# Experimental diffusion coefficients (minerals and silicate melts)

**Pre-release / not published.** Schema v1.0.0. This folder is a GitHub-ready living table: canonical data is CSV, new rows arrive by pull request, and a static page searches the file in the browser. Nothing here is a citable compilation of record.

This is a QA build of 4630 experimental rows (minerals and silicate melts). Most numbers are staged from the 2010 RiMG 72 tables. Do not treat the repo as published, complete, or peer-reviewed.

File: site/data/diffusion_coefficients.csv (part 65 of 136)
DDB002315,1.0.0,isothermal_d,,Eu,,152-,,tracer,none,unspecified,melt,Basalt1,,,,melt_basalt,,,false,false,Basalt1; SiO2=45.9;TiO2=3.72;Al2O3=16.55;FeOt=12.58;MnO=0.18;MgO=6.3;CaO=9.62;Na2O=3.79;K2O=1.73;P2O5=0.52,wt_pct_oxide,45.9,3.72,16.55,,12.58,,,0.18,6.3,9.62,3.79,1.73,0.52,,,,,anhydrous_total=100.89,,,,,,,1567.15,1567.15,1567.15,1567.15,K,100000,100000,100000,0.1,MPa,,,,,one_atm_furnace,262800,,,,,,,,,,,,,,,,,,7.63e-12,-11.117475462,,,7.63e-12,m2/s,,,,radiotracer,thin_film,Residual activity,true,,,false,use_with_caution,,,provenance=compilation_2010; v0_source=zhang_table1; Type_of_dif_as_printed=Tracer; Type_of_exp_as_printed=thin source; Analytical_as_printed=Residual activity; Apparatus_as_printed=furnace; Capsule_as_printed=Pt; pres_medium_as_printed=air; R unstated in spreadsheet; compiler gas_constant_used_j_mol_k=8.314,supplement,"Holycross, M.",2026-08-31,draft,Henderson1985CMP 89; 263,Henderson,1985,,Contributions to Mineralogy and Petrology,89,263,10.1007/bf00379459,"Zhang 2010 Table 1 xls, Entry# 2353; Run# D228"
DDB002316,1.0.0,isothermal_d,,Eu,,152-,,tracer,none,unspecified,melt,Basalt1,,,,melt_basalt,,,false,false,Basalt1; SiO2=45.9;TiO2=3.72;Al2O3=16.55;FeOt=12.58;MnO=0.18;MgO=6.3;CaO=9.62;Na2O=3.79;K2O=1.73;P2O5=0.52,wt_pct_oxide,45.9,3.72,16.55,,12.58,,,0.18,6.3,9.62,3.79,1.73,0.52,,,,,anhydrous_total=100.89,,,,,,,1570.15,1570.15,1570.15,1570.15,K,100000,100000,100000,0.1,MPa,,,,,one_atm_furnace,601200,,,,,,,,,,,,,,,,,,8.35e-12,-11.0783135245,,,8.35e-12,m2/s,,,,radiotracer,thin_film,Residual activity,true,,,false,use_with_caution,,,provenance=compilation_2010; v0_source=zhang_table1; Type_of_dif_as_printed=Tracer; Type_of_exp_as_printed=thin source; Analytical_as_printed=Residual activity; Apparatus_as_printed=furnace; Capsule_as_printed=Pt; pres_medium_as_printed=air; R unstated in spreadsheet; compiler gas_constant_used_j_mol_k=8.314,supplement,"Holycross, M.",2026-08-31,draft,Henderson1985CMP 89; 263,Henderson,1985,,Contributions to Mineralogy and Petrology,89,263,10.1007/bf00379459,"Zhang 2010 Table 1 xls, Entry# 2354; Run# D231"
DDB002317,1.0.0,isothermal_d,,Eu,,152-,,tracer,none,unspecified,melt,Basalt1,,,,melt_basalt,,,false,false,Basalt1; SiO2=45.9;TiO2=3.72;Al2O3=16.55;FeOt=12.58;MnO=0.18;MgO=6.3;CaO=9.62;Na2O=3.79;K2O=1.73;P2O5=0.52,wt_pct_oxide,45.9,3.72,16.55,,12.58,,,0.18,6.3,9.62,3.79,1.73,0.52,,,,,anhydrous_total=100.89,,,,,,,1625.15,1625.15,1625.15,1625.15,K,100000,100000,100000,0.1,MPa,,,,,one_atm_furnace,257400,,,,,,,,,,,,,,,,,,1.4e-11,-10.8538719643,,,1.4e-11,m2/s,,,,radiotracer,thin_film,Residual activity,true,,,false,use_with_caution,,,provenance=compilation_2010; v0_source=zhang_table1; Type_of_dif_as_printed=Tracer; Type_of_exp_as_printed=thin source; Analytical_as_printed=Residual activity; Apparatus_as_printed=furnace; Capsule_as_printed=Pt; pres_medium_as_printed=air; R unstated in spreadsheet; compiler gas_constant_used_j_mol_k=8.314,supplement,"Holycross, M.",2026-08-31,draft,Henderson1985CMP 89; 263,Henderson,1985,,Contributions to Mineralogy and Petrology,89,263,10.1007/bf00379459,"Zhang 2010 Table 1 xls, Entry# 2355; Run# D183"
DDB002318,1.0.0,isothermal_d,,Eu,,152-,,tracer,none,unspecified,melt,Basalt1,,,,melt_basalt,,,false,false,Basalt1; SiO2=45.9;TiO2=3.72;Al2O3=16.55;FeOt=12.58;MnO=0.18;MgO=6.3;CaO=9.62;Na2O=3.79;K2O=1.73;P2O5=0.52,wt_pct_oxide,45.9,3.72,16.55,,12.58,,,0.18,6.3,9.62,3.79,1.73,0.52,,,,,anhydrous_total=100.89,,,,,,,1624.15,1624.15,1624.15,1624.15,K,100000,100000,100000,0.1,MPa,,,,,one_atm_furnace,599400,,,,,,,,,,,,,,,,,,1.68e-11,-10.7746907183,,,1.68e-11,m2/s,,,,radiotracer,thin_film,Residual activity,true,,,false,use_with_caution,,,provenance=compilation_2010; v0_source=zhang_table1; Type_of_dif_as_printed=Tracer; Type_of_exp_as_printed=thin source; Analytical_as_printed=Residual activity; Apparatus_as_printed=furnace; Capsule_as_printed=Pt; pres_medium_as_printed=air; R unstated in spreadsheet; compiler gas_constant_used_j_mol_k=8.314,supplement,"Holycross, M.",2026-08-31,draft,Henderson1985CMP 89; 263,Henderson,1985,,Contributions to Mineralogy and Petrology,89,263,10.1007/bf00379459,"Zhang 2010 Table 1 xls, Entry# 2356; Run# D185"
DDB002319,1.0.0,isothermal_d,,Eu,,152-,,tracer,none,unspecified,melt,Basalt1,,,,melt_basalt,,,false,false,Basalt1; SiO2=45.9;TiO2=3.72;Al2O3=16.55;FeOt=12.58;MnO=0.18;MgO=6.3;CaO=9.62;Na2O=3.79;K2O=1.73;P2O5=0.52,wt_pct_oxide,45.9,3.72,16.55,,12.58,,,0.18,6.3,9.62,3.79,1.73,0.52,,,,,anhydrous_total=100.89,,,,,,,1672.15,1672.15,1672.15,1672.15,K,100000,100000,100000,0.1,MPa,,,,,one_atm_furnace,248400,,,,,,,,,,,,,,,,,,2.93e-11,-10.5331323796,,,2.93e-11,m2/s,,,,radiotracer,thin_film,Residual activity,true,,,false,use_with_caution,,,provenance=compilation_2010; v0_source=zhang_table1; Type_of_dif_as_printed=Tracer; Type_of_exp_as_printed=thin source; Analytical_as_printed=Residual activity; Apparatus_as_printed=furnace; Capsule_as_printed=Pt; pres_medium_as_printed=air; R unstated in spreadsheet; compiler gas_constant_used_j_mol_k=8.314,supplement,"Holycross, M.",2026-08-31,draft,Henderson1985CMP 89; 263,Henderson,1985,,Contributions to Mineralogy and Petrology,89,263,10.1007/bf00379459,"Zhang 2010 Table 1 xls, Entry# 2357; Run# D148"
DDB002320,1.0.0,isothermal_d,,Eu,,152-,,tracer,none,unspecified,melt,Basalt1,,,,melt_basalt,,,false,false,Basalt1; SiO2=45.9;TiO2=3.72;Al2O3=16.55;FeOt=12.58;MnO=0.18;MgO=6.3;CaO=9.62;Na2O=3.79;K2O=1.73;P2O5=0.52,wt_pct_oxide,45.9,3.72,16.55,,12.58,,,0.18,6.3,9.62,3.79,1.73,0.52,,,,,anhydrous_total=100.89,,,,,,,1673.15,1673.15,1673.15,1673.15,K,100000,100000,100000,0.1,MPa,,,,,one_atm_furnace,606240,,,,,,,,,,,,,,,,,,4.68e-11,-10.3297541469,,,4.68e-11,m2/s,,,,radiotracer,thin_film,Residual activity,true,,,false,use_with_caution,,,provenance=compilation_2010; v0_source=zhang_table1; Type_of_dif_as_printed=Tracer; Type_of_exp_as_printed=thin source; Analytical_as_printed=Residual activity; Apparatus_as_printed=furnace; Capsule_as_printed=Pt; pres_medium_as_printed=air; R unstated in spreadsheet; compiler gas_constant_used_j_mol_k=8.314,supplement,"Holycross, M.",2026-08-31,draft,Henderson1985CMP 89; 263,Henderson,1985,,Contributions to Mineralogy and Petrology,89,263,10.1007/bf00379459,"Zhang 2010 Table 1 xls, Entry# 2358; Run# D225"
DDB002321,1.0.0,isothermal_d,,Eu,,151-,,self,none,unspecified,melt,HB1 (haplobasalt),,,,melt_basalt,,,false,false,HB1 (haplobasalt); SiO2=47.6;Al2O3=16.4;MgO=16.9;CaO=19.4,wt_pct_oxide,47.6,,16.4,,,,,,16.9,19.4,,,,,,,,anhydrous_total=100.3,,,,,,,1673.15,1673.15,1673.15,1673.15,K,100000,100000,100000,0.1,MPa,air,,,unconstrained,one_atm_furnace,3600,,,,,,,,,,,,,,,,,,2.2e-11,-10.6575773192,,,2.2e-11,m2/s,,,,SIMS,diffusion_couple,SIMS,true,,,false,use_with_caution,,D is average of 2 pts,provenance=compilation_2010; v0_source=zhang_table1; Type_of_dif_as_printed=Self; logfO2_as_printed=AIR; 1s_error_as_printed=1e-12 (on D or lnD unspecified; not converted); Type_of_exp_as_printed=diffusion couple; Analytical_as_printed=SIMS; Apparatus_as_printed=furnace; Capsule_as_printed=Pt; pres_medium_as_printed=Air; R unstated in spreadsheet; compiler gas_constant_used_j_mol_k=8.314,supplement,"Holycross, M.",2026-08-31,draft,LaTourrette1997GCA 61; 755,LaTourrette,1997,,Geochimica et Cosmochimica Acta,61,755,,"Zhang 2010 Table 1 xls, Entry# 2359; Run# TL55"
DDB002322,1.0.0,isothermal_d,,Eu,,151-,,self,none,unspecified,melt,HB1 (haplobasalt),,,,melt_basalt,,,false,false,HB1 (haplobasalt); SiO2=47.6;Al2O3=16.4;MgO=16.9;CaO=19.4,wt_pct_oxide,47.6,,16.4,,,,,,16.9,19.4,,,,,,,,anhydrous_total=100.3,,,,,,,1673.15,1673.15,1673.15,1673.15,K,100000,100000,100000,0.1,MPa,air,,,unconstrained,one_atm_furnace,3600,,,,,,,,,,,,,,,,,,2.33e-11,-10.632644079,,,2.33e-11,m2/s,,,,SIMS,diffusion_couple,SIMS,true,,,false,use_with_caution,,D is average of 2 pts,provenance=compilation_2010; v0_source=zhang_table1; Type_of_dif_as_printed=Self; logfO2_as_printed=AIR; 1s_error_as_printed=2e-13 (on D or lnD unspecified; not converted); Type_of_exp_as_printed=diffusion couple; Analytical_as_printed=SIMS; Apparatus_as_printed=furnace; Capsule_as_printed=Pt; pres_medium_as_printed=Air; R unstated in spreadsheet; compiler gas_constant_used_j_mol_k=8.314,supplement,"Holycross, M.",2026-08-31,draft,LaTourrette1997GCA 61; 755,LaTourrette,1997,,Geochimica et Cosmochimica Acta,61,755,,"Zhang 2010 Table 1 xls, Entry# 2360; Run# TL56"
DDB002323,1.0.0,isothermal_d,,Eu,,151-,,self,none,unspecified,melt,HB1 (haplobasalt),,,,melt_basalt,,,false,false,HB1 (haplobasalt); SiO2=47.6;Al2O3=16.4;MgO=16.9;CaO=19.4,wt_pct_oxide,47.6,,16.4,,,,,,16.9,19.4,,,,,,,,anhydrous_total=100.3,,,,,,,1773.15,1773.15,1773.15,1773.15,K,100000,100000,100000,0.1,MPa,air,,,unconstrained,one_atm_furnace,2400,,,,,,,,,,,,,,,,,,5e-11,-10.3010299957,,,5e-11,m2/s,,,,SIMS,diffusion_couple,SIMS,true,,,false,use_with_caution,,D is average of 2 pts,provenance=compilation_2010; v0_source=zhang_table1; Type_of_dif_as_printed=Self; logfO2_as_printed=AIR; 1s_error_as_printed=2e-12 (on D or lnD unspecified; not converted); Type_of_exp_as_printed=diffusion couple; Analytical_as_printed=SIMS; Apparatus_as_printed=furnace; Capsule_as_printed=Pt; pres_medium_as_printed=Air; R unstated in spreadsheet; compiler gas_constant_used_j_mol_k=8.314,supplement,"Holycross, M.",2026-08-31,draft,LaTourrette1997GCA 61; 755,LaTourrette,1997,,Geochimica et Cosmochimica Acta,61,755,,"Zhang 2010 Table 1 xls, Entry# 2361; Run# TL60"
DDB002324,1.0.0,isothermal_d,,Eu,,151-,,self,none,unspecified,melt,HB1 (haplobasalt),,,,melt_basalt,,,false,false,HB1 (haplobasalt); SiO2=47.6;Al2O3=16.4;MgO=16.9;CaO=19.4,wt_pct_oxide,47.6,,16.4,,,,,,16.9,19.4,,,,,,,,anhydrous_total=100.3,,,,,,,1673.15,1673.15,1673.15,1673.15,K,100000,100000,100000,0.1,MPa,measured,,,measured,one_atm_furnace,3600,,,,,,,,,,,,,,,,,,3.2e-11,-10.4948500217,,,3.2e-11,m2/s,,,,SIMS,diffusion_couple,SIMS,true,,,false,use_with_caution,,D is average of 2 pts,provenance=compilation_2010; v0_source=zhang_table1; Type_of_dif_as_printed=Self; logfO2_as_printed=-9.7; not converted with -5 (negative; may already be log10 bar not Pa); 1s_error_as_printed=1e-12 (on D or lnD unspecified; not converted); Type_of_exp_as_printed=diffusion couple; Analytical_as_printed=SIMS; Apparatus_as_printed=furnace; Capsule_as_printed=Pt; pres_medium_as_printed=CO-CO2; R unstated in spreadsheet; compiler gas_constant_used_j_mol_k=8.314,supplement,"Holycross, M.",2026-08-31,draft,LaTourrette1997GCA 61; 755,LaTourrette,1997,,Geochimica et Cosmochimica Acta,61,755,,"Zhang 2010 Table 1 xls, Entry# 2362; Run# TL57"
DDB002325,1.0.0,isothermal_d,,Eu,,151-,,self,none,unspecified,melt,HB1 (haplobasalt),,,,melt_basalt,,,false,false,HB1 (haplobasalt); SiO2=47.6;Al2O3=16.4;MgO=16.9;CaO=19.4,wt_pct_oxide,47.6,,16.4,,,,,,16.9,19.4,,,,,,,,anhydrous_total=100.3,,,,,,,1673.15,1673.15,1673.15,1673.15,K,100000,100000,100000,0.1,MPa,measured,,,measured,one_atm_furnace,3600,,,,,,,,,,,,,,,,,,3.23e-11,-10.4907974777,,,3.23e-11,m2/s,,,,SIMS,diffusion_couple,SIMS,true,,,false,use_with_caution,,D is average of 2 pts,provenance=compilation_2010; v0_source=zhang_table1; Type_of_dif_as_printed=Self; logfO2_as_printed=-9.7; not converted with -5 (negative; may already be log10 bar not Pa); 1s_error_as_printed=2e-13 (on D or lnD unspecified; not converted); Type_of_exp_as_printed=diffusion couple; Analytical_as_printed=SIMS; Apparatus_as_printed=furnace; Capsule_as_printed=Pt; pres_medium_as_printed=CO-CO2; R unstated in spreadsheet; compiler gas_constant_used_j_mol_k=8.314,supplement,"Holycross, M.",2026-08-31,draft,LaTourrette1997GCA 61; 755,LaTourrette,1997,,Geochimica et Cosmochimica Acta,61,755,,"Zhang 2010 Table 1 xls, Entry# 2363; Run# TL58"
DDB002326,1.0.0,isothermal_d,,Eu,,151-,,self,none,unspecified,melt,HB1 (haplobasalt),,,,melt_basalt,,,false,false,HB1 (haplobasalt); SiO2=47.6;Al2O3=16.4;MgO=16.9;CaO=19.4,wt_pct_oxide,47.6,,16.4,,,,,,16.9,19.4,,,,,,,,anhydrous_total=100.3,,,,,,,1773.15,1773.15,1773.15,1773.15,K,100000,100000,100000,0.1,MPa,measured,,,measured,one_atm_furnace,2400,,,,,,,,,,,,,,,,,,7.1e-11,-10.1487416513,,,7.1e-11,m2/s,,,,SIMS,diffusion_couple,SIMS,true,,,false,use_with_caution,,D is average of 2 pts,provenance=compilation_2010; v0_source=zhang_table1; Type_of_dif_as_printed=Self; logfO2_as_printed=-8.8; not converted with -5 (negative; may already be log10 bar not Pa); 1s_error_as_printed=3e-12 (on D or lnD unspecified; not converted); Type_of_exp_as_printed=diffusion couple; Analytical_as_printed=SIMS; Apparatus_as_printed=furnace; Capsule_as_printed=Pt; pres_medium_as_printed=CO-CO2; R unstated in spreadsheet; compiler gas_constant_used_j_mol_k=8.314,supplement,"Holycross, M.",2026-08-31,draft,LaTourrette1997GCA 61; 755,LaTourrette,1997,,Geochimica et Cosmochimica Acta,61,755,,"Zhang 2010 Table 1 xls, Entry# 2364; Run# TL62"
DDB002327,1.0.0,isothermal_d,,Eu,,,,tracer,none,unspecified,melt,Jadeite melt,,,,melt_simple,,,false,false,Jadeite melt; SiO2=59.45;Al2O3=25.22;Na2O=15.33,wt_pct_oxide,59.45,,25.22,,,,,,,,15.33,,,,,,,anhydrous_total=100,,,,,,,1673.15,1673.15,1673.15,1673.15,K,750000000,750000000,750000000,750,MPa,,,,,piston_cylinder,14400,,,,,,,,,,,,,,,,,,1.12e-11,-10.9507819773,,,1.12e-11,m2/s,,,,SIMS,diffusion_couple,SIMS,true,,true,false,use_with_caution,,,provenance=compilation_2010; v0_source=zhang_table1; Type_of_dif_as_printed=Tracer; 1s_error_as_printed=1.2e-12 (on D or lnD unspecified; not converted); C_range_as_printed=0.00259; Type_of_exp_as_printed=diffusion couple; Analytical_as_printed=SIMS; Apparatus_as_printed=PCA; Capsule_as_printed=Pt; pres_medium_as_printed=solid; R unstated in spreadsheet; compiler gas_constant_used_j_mol_k=8.314,supplement,"Holycross, M.",2026-08-31,draft,Nakamura1998GCA 62; 3151,Nakamura,1998,,Geochimica et Cosmochimica Acta,62,3151,10.1016/s0016-7037(98)00223-3,"Zhang 2010 Table 1 xls, Entry# 2365"
DDB002328,1.0.0,isothermal_d,,Eu,,,,tracer,none,unspecified,melt,Jadeite melt,,,,melt_simple,,,false,false,Jadeite melt; SiO2=59.45;Al2O3=25.22;Na2O=15.33,wt_pct_oxide,59.45,,25.22,,,,,,,,15.33,,,,,,,anhydrous_total=100,,,,,,,1673.15,1673.15,1673.15,1673.15,K,1250000000,1250000000,1250000000,1250,MPa,,,,,piston_cylinder,14400,,,,,,,,,,,,,,,,,,1.22e-11,-10.9136401693,,,1.22e-11,m2/s,,,,SIMS,diffusion_couple,SIMS,true,,true,false,use_with_caution,,,provenance=compilation_2010; v0_source=zhang_table1; Type_of_dif_as_printed=Tracer; 1s_error_as_printed=1.2e-12 (on D or lnD unspecified; not converted); C_range_as_printed=0.00259; Type_of_exp_as_printed=diffusion couple; Analytical_as_printed=SIMS; Apparatus_as_printed=PCA; Capsule_as_printed=Pt; pres_medium_as_printed=solid; R unstated in spreadsheet; compiler gas_constant_used_j_mol_k=8.314,supplement,"Holycross, M.",2026-08-31,draft,Nakamura1998GCA 62; 3151,Nakamura,1998,,Geochimica et Cosmochimica Acta,62,3151,10.1016/s0016-7037(98)00223-3,"Zhang 2010 Table 1 xls, Entry# 2366"
DDB002329,1.0.0,isothermal_d,,Eu,,,,tracer,none,unspecified,melt,Jadeite melt,,,,melt_simple,,,false,false,Jadeite melt; SiO2=59.45;Al2O3=25.22;Na2O=15.33,wt_pct_oxide,59.45,,25.22,,,,,,,,15.33,,,,,,,anhydrous_total=100,,,,,,,1573.15,1573.15,1573.15,1573.15,K,1500000000,1500000000,1500000000,1500,MPa,,,,,piston_cylinder,28800,,,,,,,,,,,,,,,,,,4.2e-12,-11.3767507096,,,4.2e-12,m2/s,,,,SIMS,diffusion_couple,SIMS,true,,true,false,use_with_caution,,,provenance=compilation_2010; v0_source=zhang_table1; Type_of_dif_as_printed=Tracer; 1s_error_as_printed=3e-13 (on D or lnD unspecified; not converted); C_range_as_printed=0.00259; Type_of_exp_as_printed=diffusion couple; Analytical_as_printed=SIMS; Apparatus_as_printed=PCA; Capsule_as_printed=Pt; pres_medium_as_printed=solid; R unstated in spreadsheet; compiler gas_constant_used_j_mol_k=8.314,supplement,"Holycross, M.",2026-08-31,draft,Nakamura1998GCA 62; 3151,Nakamura,1998,,Geochimica et Cosmochimica Acta,62,3151,10.1016/s0016-7037(98)00223-3,"Zhang 2010 Table 1 xls, Entry# 2367"
DDB002330,1.0.0,isothermal_d,,Eu,,,,tracer,none,unspecified,melt,Jadeite melt,,,,melt_simple,,,false,false,Jadeite melt; SiO2=59.45;Al2O3=25.22;Na2O=15.33,wt_pct_oxide,59.45,,25.22,,,,,,,,15.33,,,,,,,anhydrous_total=100,,,,,,,1673.15,1673.15,1673.15,1673.15,K,1500000000,1500000000,1500000000,1500,MPa,,,,,piston_cylinder,14400,,,,,,,,,,,,,,,,,,8.59e-12,-11.0660068362,,,8.59e-12,m2/s,,,,SIMS,diffusion_couple,SIMS,true,,true,false,use_with_caution,,,provenance=compilation_2010; v0_source=zhang_table1; Type_of_dif_as_printed=Tracer; 1s_error_as_printed=6.2e-13 (on D or lnD unspecified; not converted); C_range_as_printed=0.00259; Type_of_exp_as_printed=diffusion couple; Analytical_as_printed=SIMS; Apparatus_as_printed=PCA; Capsule_as_printed=Pt; pres_medium_as_printed=solid; R unstated in spreadsheet; compiler gas_constant_used_j_mol_k=8.314,supplement,"Holycross, M.",2026-08-31,draft,Nakamura1998GCA 62; 3151,Nakamura,1998,,Geochimica et Cosmochimica Acta,62,3151,10.1016/s0016-7037(98)00223-3,"Zhang 2010 Table 1 xls, Entry# 2368"
DDB002331,1.0.0,isothermal_d,,Eu,,,,tracer,none,unspecified,melt,Jadeite melt,,,,melt_simple,,,false,false,Jadeite melt; SiO2=59.45;Al2O3=25.22;Na2O=15.33,wt_pct_oxide,59.45,,25.22,,,,,,,,15.33,,,,,,,anhydrous_total=100,,,,,,,1723.15,1723.15,1723.15,1723.15,K,1500000000,1500000000,1500000000,1500,MPa,,,,,piston_cylinder,14400,,,,,,,,,,,,,,,,,,7.61e-12,-11.1186153432,,,7.61e-12,m2/s,,,,SIMS,diffusion_couple,SIMS,true,,true,false,use_with_caution,,,provenance=compilation_2010; v0_source=zhang_table1; Type_of_dif_as_printed=Tracer; 1s_error_as_printed=1.08e-12 (on D or lnD unspecified; not converted); C_range_as_printed=0.00259; Type_of_exp_as_printed=diffusion couple; Analytical_as_printed=SIMS; Apparatus_as_printed=PCA; Capsule_as_printed=Pt; pres_medium_as_printed=solid; R unstated in spreadsheet; compiler gas_constant_used_j_mol_k=8.314,supplement,"Holycross, M.",2026-08-31,draft,Nakamura1998GCA 62; 3151,Nakamura,1998,,Geochimica et Cosmochimica Acta,62,3151,10.1016/s0016-7037(98)00223-3,"Zhang 2010 Table 1 xls, Entry# 2369"
DDB002332,1.0.0,isothermal_d,,Eu,,,,tracer,none,unspecified,melt,Jadeite melt,,,,melt_simple,,,false,false,Jadeite melt; SiO2=59.45;Al2O3=25.22;Na2O=15.33,wt_pct_oxide,59.45,,25.22,,,,,,,,15.33,,,,,,,anhydrous_total=100,,,,,,,1673.15,1673.15,1673.15,1673.15,K,2000000000,2000000000,2000000000,2000,MPa,,,,,piston_cylinder,14400,,,,,,,,,,,,,,,,,,9.05e-12,-11.0433514208,,,9.05e-12,m2/s,,,,SIMS,diffusion_couple,SIMS,true,,true,false,use_with_caution,,,provenance=compilation_2010; v0_source=zhang_table1; Type_of_dif_as_printed=Tracer; 1s_error_as_printed=4.2e-13 (on D or lnD unspecified; not converted); C_range_as_printed=0.00259; Type_of_exp_as_printed=diffusion couple; Analytical_as_printed=SIMS; Apparatus_as_printed=PCA; Capsule_as_printed=Pt; pres_medium_as_printed=solid; R unstated in spreadsheet; compiler gas_constant_used_j_mol_k=8.314,supplement,"Holycross, M.",2026-08-31,draft,Nakamura1998GCA 62; 3151,Nakamura,1998,,Geochimica et Cosmochimica Acta,62,3151,10.1016/s0016-7037(98)00223-3,"Zhang 2010 Table 1 xls, Entry# 2370"
DDB002333,1.0.0,isothermal_d,,Eu,,,,tracer,none,unspecified,melt,Diopside melt,,,,melt_simple,,,false,false,Diopside melt; SiO2=55.49;MgO=18.61;CaO=25.9,wt_pct_oxide,55.49,,,,,,,,18.61,25.9,,,,,,,,anhydrous_total=100,,,,,,,1863.15,1863.15,1863.15,1863.15,K,1000000000,1000000000,1000000000,1000,MPa,,,,,piston_cylinder,900,,,,,,,,,,,,,,,,,,2.93e-10,-9.53313237965,,,2.93e-10,m2/s,,,,SIMS,diffusion_couple,SIMS,true,,true,false,use_with_caution,,,provenance=compilation_2010; v0_source=zhang_table1; Type_of_dif_as_printed=Tracer; 1s_error_as_printed=6.7e-11 (on D or lnD unspecified; not converted); C_range_as_printed=0.00226; Type_of_exp_as_printed=diffusion couple; Analytical_as_printed=SIMS; Apparatus_as_printed=PCA; Capsule_as_printed=Pt; pres_medium_as_printed=solid; R unstated in spreadsheet; compiler gas_constant_used_j_mol_k=8.314,supplement,"Holycross, M.",2026-08-31,draft,Nakamura1998GCA 62; 3151,Nakamura,1998,,Geochimica et Cosmochimica Acta,62,3151,10.1016/s0016-7037(98)00223-3,"Zhang 2010 Table 1 xls, Entry# 2371"
DDB002334,1.0.0,isothermal_d,,Eu,,,,tracer,none,unspecified,melt,Diopside melt,,,,melt_simple,,,false,false,Diopside melt; SiO2=55.49;MgO=18.61;CaO=25.9,wt_pct_oxide,55.49,,,,,,,,18.61,25.9,,,,,,,,anhydrous_total=100,,,,,,,1863.15,1863.15,1863.15,1863.15,K,1250000000,1250000000,1250000000,1250,MPa,,,,,piston_cylinder,1800,,,,,,,,,,,,,,,,,,2.15e-10,-9.66756154008,,,2.15e-10,m2/s,,,,SIMS,diffusion_couple,SIMS,true,,true,false,use_with_caution,,,provenance=compilation_2010; v0_source=zhang_table1; Type_of_dif_as_printed=Tracer; 1s_error_as_printed=1.4e-11 (on D or lnD unspecified; not converted); C_range_as_printed=0.00226; Type_of_exp_as_printed=diffusion couple; Analytical_as_printed=SIMS; Apparatus_as_printed=PCA; Capsule_as_printed=Pt; pres_medium_as_printed=solid; R unstated in spreadsheet; compiler gas_constant_used_j_mol_k=8.314,supplement,"Holycross, M.",2026-08-31,draft,Nakamura1998GCA 62; 3151,Nakamura,1998,,Geochimica et Cosmochimica Acta,62,3151,10.1016/s0016-7037(98)00223-3,"Zhang 2010 Table 1 xls, Entry# 2372"
DDB002335,1.0.0,isothermal_d,,Eu,,,,tracer,none,unspecified,melt,Wet HA1,,,,melt_andesite,,,false,false,wet HA1; SiO2=62.09;Al2O3=19.47;MgO=2.53;CaO=10.64;Na2O=4.25;K2O=1.02,wt_pct_oxide,62.09,,19.47,,,,,,2.53,10.64,4.25,1.02,,,,,,anhydrous_total=100,true,4.9,,,,,1373.15,1373.15,1373.15,1373.15,K,500000000,500000000,500000000,500,MPa,,,,,internally_heated_pressure_vessel,10800,,,,,,,,,,,,,,,,,,4.15e-12,-11.3819519033,,,4.15e-12,m2/s,,,,other,diffusion_couple,Synchotron XRF,true,,,false,use_with_caution,,,provenance=compilation_2010; v0_source=zhang_table1; Type_of_dif_as_printed=Tracer; 1s_error_as_printed=1.3e-12 (on D or lnD unspecified; not converted); Type_of_exp_as_printed=diffusion couple; Analytical_as_printed=Synchotron XRF; Apparatus_as_printed=IHPV; Capsule_as_printed=Pt; pres_medium_as_printed=Ar; R unstated in spreadsheet; compiler gas_constant_used_j_mol_k=8.314,supplement,"Holycross, M.",2026-08-31,draft,Koepke2001GCA 65; 1481,Koepke,2001,,Geochimica et Cosmochimica Acta,65,1481,10.1016/s0016-7037(01)00550-6,"Zhang 2010 Table 1 xls, Entry# 2373; Run# JK60"
DDB002336,1.0.0,isothermal_d,,Eu,,,,tracer,none,unspecified,melt,Wet HA1,,,,melt_andesite,,,false,false,wet HA1; SiO2=62.09;Al2O3=19.47;MgO=2.53;CaO=10.64;Na2O=4.25;K2O=1.02,wt_pct_oxide,62.09,,19.47,,,,,,2.53,10.64,4.25,1.02,,,,,,anhydrous_total=100,true,5.2,,,,,1473.15,1473.15,1473.15,1473.15,K,500000000,500000000,500000000,500,MPa,,,,,internally_heated_pressure_vessel,7200,,,,,,,,,,,,,,,,,,1.255e-11,-10.9013562742,,,1.255e-11,m2/s,,,,other,diffusion_couple,Synchotron XRF,true,,,false,use_with_caution,,,provenance=compilation_2010; v0_source=zhang_table1; Type_of_dif_as_printed=Tracer; 1s_error_as_printed=3.85e-12 (on D or lnD unspecified; not converted); Type_of_exp_as_printed=diffusion couple; Analytical_as_printed=Synchotron XRF; Apparatus_as_printed=IHPV; Capsule_as_printed=Pt; pres_medium_as_printed=Ar; R unstated in spreadsheet; compiler gas_constant_used_j_mol_k=8.314,supplement,"Holycross, M.",2026-08-31,draft,Koepke2001GCA 65; 1481,Koepke,2001,,Geochimica et Cosmochimica Acta,65,1481,10.1016/s0016-7037(01)00550-6,"Zhang 2010 Table 1 xls, Entry# 2374; Run# JK61"
DDB002337,1.0.0,isothermal_d,,Eu,,,,tracer,none,unspecified,melt,Wet HA1,,,,melt_andesite,,,false,false,wet HA1; SiO2=62.09;Al2O3=19.47;MgO=2.53;CaO=10.64;Na2O=4.25;K2O=1.02,wt_pct_oxide,62.09,,19.47,,,,,,2.53,10.64,4.25,1.02,,,,,,anhydrous_total=100,true,5.1,,,,,1583.15,1583.15,1583.15,1583.15,K,500000000,500000000,500000000,500,MPa,,,,,internally_heated_pressure_vessel,3600,,,,,,,,,,,,,,,,,,3.29e-11,-10.4828041021,,,3.29e-11,m2/s,,,,other,diffusion_couple,Synchotron XRF,true,,,false,use_with_caution,,,provenance=compilation_2010; v0_source=zhang_table1; Type_of_dif_as_printed=Tracer; 1s_error_as_printed=9.6e-12 (on D or lnD unspecified; not converted); Type_of_exp_as_printed=diffusion couple; Analytical_as_printed=Synchotron XRF; Apparatus_as_printed=IHPV; Capsule_as_printed=Pt; pres_medium_as_printed=Ar; R unstated in spreadsheet; compiler gas_constant_used_j_mol_k=8.314,supplement,"Holycross, M.",2026-08-31,draft,Koepke2001GCA 65; 1481,Koepke,2001,,Geochimica et Cosmochimica Acta,65,1481,10.1016/s0016-7037(01)00550-6,"Zhang 2010 Table 1 xls, Entry# 2375; Run# HB72"
DDB002338,1.0.0,isothermal_d,,Eu,,,,tracer,none,unspecified,melt,Wet HA1,,,,melt_andesite,,,false,false,wet HA1; SiO2=62.09;Al2O3=19.47;MgO=2.53;CaO=10.64;Na2O=4.25;K2O=1.02,wt_pct_oxide,62.09,,19.47,,,,,,2.53,10.64,4.25,1.02,,,,,,anhydrous_total=100,true,4.5,,,,,1673.15,1673.15,1673.15,1673.15,K,500000000,500000000,500000000,500,MPa,,,,,internally_heated_pressure_vessel,1800,,,,,,,,,,,,,,,,,,5.16e-11,-10.2873502984,,,5.16e-11,m2/s,,,,other,diffusion_couple,Synchotron XRF,true,,,false,use_with_caution,,,provenance=compilation_2010; v0_source=zhang_table1; Type_of_dif_as_printed=Tracer; 1s_error_as_printed=1.47e-11 (on D or lnD unspecified; not converted); Type_of_exp_as_printed=diffusion couple; Analytical_as_printed=Synchotron XRF; Apparatus_as_printed=IHPV; Capsule_as_printed=Pt; pres_medium_as_printed=Ar; R unstated in spreadsheet; compiler gas_constant_used_j_mol_k=8.314,supplement,"Holycross, M.",2026-08-31,draft,Koepke2001GCA 65; 1481,Koepke,2001,,Geochimica et Cosmochimica Acta,65,1481,10.1016/s0016-7037(01)00550-6,"Zhang 2010 Table 1 xls, Entry# 2376; Run# JK63"
DDB002339,1.0.0,isothermal_d,,Eu,,,,tracer,none,unspecified,melt,HA1 (haploandesite),,,,melt_andesite,,,false,false,HA1 (haploandesite); SiO2=61.81;Al2O3=19.48;MgO=2.51;CaO=10.82;Na2O=4.3;K2O=1.03,wt_pct_oxide,61.81,,19.48,,,,,,2.51,10.82,4.3,1.03,,,,,,anhydrous_total=99.95,true,0.06,,,,,1673.15,1673.15,1673.15,1673.15,K,500000000,500000000,500000000,500,MPa,,,,,internally_heated_pressure_vessel,10800,,,,,,,,,,,,,,,,,,6.45e-12,-11.1904402854,,,6.45e-12,m2/s,,,,other,diffusion_couple,Synchotron XRF,true,,,false,use_with_caution,,,provenance=compilation_2010; v0_source=zhang_table1; Type_of_dif_as_printed=Tracer; 1s_error_as_printed=1.85e-12 (on D or lnD unspecified; not converted); Type_of_exp_as_printed=diffusion couple; Analytical_as_printed=Synchotron XRF; Apparatus_as_printed=IHPV; Capsule_as_printed=Pt; pres_medium_as_printed=Ar; R unstated in spreadsheet; compiler gas_constant_used_j_mol_k=8.314,supplement,"Holycross, M.",2026-08-31,draft,Koepke2001GCA 65; 1481,Koepke,2001,,Geochimica et Cosmochimica Acta,65,1481,10.1016/s0016-7037(01)00550-6,"Zhang 2010 Table 1 xls, Entry# 2377; Run# JK67"
DDB002340,1.0.0,isothermal_d,,Eu,,,,tracer,none,unspecified,melt,Trachyte1,,,,melt_alkaline,,,false,false,Trachyte1; SiO2=62.37;TiO2=0.48;Al2O3=18.61;FeOt=3.68;MgO=0.24;CaO=1.73;Na2O=5.43;K2O=7.25,wt_pct_oxide,62.37,0.48,18.61,,3.68,,,,0.24,1.73,5.43,7.25,,,,,,anhydrous_total=99.79,true,0.1,,,,,1323.15,1323.15,1323.15,1323.15,K,500000000,500000000,500000000,500,MPa,,,,,internally_heated_pressure_vessel,72000,,,,,,,,,,,,,,,,,,1.86208713666e-14,-13.73,,,1.86208713666286e-14,m2/s,,,,other,diffusion_couple,Synchotron XRF,true,,,false,use_with_caution,,,provenance=compilation_2010; v0_source=zhang_table1; Type_of_dif_as_printed=Tracer; 1s_error_as_printed=3.85885267446228e-15 (on D or lnD unspecified; not converted); Type_of_exp_as_printed=diffusion triple; Analytical_as_printed=Synchotron XRF; Apparatus_as_printed=IHPV; Capsule_as_printed=Au80Pd20; pres_medium_as_printed=Ar; R unstated in spreadsheet; compiler gas_constant_used_j_mol_k=8.314,supplement,"Holycross, M.",2026-08-31,draft,Behrens2009CG 259; 63,Behrens,2009,,Chemical Geology,259,63,10.1016/j.chemgeo.2008.10.014,"Zhang 2010 Table 1 xls, Entry# 2378; Run# T6"
DDB002341,1.0.0,isothermal_d,,Eu,,,,tracer,none,unspecified,melt,Trachyte1,,,,melt_alkaline,,,false,false,Trachyte1; SiO2=62.37;TiO2=0.48;Al2O3=18.61;FeOt=3.68;MgO=0.24;CaO=1.73;Na2O=5.43;K2O=7.25,wt_pct_oxide,62.37,0.48,18.61,,3.68,,,,0.24,1.73,5.43,7.25,,,,,,anhydrous_total=99.79,true,0.04,,,,,1423.15,1423.15,1423.15,1423.15,K,500000000,500000000,500000000,500,MPa,,,,,internally_heated_pressure_vessel,18000,,,,,,,,,,,,,,,,,,1.62181009736e-13,-12.79,,,1.62181009735893e-13,m2/s,,,,other,diffusion_couple,Synchotron XRF,true,,,false,use_with_caution,,,provenance=compilation_2010; v0_source=zhang_table1; Type_of_dif_as_printed=Tracer; 1s_error_as_printed=2.61404902769212e-14 (on D or lnD unspecified; not converted); Type_of_exp_as_printed=diffusion triple; Analytical_as_printed=Synchotron XRF; Apparatus_as_printed=IHPV; Capsule_as_printed=Au80Pd20; pres_medium_as_printed=Ar; R unstated in spreadsheet; compiler gas_constant_used_j_mol_k=8.314,supplement,"Holycross, M.",2026-08-31,draft,Behrens2009CG 259; 63,Behrens,2009,,Chemical Geology,259,63,10.1016/j.chemgeo.2008.10.014,"Zhang 2010 Table 1 xls, Entry# 2379; Run# T10"
DDB002342,1.0.0,isothermal_d,,Eu,,,,tracer,none,unspecified,melt,Trachyte1,,,,melt_alkaline,,,false,false,Trachyte1; SiO2=62.37;TiO2=0.48;Al2O3=18.61;FeOt=3.68;MgO=0.24;CaO=1.73;Na2O=5.43;K2O=7.25,wt_pct_oxide,62.37,0.48,18.61,,3.68,,,,0.24,1.73,5.43,7.25,,,,,,anhydrous_total=99.79,true,0.08,,,,,1423.15,1423.15,1423.15,1423.15,K,500000000,500000000,500000000,500,MPa,,,,,internally_heated_pressure_vessel,18000,,,,,,,,,,,,,,,,,,3.09029543251e-13,-12.51,,,3.09029543251359e-13,m2/s,,,,other,diffusion_couple,Synchotron XRF,true,,,false,use_with_caution,,,provenance=compilation_2010; v0_source=zhang_table1; Type_of_dif_as_printed=Tracer; 1s_error_as_printed=6.40410137626803e-14 (on D or lnD unspecified; not converted); Type_of_exp_as_printed=diffusion triple; Analytical_as_printed=Synchotron XRF; Apparatus_as_printed=IHPV; Capsule_as_printed=Au80Pd20; pres_medium_as_printed=Ar; R unstated in spreadsheet; compiler gas_constant_used_j_mol_k=8.314,supplement,"Holycross, M.",2026-08-31,draft,Behrens2009CG 259; 63,Behrens,2009,,Chemical Geology,259,63,10.1016/j.chemgeo.2008.10.014,"Zhang 2010 Table 1 xls, Entry# 2380; Run# TR2"
DDB002343,1.0.0,isothermal_d,,Eu,,,,tracer,none,unspecified,melt,Trachyte1,,,,melt_alkaline,,,false,false,Trachyte1; SiO2=62.37;TiO2=0.48;Al2O3=18.61;FeOt=3.68;MgO=0.24;CaO=1.73;Na2O=5.43;K2O=7.25,wt_pct_oxide,62.37,0.48,18.61,,3.68,,,,0.24,1.73,5.43,7.25,,,,,,anhydrous_total=99.79,true,0.07,,,,,1468.15,1468.15,1468.15,1468.15,K,500000000,500000000,500000000,500,MPa,,,,,internally_heated_pressure_vessel,10800,,,,,,,,,,,,,,,,,,1.1481536215e-13,-12.94,,,1.14815362149688e-13,m2/s,,,,other,diffusion_couple,Synchotron XRF,true,,,false,use_with_caution,,,provenance=compilation_2010; v0_source=zhang_table1; Type_of_dif_as_printed=Tracer; 1s_error_as_printed=2.11497713066068e-14 (on D or lnD unspecified; not converted); Type_of_exp_as_printed=diffusion triple; Analytical_as_printed=Synchotron XRF; Apparatus_as_printed=IHPV; Capsule_as_printed=Au80Pd20; pres_medium_as_printed=Ar; R unstated in spreadsheet; compiler gas_constant_used_j_mol_k=8.314,supplement,"Holycross, M.",2026-08-31,draft,Behrens2009CG 259; 63,Behrens,2009,,Chemical Geology,259,63,10.1016/j.chemgeo.2008.10.014,"Zhang 2010 Table 1 xls, Entry# 2381; Run# T1"
DDB002344,1.0.0,isothermal_d,,Eu,,,,tracer,none,unspecified,melt,Trachyte1,,,,melt_alkaline,,,false,false,Trachyte1; SiO2=62.37;TiO2=0.48;Al2O3=18.61;FeOt=3.68;MgO=0.24;CaO=1.73;Na2O=5.43;K2O=7.25,wt_pct_oxide,62.37,0.48,18.61,,3.68,,,,0.24,1.73,5.43,7.25,,,,,,anhydrous_total=99.79,true,0.06,,,,,1523.15,1523.15,1523.15,1523.15,K,500000000,500000000,500000000,500,MPa,,,,,internally_heated_pressure_vessel,18000,,,,,,,,,,,,,,,,,,5.88843655356e-13,-12.23,,,5.88843655355587e-13,m2/s,,,,other,diffusion_couple,Synchotron XRF,true,,,false,use_with_caution,,,provenance=compilation_2010; v0_source=zhang_table1; Type_of_dif_as_printed=Tracer; 1s_error_as_printed=8.13517573755538e-14 (on D or lnD unspecified; not converted); Type_of_exp_as_printed=diffusion triple; Analytical_as_printed=Synchotron XRF; Apparatus_as_printed=IHPV; Capsule_as_printed=Au80Pd20; pres_medium_as_printed=Ar; R unstated in spreadsheet; compiler gas_constant_used_j_mol_k=8.314,supplement,"Holycross, M.",2026-08-31,draft,Behrens2009CG 259; 63,Behrens,2009,,Chemical Geology,259,63,10.1016/j.chemgeo.2008.10.014,"Zhang 2010 Table 1 xls, Entry# 2382; Run# TR1"
DDB002345,1.0.0,isothermal_d,,Eu,,,,tracer,none,unspecified,melt,Trachyte1,,,,melt_alkaline,,,false,false,Trachyte1; SiO2=62.37;TiO2=0.48;Al2O3=18.61;FeOt=3.68;MgO=0.24;CaO=1.73;Na2O=5.43;K2O=7.25,wt_pct_oxide,62.37,0.48,18.61,,3.68,,,,0.24,1.73,5.43,7.25,,,,,,anhydrous_total=99.79,true,0.06,,,,,1527.15,1527.15,1527.15,1527.15,K,500000000,500000000,500000000,500,MPa,,,,,internally_heated_pressure_vessel,72000,,,,,,,,,,,,,,,,,,2.45470891569e-13,-12.61,,,2.45470891568503e-13,m2/s,,,,other,diffusion_couple,Synchotron XRF,true,,,false,use_with_caution,,,provenance=compilation_2010; v0_source=zhang_table1; Type_of_dif_as_printed=Tracer; 1s_error_as_printed=3.95652330982715e-14 (on D or lnD unspecified; not converted); Type_of_exp_as_printed=diffusion triple; Analytical_as_printed=Synchotron XRF; Apparatus_as_printed=IHPV; Capsule_as_printed=Au80Pd20; pres_medium_as_printed=Ar; R unstated in spreadsheet; compiler gas_constant_used_j_mol_k=8.314,supplement,"Holycross, M.",2026-08-31,draft,Behrens2009CG 259; 63,Behrens,2009,,Chemical Geology,259,63,10.1016/j.chemgeo.2008.10.014,"Zhang 2010 Table 1 xls, Entry# 2383; Run# T3"
DDB002346,1.0.0,isothermal_d,,Eu,,,,tracer,none,unspecified,melt,Wet Trachyte1,,,,melt_alkaline,,,false,false,wet trachyte1; SiO2=62.37;TiO2=0.48;Al2O3=18.61;FeOt=3.68;MgO=0.24;CaO=1.73;Na2O=5.43;K2O=7.25,wt_pct_oxide,62.37,0.48,18.61,,3.68,,,,0.24,1.73,5.43,7.25,,,,,,anhydrous_total=99.79,true,1.71,,,,,1323.15,1323.15,1323.15,1323.15,K,500000000,500000000,500000000,500,MPa,,,,,internally_heated_pressure_vessel,72000,,,,,,,,,,,,,,,,,,1.54881661891e-12,-11.81,,,1.54881661891247e-12,m2/s,,,,other,diffusion_couple,Synchotron XRF,true,,,false,use_with_caution,,,provenance=compilation_2010; v0_source=zhang_table1; Type_of_dif_as_printed=Tracer; 1s_error_as_printed=3.5662820584893e-13 (on D or lnD unspecified; not converted); Type_of_exp_as_printed=diffusion triple; Analytical_as_printed=Synchotron XRF; Apparatus_as_printed=IHPV; Capsule_as_printed=Au80Pd20; pres_medium_as_printed=Ar; R unstated in spreadsheet; compiler gas_constant_used_j_mol_k=8.314,supplement,"Holycross, M.",2026-08-31,draft,Behrens2009CG 259; 63,Behrens,2009,,Chemical Geology,259,63,10.1016/j.chemgeo.2008.10.014,"Zhang 2010 Table 1 xls, Entry# 2384; Run# T7"
DDB002347,1.0.0,isothermal_d,,Eu,,,,tracer,none,unspecified,melt,Wet Trachyte1,,,,melt_alkaline,,,false,false,wet trachyte1; SiO2=62.37;TiO2=0.48;Al2O3=18.61;FeOt=3.68;MgO=0.24;CaO=1.73;Na2O=5.43;K2O=7.25,wt_pct_oxide,62.37,0.48,18.61,,3.68,,,,0.24,1.73,5.43,7.25,,,,,,anhydrous_total=99.79,true,1.15,,,,,1373.15,1373.15,1373.15,1373.15,K,500000000,500000000,500000000,500,MPa,,,,,internally_heated_pressure_vessel,18000,,,,,,,,,,,,,,,,,,1.94984459976e-12,-11.71,,,1.94984459975803e-12,m2/s,,,,other,diffusion_couple,Synchotron XRF,true,,,false,use_with_caution,,,provenance=compilation_2010; v0_source=zhang_table1; Type_of_dif_as_printed=Tracer; 1s_error_as_printed=3.59174648724623e-13 (on D or lnD unspecified; not converted); Type_of_exp_as_printed=diffusion triple; Analytical_as_printed=Synchotron XRF; Apparatus_as_printed=IHPV; Capsule_as_printed=Au80Pd20; pres_medium_as_printed=Ar; R unstated in spreadsheet; compiler gas_constant_used_j_mol_k=8.314,supplement,"Holycross, M.",2026-08-31,draft,Behrens2009CG 259; 63,Behrens,2009,,Chemical Geology,259,63,10.1016/j.chemgeo.2008.10.014,"Zhang 2010 Table 1 xls, Entry# 2385; Run# T9"
DDB002348,1.0.0,isothermal_d,,Eu,,,,tracer,none,unspecified,melt,Wet Trachyte1,,,,melt_alkaline,,,false,false,wet trachyte1; SiO2=62.37;TiO2=0.48;Al2O3=18.61;FeOt=3.68;MgO=0.24;CaO=1.73;Na2O=5.43;K2O=7.25,wt_pct_oxide,62.37,0.48,18.61,,3.68,,,,0.24,1.73,5.43,7.25,,,,,,anhydrous_total=99.79,true,1.13,,,,,1423.15,1423.15,1423.15,1423.15,K,500000000,500000000,500000000,500,MPa,,,,,internally_heated_pressure_vessel,72000,,,,,,,,,,,,,,,,,,2.34422881532e-12,-11.63,,,2.34422881531992e-12,m2/s,,,,other,diffusion_couple,Synchotron XRF,true,,,false,use_with_caution,,,provenance=compilation_2010; v0_source=zhang_table1; Type_of_dif_as_printed=Tracer; 1s_error_as_printed=2.15911452988909e-13 (on D or lnD unspecified; not converted); Type_of_exp_as_printed=diffusion triple; Analytical_as_printed=Synchotron XRF; Apparatus_as_printed=IHPV; Capsule_as_printed=Au80Pd20; pres_medium_as_printed=Ar; R unstated in spreadsheet; compiler gas_constant_used_j_mol_k=8.314,supplement,"Holycross, M.",2026-08-31,draft,Behrens2009CG 259; 63,Behrens,2009,,Chemical Geology,259,63,10.1016/j.chemgeo.2008.10.014,"Zhang 2010 Table 1 xls, Entry# 2386; Run# T5"
DDB002349,1.0.0,isothermal_d,,Eu,,,,tracer,none,unspecified,melt,Wet Trachyte1,,,,melt_alkaline,,,false,false,wet trachyte1; SiO2=62.37;TiO2=0.48;Al2O3=18.61;FeOt=3.68;MgO=0.24;CaO=1.73;Na2O=5.43;K2O=7.25,wt_pct_oxide,62.37,0.48,18.61,,3.68,,,,0.24,1.73,5.43,7.25,,,,,,anhydrous_total=99.79,true,1.4,,,,,1527.15,1527.15,1527.15,1527.15,K,500000000,500000000,500000000,500,MPa,,,,,internally_heated_pressure_vessel,10800,,,,,,,,,,,,,,,,,,4.89778819368e-12,-11.31,,,4.89778819368445e-12,m2/s,,,,other,diffusion_couple,Synchotron XRF,true,,,false,use_with_caution,,,provenance=compilation_2010; v0_source=zhang_table1; Type_of_dif_as_printed=Tracer; 1s_error_as_printed=7.89430185839404e-13 (on D or lnD unspecified; not converted); Type_of_exp_as_printed=diffusion triple; Analytical_as_printed=Synchotron XRF; Apparatus_as_printed=IHPV; Capsule_as_printed=Au80Pd20; pres_medium_as_printed=Ar; R unstated in spreadsheet; compiler gas_constant_used_j_mol_k=8.314,supplement,"Holycross, M.",2026-08-31,draft,Behrens2009CG 259; 63,Behrens,2009,,Chemical Geology,259,63,10.1016/j.chemgeo.2008.10.014,"Zhang 2010 Table 1 xls, Entry# 2387; Run# T4"
DDB002350,1.0.0,isothermal_d,,Eu,,,,tracer,none,unspecified,melt,Phonolite1,,,,melt_alkaline,,,false,false,phonolite1; SiO2=59.8;TiO2=0.78;Al2O3=19.52;FeOt=2.95;MgO=0.66;CaO=3.86;Na2O=5.5;K2O=7.31,wt_pct_oxide,59.8,0.78,19.52,,2.95,,,,0.66,3.86,5.5,7.31,,,,,,anhydrous_total=100.38,true,0.07,,,,,1373.15,1373.15,1373.15,1373.15,K,500000000,500000000,500000000,500,MPa,,,,,internally_heated_pressure_vessel,10800,,,,,,,,,,,,,,,,,,1.54881661891e-13,-12.81,,,1.54881661891247e-13,m2/s,,,,other,diffusion_couple,Synchotron XRF,true,,,false,use_with_caution,,,provenance=compilation_2010; v0_source=zhang_table1; Type_of_dif_as_printed=Tracer; 1s_error_as_printed=5.34942308773395e-14 (on D or lnD unspecified; not converted); Type_of_exp_as_printed=diffusion triple; Analytical_as_printed=Synchotron XRF; Apparatus_as_printed=IHPV; Capsule_as_printed=Au80Pd20; pres_medium_as_printed=Ar; R unstated in spreadsheet; compiler gas_constant_used_j_mol_k=8.314,supplement,"Holycross, M.",2026-08-31,draft,Behrens2009CG 259; 63,Behrens,2009,,Chemical Geology,259,63,10.1016/j.chemgeo.2008.10.014,"Zhang 2010 Table 1 xls, Entry# 2388; Run# P10"
