Repository: holycrossm/diffusion-coefficients

# Experimental diffusion coefficients (minerals and silicate melts)

**Pre-release / not published.** Schema v1.0.0. This folder is a GitHub-ready living table: canonical data is CSV, new rows arrive by pull request, and a static page searches the file in the browser. Nothing here is a citable compilation of record.

This is a QA build of 4630 experimental rows (minerals and silicate melts). Most numbers are staged from the 2010 RiMG 72 tables. Do not treat the repo as published, complete, or peer-reviewed.

File: site/data/diffusion_coefficients.csv (part 66 of 136)
DDB002351,1.0.0,isothermal_d,,Eu,,,,tracer,none,unspecified,melt,Phonolite1,,,,melt_alkaline,,,false,false,phonolite1; SiO2=59.8;TiO2=0.78;Al2O3=19.52;FeOt=2.95;MgO=0.66;CaO=3.86;Na2O=5.5;K2O=7.31,wt_pct_oxide,59.8,0.78,19.52,,2.95,,,,0.66,3.86,5.5,7.31,,,,,,anhydrous_total=100.38,true,0.03,,,,,1423.15,1423.15,1423.15,1423.15,K,500000000,500000000,500000000,500,MPa,,,,,internally_heated_pressure_vessel,18000,,,,,,,,,,,,,,,,,,5.12861383991e-13,-12.29,,,5.12861383991365e-13,m2/s,,,,other,diffusion_couple,Synchotron XRF,true,,,false,use_with_caution,,,provenance=compilation_2010; v0_source=zhang_table1; Type_of_dif_as_printed=Tracer; 1s_error_as_printed=1.06281627979573e-13 (on D or lnD unspecified; not converted); Type_of_exp_as_printed=diffusion triple; Analytical_as_printed=Synchotron XRF; Apparatus_as_printed=IHPV; Capsule_as_printed=Au80Pd20; pres_medium_as_printed=Ar; R unstated in spreadsheet; compiler gas_constant_used_j_mol_k=8.314,supplement,"Holycross, M.",2026-08-31,draft,Behrens2009CG 259; 63,Behrens,2009,,Chemical Geology,259,63,10.1016/j.chemgeo.2008.10.014,"Zhang 2010 Table 1 xls, Entry# 2389; Run# P14"
DDB002352,1.0.0,isothermal_d,,Eu,,,,tracer,none,unspecified,melt,Phonolite1,,,,melt_alkaline,,,false,false,phonolite1; SiO2=59.8;TiO2=0.78;Al2O3=19.52;FeOt=2.95;MgO=0.66;CaO=3.86;Na2O=5.5;K2O=7.31,wt_pct_oxide,59.8,0.78,19.52,,2.95,,,,0.66,3.86,5.5,7.31,,,,,,anhydrous_total=100.38,true,0.06,,,,,1423.15,1423.15,1423.15,1423.15,K,500000000,500000000,500000000,500,MPa,,,,,internally_heated_pressure_vessel,18000,,,,,,,,,,,,,,,,,,1.28824955169e-12,-11.89,,,1.28824955169313e-12,m2/s,,,,other,diffusion_couple,Synchotron XRF,true,,,false,use_with_caution,,,provenance=compilation_2010; v0_source=zhang_table1; Type_of_dif_as_printed=Tracer; 1s_error_as_printed=2.66967379240638e-13 (on D or lnD unspecified; not converted); Type_of_exp_as_printed=diffusion triple; Analytical_as_printed=Synchotron XRF; Apparatus_as_printed=IHPV; Capsule_as_printed=Au80Pd20; pres_medium_as_printed=Ar; R unstated in spreadsheet; compiler gas_constant_used_j_mol_k=8.314,supplement,"Holycross, M.",2026-08-31,draft,Behrens2009CG 259; 63,Behrens,2009,,Chemical Geology,259,63,10.1016/j.chemgeo.2008.10.014,"Zhang 2010 Table 1 xls, Entry# 2390; Run# PR2"
DDB002353,1.0.0,isothermal_d,,Eu,,,,tracer,none,unspecified,melt,Phonolite1,,,,melt_alkaline,,,false,false,phonolite1; SiO2=59.8;TiO2=0.78;Al2O3=19.52;FeOt=2.95;MgO=0.66;CaO=3.86;Na2O=5.5;K2O=7.31,wt_pct_oxide,59.8,0.78,19.52,,2.95,,,,0.66,3.86,5.5,7.31,,,,,,anhydrous_total=100.38,true,0.03,,,,,1473.15,1473.15,1473.15,1473.15,K,500000000,500000000,500000000,500,MPa,,,,,internally_heated_pressure_vessel,18000,,,,,,,,,,,,,,,,,,1.09647819614e-12,-11.96,,,1.09647819614318e-12,m2/s,,,,other,diffusion_couple,Synchotron XRF,true,,,false,use_with_caution,,,provenance=compilation_2010; v0_source=zhang_table1; Type_of_dif_as_printed=Tracer; 1s_error_as_printed=2.27226091430906e-13 (on D or lnD unspecified; not converted); Type_of_exp_as_printed=diffusion triple; Analytical_as_printed=Synchotron XRF; Apparatus_as_printed=IHPV; Capsule_as_printed=Au80Pd20; pres_medium_as_printed=Ar; R unstated in spreadsheet; compiler gas_constant_used_j_mol_k=8.314,supplement,"Holycross, M.",2026-08-31,draft,Behrens2009CG 259; 63,Behrens,2009,,Chemical Geology,259,63,10.1016/j.chemgeo.2008.10.014,"Zhang 2010 Table 1 xls, Entry# 2391; Run# P11"
DDB002354,1.0.0,isothermal_d,,Eu,,,,tracer,none,unspecified,melt,Phonolite1,,,,melt_alkaline,,,false,false,phonolite1; SiO2=59.8;TiO2=0.78;Al2O3=19.52;FeOt=2.95;MgO=0.66;CaO=3.86;Na2O=5.5;K2O=7.31,wt_pct_oxide,59.8,0.78,19.52,,2.95,,,,0.66,3.86,5.5,7.31,,,,,,anhydrous_total=100.38,true,0.04,,,,,1523.15,1523.15,1523.15,1523.15,K,500000000,500000000,500000000,500,MPa,,,,,internally_heated_pressure_vessel,18000,,,,,,,,,,,,,,,,,,2.81838293126e-12,-11.55,,,2.81838293126444e-12,m2/s,,,,other,diffusion_couple,Synchotron XRF,true,,,false,use_with_caution,,,provenance=compilation_2010; v0_source=zhang_table1; Type_of_dif_as_printed=Tracer; 1s_error_as_printed=5.1916532191027e-13 (on D or lnD unspecified; not converted); Type_of_exp_as_printed=diffusion triple; Analytical_as_printed=Synchotron XRF; Apparatus_as_printed=IHPV; Capsule_as_printed=Au80Pd20; pres_medium_as_printed=Ar; R unstated in spreadsheet; compiler gas_constant_used_j_mol_k=8.314,supplement,"Holycross, M.",2026-08-31,draft,Behrens2009CG 259; 63,Behrens,2009,,Chemical Geology,259,63,10.1016/j.chemgeo.2008.10.014,"Zhang 2010 Table 1 xls, Entry# 2392; Run# P12"
DDB002355,1.0.0,isothermal_d,,Eu,,,,tracer,none,unspecified,melt,Phonolite1,,,,melt_alkaline,,,false,false,phonolite1; SiO2=59.8;TiO2=0.78;Al2O3=19.52;FeOt=2.95;MgO=0.66;CaO=3.86;Na2O=5.5;K2O=7.31,wt_pct_oxide,59.8,0.78,19.52,,2.95,,,,0.66,3.86,5.5,7.31,,,,,,anhydrous_total=100.38,true,0.07,,,,,1523.15,1523.15,1523.15,1523.15,K,500000000,500000000,500000000,500,MPa,,,,,internally_heated_pressure_vessel,18000,,,,,,,,,,,,,,,,,,5.01187233627e-12,-11.3,,,5.01187233627269e-12,m2/s,,,,other,diffusion_couple,Synchotron XRF,true,,,false,use_with_caution,,,provenance=compilation_2010; v0_source=zhang_table1; Type_of_dif_as_printed=Tracer; 1s_error_as_printed=9.2322100235926e-13 (on D or lnD unspecified; not converted); Type_of_exp_as_printed=diffusion triple; Analytical_as_printed=Synchotron XRF; Apparatus_as_printed=IHPV; Capsule_as_printed=Au80Pd20; pres_medium_as_printed=Ar; R unstated in spreadsheet; compiler gas_constant_used_j_mol_k=8.314,supplement,"Holycross, M.",2026-08-31,draft,Behrens2009CG 259; 63,Behrens,2009,,Chemical Geology,259,63,10.1016/j.chemgeo.2008.10.014,"Zhang 2010 Table 1 xls, Entry# 2393; Run# PR1"
DDB002356,1.0.0,isothermal_d,,Eu,,,,tracer,none,unspecified,melt,Wet Phonolite1,,,,melt_alkaline,,,false,false,wet phonolite1; SiO2=59.8;TiO2=0.78;Al2O3=19.52;FeOt=2.95;MgO=0.66;CaO=3.86;Na2O=5.5;K2O=7.31,wt_pct_oxide,59.8,0.78,19.52,,2.95,,,,0.66,3.86,5.5,7.31,,,,,,anhydrous_total=100.38,true,1.6,,,,,1323.15,1323.15,1323.15,1323.15,K,500000000,500000000,500000000,500,MPa,,,,,internally_heated_pressure_vessel,72000,,,,,,,,,,,,,,,,,,1.62181009736e-12,-11.79,,,1.62181009735893e-12,m2/s,,,,other,diffusion_couple,Synchotron XRF,true,,,false,use_with_caution,,,provenance=compilation_2010; v0_source=zhang_table1; Type_of_dif_as_printed=Tracer; 1s_error_as_printed=2.98748460307671e-13 (on D or lnD unspecified; not converted); Type_of_exp_as_printed=diffusion triple; Analytical_as_printed=Synchotron XRF; Apparatus_as_printed=IHPV; Capsule_as_printed=Au80Pd20; pres_medium_as_printed=Ar; R unstated in spreadsheet; compiler gas_constant_used_j_mol_k=8.314,supplement,"Holycross, M.",2026-08-31,draft,Behrens2009CG 259; 64,Behrens,2009,,Chemical Geology,259,64,,"Zhang 2010 Table 1 xls, Entry# 2394; Run# P9"
DDB002357,1.0.0,isothermal_d,,Eu,,,,tracer,none,unspecified,melt,Wet Phonolite1,,,,melt_alkaline,,,false,false,wet phonolite1; SiO2=59.8;TiO2=0.78;Al2O3=19.52;FeOt=2.95;MgO=0.66;CaO=3.86;Na2O=5.5;K2O=7.31,wt_pct_oxide,59.8,0.78,19.52,,2.95,,,,0.66,3.86,5.5,7.31,,,,,,anhydrous_total=100.38,true,1.68,,,,,1423.15,1423.15,1423.15,1423.15,K,500000000,500000000,500000000,500,MPa,,,,,internally_heated_pressure_vessel,18000,,,,,,,,,,,,,,,,,,5.49540873858e-12,-11.26,,,5.49540873857623e-12,m2/s,,,,other,diffusion_couple,Synchotron XRF,true,,,false,use_with_caution,,,provenance=compilation_2010; v0_source=zhang_table1; Type_of_dif_as_printed=Tracer; 1s_error_as_printed=5.06145849654194e-13 (on D or lnD unspecified; not converted); Type_of_exp_as_printed=diffusion triple; Analytical_as_printed=Synchotron XRF; Apparatus_as_printed=IHPV; Capsule_as_printed=Au80Pd20; pres_medium_as_printed=Ar; R unstated in spreadsheet; compiler gas_constant_used_j_mol_k=8.314,supplement,"Holycross, M.",2026-08-31,draft,Behrens2009CG 259; 63,Behrens,2009,,Chemical Geology,259,63,10.1016/j.chemgeo.2008.10.014,"Zhang 2010 Table 1 xls, Entry# 2395; Run# P13"
DDB002358,1.0.0,isothermal_d,,Eu,,,,tracer,none,unspecified,melt,Wet Phonolite1,,,,melt_alkaline,,,false,false,wet phonolite1; SiO2=59.8;TiO2=0.78;Al2O3=19.52;FeOt=2.95;MgO=0.66;CaO=3.86;Na2O=5.5;K2O=7.31,wt_pct_oxide,59.8,0.78,19.52,,2.95,,,,0.66,3.86,5.5,7.31,,,,,,anhydrous_total=100.38,true,1.72,,,,,1473.15,1473.15,1473.15,1473.15,K,500000000,500000000,500000000,500,MPa,,,,,internally_heated_pressure_vessel,72000,,,,,,,,,,,,,,,,,,7.94328234724e-12,-11.1,,,7.94328234724281e-12,m2/s,,,,other,diffusion_couple,Synchotron XRF,true,,,false,use_with_caution,,,provenance=compilation_2010; v0_source=zhang_table1; Type_of_dif_as_printed=Tracer; 1s_error_as_printed=7.31603340888162e-13 (on D or lnD unspecified; not converted); Type_of_exp_as_printed=diffusion triple; Analytical_as_printed=Synchotron XRF; Apparatus_as_printed=IHPV; Capsule_as_printed=Au80Pd20; pres_medium_as_printed=Ar; R unstated in spreadsheet; compiler gas_constant_used_j_mol_k=8.314,supplement,"Holycross, M.",2026-08-31,draft,Behrens2009CG 259; 63,Behrens,2009,,Chemical Geology,259,63,10.1016/j.chemgeo.2008.10.014,"Zhang 2010 Table 1 xls, Entry# 2396; Run# P5"
DDB002359,1.0.0,isothermal_d,,Eu,,,,tracer,none,unspecified,melt,Wet Phonolite1,,,,melt_alkaline,,,false,false,wet phonolite1; SiO2=59.8;TiO2=0.78;Al2O3=19.52;FeOt=2.95;MgO=0.66;CaO=3.86;Na2O=5.5;K2O=7.31,wt_pct_oxide,59.8,0.78,19.52,,2.95,,,,0.66,3.86,5.5,7.31,,,,,,anhydrous_total=100.38,true,1.86,,,,,1528.15,1528.15,1528.15,1528.15,K,500000000,500000000,500000000,500,MPa,,,,,internally_heated_pressure_vessel,10800,,,,,,,,,,,,,,,,,,1.69824365246e-11,-10.77,,,1.69824365246174e-11,m2/s,,,,other,diffusion_couple,Synchotron XRF,true,,,false,use_with_caution,,,provenance=compilation_2010; v0_source=zhang_table1; Type_of_dif_as_printed=Tracer; 1s_error_as_printed=1.56414020737207e-12 (on D or lnD unspecified; not converted); Type_of_exp_as_printed=diffusion triple; Analytical_as_printed=Synchotron XRF; Apparatus_as_printed=IHPV; Capsule_as_printed=Au80Pd20; pres_medium_as_printed=Ar; R unstated in spreadsheet; compiler gas_constant_used_j_mol_k=8.314,supplement,"Holycross, M.",2026-08-31,draft,Behrens2009CG 259; 63,Behrens,2009,,Chemical Geology,259,63,10.1016/j.chemgeo.2008.10.014,"Zhang 2010 Table 1 xls, Entry# 2397; Run# P7"
DDB002360,1.0.0,isothermal_d,,Gd,153,,,tracer,none,unspecified,melt,Basalt10,,,,melt_basalt,,,false,false,Basalt10; SiO2=49.68;TiO2=2.59;Al2O3=12.7;FeOt=11.05;MnO=0.17;MgO=9.46;CaO=10.79;Na2O=2.31;K2O=0.48,wt_pct_oxide,49.68,2.59,12.7,,11.05,,,0.17,9.46,10.79,2.31,0.48,,,,,,anhydrous_total=99.23,,,,,,,1543.81357214,1543.81357214,1543.81357214,1543.8135721352,K,100000,100000,100000,0.1,MPa,,,,,one_atm_furnace,,,,,,,,,,,,,,,,,,,1.52552291466e-11,-10.8165812645,,,1.52552291466044e-11,m2/s,,,,radiotracer,thin_film,Residual activity,true,,,false,use_with_caution,,read from figure,provenance=compilation_2010; v0_source=zhang_table1; Type_of_dif_as_printed=Tracer; Type_of_exp_as_printed=thin source; Analytical_as_printed=Residual activity; Apparatus_as_printed=MoSi2 furnace; Capsule_as_printed=Pt; pres_medium_as_printed=air; R unstated in spreadsheet; compiler gas_constant_used_j_mol_k=8.314,supplement,"Holycross, M.",2026-08-31,draft,Magaritz1978GCA 42; 847,Magaritz,1978,,Geochimica et Cosmochimica Acta,42,847,10.1016/0016-7037(78)90097-2,"Zhang 2010 Table 1 xls, Entry# 2399"
DDB002361,1.0.0,isothermal_d,,Gd,153,,,tracer,none,unspecified,melt,Basalt10,,,,melt_basalt,,,false,false,Basalt10; SiO2=49.68;TiO2=2.59;Al2O3=12.7;FeOt=11.05;MnO=0.17;MgO=9.46;CaO=10.79;Na2O=2.31;K2O=0.48,wt_pct_oxide,49.68,2.59,12.7,,11.05,,,0.17,9.46,10.79,2.31,0.48,,,,,,anhydrous_total=99.23,,,,,,,1553.05179931,1553.05179931,1553.05179931,1553.05179931232,K,100000,100000,100000,0.1,MPa,,,,,one_atm_furnace,,,,,,,,,,,,,,,,,,,1.33590193063e-11,-10.8742254225,,,1.33590193063307e-11,m2/s,,,,radiotracer,thin_film,Residual activity,true,,,false,use_with_caution,,read from figure,provenance=compilation_2010; v0_source=zhang_table1; Type_of_dif_as_printed=Tracer; Type_of_exp_as_printed=thin source; Analytical_as_printed=Residual activity; Apparatus_as_printed=MoSi2 furnace; Capsule_as_printed=Pt; pres_medium_as_printed=air; R unstated in spreadsheet; compiler gas_constant_used_j_mol_k=8.314,supplement,"Holycross, M.",2026-08-31,draft,Magaritz1978GCA 42; 847,Magaritz,1978,,Geochimica et Cosmochimica Acta,42,847,10.1016/0016-7037(78)90097-2,"Zhang 2010 Table 1 xls, Entry# 2400"
DDB002362,1.0.0,isothermal_d,,Gd,153,,,tracer,none,unspecified,melt,Basalt10,,,,melt_basalt,,,false,false,Basalt10; SiO2=49.68;TiO2=2.59;Al2O3=12.7;FeOt=11.05;MnO=0.17;MgO=9.46;CaO=10.79;Na2O=2.31;K2O=0.48,wt_pct_oxide,49.68,2.59,12.7,,11.05,,,0.17,9.46,10.79,2.31,0.48,,,,,,anhydrous_total=99.23,,,,,,,1573.33369585,1573.33369585,1573.33369585,1573.33369584721,K,100000,100000,100000,0.1,MPa,,,,,one_atm_furnace,,,,,,,,,,,,,,,,,,,1.62786477556e-11,-10.7883816742,,,1.62786477556438e-11,m2/s,,,,radiotracer,thin_film,Residual activity,true,,,false,use_with_caution,,read from figure,provenance=compilation_2010; v0_source=zhang_table1; Type_of_dif_as_printed=Tracer; Type_of_exp_as_printed=thin source; Analytical_as_printed=Residual activity; Apparatus_as_printed=MoSi2 furnace; Capsule_as_printed=Pt; pres_medium_as_printed=air; R unstated in spreadsheet; compiler gas_constant_used_j_mol_k=8.314,supplement,"Holycross, M.",2026-08-31,draft,Magaritz1978GCA 42; 847,Magaritz,1978,,Geochimica et Cosmochimica Acta,42,847,10.1016/0016-7037(78)90097-2,"Zhang 2010 Table 1 xls, Entry# 2401"
DDB002363,1.0.0,isothermal_d,,Gd,153,,,tracer,none,unspecified,melt,Basalt10,,,,melt_basalt,,,false,false,Basalt10; SiO2=49.68;TiO2=2.59;Al2O3=12.7;FeOt=11.05;MnO=0.17;MgO=9.46;CaO=10.79;Na2O=2.31;K2O=0.48,wt_pct_oxide,49.68,2.59,12.7,,11.05,,,0.17,9.46,10.79,2.31,0.48,,,,,,anhydrous_total=99.23,,,,,,,1594.11935983,1594.11935983,1594.11935983,1594.11935983455,K,100000,100000,100000,0.1,MPa,,,,,one_atm_furnace,,,,,,,,,,,,,,,,,,,1.35141456719e-11,-10.869211404,,,1.351414567188e-11,m2/s,,,,radiotracer,thin_film,Residual activity,true,,,false,use_with_caution,,read from figure,provenance=compilation_2010; v0_source=zhang_table1; Type_of_dif_as_printed=Tracer; Type_of_exp_as_printed=thin source; Analytical_as_printed=Residual activity; Apparatus_as_printed=MoSi2 furnace; Capsule_as_printed=Pt; pres_medium_as_printed=air; R unstated in spreadsheet; compiler gas_constant_used_j_mol_k=8.314,supplement,"Holycross, M.",2026-08-31,draft,Magaritz1978GCA 42; 847,Magaritz,1978,,Geochimica et Cosmochimica Acta,42,847,10.1016/0016-7037(78)90097-2,"Zhang 2010 Table 1 xls, Entry# 2402"
DDB002364,1.0.0,isothermal_d,,Gd,153,,,tracer,none,unspecified,melt,Basalt10,,,,melt_basalt,,,false,false,Basalt10; SiO2=49.68;TiO2=2.59;Al2O3=12.7;FeOt=11.05;MnO=0.17;MgO=9.46;CaO=10.79;Na2O=2.31;K2O=0.48,wt_pct_oxide,49.68,2.59,12.7,,11.05,,,0.17,9.46,10.79,2.31,0.48,,,,,,anhydrous_total=99.23,,,,,,,1622.58421399,1622.58421399,1622.58421399,1622.58421398908,K,100000,100000,100000,0.1,MPa,,,,,one_atm_furnace,,,,,,,,,,,,,,,,,,,1.85455285272e-11,-10.7317607852,,,1.85455285271518e-11,m2/s,,,,radiotracer,thin_film,Residual activity,true,,,false,use_with_caution,,read from figure,provenance=compilation_2010; v0_source=zhang_table1; Type_of_dif_as_printed=Tracer; Type_of_exp_as_printed=thin source; Analytical_as_printed=Residual activity; Apparatus_as_printed=MoSi2 furnace; Capsule_as_printed=Pt; pres_medium_as_printed=air; R unstated in spreadsheet; compiler gas_constant_used_j_mol_k=8.314,supplement,"Holycross, M.",2026-08-31,draft,Magaritz1978GCA 42; 847,Magaritz,1978,,Geochimica et Cosmochimica Acta,42,847,10.1016/0016-7037(78)90097-2,"Zhang 2010 Table 1 xls, Entry# 2403"
DDB002365,1.0.0,isothermal_d,,Gd,153,,,tracer,none,unspecified,melt,Basalt10,,,,melt_basalt,,,false,false,Basalt10; SiO2=49.68;TiO2=2.59;Al2O3=12.7;FeOt=11.05;MnO=0.17;MgO=9.46;CaO=10.79;Na2O=2.31;K2O=0.48,wt_pct_oxide,49.68,2.59,12.7,,11.05,,,0.17,9.46,10.79,2.31,0.48,,,,,,anhydrous_total=99.23,,,,,,,1672.363932,1672.363932,1672.363932,1672.3639319985,K,100000,100000,100000,0.1,MPa,,,,,one_atm_furnace,,,,,,,,,,,,,,,,,,,3.49383563405e-11,-10.4566975301,,,3.49383563404789e-11,m2/s,,,,radiotracer,thin_film,Residual activity,true,,,false,use_with_caution,,read from figure,provenance=compilation_2010; v0_source=zhang_table1; Type_of_dif_as_printed=Tracer; Type_of_exp_as_printed=thin source; Analytical_as_printed=Residual activity; Apparatus_as_printed=MoSi2 furnace; Capsule_as_printed=Pt; pres_medium_as_printed=air; R unstated in spreadsheet; compiler gas_constant_used_j_mol_k=8.314,supplement,"Holycross, M.",2026-08-31,draft,Magaritz1978GCA 42; 847,Magaritz,1978,,Geochimica et Cosmochimica Acta,42,847,10.1016/0016-7037(78)90097-2,"Zhang 2010 Table 1 xls, Entry# 2404"
DDB002366,1.0.0,isothermal_d,,Gd,153,,,tracer,none,unspecified,melt,Basalt10,,,,melt_basalt,,,false,false,Basalt10; SiO2=49.68;TiO2=2.59;Al2O3=12.7;FeOt=11.05;MnO=0.17;MgO=9.46;CaO=10.79;Na2O=2.31;K2O=0.48,wt_pct_oxide,49.68,2.59,12.7,,11.05,,,0.17,9.46,10.79,2.31,0.48,,,,,,anhydrous_total=99.23,,,,,,,1712.69927348,1712.69927348,1712.69927348,1712.69927348464,K,100000,100000,100000,0.1,MPa,,,,,one_atm_furnace,,,,,,,,,,,,,,,,,,,3.72749258186e-11,-10.4285832122,,,3.72749258186458e-11,m2/s,,,,radiotracer,thin_film,Residual activity,true,,,false,use_with_caution,,read from figure,provenance=compilation_2010; v0_source=zhang_table1; Type_of_dif_as_printed=Tracer; Type_of_exp_as_printed=thin source; Analytical_as_printed=Residual activity; Apparatus_as_printed=MoSi2 furnace; Capsule_as_printed=Pt; pres_medium_as_printed=air; R unstated in spreadsheet; compiler gas_constant_used_j_mol_k=8.314,supplement,"Holycross, M.",2026-08-31,draft,Magaritz1978GCA 42; 847,Magaritz,1978,,Geochimica et Cosmochimica Acta,42,847,10.1016/0016-7037(78)90097-2,"Zhang 2010 Table 1 xls, Entry# 2405"
DDB002367,1.0.0,isothermal_d,,Gd,,,,tracer,none,unspecified,melt,Jadeite melt,,,,melt_simple,,,false,false,Jadeite melt; SiO2=59.45;Al2O3=25.22;Na2O=15.33,wt_pct_oxide,59.45,,25.22,,,,,,,,15.33,,,,,,,anhydrous_total=100,,,,,,,1673.15,1673.15,1673.15,1673.15,K,750000000,750000000,750000000,750,MPa,,,,,piston_cylinder,14400,,,,,,,,,,,,,,,,,,4.89e-13,-12.3106911409,,,4.89e-13,m2/s,,,,SIMS,diffusion_couple,SIMS,true,,true,false,use_with_caution,,,provenance=compilation_2010; v0_source=zhang_table1; Type_of_dif_as_printed=Tracer; 1s_error_as_printed=3.7e-14 (on D or lnD unspecified; not converted); C_range_as_printed=0.0257; Type_of_exp_as_printed=diffusion couple; Analytical_as_printed=SIMS; Apparatus_as_printed=PCA; Capsule_as_printed=Pt; pres_medium_as_printed=solid; R unstated in spreadsheet; compiler gas_constant_used_j_mol_k=8.314,supplement,"Holycross, M.",2026-08-31,draft,Nakamura1998GCA 62; 3151,Nakamura,1998,,Geochimica et Cosmochimica Acta,62,3151,10.1016/s0016-7037(98)00223-3,"Zhang 2010 Table 1 xls, Entry# 2406"
DDB002368,1.0.0,isothermal_d,,Gd,,,,tracer,none,unspecified,melt,Jadeite melt,,,,melt_simple,,,false,false,Jadeite melt; SiO2=59.45;Al2O3=25.22;Na2O=15.33,wt_pct_oxide,59.45,,25.22,,,,,,,,15.33,,,,,,,anhydrous_total=100,,,,,,,1673.15,1673.15,1673.15,1673.15,K,1250000000,1250000000,1250000000,1250,MPa,,,,,piston_cylinder,14400,,,,,,,,,,,,,,,,,,5.7e-13,-12.2441251443,,,5.7e-13,m2/s,,,,SIMS,diffusion_couple,SIMS,true,,true,false,use_with_caution,,,provenance=compilation_2010; v0_source=zhang_table1; Type_of_dif_as_printed=Tracer; 1s_error_as_printed=1.5e-14 (on D or lnD unspecified; not converted); C_range_as_printed=0.0257; Type_of_exp_as_printed=diffusion couple; Analytical_as_printed=SIMS; Apparatus_as_printed=PCA; Capsule_as_printed=Pt; pres_medium_as_printed=solid; R unstated in spreadsheet; compiler gas_constant_used_j_mol_k=8.314,supplement,"Holycross, M.",2026-08-31,draft,Nakamura1998GCA 62; 3151,Nakamura,1998,,Geochimica et Cosmochimica Acta,62,3151,10.1016/s0016-7037(98)00223-3,"Zhang 2010 Table 1 xls, Entry# 2407"
DDB002369,1.0.0,isothermal_d,,Gd,,,,tracer,none,unspecified,melt,Jadeite melt,,,,melt_simple,,,false,false,Jadeite melt; SiO2=59.45;Al2O3=25.22;Na2O=15.33,wt_pct_oxide,59.45,,25.22,,,,,,,,15.33,,,,,,,anhydrous_total=100,,,,,,,1573.15,1573.15,1573.15,1573.15,K,1500000000,1500000000,1500000000,1500,MPa,,,,,piston_cylinder,28800,,,,,,,,,,,,,,,,,,1.99e-13,-12.7011469236,,,1.99e-13,m2/s,,,,SIMS,diffusion_couple,SIMS,true,,true,false,use_with_caution,,,provenance=compilation_2010; v0_source=zhang_table1; Type_of_dif_as_printed=Tracer; 1s_error_as_printed=1e-14 (on D or lnD unspecified; not converted); C_range_as_printed=0.0257; Type_of_exp_as_printed=diffusion couple; Analytical_as_printed=SIMS; Apparatus_as_printed=PCA; Capsule_as_printed=Pt; pres_medium_as_printed=solid; R unstated in spreadsheet; compiler gas_constant_used_j_mol_k=8.314,supplement,"Holycross, M.",2026-08-31,draft,Nakamura1998GCA 62; 3151,Nakamura,1998,,Geochimica et Cosmochimica Acta,62,3151,10.1016/s0016-7037(98)00223-3,"Zhang 2010 Table 1 xls, Entry# 2408"
DDB002370,1.0.0,isothermal_d,,Gd,,,,tracer,none,unspecified,melt,Jadeite melt,,,,melt_simple,,,false,false,Jadeite melt; SiO2=59.45;Al2O3=25.22;Na2O=15.33,wt_pct_oxide,59.45,,25.22,,,,,,,,15.33,,,,,,,anhydrous_total=100,,,,,,,1673.15,1673.15,1673.15,1673.15,K,1500000000,1500000000,1500000000,1500,MPa,,,,,piston_cylinder,14400,,,,,,,,,,,,,,,,,,9.6e-13,-12.017728767,,,9.6e-13,m2/s,,,,SIMS,diffusion_couple,SIMS,true,,true,false,use_with_caution,,,provenance=compilation_2010; v0_source=zhang_table1; Type_of_dif_as_printed=Tracer; 1s_error_as_printed=6e-14 (on D or lnD unspecified; not converted); C_range_as_printed=0.0257; Type_of_exp_as_printed=diffusion couple; Analytical_as_printed=SIMS; Apparatus_as_printed=PCA; Capsule_as_printed=Pt; pres_medium_as_printed=solid; R unstated in spreadsheet; compiler gas_constant_used_j_mol_k=8.314,supplement,"Holycross, M.",2026-08-31,draft,Nakamura1998GCA 62; 3151,Nakamura,1998,,Geochimica et Cosmochimica Acta,62,3151,10.1016/s0016-7037(98)00223-3,"Zhang 2010 Table 1 xls, Entry# 2409"
DDB002371,1.0.0,isothermal_d,,Gd,,,,tracer,none,unspecified,melt,Jadeite melt,,,,melt_simple,,,false,false,Jadeite melt; SiO2=59.45;Al2O3=25.22;Na2O=15.33,wt_pct_oxide,59.45,,25.22,,,,,,,,15.33,,,,,,,anhydrous_total=100,,,,,,,1723.15,1723.15,1723.15,1723.15,K,1500000000,1500000000,1500000000,1500,MPa,,,,,piston_cylinder,14400,,,,,,,,,,,,,,,,,,2.15e-12,-11.6675615401,,,2.15e-12,m2/s,,,,SIMS,diffusion_couple,SIMS,true,,true,false,use_with_caution,,,provenance=compilation_2010; v0_source=zhang_table1; Type_of_dif_as_printed=Tracer; 1s_error_as_printed=2.2e-13 (on D or lnD unspecified; not converted); C_range_as_printed=0.0257; Type_of_exp_as_printed=diffusion couple; Analytical_as_printed=SIMS; Apparatus_as_printed=PCA; Capsule_as_printed=Pt; pres_medium_as_printed=solid; R unstated in spreadsheet; compiler gas_constant_used_j_mol_k=8.314,supplement,"Holycross, M.",2026-08-31,draft,Nakamura1998GCA 62; 3151,Nakamura,1998,,Geochimica et Cosmochimica Acta,62,3151,10.1016/s0016-7037(98)00223-3,"Zhang 2010 Table 1 xls, Entry# 2410"
DDB002372,1.0.0,isothermal_d,,Gd,,,,tracer,none,unspecified,melt,Jadeite melt,,,,melt_simple,,,false,false,Jadeite melt; SiO2=59.45;Al2O3=25.22;Na2O=15.33,wt_pct_oxide,59.45,,25.22,,,,,,,,15.33,,,,,,,anhydrous_total=100,,,,,,,1673.15,1673.15,1673.15,1673.15,K,2000000000,2000000000,2000000000,2000,MPa,,,,,piston_cylinder,14400,,,,,,,,,,,,,,,,,,2.18e-12,-11.6615435064,,,2.18e-12,m2/s,,,,SIMS,diffusion_couple,SIMS,true,,true,false,use_with_caution,,,provenance=compilation_2010; v0_source=zhang_table1; Type_of_dif_as_printed=Tracer; 1s_error_as_printed=1.1e-13 (on D or lnD unspecified; not converted); C_range_as_printed=0.0257; Type_of_exp_as_printed=diffusion couple; Analytical_as_printed=SIMS; Apparatus_as_printed=PCA; Capsule_as_printed=Pt; pres_medium_as_printed=solid; R unstated in spreadsheet; compiler gas_constant_used_j_mol_k=8.314,supplement,"Holycross, M.",2026-08-31,draft,Nakamura1998GCA 62; 3151,Nakamura,1998,,Geochimica et Cosmochimica Acta,62,3151,10.1016/s0016-7037(98)00223-3,"Zhang 2010 Table 1 xls, Entry# 2411"
DDB002373,1.0.0,isothermal_d,,Gd,,,,tracer,none,unspecified,melt,Diopside melt,,,,melt_simple,,,false,false,Diopside melt; SiO2=55.49;MgO=18.61;CaO=25.9,wt_pct_oxide,55.49,,,,,,,,18.61,25.9,,,,,,,,anhydrous_total=100,,,,,,,1863.15,1863.15,1863.15,1863.15,K,1000000000,1000000000,1000000000,1000,MPa,,,,,piston_cylinder,900,,,,,,,,,,,,,,,,,,2.59e-10,-9.58670023592,,,2.59e-10,m2/s,,,,SIMS,diffusion_couple,SIMS,true,,true,false,use_with_caution,,,provenance=compilation_2010; v0_source=zhang_table1; Type_of_dif_as_printed=Tracer; 1s_error_as_printed=1.9e-11 (on D or lnD unspecified; not converted); C_range_as_printed=0.0223; Type_of_exp_as_printed=diffusion couple; Analytical_as_printed=SIMS; Apparatus_as_printed=PCA; Capsule_as_printed=Pt; pres_medium_as_printed=solid; R unstated in spreadsheet; compiler gas_constant_used_j_mol_k=8.314,supplement,"Holycross, M.",2026-08-31,draft,Nakamura1998GCA 62; 3151,Nakamura,1998,,Geochimica et Cosmochimica Acta,62,3151,10.1016/s0016-7037(98)00223-3,"Zhang 2010 Table 1 xls, Entry# 2412"
DDB002374,1.0.0,isothermal_d,,Gd,,,,tracer,none,unspecified,melt,Diopside melt,,,,melt_simple,,,false,false,Diopside melt; SiO2=55.49;MgO=18.61;CaO=25.9,wt_pct_oxide,55.49,,,,,,,,18.61,25.9,,,,,,,,anhydrous_total=100,,,,,,,1863.15,1863.15,1863.15,1863.15,K,1250000000,1250000000,1250000000,1250,MPa,,,,,piston_cylinder,1800,,,,,,,,,,,,,,,,,,1.7e-10,-9.76955107862,,,1.7e-10,m2/s,,,,SIMS,diffusion_couple,SIMS,true,,true,false,use_with_caution,,,provenance=compilation_2010; v0_source=zhang_table1; Type_of_dif_as_printed=Tracer; 1s_error_as_printed=1.5e-11 (on D or lnD unspecified; not converted); C_range_as_printed=0.0223; Type_of_exp_as_printed=diffusion couple; Analytical_as_printed=SIMS; Apparatus_as_printed=PCA; Capsule_as_printed=Pt; pres_medium_as_printed=solid; R unstated in spreadsheet; compiler gas_constant_used_j_mol_k=8.314,supplement,"Holycross, M.",2026-08-31,draft,Nakamura1998GCA 62; 3151,Nakamura,1998,,Geochimica et Cosmochimica Acta,62,3151,10.1016/s0016-7037(98)00223-3,"Zhang 2010 Table 1 xls, Entry# 2413"
DDB002375,1.0.0,isothermal_d,,Gd,,,,tracer,none,unspecified,melt,Wet HA1,,,,melt_andesite,,,false,false,wet HA1; SiO2=62.09;Al2O3=19.47;MgO=2.53;CaO=10.64;Na2O=4.25;K2O=1.02,wt_pct_oxide,62.09,,19.47,,,,,,2.53,10.64,4.25,1.02,,,,,,anhydrous_total=100,true,4.9,,,,,1373.15,1373.15,1373.15,1373.15,K,500000000,500000000,500000000,500,MPa,,,,,internally_heated_pressure_vessel,10800,,,,,,,,,,,,,,,,,,3.4e-12,-11.468521083,,,3.4e-12,m2/s,,,,other,diffusion_couple,Synchotron XRF,true,,,false,use_with_caution,,,provenance=compilation_2010; v0_source=zhang_table1; Type_of_dif_as_printed=Tracer; 1s_error_as_printed=1.1e-12 (on D or lnD unspecified; not converted); Type_of_exp_as_printed=diffusion couple; Analytical_as_printed=Synchotron XRF; Apparatus_as_printed=IHPV; Capsule_as_printed=Pt; pres_medium_as_printed=Ar; R unstated in spreadsheet; compiler gas_constant_used_j_mol_k=8.314,supplement,"Holycross, M.",2026-08-31,draft,Koepke2001GCA 65; 1481,Koepke,2001,,Geochimica et Cosmochimica Acta,65,1481,10.1016/s0016-7037(01)00550-6,"Zhang 2010 Table 1 xls, Entry# 2414; Run# JK60"
DDB002376,1.0.0,isothermal_d,,Gd,,,,tracer,none,unspecified,melt,Wet HA1,,,,melt_andesite,,,false,false,wet HA1; SiO2=62.09;Al2O3=19.47;MgO=2.53;CaO=10.64;Na2O=4.25;K2O=1.02,wt_pct_oxide,62.09,,19.47,,,,,,2.53,10.64,4.25,1.02,,,,,,anhydrous_total=100,true,5.2,,,,,1473.15,1473.15,1473.15,1473.15,K,500000000,500000000,500000000,500,MPa,,,,,internally_heated_pressure_vessel,7200,,,,,,,,,,,,,,,,,,7.95e-12,-11.0996328713,,,7.95e-12,m2/s,,,,other,diffusion_couple,Synchotron XRF,true,,,false,use_with_caution,,,provenance=compilation_2010; v0_source=zhang_table1; Type_of_dif_as_printed=Tracer; 1s_error_as_printed=2.4e-12 (on D or lnD unspecified; not converted); Type_of_exp_as_printed=diffusion couple; Analytical_as_printed=Synchotron XRF; Apparatus_as_printed=IHPV; Capsule_as_printed=Pt; pres_medium_as_printed=Ar; R unstated in spreadsheet; compiler gas_constant_used_j_mol_k=8.314,supplement,"Holycross, M.",2026-08-31,draft,Koepke2001GCA 65; 1481,Koepke,2001,,Geochimica et Cosmochimica Acta,65,1481,10.1016/s0016-7037(01)00550-6,"Zhang 2010 Table 1 xls, Entry# 2415; Run# JK61"
DDB002377,1.0.0,isothermal_d,,Gd,,,,tracer,none,unspecified,melt,Wet HA1,,,,melt_andesite,,,false,false,wet HA1; SiO2=62.09;Al2O3=19.47;MgO=2.53;CaO=10.64;Na2O=4.25;K2O=1.02,wt_pct_oxide,62.09,,19.47,,,,,,2.53,10.64,4.25,1.02,,,,,,anhydrous_total=100,true,5.1,,,,,1583.15,1583.15,1583.15,1583.15,K,500000000,500000000,500000000,500,MPa,,,,,internally_heated_pressure_vessel,3600,,,,,,,,,,,,,,,,,,2.16e-11,-10.6655462488,,,2.16e-11,m2/s,,,,other,diffusion_couple,Synchotron XRF,true,,,false,use_with_caution,,,provenance=compilation_2010; v0_source=zhang_table1; Type_of_dif_as_printed=Tracer; 1s_error_as_printed=6.3e-12 (on D or lnD unspecified; not converted); Type_of_exp_as_printed=diffusion couple; Analytical_as_printed=Synchotron XRF; Apparatus_as_printed=IHPV; Capsule_as_printed=Pt; pres_medium_as_printed=Ar; R unstated in spreadsheet; compiler gas_constant_used_j_mol_k=8.314,supplement,"Holycross, M.",2026-08-31,draft,Koepke2001GCA 65; 1481,Koepke,2001,,Geochimica et Cosmochimica Acta,65,1481,10.1016/s0016-7037(01)00550-6,"Zhang 2010 Table 1 xls, Entry# 2416; Run# HB72"
DDB002378,1.0.0,isothermal_d,,Gd,,,,tracer,none,unspecified,melt,Wet HA1,,,,melt_andesite,,,false,false,wet HA1; SiO2=62.09;Al2O3=19.47;MgO=2.53;CaO=10.64;Na2O=4.25;K2O=1.02,wt_pct_oxide,62.09,,19.47,,,,,,2.53,10.64,4.25,1.02,,,,,,anhydrous_total=100,true,4.5,,,,,1673.15,1673.15,1673.15,1673.15,K,500000000,500000000,500000000,500,MPa,,,,,internally_heated_pressure_vessel,1800,,,,,,,,,,,,,,,,,,4.5e-11,-10.3467874862,,,4.5e-11,m2/s,,,,other,diffusion_couple,Synchotron XRF,true,,,false,use_with_caution,,,provenance=compilation_2010; v0_source=zhang_table1; Type_of_dif_as_printed=Tracer; 1s_error_as_printed=1.27e-11 (on D or lnD unspecified; not converted); Type_of_exp_as_printed=diffusion couple; Analytical_as_printed=Synchotron XRF; Apparatus_as_printed=IHPV; Capsule_as_printed=Pt; pres_medium_as_printed=Ar; R unstated in spreadsheet; compiler gas_constant_used_j_mol_k=8.314,supplement,"Holycross, M.",2026-08-31,draft,Koepke2001GCA 65; 1481,Koepke,2001,,Geochimica et Cosmochimica Acta,65,1481,10.1016/s0016-7037(01)00550-6,"Zhang 2010 Table 1 xls, Entry# 2417; Run# JK63"
DDB002379,1.0.0,isothermal_d,,Gd,,,,tracer,none,unspecified,melt,HA1 (haploandesite),,,,melt_andesite,,,false,false,HA1 (haploandesite); SiO2=61.81;Al2O3=19.48;MgO=2.51;CaO=10.82;Na2O=4.3;K2O=1.03,wt_pct_oxide,61.81,,19.48,,,,,,2.51,10.82,4.3,1.03,,,,,,anhydrous_total=99.95,true,0.06,,,,,1673.15,1673.15,1673.15,1673.15,K,500000000,500000000,500000000,500,MPa,,,,,internally_heated_pressure_vessel,10800,,,,,,,,,,,,,,,,,,1.43e-12,-11.8446639625,,,1.43e-12,m2/s,,,,other,diffusion_couple,Synchotron XRF,true,,,false,use_with_caution,,,provenance=compilation_2010; v0_source=zhang_table1; Type_of_dif_as_printed=Tracer; 1s_error_as_printed=4.1e-13 (on D or lnD unspecified; not converted); Type_of_exp_as_printed=diffusion couple; Analytical_as_printed=Synchotron XRF; Apparatus_as_printed=IHPV; Capsule_as_printed=Pt; pres_medium_as_printed=Ar; R unstated in spreadsheet; compiler gas_constant_used_j_mol_k=8.314,supplement,"Holycross, M.",2026-08-31,draft,Koepke2001GCA 65; 1481,Koepke,2001,,Geochimica et Cosmochimica Acta,65,1481,10.1016/s0016-7037(01)00550-6,"Zhang 2010 Table 1 xls, Entry# 2418; Run# JK67"
DDB002380,1.0.0,isothermal_d,,Gd,,,,tracer,none,unspecified,melt,Trachyte1,,,,melt_alkaline,,,false,false,Trachyte1; SiO2=62.37;TiO2=0.48;Al2O3=18.61;FeOt=3.68;MgO=0.24;CaO=1.73;Na2O=5.43;K2O=7.25,wt_pct_oxide,62.37,0.48,18.61,,3.68,,,,0.24,1.73,5.43,7.25,,,,,,anhydrous_total=99.79,true,0.1,,,,,1323.15,1323.15,1323.15,1323.15,K,500000000,500000000,500000000,500,MPa,,,,,internally_heated_pressure_vessel,72000,,,,,,,,,,,,,,,,,,8.51138038202e-15,-14.07,,,8.51138038202376e-15,m2/s,,,,other,diffusion_couple,Synchotron XRF,true,,,false,use_with_caution,,,provenance=compilation_2010; v0_source=zhang_table1; Type_of_dif_as_printed=Tracer; 1s_error_as_printed=1.56785420707599e-15 (on D or lnD unspecified; not converted); Type_of_exp_as_printed=diffusion triple; Analytical_as_printed=Synchotron XRF; Apparatus_as_printed=IHPV; Capsule_as_printed=Au80Pd20; pres_medium_as_printed=Ar; R unstated in spreadsheet; compiler gas_constant_used_j_mol_k=8.314,supplement,"Holycross, M.",2026-08-31,draft,Behrens2009CG 259; 63,Behrens,2009,,Chemical Geology,259,63,10.1016/j.chemgeo.2008.10.014,"Zhang 2010 Table 1 xls, Entry# 2419; Run# T6"
DDB002381,1.0.0,isothermal_d,,Gd,,,,tracer,none,unspecified,melt,Trachyte1,,,,melt_alkaline,,,false,false,Trachyte1; SiO2=62.37;TiO2=0.48;Al2O3=18.61;FeOt=3.68;MgO=0.24;CaO=1.73;Na2O=5.43;K2O=7.25,wt_pct_oxide,62.37,0.48,18.61,,3.68,,,,0.24,1.73,5.43,7.25,,,,,,anhydrous_total=99.79,true,0.04,,,,,1423.15,1423.15,1423.15,1423.15,K,500000000,500000000,500000000,500,MPa,,,,,internally_heated_pressure_vessel,18000,,,,,,,,,,,,,,,,,,3.09029543251e-14,-13.51,,,3.09029543251358e-14,m2/s,,,,other,diffusion_couple,Synchotron XRF,true,,,false,use_with_caution,,,provenance=compilation_2010; v0_source=zhang_table1; Type_of_dif_as_printed=Tracer; 1s_error_as_printed=4.26940091751202e-15 (on D or lnD unspecified; not converted); Type_of_exp_as_printed=diffusion triple; Analytical_as_printed=Synchotron XRF; Apparatus_as_printed=IHPV; Capsule_as_printed=Au80Pd20; pres_medium_as_printed=Ar; R unstated in spreadsheet; compiler gas_constant_used_j_mol_k=8.314,supplement,"Holycross, M.",2026-08-31,draft,Behrens2009CG 259; 63,Behrens,2009,,Chemical Geology,259,63,10.1016/j.chemgeo.2008.10.014,"Zhang 2010 Table 1 xls, Entry# 2420; Run# T10"
DDB002382,1.0.0,isothermal_d,,Gd,,,,tracer,none,unspecified,melt,Trachyte1,,,,melt_alkaline,,,false,false,Trachyte1; SiO2=62.37;TiO2=0.48;Al2O3=18.61;FeOt=3.68;MgO=0.24;CaO=1.73;Na2O=5.43;K2O=7.25,wt_pct_oxide,62.37,0.48,18.61,,3.68,,,,0.24,1.73,5.43,7.25,,,,,,anhydrous_total=99.79,true,0.08,,,,,1423.15,1423.15,1423.15,1423.15,K,500000000,500000000,500000000,500,MPa,,,,,internally_heated_pressure_vessel,18000,,,,,,,,,,,,,,,,,,2.45470891569e-14,-13.61,,,2.45470891568503e-14,m2/s,,,,other,diffusion_couple,Synchotron XRF,true,,,false,use_with_caution,,,provenance=compilation_2010; v0_source=zhang_table1; Type_of_dif_as_printed=Tracer; 1s_error_as_printed=3.95652330982715e-15 (on D or lnD unspecified; not converted); Type_of_exp_as_printed=diffusion triple; Analytical_as_printed=Synchotron XRF; Apparatus_as_printed=IHPV; Capsule_as_printed=Au80Pd20; pres_medium_as_printed=Ar; R unstated in spreadsheet; compiler gas_constant_used_j_mol_k=8.314,supplement,"Holycross, M.",2026-08-31,draft,Behrens2009CG 259; 63,Behrens,2009,,Chemical Geology,259,63,10.1016/j.chemgeo.2008.10.014,"Zhang 2010 Table 1 xls, Entry# 2421; Run# TR2"
DDB002383,1.0.0,isothermal_d,,Gd,,,,tracer,none,unspecified,melt,Trachyte1,,,,melt_alkaline,,,false,false,Trachyte1; SiO2=62.37;TiO2=0.48;Al2O3=18.61;FeOt=3.68;MgO=0.24;CaO=1.73;Na2O=5.43;K2O=7.25,wt_pct_oxide,62.37,0.48,18.61,,3.68,,,,0.24,1.73,5.43,7.25,,,,,,anhydrous_total=99.79,true,0.07,,,,,1468.15,1468.15,1468.15,1468.15,K,500000000,500000000,500000000,500,MPa,,,,,internally_heated_pressure_vessel,10800,,,,,,,,,,,,,,,,,,4.3651583224e-14,-13.36,,,4.36515832240166e-14,m2/s,,,,other,diffusion_couple,Synchotron XRF,true,,,false,use_with_caution,,,provenance=compilation_2010; v0_source=zhang_table1; Type_of_dif_as_printed=Tracer; 1s_error_as_printed=6.03068908903257e-15 (on D or lnD unspecified; not converted); Type_of_exp_as_printed=diffusion triple; Analytical_as_printed=Synchotron XRF; Apparatus_as_printed=IHPV; Capsule_as_printed=Au80Pd20; pres_medium_as_printed=Ar; R unstated in spreadsheet; compiler gas_constant_used_j_mol_k=8.314,supplement,"Holycross, M.",2026-08-31,draft,Behrens2009CG 259; 63,Behrens,2009,,Chemical Geology,259,63,10.1016/j.chemgeo.2008.10.014,"Zhang 2010 Table 1 xls, Entry# 2422; Run# T1"
DDB002384,1.0.0,isothermal_d,,Gd,,,,tracer,none,unspecified,melt,Trachyte1,,,,melt_alkaline,,,false,false,Trachyte1; SiO2=62.37;TiO2=0.48;Al2O3=18.61;FeOt=3.68;MgO=0.24;CaO=1.73;Na2O=5.43;K2O=7.25,wt_pct_oxide,62.37,0.48,18.61,,3.68,,,,0.24,1.73,5.43,7.25,,,,,,anhydrous_total=99.79,true,0.06,,,,,1523.15,1523.15,1523.15,1523.15,K,500000000,500000000,500000000,500,MPa,,,,,internally_heated_pressure_vessel,18000,,,,,,,,,,,,,,,,,,8.51138038202e-14,-13.07,,,8.51138038202374e-14,m2/s,,,,other,diffusion_couple,Synchotron XRF,true,,,false,use_with_caution,,,provenance=compilation_2010; v0_source=zhang_table1; Type_of_dif_as_printed=Tracer; 1s_error_as_printed=1.37187243119149e-14 (on D or lnD unspecified; not converted); Type_of_exp_as_printed=diffusion triple; Analytical_as_printed=Synchotron XRF; Apparatus_as_printed=IHPV; Capsule_as_printed=Au80Pd20; pres_medium_as_printed=Ar; R unstated in spreadsheet; compiler gas_constant_used_j_mol_k=8.314,supplement,"Holycross, M.",2026-08-31,draft,Behrens2009CG 259; 63,Behrens,2009,,Chemical Geology,259,63,10.1016/j.chemgeo.2008.10.014,"Zhang 2010 Table 1 xls, Entry# 2423; Run# TR1"
DDB002385,1.0.0,isothermal_d,,Gd,,,,tracer,none,unspecified,melt,Trachyte1,,,,melt_alkaline,,,false,false,Trachyte1; SiO2=62.37;TiO2=0.48;Al2O3=18.61;FeOt=3.68;MgO=0.24;CaO=1.73;Na2O=5.43;K2O=7.25,wt_pct_oxide,62.37,0.48,18.61,,3.68,,,,0.24,1.73,5.43,7.25,,,,,,anhydrous_total=99.79,true,0.06,,,,,1527.15,1527.15,1527.15,1527.15,K,500000000,500000000,500000000,500,MPa,,,,,internally_heated_pressure_vessel,72000,,,,,,,,,,,,,,,,,,8.51138038202e-14,-13.07,,,8.51138038202374e-14,m2/s,,,,other,diffusion_couple,Synchotron XRF,true,,,false,use_with_caution,,,provenance=compilation_2010; v0_source=zhang_table1; Type_of_dif_as_printed=Tracer; 1s_error_as_printed=1.17589065530699e-14 (on D or lnD unspecified; not converted); Type_of_exp_as_printed=diffusion triple; Analytical_as_printed=Synchotron XRF; Apparatus_as_printed=IHPV; Capsule_as_printed=Au80Pd20; pres_medium_as_printed=Ar; R unstated in spreadsheet; compiler gas_constant_used_j_mol_k=8.314,supplement,"Holycross, M.",2026-08-31,draft,Behrens2009CG 259; 63,Behrens,2009,,Chemical Geology,259,63,10.1016/j.chemgeo.2008.10.014,"Zhang 2010 Table 1 xls, Entry# 2424; Run# T3"
DDB002386,1.0.0,isothermal_d,,Gd,,,,tracer,none,unspecified,melt,Wet Trachyte1,,,,melt_alkaline,,,false,false,wet trachyte1; SiO2=62.37;TiO2=0.48;Al2O3=18.61;FeOt=3.68;MgO=0.24;CaO=1.73;Na2O=5.43;K2O=7.25,wt_pct_oxide,62.37,0.48,18.61,,3.68,,,,0.24,1.73,5.43,7.25,,,,,,anhydrous_total=99.79,true,1.71,,,,,1323.15,1323.15,1323.15,1323.15,K,500000000,500000000,500000000,500,MPa,,,,,internally_heated_pressure_vessel,72000,,,,,,,,,,,,,,,,,,3.16227766017e-13,-12.5,,,3.16227766016837e-13,m2/s,,,,other,diffusion_couple,Synchotron XRF,true,,,false,use_with_caution,,,provenance=compilation_2010; v0_source=zhang_table1; Type_of_dif_as_printed=Tracer; 1s_error_as_printed=8.00955474023297e-14 (on D or lnD unspecified; not converted); Type_of_exp_as_printed=diffusion triple; Analytical_as_printed=Synchotron XRF; Apparatus_as_printed=IHPV; Capsule_as_printed=Au80Pd20; pres_medium_as_printed=Ar; R unstated in spreadsheet; compiler gas_constant_used_j_mol_k=8.314,supplement,"Holycross, M.",2026-08-31,draft,Behrens2009CG 259; 63,Behrens,2009,,Chemical Geology,259,63,10.1016/j.chemgeo.2008.10.014,"Zhang 2010 Table 1 xls, Entry# 2425; Run# T7"
