Repository: holycrossm/diffusion-coefficients

# Experimental diffusion coefficients (minerals and silicate melts)

**Pre-release / not published.** Schema v1.0.0. This folder is a GitHub-ready living table: canonical data is CSV, new rows arrive by pull request, and a static page searches the file in the browser. Nothing here is a citable compilation of record.

This is a QA build of 4630 experimental rows (minerals and silicate melts). Most numbers are staged from the 2010 RiMG 72 tables. Do not treat the repo as published, complete, or peer-reviewed.

File: site/data/diffusion_coefficients.csv (part 67 of 136)
DDB002387,1.0.0,isothermal_d,,Gd,,,,tracer,none,unspecified,melt,Wet Trachyte1,,,,melt_alkaline,,,false,false,wet trachyte1; SiO2=62.37;TiO2=0.48;Al2O3=18.61;FeOt=3.68;MgO=0.24;CaO=1.73;Na2O=5.43;K2O=7.25,wt_pct_oxide,62.37,0.48,18.61,,3.68,,,,0.24,1.73,5.43,7.25,,,,,,anhydrous_total=99.79,true,1.15,,,,,1373.15,1373.15,1373.15,1373.15,K,500000000,500000000,500000000,500,MPa,,,,,internally_heated_pressure_vessel,18000,,,,,,,,,,,,,,,,,,3.71535229097e-13,-12.43,,,3.71535229097172e-13,m2/s,,,,other,diffusion_couple,Synchotron XRF,true,,,false,use_with_caution,,,provenance=compilation_2010; v0_source=zhang_table1; Type_of_dif_as_printed=Tracer; 1s_error_as_printed=5.98844036028893e-14 (on D or lnD unspecified; not converted); Type_of_exp_as_printed=diffusion triple; Analytical_as_printed=Synchotron XRF; Apparatus_as_printed=IHPV; Capsule_as_printed=Au80Pd20; pres_medium_as_printed=Ar; R unstated in spreadsheet; compiler gas_constant_used_j_mol_k=8.314,supplement,"Holycross, M.",2026-08-31,draft,Behrens2009CG 259; 63,Behrens,2009,,Chemical Geology,259,63,10.1016/j.chemgeo.2008.10.014,"Zhang 2010 Table 1 xls, Entry# 2426; Run# T9"
DDB002388,1.0.0,isothermal_d,,Gd,,,,tracer,none,unspecified,melt,Wet Trachyte1,,,,melt_alkaline,,,false,false,wet trachyte1; SiO2=62.37;TiO2=0.48;Al2O3=18.61;FeOt=3.68;MgO=0.24;CaO=1.73;Na2O=5.43;K2O=7.25,wt_pct_oxide,62.37,0.48,18.61,,3.68,,,,0.24,1.73,5.43,7.25,,,,,,anhydrous_total=99.79,true,1.13,,,,,1423.15,1423.15,1423.15,1423.15,K,500000000,500000000,500000000,500,MPa,,,,,internally_heated_pressure_vessel,72000,,,,,,,,,,,,,,,,,,5.75439937337e-13,-12.24,,,5.75439937337155e-13,m2/s,,,,other,diffusion_couple,Synchotron XRF,true,,,false,use_with_caution,,,provenance=compilation_2010; v0_source=zhang_table1; Type_of_dif_as_printed=Tracer; 1s_error_as_printed=1.85499919027634e-13 (on D or lnD unspecified; not converted); Type_of_exp_as_printed=diffusion triple; Analytical_as_printed=Synchotron XRF; Apparatus_as_printed=IHPV; Capsule_as_printed=Au80Pd20; pres_medium_as_printed=Ar; R unstated in spreadsheet; compiler gas_constant_used_j_mol_k=8.314,supplement,"Holycross, M.",2026-08-31,draft,Behrens2009CG 259; 63,Behrens,2009,,Chemical Geology,259,63,10.1016/j.chemgeo.2008.10.014,"Zhang 2010 Table 1 xls, Entry# 2427; Run# T5"
DDB002389,1.0.0,isothermal_d,,Gd,,,,tracer,none,unspecified,melt,Wet Trachyte1,,,,melt_alkaline,,,false,false,wet trachyte1; SiO2=62.37;TiO2=0.48;Al2O3=18.61;FeOt=3.68;MgO=0.24;CaO=1.73;Na2O=5.43;K2O=7.25,wt_pct_oxide,62.37,0.48,18.61,,3.68,,,,0.24,1.73,5.43,7.25,,,,,,anhydrous_total=99.79,true,1.4,,,,,1527.15,1527.15,1527.15,1527.15,K,500000000,500000000,500000000,500,MPa,,,,,internally_heated_pressure_vessel,10800,,,,,,,,,,,,,,,,,,1.73780082875e-12,-11.76,,,1.73780082874937e-12,m2/s,,,,other,diffusion_couple,Synchotron XRF,true,,,false,use_with_caution,,,provenance=compilation_2010; v0_source=zhang_table1; Type_of_dif_as_printed=Tracer; 1s_error_as_printed=2.8010039980097e-13 (on D or lnD unspecified; not converted); Type_of_exp_as_printed=diffusion triple; Analytical_as_printed=Synchotron XRF; Apparatus_as_printed=IHPV; Capsule_as_printed=Au80Pd20; pres_medium_as_printed=Ar; R unstated in spreadsheet; compiler gas_constant_used_j_mol_k=8.314,supplement,"Holycross, M.",2026-08-31,draft,Behrens2009CG 259; 63,Behrens,2009,,Chemical Geology,259,63,10.1016/j.chemgeo.2008.10.014,"Zhang 2010 Table 1 xls, Entry# 2428; Run# T4"
DDB002390,1.0.0,isothermal_d,,Gd,,,,tracer,none,unspecified,melt,Phonolite1,,,,melt_alkaline,,,false,false,phonolite1; SiO2=59.8;TiO2=0.78;Al2O3=19.52;FeOt=2.95;MgO=0.66;CaO=3.86;Na2O=5.5;K2O=7.31,wt_pct_oxide,59.8,0.78,19.52,,2.95,,,,0.66,3.86,5.5,7.31,,,,,,anhydrous_total=100.38,true,0.07,,,,,1373.15,1373.15,1373.15,1373.15,K,500000000,500000000,500000000,500,MPa,,,,,internally_heated_pressure_vessel,10800,,,,,,,,,,,,,,,,,,6.02559586074e-14,-13.22,,,6.02559586074355e-14,m2/s,,,,other,diffusion_couple,Synchotron XRF,true,,,false,use_with_caution,,,provenance=compilation_2010; v0_source=zhang_table1; Type_of_dif_as_printed=Tracer; 1s_error_as_printed=3.05237838517804e-14 (on D or lnD unspecified; not converted); Type_of_exp_as_printed=diffusion triple; Analytical_as_printed=Synchotron XRF; Apparatus_as_printed=IHPV; Capsule_as_printed=Au80Pd20; pres_medium_as_printed=Ar; R unstated in spreadsheet; compiler gas_constant_used_j_mol_k=8.314,supplement,"Holycross, M.",2026-08-31,draft,Behrens2009CG 259; 63,Behrens,2009,,Chemical Geology,259,63,10.1016/j.chemgeo.2008.10.014,"Zhang 2010 Table 1 xls, Entry# 2429; Run# P10"
DDB002391,1.0.0,isothermal_d,,Gd,,,,tracer,none,unspecified,melt,Phonolite1,,,,melt_alkaline,,,false,false,phonolite1; SiO2=59.8;TiO2=0.78;Al2O3=19.52;FeOt=2.95;MgO=0.66;CaO=3.86;Na2O=5.5;K2O=7.31,wt_pct_oxide,59.8,0.78,19.52,,2.95,,,,0.66,3.86,5.5,7.31,,,,,,anhydrous_total=100.38,true,0.03,,,,,1423.15,1423.15,1423.15,1423.15,K,500000000,500000000,500000000,500,MPa,,,,,internally_heated_pressure_vessel,18000,,,,,,,,,,,,,,,,,,1.54881661891e-13,-12.81,,,1.54881661891247e-13,m2/s,,,,other,diffusion_couple,Synchotron XRF,true,,,false,use_with_caution,,,provenance=compilation_2010; v0_source=zhang_table1; Type_of_dif_as_printed=Tracer; 1s_error_as_printed=2.85302564679144e-14 (on D or lnD unspecified; not converted); Type_of_exp_as_printed=diffusion triple; Analytical_as_printed=Synchotron XRF; Apparatus_as_printed=IHPV; Capsule_as_printed=Au80Pd20; pres_medium_as_printed=Ar; R unstated in spreadsheet; compiler gas_constant_used_j_mol_k=8.314,supplement,"Holycross, M.",2026-08-31,draft,Behrens2009CG 259; 63,Behrens,2009,,Chemical Geology,259,63,10.1016/j.chemgeo.2008.10.014,"Zhang 2010 Table 1 xls, Entry# 2430; Run# P14"
DDB002392,1.0.0,isothermal_d,,Gd,,,,tracer,none,unspecified,melt,Phonolite1,,,,melt_alkaline,,,false,false,phonolite1; SiO2=59.8;TiO2=0.78;Al2O3=19.52;FeOt=2.95;MgO=0.66;CaO=3.86;Na2O=5.5;K2O=7.31,wt_pct_oxide,59.8,0.78,19.52,,2.95,,,,0.66,3.86,5.5,7.31,,,,,,anhydrous_total=100.38,true,0.06,,,,,1423.15,1423.15,1423.15,1423.15,K,500000000,500000000,500000000,500,MPa,,,,,internally_heated_pressure_vessel,18000,,,,,,,,,,,,,,,,,,8.12830516164e-14,-13.09,,,8.12830516164097e-14,m2/s,,,,other,diffusion_couple,Synchotron XRF,true,,,false,use_with_caution,,,provenance=compilation_2010; v0_source=zhang_table1; Type_of_dif_as_printed=Tracer; 1s_error_as_printed=1.49728914372008e-14 (on D or lnD unspecified; not converted); Type_of_exp_as_printed=diffusion triple; Analytical_as_printed=Synchotron XRF; Apparatus_as_printed=IHPV; Capsule_as_printed=Au80Pd20; pres_medium_as_printed=Ar; R unstated in spreadsheet; compiler gas_constant_used_j_mol_k=8.314,supplement,"Holycross, M.",2026-08-31,draft,Behrens2009CG 259; 63,Behrens,2009,,Chemical Geology,259,63,10.1016/j.chemgeo.2008.10.014,"Zhang 2010 Table 1 xls, Entry# 2431; Run# PR2"
DDB002393,1.0.0,isothermal_d,,Gd,,,,tracer,none,unspecified,melt,Phonolite1,,,,melt_alkaline,,,false,false,phonolite1; SiO2=59.8;TiO2=0.78;Al2O3=19.52;FeOt=2.95;MgO=0.66;CaO=3.86;Na2O=5.5;K2O=7.31,wt_pct_oxide,59.8,0.78,19.52,,2.95,,,,0.66,3.86,5.5,7.31,,,,,,anhydrous_total=100.38,true,0.03,,,,,1473.15,1473.15,1473.15,1473.15,K,500000000,500000000,500000000,500,MPa,,,,,internally_heated_pressure_vessel,18000,,,,,,,,,,,,,,,,,,2.75422870334e-13,-12.56,,,2.75422870333815e-13,m2/s,,,,other,diffusion_couple,Synchotron XRF,true,,,false,use_with_caution,,,provenance=compilation_2010; v0_source=zhang_table1; Type_of_dif_as_printed=Tracer; 1s_error_as_printed=5.0734767640022e-14 (on D or lnD unspecified; not converted); Type_of_exp_as_printed=diffusion triple; Analytical_as_printed=Synchotron XRF; Apparatus_as_printed=IHPV; Capsule_as_printed=Au80Pd20; pres_medium_as_printed=Ar; R unstated in spreadsheet; compiler gas_constant_used_j_mol_k=8.314,supplement,"Holycross, M.",2026-08-31,draft,Behrens2009CG 259; 63,Behrens,2009,,Chemical Geology,259,63,10.1016/j.chemgeo.2008.10.014,"Zhang 2010 Table 1 xls, Entry# 2432; Run# P11"
DDB002394,1.0.0,isothermal_d,,Gd,,,,tracer,none,unspecified,melt,Phonolite1,,,,melt_alkaline,,,false,false,phonolite1; SiO2=59.8;TiO2=0.78;Al2O3=19.52;FeOt=2.95;MgO=0.66;CaO=3.86;Na2O=5.5;K2O=7.31,wt_pct_oxide,59.8,0.78,19.52,,2.95,,,,0.66,3.86,5.5,7.31,,,,,,anhydrous_total=100.38,true,0.04,,,,,1523.15,1523.15,1523.15,1523.15,K,500000000,500000000,500000000,500,MPa,,,,,internally_heated_pressure_vessel,18000,,,,,,,,,,,,,,,,,,7.07945784384e-13,-12.15,,,7.07945784384135e-13,m2/s,,,,other,diffusion_couple,Synchotron XRF,true,,,false,use_with_caution,,,provenance=compilation_2010; v0_source=zhang_table1; Type_of_dif_as_printed=Tracer; 1s_error_as_printed=9.78063245862531e-14 (on D or lnD unspecified; not converted); Type_of_exp_as_printed=diffusion triple; Analytical_as_printed=Synchotron XRF; Apparatus_as_printed=IHPV; Capsule_as_printed=Au80Pd20; pres_medium_as_printed=Ar; R unstated in spreadsheet; compiler gas_constant_used_j_mol_k=8.314,supplement,"Holycross, M.",2026-08-31,draft,Behrens2009CG 259; 63,Behrens,2009,,Chemical Geology,259,63,10.1016/j.chemgeo.2008.10.014,"Zhang 2010 Table 1 xls, Entry# 2433; Run# P12"
DDB002395,1.0.0,isothermal_d,,Gd,,,,tracer,none,unspecified,melt,Phonolite1,,,,melt_alkaline,,,false,false,phonolite1; SiO2=59.8;TiO2=0.78;Al2O3=19.52;FeOt=2.95;MgO=0.66;CaO=3.86;Na2O=5.5;K2O=7.31,wt_pct_oxide,59.8,0.78,19.52,,2.95,,,,0.66,3.86,5.5,7.31,,,,,,anhydrous_total=100.38,true,0.07,,,,,1523.15,1523.15,1523.15,1523.15,K,500000000,500000000,500000000,500,MPa,,,,,internally_heated_pressure_vessel,18000,,,,,,,,,,,,,,,,,,5.49540873858e-13,-12.26,,,5.49540873857622e-13,m2/s,,,,other,diffusion_couple,Synchotron XRF,true,,,false,use_with_caution,,,provenance=compilation_2010; v0_source=zhang_table1; Type_of_dif_as_printed=Tracer; 1s_error_as_printed=1.13882816172193e-13 (on D or lnD unspecified; not converted); Type_of_exp_as_printed=diffusion triple; Analytical_as_printed=Synchotron XRF; Apparatus_as_printed=IHPV; Capsule_as_printed=Au80Pd20; pres_medium_as_printed=Ar; R unstated in spreadsheet; compiler gas_constant_used_j_mol_k=8.314,supplement,"Holycross, M.",2026-08-31,draft,Behrens2009CG 259; 63,Behrens,2009,,Chemical Geology,259,63,10.1016/j.chemgeo.2008.10.014,"Zhang 2010 Table 1 xls, Entry# 2434; Run# PR1"
DDB002396,1.0.0,isothermal_d,,Gd,,,,tracer,none,unspecified,melt,Wet Phonolite1,,,,melt_alkaline,,,false,false,wet phonolite1; SiO2=59.8;TiO2=0.78;Al2O3=19.52;FeOt=2.95;MgO=0.66;CaO=3.86;Na2O=5.5;K2O=7.31,wt_pct_oxide,59.8,0.78,19.52,,2.95,,,,0.66,3.86,5.5,7.31,,,,,,anhydrous_total=100.38,true,1.6,,,,,1323.15,1323.15,1323.15,1323.15,K,500000000,500000000,500000000,500,MPa,,,,,internally_heated_pressure_vessel,72000,,,,,,,,,,,,,,,,,,2.95120922667e-13,-12.53,,,2.95120922666638e-13,m2/s,,,,other,diffusion_couple,Synchotron XRF,true,,,false,use_with_caution,,,provenance=compilation_2010; v0_source=zhang_table1; Type_of_dif_as_printed=Tracer; 1s_error_as_printed=1.01931155574427e-13 (on D or lnD unspecified; not converted); Type_of_exp_as_printed=diffusion triple; Analytical_as_printed=Synchotron XRF; Apparatus_as_printed=IHPV; Capsule_as_printed=Au80Pd20; pres_medium_as_printed=Ar; R unstated in spreadsheet; compiler gas_constant_used_j_mol_k=8.314,supplement,"Holycross, M.",2026-08-31,draft,Behrens2009CG 259; 64,Behrens,2009,,Chemical Geology,259,64,,"Zhang 2010 Table 1 xls, Entry# 2435; Run# P9"
DDB002397,1.0.0,isothermal_d,,Gd,,,,tracer,none,unspecified,melt,Wet Phonolite1,,,,melt_alkaline,,,false,false,wet phonolite1; SiO2=59.8;TiO2=0.78;Al2O3=19.52;FeOt=2.95;MgO=0.66;CaO=3.86;Na2O=5.5;K2O=7.31,wt_pct_oxide,59.8,0.78,19.52,,2.95,,,,0.66,3.86,5.5,7.31,,,,,,anhydrous_total=100.38,true,1.68,,,,,1423.15,1423.15,1423.15,1423.15,K,500000000,500000000,500000000,500,MPa,,,,,internally_heated_pressure_vessel,18000,,,,,,,,,,,,,,,,,,1.94984459976e-12,-11.71,,,1.94984459975803e-12,m2/s,,,,other,diffusion_couple,Synchotron XRF,true,,,false,use_with_caution,,,provenance=compilation_2010; v0_source=zhang_table1; Type_of_dif_as_printed=Tracer; 1s_error_as_printed=3.14277817634046e-13 (on D or lnD unspecified; not converted); Type_of_exp_as_printed=diffusion triple; Analytical_as_printed=Synchotron XRF; Apparatus_as_printed=IHPV; Capsule_as_printed=Au80Pd20; pres_medium_as_printed=Ar; R unstated in spreadsheet; compiler gas_constant_used_j_mol_k=8.314,supplement,"Holycross, M.",2026-08-31,draft,Behrens2009CG 259; 63,Behrens,2009,,Chemical Geology,259,63,10.1016/j.chemgeo.2008.10.014,"Zhang 2010 Table 1 xls, Entry# 2436; Run# P13"
DDB002398,1.0.0,isothermal_d,,Gd,,,,tracer,none,unspecified,melt,Wet Phonolite1,,,,melt_alkaline,,,false,false,wet phonolite1; SiO2=59.8;TiO2=0.78;Al2O3=19.52;FeOt=2.95;MgO=0.66;CaO=3.86;Na2O=5.5;K2O=7.31,wt_pct_oxide,59.8,0.78,19.52,,2.95,,,,0.66,3.86,5.5,7.31,,,,,,anhydrous_total=100.38,true,1.72,,,,,1473.15,1473.15,1473.15,1473.15,K,500000000,500000000,500000000,500,MPa,,,,,internally_heated_pressure_vessel,72000,,,,,,,,,,,,,,,,,,2.95120922667e-12,-11.53,,,2.95120922666639e-12,m2/s,,,,other,diffusion_couple,Synchotron XRF,true,,,false,use_with_caution,,,provenance=compilation_2010; v0_source=zhang_table1; Type_of_dif_as_printed=Tracer; 1s_error_as_printed=4.0772462229771e-13 (on D or lnD unspecified; not converted); Type_of_exp_as_printed=diffusion triple; Analytical_as_printed=Synchotron XRF; Apparatus_as_printed=IHPV; Capsule_as_printed=Au80Pd20; pres_medium_as_printed=Ar; R unstated in spreadsheet; compiler gas_constant_used_j_mol_k=8.314,supplement,"Holycross, M.",2026-08-31,draft,Behrens2009CG 259; 63,Behrens,2009,,Chemical Geology,259,63,10.1016/j.chemgeo.2008.10.014,"Zhang 2010 Table 1 xls, Entry# 2437; Run# P5"
DDB002399,1.0.0,isothermal_d,,Gd,,,,tracer,none,unspecified,melt,Wet Phonolite1,,,,melt_alkaline,,,false,false,wet phonolite1; SiO2=59.8;TiO2=0.78;Al2O3=19.52;FeOt=2.95;MgO=0.66;CaO=3.86;Na2O=5.5;K2O=7.31,wt_pct_oxide,59.8,0.78,19.52,,2.95,,,,0.66,3.86,5.5,7.31,,,,,,anhydrous_total=100.38,true,1.86,,,,,1528.15,1528.15,1528.15,1528.15,K,500000000,500000000,500000000,500,MPa,,,,,internally_heated_pressure_vessel,10800,,,,,,,,,,,,,,,,,,6.60693448008e-12,-11.18,,,6.60693448007594e-12,m2/s,,,,other,diffusion_couple,Synchotron XRF,true,,,false,use_with_caution,,,provenance=compilation_2010; v0_source=zhang_table1; Type_of_dif_as_printed=Tracer; 1s_error_as_printed=9.12781730652673e-13 (on D or lnD unspecified; not converted); Type_of_exp_as_printed=diffusion triple; Analytical_as_printed=Synchotron XRF; Apparatus_as_printed=IHPV; Capsule_as_printed=Au80Pd20; pres_medium_as_printed=Ar; R unstated in spreadsheet; compiler gas_constant_used_j_mol_k=8.314,supplement,"Holycross, M.",2026-08-31,draft,Behrens2009CG 259; 63,Behrens,2009,,Chemical Geology,259,63,10.1016/j.chemgeo.2008.10.014,"Zhang 2010 Table 1 xls, Entry# 2438; Run# P7"
DDB002400,1.0.0,isothermal_d,,Tb,,,,tracer,none,unspecified,melt,HR7 (HPG8),,,,melt_rhyolite,,,false,false,HR7 (HPG8); SiO2=79.425;Al2O3=11.64;Na2O=4.77;K2O=4.165,wt_pct_oxide,79.425,,11.64,,,,,,,,4.77,4.165,,,,,,anhydrous_total=100,,,,,,,1410.15,1410.15,1410.15,1410.15,K,100000,100000,100000,0.1,MPa,,,,,one_atm_furnace,1140240,,,,,,,,,,,,,,,,,,2.08929613085e-16,-15.68,,,2.08929613085404e-16,m2/s,,,,SIMS,diffusion_couple,SIMS,true,,true,false,use_with_caution,,,provenance=compilation_2010; v0_source=zhang_table1; Type_of_dif_as_printed=Tracer; 1s_error_as_printed=3.03079273922543e-16 (on D or lnD unspecified; not converted); C_range_as_printed=0.06991; Type_of_exp_as_printed=diffusion couple; Analytical_as_printed=SIMS; Apparatus_as_printed=furnace; Capsule_as_printed=Pt; pres_medium_as_printed=air; R unstated in spreadsheet; compiler gas_constant_used_j_mol_k=8.314,supplement,"Holycross, M.",2026-08-31,draft,Mungall1999GCA 63; 2599,Mungall,1999,,Geochimica et Cosmochimica Acta,63,2599,10.1016/s0016-7037(99)00209-4,"Zhang 2010 Table 1 xls, Entry# 2440; Run# P1"
DDB002401,1.0.0,isothermal_d,,Tb,,,,tracer,none,unspecified,melt,HR7 (HPG8),,,,melt_rhyolite,,,false,false,HR7 (HPG8); SiO2=79.425;Al2O3=11.64;Na2O=4.77;K2O=4.165,wt_pct_oxide,79.425,,11.64,,,,,,,,4.77,4.165,,,,,,anhydrous_total=100,,,,,,,1673.15,1673.15,1673.15,1673.15,K,100000,100000,100000,0.1,MPa,,,,,one_atm_furnace,345660,,,,,,,,,,,,,,,,,,1.69824365246e-14,-13.77,,,1.69824365246174e-14,m2/s,,,,SIMS,diffusion_couple,SIMS,true,,true,false,use_with_caution,,,provenance=compilation_2010; v0_source=zhang_table1; Type_of_dif_as_printed=Tracer; 1s_error_as_printed=4.30138557027318e-15 (on D or lnD unspecified; not converted); C_range_as_printed=0.06991; Type_of_exp_as_printed=diffusion couple; Analytical_as_printed=SIMS; Apparatus_as_printed=furnace; Capsule_as_printed=Pt; pres_medium_as_printed=air; R unstated in spreadsheet; compiler gas_constant_used_j_mol_k=8.314,supplement,"Holycross, M.",2026-08-31,draft,Mungall1999GCA 63; 2599,Mungall,1999,,Geochimica et Cosmochimica Acta,63,2599,10.1016/s0016-7037(99)00209-4,"Zhang 2010 Table 1 xls, Entry# 2441; Run# P2"
DDB002402,1.0.0,isothermal_d,,Tb,,,,tracer,none,unspecified,melt,HR7 (HPG8),,,,melt_rhyolite,,,false,false,HR7 (HPG8); SiO2=79.425;Al2O3=11.64;Na2O=4.77;K2O=4.165,wt_pct_oxide,79.425,,11.64,,,,,,,,4.77,4.165,,,,,,anhydrous_total=100,,,,,,,1873.15,1873.15,1873.15,1873.15,K,100000,100000,100000,0.1,MPa,,,,,one_atm_furnace,21600,,,,,,,,,,,,,,,,,,1.65958690744e-13,-12.78,,,1.65958690743756e-13,m2/s,,,,SIMS,diffusion_couple,SIMS,true,,true,false,use_with_caution,,,provenance=compilation_2010; v0_source=zhang_table1; Type_of_dif_as_printed=Tracer; 1s_error_as_printed=3.05707205887505e-14 (on D or lnD unspecified; not converted); C_range_as_printed=0.06991; Type_of_exp_as_printed=diffusion couple; Analytical_as_printed=SIMS; Apparatus_as_printed=furnace; Capsule_as_printed=Pt; pres_medium_as_printed=air; R unstated in spreadsheet; compiler gas_constant_used_j_mol_k=8.314,supplement,"Holycross, M.",2026-08-31,draft,Mungall1999GCA 63; 2599,Mungall,1999,,Geochimica et Cosmochimica Acta,63,2599,10.1016/s0016-7037(99)00209-4,"Zhang 2010 Table 1 xls, Entry# 2442; Run# P3"
DDB002403,1.0.0,isothermal_d,,Tb,,,,tracer,none,unspecified,melt,Wet HR7 (HPG8),,,,melt_rhyolite,,,false,false,wet HR7 (HPG8); SiO2=79.425;Al2O3=11.64;Na2O=4.77;K2O=4.165,wt_pct_oxide,79.425,,11.64,,,,,,,,4.77,4.165,,,,,,anhydrous_total=100,true,3.61,,,,,1573.15,1573.15,1573.15,1573.15,K,1000000000,1000000000,1000000000,1000,MPa,,,,,piston_cylinder,7200,,,,,,,,,,,,,,,,,,3.09029543251e-12,-11.51,,,3.09029543251358e-12,m2/s,,,,SIMS,diffusion_couple,SIMS,true,,,false,use_with_caution,,,provenance=compilation_2010; v0_source=zhang_table1; Type_of_dif_as_printed=Tracer; 1s_error_as_printed=9.25036865460936e-13 (on D or lnD unspecified; not converted); Type_of_exp_as_printed=diffusion couple; Analytical_as_printed=SIMS; Apparatus_as_printed=PCA; Capsule_as_printed=Pt; pres_medium_as_printed=talc+pyrex+alumina; R unstated in spreadsheet; compiler gas_constant_used_j_mol_k=8.314,supplement,"Holycross, M.",2026-08-31,draft,Mungall1999GCA 63; 2599,Mungall,1999,,Geochimica et Cosmochimica Acta,63,2599,10.1016/s0016-7037(99)00209-4,"Zhang 2010 Table 1 xls, Entry# 2443; Run# JMPC88"
DDB002404,1.0.0,isothermal_d,,Tb,,,,tracer,none,unspecified,melt,Wet HR7 (HPG8),,,,melt_rhyolite,,,false,false,wet HR7 (HPG8); SiO2=79.425;Al2O3=11.64;Na2O=4.77;K2O=4.165,wt_pct_oxide,79.425,,11.64,,,,,,,,4.77,4.165,,,,,,anhydrous_total=100,true,3.665,,,,,1873.15,1873.15,1873.15,1873.15,K,1000000000,1000000000,1000000000,1000,MPa,,,,,piston_cylinder,1800,,,,,,,,,,,,,,,,,,1.86208713666e-11,-10.73,,,1.86208713666286e-11,m2/s,,,,SIMS,diffusion_couple,SIMS,true,,,false,use_with_caution,,,provenance=compilation_2010; v0_source=zhang_table1; Type_of_dif_as_printed=Tracer; 1s_error_as_printed=6.86018253237739e-12 (on D or lnD unspecified; not converted); Type_of_exp_as_printed=diffusion couple; Analytical_as_printed=SIMS; Apparatus_as_printed=PCA; Capsule_as_printed=Pt; pres_medium_as_printed=talc+pyrex+alumina; R unstated in spreadsheet; compiler gas_constant_used_j_mol_k=8.314,supplement,"Holycross, M.",2026-08-31,draft,Mungall1999GCA 63; 2599,Mungall,1999,,Geochimica et Cosmochimica Acta,63,2599,10.1016/s0016-7037(99)00209-4,"Zhang 2010 Table 1 xls, Entry# 2444; Run# JMPC87"
DDB002405,1.0.0,isothermal_d,,Tb,,,,tracer,none,unspecified,melt,HR7+Na2O,,,,melt_rhyolite,,,false,false,HR7+Na2O; SiO2=66.15;Al2O3=9.62;Na2O=20.59;K2O=3.64,wt_pct_oxide,66.15,,9.62,,,,,,,,20.59,3.64,,,,,,anhydrous_total=100,,,,,,,1083.15,1083.15,1083.15,1083.15,K,100000,100000,100000,0.1,MPa,,,,,one_atm_furnace,157560,,,,,,,,,,,,,,,,,,1.47910838817e-15,-14.83,,,1.47910838816821e-15,m2/s,,,,SIMS,diffusion_couple,SIMS,true,,true,false,use_with_caution,,,provenance=compilation_2010; v0_source=zhang_table1; Type_of_dif_as_printed=Tracer; 1s_error_as_printed=4.42750480317413e-16 (on D or lnD unspecified; not converted); C_range_as_printed=0.0762; Type_of_exp_as_printed=diffusion couple; Analytical_as_printed=SIMS; Apparatus_as_printed=furnace; Capsule_as_printed=Pt; pres_medium_as_printed=air; R unstated in spreadsheet; compiler gas_constant_used_j_mol_k=8.314,supplement,"Holycross, M.",2026-08-31,draft,Mungall1999GCA 63; 2599,Mungall,1999,,Geochimica et Cosmochimica Acta,63,2599,10.1016/s0016-7037(99)00209-4,"Zhang 2010 Table 1 xls, Entry# 2445; Run# P8"
DDB002406,1.0.0,isothermal_d,,Tb,,,,tracer,none,unspecified,melt,HR7+Na2O,,,,melt_rhyolite,,,false,false,HR7+Na2O; SiO2=66.15;Al2O3=9.62;Na2O=20.59;K2O=3.64,wt_pct_oxide,66.15,,9.62,,,,,,,,20.59,3.64,,,,,,anhydrous_total=100,,,,,,,1233.15,1233.15,1233.15,1233.15,K,100000,100000,100000,0.1,MPa,,,,,one_atm_furnace,3600,,,,,,,,,,,,,,,,,,2.81838293126e-14,-13.55,,,2.81838293126444e-14,m2/s,,,,SIMS,diffusion_couple,SIMS,true,,true,false,use_with_caution,,,provenance=compilation_2010; v0_source=zhang_table1; Type_of_dif_as_printed=Tracer; 1s_error_as_printed=8.43643648104187e-15 (on D or lnD unspecified; not converted); C_range_as_printed=0.0762; Type_of_exp_as_printed=diffusion couple; Analytical_as_printed=SIMS; Apparatus_as_printed=furnace; Capsule_as_printed=Pt; pres_medium_as_printed=air; R unstated in spreadsheet; compiler gas_constant_used_j_mol_k=8.314,supplement,"Holycross, M.",2026-08-31,draft,Mungall1999GCA 63; 2599,Mungall,1999,,Geochimica et Cosmochimica Acta,63,2599,10.1016/s0016-7037(99)00209-4,"Zhang 2010 Table 1 xls, Entry# 2446; Run# P9"
DDB002407,1.0.0,isothermal_d,,Tb,,,,tracer,none,unspecified,melt,HR7+Na2O,,,,melt_rhyolite,,,false,false,HR7+Na2O; SiO2=66.15;Al2O3=9.62;Na2O=20.59;K2O=3.64,wt_pct_oxide,66.15,,9.62,,,,,,,,20.59,3.64,,,,,,anhydrous_total=100,,,,,,,1473.15,1473.15,1473.15,1473.15,K,100000,100000,100000,0.1,MPa,,,,,one_atm_furnace,1800,,,,,,,,,,,,,,,,,,2.57039578277e-12,-11.59,,,2.57039578276886e-12,m2/s,,,,SIMS,diffusion_couple,SIMS,true,,true,false,use_with_caution,,,provenance=compilation_2010; v0_source=zhang_table1; Type_of_dif_as_printed=Tracer; 1s_error_as_printed=1.24289655262465e-12 (on D or lnD unspecified; not converted); C_range_as_printed=0.0762; Type_of_exp_as_printed=diffusion couple; Analytical_as_printed=SIMS; Apparatus_as_printed=furnace; Capsule_as_printed=Pt; pres_medium_as_printed=air; R unstated in spreadsheet; compiler gas_constant_used_j_mol_k=8.314,supplement,"Holycross, M.",2026-08-31,draft,Mungall1999GCA 63; 2599,Mungall,1999,,Geochimica et Cosmochimica Acta,63,2599,10.1016/s0016-7037(99)00209-4,"Zhang 2010 Table 1 xls, Entry# 2447; Run# P15"
DDB002408,1.0.0,isothermal_d,,Dy,,,,tracer,none,unspecified,melt,Jadeite melt,,,,melt_simple,,,false,false,Jadeite melt; SiO2=59.45;Al2O3=25.22;Na2O=15.33,wt_pct_oxide,59.45,,25.22,,,,,,,,15.33,,,,,,,anhydrous_total=100,,,,,,,1673.15,1673.15,1673.15,1673.15,K,750000000,750000000,750000000,750,MPa,,,,,piston_cylinder,14400,,,,,,,,,,,,,,,,,,4.45e-13,-12.351639989,,,4.45e-13,m2/s,,,,SIMS,diffusion_couple,SIMS,true,,true,false,use_with_caution,,,provenance=compilation_2010; v0_source=zhang_table1; Type_of_dif_as_printed=Tracer; 1s_error_as_printed=1.2e-14 (on D or lnD unspecified; not converted); C_range_as_printed=0.0283; Type_of_exp_as_printed=diffusion couple; Analytical_as_printed=SIMS; Apparatus_as_printed=PCA; Capsule_as_printed=Pt; pres_medium_as_printed=solid; R unstated in spreadsheet; compiler gas_constant_used_j_mol_k=8.314,supplement,"Holycross, M.",2026-08-31,draft,Nakamura1998GCA 62; 3151,Nakamura,1998,,Geochimica et Cosmochimica Acta,62,3151,10.1016/s0016-7037(98)00223-3,"Zhang 2010 Table 1 xls, Entry# 2449"
DDB002409,1.0.0,isothermal_d,,Dy,,,,tracer,none,unspecified,melt,Jadeite melt,,,,melt_simple,,,false,false,Jadeite melt; SiO2=59.45;Al2O3=25.22;Na2O=15.33,wt_pct_oxide,59.45,,25.22,,,,,,,,15.33,,,,,,,anhydrous_total=100,,,,,,,1673.15,1673.15,1673.15,1673.15,K,1250000000,1250000000,1250000000,1250,MPa,,,,,piston_cylinder,14400,,,,,,,,,,,,,,,,,,5.4e-13,-12.2676062402,,,5.4e-13,m2/s,,,,SIMS,diffusion_couple,SIMS,true,,true,false,use_with_caution,,,provenance=compilation_2010; v0_source=zhang_table1; Type_of_dif_as_printed=Tracer; 1s_error_as_printed=1.5e-14 (on D or lnD unspecified; not converted); C_range_as_printed=0.0283; Type_of_exp_as_printed=diffusion couple; Analytical_as_printed=SIMS; Apparatus_as_printed=PCA; Capsule_as_printed=Pt; pres_medium_as_printed=solid; R unstated in spreadsheet; compiler gas_constant_used_j_mol_k=8.314,supplement,"Holycross, M.",2026-08-31,draft,Nakamura1998GCA 62; 3151,Nakamura,1998,,Geochimica et Cosmochimica Acta,62,3151,10.1016/s0016-7037(98)00223-3,"Zhang 2010 Table 1 xls, Entry# 2450"
DDB002410,1.0.0,isothermal_d,,Dy,,,,tracer,none,unspecified,melt,Jadeite melt,,,,melt_simple,,,false,false,Jadeite melt; SiO2=59.45;Al2O3=25.22;Na2O=15.33,wt_pct_oxide,59.45,,25.22,,,,,,,,15.33,,,,,,,anhydrous_total=100,,,,,,,1573.15,1573.15,1573.15,1573.15,K,1500000000,1500000000,1500000000,1500,MPa,,,,,piston_cylinder,28800,,,,,,,,,,,,,,,,,,1.77e-13,-12.7520267336,,,1.77e-13,m2/s,,,,SIMS,diffusion_couple,SIMS,true,,true,false,use_with_caution,,,provenance=compilation_2010; v0_source=zhang_table1; Type_of_dif_as_printed=Tracer; 1s_error_as_printed=1e-14 (on D or lnD unspecified; not converted); C_range_as_printed=0.0283; Type_of_exp_as_printed=diffusion couple; Analytical_as_printed=SIMS; Apparatus_as_printed=PCA; Capsule_as_printed=Pt; pres_medium_as_printed=solid; R unstated in spreadsheet; compiler gas_constant_used_j_mol_k=8.314,supplement,"Holycross, M.",2026-08-31,draft,Nakamura1998GCA 62; 3151,Nakamura,1998,,Geochimica et Cosmochimica Acta,62,3151,10.1016/s0016-7037(98)00223-3,"Zhang 2010 Table 1 xls, Entry# 2451"
DDB002411,1.0.0,isothermal_d,,Dy,,,,tracer,none,unspecified,melt,Jadeite melt,,,,melt_simple,,,false,false,Jadeite melt; SiO2=59.45;Al2O3=25.22;Na2O=15.33,wt_pct_oxide,59.45,,25.22,,,,,,,,15.33,,,,,,,anhydrous_total=100,,,,,,,1673.15,1673.15,1673.15,1673.15,K,1500000000,1500000000,1500000000,1500,MPa,,,,,piston_cylinder,14400,,,,,,,,,,,,,,,,,,8.5e-13,-12.0705810743,,,8.5e-13,m2/s,,,,SIMS,diffusion_couple,SIMS,true,,true,false,use_with_caution,,,provenance=compilation_2010; v0_source=zhang_table1; Type_of_dif_as_printed=Tracer; 1s_error_as_printed=4e-14 (on D or lnD unspecified; not converted); C_range_as_printed=0.0283; Type_of_exp_as_printed=diffusion couple; Analytical_as_printed=SIMS; Apparatus_as_printed=PCA; Capsule_as_printed=Pt; pres_medium_as_printed=solid; R unstated in spreadsheet; compiler gas_constant_used_j_mol_k=8.314,supplement,"Holycross, M.",2026-08-31,draft,Nakamura1998GCA 62; 3151,Nakamura,1998,,Geochimica et Cosmochimica Acta,62,3151,10.1016/s0016-7037(98)00223-3,"Zhang 2010 Table 1 xls, Entry# 2452"
DDB002412,1.0.0,isothermal_d,,Dy,,,,tracer,none,unspecified,melt,Jadeite melt,,,,melt_simple,,,false,false,Jadeite melt; SiO2=59.45;Al2O3=25.22;Na2O=15.33,wt_pct_oxide,59.45,,25.22,,,,,,,,15.33,,,,,,,anhydrous_total=100,,,,,,,1723.15,1723.15,1723.15,1723.15,K,1500000000,1500000000,1500000000,1500,MPa,,,,,piston_cylinder,14400,,,,,,,,,,,,,,,,,,1.97e-12,-11.7055337738,,,1.97e-12,m2/s,,,,SIMS,diffusion_couple,SIMS,true,,true,false,use_with_caution,,,provenance=compilation_2010; v0_source=zhang_table1; Type_of_dif_as_printed=Tracer; 1s_error_as_printed=6e-14 (on D or lnD unspecified; not converted); C_range_as_printed=0.0283; Type_of_exp_as_printed=diffusion couple; Analytical_as_printed=SIMS; Apparatus_as_printed=PCA; Capsule_as_printed=Pt; pres_medium_as_printed=solid; R unstated in spreadsheet; compiler gas_constant_used_j_mol_k=8.314,supplement,"Holycross, M.",2026-08-31,draft,Nakamura1998GCA 62; 3151,Nakamura,1998,,Geochimica et Cosmochimica Acta,62,3151,10.1016/s0016-7037(98)00223-3,"Zhang 2010 Table 1 xls, Entry# 2453"
DDB002413,1.0.0,isothermal_d,,Dy,,,,tracer,none,unspecified,melt,Jadeite melt,,,,melt_simple,,,false,false,Jadeite melt; SiO2=59.45;Al2O3=25.22;Na2O=15.33,wt_pct_oxide,59.45,,25.22,,,,,,,,15.33,,,,,,,anhydrous_total=100,,,,,,,1673.15,1673.15,1673.15,1673.15,K,2000000000,2000000000,2000000000,2000,MPa,,,,,piston_cylinder,14400,,,,,,,,,,,,,,,,,,2.05e-12,-11.6882461389,,,2.05e-12,m2/s,,,,SIMS,diffusion_couple,SIMS,true,,true,false,use_with_caution,,,provenance=compilation_2010; v0_source=zhang_table1; Type_of_dif_as_printed=Tracer; 1s_error_as_printed=1.3e-13 (on D or lnD unspecified; not converted); C_range_as_printed=0.0283; Type_of_exp_as_printed=diffusion couple; Analytical_as_printed=SIMS; Apparatus_as_printed=PCA; Capsule_as_printed=Pt; pres_medium_as_printed=solid; R unstated in spreadsheet; compiler gas_constant_used_j_mol_k=8.314,supplement,"Holycross, M.",2026-08-31,draft,Nakamura1998GCA 62; 3151,Nakamura,1998,,Geochimica et Cosmochimica Acta,62,3151,10.1016/s0016-7037(98)00223-3,"Zhang 2010 Table 1 xls, Entry# 2454"
DDB002414,1.0.0,isothermal_d,,Dy,,,,tracer,none,unspecified,melt,Diopside melt,,,,melt_simple,,,false,false,Diopside melt; SiO2=55.49;MgO=18.61;CaO=25.9,wt_pct_oxide,55.49,,,,,,,,18.61,25.9,,,,,,,,anhydrous_total=100,,,,,,,1863.15,1863.15,1863.15,1863.15,K,1000000000,1000000000,1000000000,1000,MPa,,,,,piston_cylinder,900,,,,,,,,,,,,,,,,,,2.48e-10,-9.60554831917,,,2.48e-10,m2/s,,,,SIMS,diffusion_couple,SIMS,true,,true,false,use_with_caution,,,provenance=compilation_2010; v0_source=zhang_table1; Type_of_dif_as_printed=Tracer; 1s_error_as_printed=1.5e-11 (on D or lnD unspecified; not converted); C_range_as_printed=0.0246; Type_of_exp_as_printed=diffusion couple; Analytical_as_printed=SIMS; Apparatus_as_printed=PCA; Capsule_as_printed=Pt; pres_medium_as_printed=solid; R unstated in spreadsheet; compiler gas_constant_used_j_mol_k=8.314,supplement,"Holycross, M.",2026-08-31,draft,Nakamura1998GCA 62; 3151,Nakamura,1998,,Geochimica et Cosmochimica Acta,62,3151,10.1016/s0016-7037(98)00223-3,"Zhang 2010 Table 1 xls, Entry# 2455"
DDB002415,1.0.0,isothermal_d,,Dy,,,,tracer,none,unspecified,melt,Diopside melt,,,,melt_simple,,,false,false,Diopside melt; SiO2=55.49;MgO=18.61;CaO=25.9,wt_pct_oxide,55.49,,,,,,,,18.61,25.9,,,,,,,,anhydrous_total=100,,,,,,,1863.15,1863.15,1863.15,1863.15,K,1250000000,1250000000,1250000000,1250,MPa,,,,,piston_cylinder,1800,,,,,,,,,,,,,,,,,,1.46e-10,-9.83564714422,,,1.46e-10,m2/s,,,,SIMS,diffusion_couple,SIMS,true,,true,false,use_with_caution,,,provenance=compilation_2010; v0_source=zhang_table1; Type_of_dif_as_printed=Tracer; 1s_error_as_printed=9e-12 (on D or lnD unspecified; not converted); C_range_as_printed=0.0246; Type_of_exp_as_printed=diffusion couple; Analytical_as_printed=SIMS; Apparatus_as_printed=PCA; Capsule_as_printed=Pt; pres_medium_as_printed=solid; R unstated in spreadsheet; compiler gas_constant_used_j_mol_k=8.314,supplement,"Holycross, M.",2026-08-31,draft,Nakamura1998GCA 62; 3151,Nakamura,1998,,Geochimica et Cosmochimica Acta,62,3151,10.1016/s0016-7037(98)00223-3,"Zhang 2010 Table 1 xls, Entry# 2456"
DDB002416,1.0.0,isothermal_d,,Er,,,,tracer,none,unspecified,melt,Wet HA1,,,,melt_andesite,,,false,false,wet HA1; SiO2=62.09;Al2O3=19.47;MgO=2.53;CaO=10.64;Na2O=4.25;K2O=1.02,wt_pct_oxide,62.09,,19.47,,,,,,2.53,10.64,4.25,1.02,,,,,,anhydrous_total=100,true,4.9,,,,,1373.15,1373.15,1373.15,1373.15,K,500000000,500000000,500000000,500,MPa,,,,,internally_heated_pressure_vessel,10800,,,,,,,,,,,,,,,,,,3.25e-12,-11.488116639,,,3.25e-12,m2/s,,,,other,diffusion_couple,Synchotron XRF,true,,,false,use_with_caution,,,provenance=compilation_2010; v0_source=zhang_table1; Type_of_dif_as_printed=Tracer; 1s_error_as_printed=1.7e-12 (on D or lnD unspecified; not converted); Type_of_exp_as_printed=diffusion couple; Analytical_as_printed=Synchotron XRF; Apparatus_as_printed=IHPV; Capsule_as_printed=Pt; pres_medium_as_printed=Ar; R unstated in spreadsheet; compiler gas_constant_used_j_mol_k=8.314,supplement,"Holycross, M.",2026-08-31,draft,Koepke2001GCA 65; 1481,Koepke,2001,,Geochimica et Cosmochimica Acta,65,1481,10.1016/s0016-7037(01)00550-6,"Zhang 2010 Table 1 xls, Entry# 2458; Run# JK60"
DDB002417,1.0.0,isothermal_d,,Er,,,,tracer,none,unspecified,melt,Wet HA1,,,,melt_andesite,,,false,false,wet HA1; SiO2=62.09;Al2O3=19.47;MgO=2.53;CaO=10.64;Na2O=4.25;K2O=1.02,wt_pct_oxide,62.09,,19.47,,,,,,2.53,10.64,4.25,1.02,,,,,,anhydrous_total=100,true,5.2,,,,,1473.15,1473.15,1473.15,1473.15,K,500000000,500000000,500000000,500,MPa,,,,,internally_heated_pressure_vessel,7200,,,,,,,,,,,,,,,,,,1e-11,-11,,,1e-11,m2/s,,,,other,diffusion_couple,Synchotron XRF,true,,,false,use_with_caution,,,provenance=compilation_2010; v0_source=zhang_table1; Type_of_dif_as_printed=Tracer; 1s_error_as_printed=5.1e-12 (on D or lnD unspecified; not converted); Type_of_exp_as_printed=diffusion couple; Analytical_as_printed=Synchotron XRF; Apparatus_as_printed=IHPV; Capsule_as_printed=Pt; pres_medium_as_printed=Ar; R unstated in spreadsheet; compiler gas_constant_used_j_mol_k=8.314,supplement,"Holycross, M.",2026-08-31,draft,Koepke2001GCA 65; 1481,Koepke,2001,,Geochimica et Cosmochimica Acta,65,1481,10.1016/s0016-7037(01)00550-6,"Zhang 2010 Table 1 xls, Entry# 2459; Run# JK61"
DDB002418,1.0.0,isothermal_d,,Er,,,,tracer,none,unspecified,melt,Wet HA1,,,,melt_andesite,,,false,false,wet HA1; SiO2=62.09;Al2O3=19.47;MgO=2.53;CaO=10.64;Na2O=4.25;K2O=1.02,wt_pct_oxide,62.09,,19.47,,,,,,2.53,10.64,4.25,1.02,,,,,,anhydrous_total=100,true,5.1,,,,,1583.15,1583.15,1583.15,1583.15,K,500000000,500000000,500000000,500,MPa,,,,,internally_heated_pressure_vessel,3600,,,,,,,,,,,,,,,,,,1.81e-11,-10.7423214251,,,1.81e-11,m2/s,,,,other,diffusion_couple,Synchotron XRF,true,,,false,use_with_caution,,,provenance=compilation_2010; v0_source=zhang_table1; Type_of_dif_as_printed=Tracer; 1s_error_as_printed=9e-12 (on D or lnD unspecified; not converted); Type_of_exp_as_printed=diffusion couple; Analytical_as_printed=Synchotron XRF; Apparatus_as_printed=IHPV; Capsule_as_printed=Pt; pres_medium_as_printed=Ar; R unstated in spreadsheet; compiler gas_constant_used_j_mol_k=8.314,supplement,"Holycross, M.",2026-08-31,draft,Koepke2001GCA 65; 1481,Koepke,2001,,Geochimica et Cosmochimica Acta,65,1481,10.1016/s0016-7037(01)00550-6,"Zhang 2010 Table 1 xls, Entry# 2460; Run# HB72"
DDB002419,1.0.0,isothermal_d,,Er,,,,tracer,none,unspecified,melt,Wet HA1,,,,melt_andesite,,,false,false,wet HA1; SiO2=62.09;Al2O3=19.47;MgO=2.53;CaO=10.64;Na2O=4.25;K2O=1.02,wt_pct_oxide,62.09,,19.47,,,,,,2.53,10.64,4.25,1.02,,,,,,anhydrous_total=100,true,4.5,,,,,1673.15,1673.15,1673.15,1673.15,K,500000000,500000000,500000000,500,MPa,,,,,internally_heated_pressure_vessel,1800,,,,,,,,,,,,,,,,,,3.65e-11,-10.4377071355,,,3.65e-11,m2/s,,,,other,diffusion_couple,Synchotron XRF,true,,,false,use_with_caution,,,provenance=compilation_2010; v0_source=zhang_table1; Type_of_dif_as_printed=Tracer; 1s_error_as_printed=1.78e-11 (on D or lnD unspecified; not converted); Type_of_exp_as_printed=diffusion couple; Analytical_as_printed=Synchotron XRF; Apparatus_as_printed=IHPV; Capsule_as_printed=Pt; pres_medium_as_printed=Ar; R unstated in spreadsheet; compiler gas_constant_used_j_mol_k=8.314,supplement,"Holycross, M.",2026-08-31,draft,Koepke2001GCA 65; 1481,Koepke,2001,,Geochimica et Cosmochimica Acta,65,1481,10.1016/s0016-7037(01)00550-6,"Zhang 2010 Table 1 xls, Entry# 2461; Run# JK63"
DDB002420,1.0.0,isothermal_d,,Er,,,,tracer,none,unspecified,melt,HA1 (haploandesite),,,,melt_andesite,,,false,false,HA1 (haploandesite); SiO2=61.81;Al2O3=19.48;MgO=2.51;CaO=10.82;Na2O=4.3;K2O=1.03,wt_pct_oxide,61.81,,19.48,,,,,,2.51,10.82,4.3,1.03,,,,,,anhydrous_total=99.95,true,0.06,,,,,1673.15,1673.15,1673.15,1673.15,K,500000000,500000000,500000000,500,MPa,,,,,internally_heated_pressure_vessel,10800,,,,,,,,,,,,,,,,,,1.5e-12,-11.8239087409,,,1.5e-12,m2/s,,,,other,diffusion_couple,Synchotron XRF,true,,,false,use_with_caution,,,provenance=compilation_2010; v0_source=zhang_table1; Type_of_dif_as_printed=Tracer; 1s_error_as_printed=7.3e-13 (on D or lnD unspecified; not converted); Type_of_exp_as_printed=diffusion couple; Analytical_as_printed=Synchotron XRF; Apparatus_as_printed=IHPV; Capsule_as_printed=Pt; pres_medium_as_printed=Ar; R unstated in spreadsheet; compiler gas_constant_used_j_mol_k=8.314,supplement,"Holycross, M.",2026-08-31,draft,Koepke2001GCA 65; 1481,Koepke,2001,,Geochimica et Cosmochimica Acta,65,1481,10.1016/s0016-7037(01)00550-6,"Zhang 2010 Table 1 xls, Entry# 2462; Run# JK67"
DDB002421,1.0.0,isothermal_d,,Er,,,,tracer,none,unspecified,melt,Jadeite melt,,,,melt_simple,,,false,false,Jadeite melt; SiO2=59.45;Al2O3=25.22;Na2O=15.33,wt_pct_oxide,59.45,,25.22,,,,,,,,15.33,,,,,,,anhydrous_total=100,,,,,,,1673.15,1673.15,1673.15,1673.15,K,750000000,750000000,750000000,750,MPa,,,,,piston_cylinder,14400,,,,,,,,,,,,,,,,,,4.59e-13,-12.3381873145,,,4.59e-13,m2/s,,,,SIMS,diffusion_couple,SIMS,true,,true,false,use_with_caution,,,provenance=compilation_2010; v0_source=zhang_table1; Type_of_dif_as_printed=Tracer; 1s_error_as_printed=1.7e-14 (on D or lnD unspecified; not converted); C_range_as_printed=0.0141; Type_of_exp_as_printed=diffusion couple; Analytical_as_printed=SIMS; Apparatus_as_printed=PCA; Capsule_as_printed=Pt; pres_medium_as_printed=solid; R unstated in spreadsheet; compiler gas_constant_used_j_mol_k=8.314,supplement,"Holycross, M.",2026-08-31,draft,Nakamura1998GCA 62; 3151,Nakamura,1998,,Geochimica et Cosmochimica Acta,62,3151,10.1016/s0016-7037(98)00223-3,"Zhang 2010 Table 1 xls, Entry# 2463"
DDB002422,1.0.0,isothermal_d,,Er,,,,tracer,none,unspecified,melt,Jadeite melt,,,,melt_simple,,,false,false,Jadeite melt; SiO2=59.45;Al2O3=25.22;Na2O=15.33,wt_pct_oxide,59.45,,25.22,,,,,,,,15.33,,,,,,,anhydrous_total=100,,,,,,,1673.15,1673.15,1673.15,1673.15,K,1250000000,1250000000,1250000000,1250,MPa,,,,,piston_cylinder,14400,,,,,,,,,,,,,,,,,,5.47e-13,-12.2620126737,,,5.47e-13,m2/s,,,,SIMS,diffusion_couple,SIMS,true,,true,false,use_with_caution,,,provenance=compilation_2010; v0_source=zhang_table1; Type_of_dif_as_printed=Tracer; 1s_error_as_printed=1.4e-14 (on D or lnD unspecified; not converted); C_range_as_printed=0.0141; Type_of_exp_as_printed=diffusion couple; Analytical_as_printed=SIMS; Apparatus_as_printed=PCA; Capsule_as_printed=Pt; pres_medium_as_printed=solid; R unstated in spreadsheet; compiler gas_constant_used_j_mol_k=8.314,supplement,"Holycross, M.",2026-08-31,draft,Nakamura1998GCA 62; 3151,Nakamura,1998,,Geochimica et Cosmochimica Acta,62,3151,10.1016/s0016-7037(98)00223-3,"Zhang 2010 Table 1 xls, Entry# 2464"
