Repository: holycrossm/diffusion-coefficients

# Experimental diffusion coefficients (minerals and silicate melts)

**Pre-release / not published.** Schema v1.0.0. This folder is a GitHub-ready living table: canonical data is CSV, new rows arrive by pull request, and a static page searches the file in the browser. Nothing here is a citable compilation of record.

This is a QA build of 4630 experimental rows (minerals and silicate melts). Most numbers are staged from the 2010 RiMG 72 tables. Do not treat the repo as published, complete, or peer-reviewed.

File: site/data/diffusion_coefficients.csv (part 68 of 136)
DDB002423,1.0.0,isothermal_d,,Er,,,,tracer,none,unspecified,melt,Jadeite melt,,,,melt_simple,,,false,false,Jadeite melt; SiO2=59.45;Al2O3=25.22;Na2O=15.33,wt_pct_oxide,59.45,,25.22,,,,,,,,15.33,,,,,,,anhydrous_total=100,,,,,,,1573.15,1573.15,1573.15,1573.15,K,1500000000,1500000000,1500000000,1500,MPa,,,,,piston_cylinder,28800,,,,,,,,,,,,,,,,,,1.69e-13,-12.7721132954,,,1.69e-13,m2/s,,,,SIMS,diffusion_couple,SIMS,true,,true,false,use_with_caution,,,provenance=compilation_2010; v0_source=zhang_table1; Type_of_dif_as_printed=Tracer; 1s_error_as_printed=1.4e-14 (on D or lnD unspecified; not converted); C_range_as_printed=0.0141; Type_of_exp_as_printed=diffusion couple; Analytical_as_printed=SIMS; Apparatus_as_printed=PCA; Capsule_as_printed=Pt; pres_medium_as_printed=solid; R unstated in spreadsheet; compiler gas_constant_used_j_mol_k=8.314,supplement,"Holycross, M.",2026-08-31,draft,Nakamura1998GCA 62; 3151,Nakamura,1998,,Geochimica et Cosmochimica Acta,62,3151,10.1016/s0016-7037(98)00223-3,"Zhang 2010 Table 1 xls, Entry# 2465"
DDB002424,1.0.0,isothermal_d,,Er,,,,tracer,none,unspecified,melt,Jadeite melt,,,,melt_simple,,,false,false,Jadeite melt; SiO2=59.45;Al2O3=25.22;Na2O=15.33,wt_pct_oxide,59.45,,25.22,,,,,,,,15.33,,,,,,,anhydrous_total=100,,,,,,,1673.15,1673.15,1673.15,1673.15,K,1500000000,1500000000,1500000000,1500,MPa,,,,,piston_cylinder,14400,,,,,,,,,,,,,,,,,,8.4e-13,-12.0757207139,,,8.4e-13,m2/s,,,,SIMS,diffusion_couple,SIMS,true,,true,false,use_with_caution,,,provenance=compilation_2010; v0_source=zhang_table1; Type_of_dif_as_printed=Tracer; 1s_error_as_printed=3e-14 (on D or lnD unspecified; not converted); C_range_as_printed=0.0141; Type_of_exp_as_printed=diffusion couple; Analytical_as_printed=SIMS; Apparatus_as_printed=PCA; Capsule_as_printed=Pt; pres_medium_as_printed=solid; R unstated in spreadsheet; compiler gas_constant_used_j_mol_k=8.314,supplement,"Holycross, M.",2026-08-31,draft,Nakamura1998GCA 62; 3151,Nakamura,1998,,Geochimica et Cosmochimica Acta,62,3151,10.1016/s0016-7037(98)00223-3,"Zhang 2010 Table 1 xls, Entry# 2466"
DDB002425,1.0.0,isothermal_d,,Er,,,,tracer,none,unspecified,melt,Jadeite melt,,,,melt_simple,,,false,false,Jadeite melt; SiO2=59.45;Al2O3=25.22;Na2O=15.33,wt_pct_oxide,59.45,,25.22,,,,,,,,15.33,,,,,,,anhydrous_total=100,,,,,,,1723.15,1723.15,1723.15,1723.15,K,1500000000,1500000000,1500000000,1500,MPa,,,,,piston_cylinder,14400,,,,,,,,,,,,,,,,,,2e-12,-11.6989700043,,,2e-12,m2/s,,,,SIMS,diffusion_couple,SIMS,true,,true,false,use_with_caution,,,provenance=compilation_2010; v0_source=zhang_table1; Type_of_dif_as_printed=Tracer; 1s_error_as_printed=6e-14 (on D or lnD unspecified; not converted); C_range_as_printed=0.0141; Type_of_exp_as_printed=diffusion couple; Analytical_as_printed=SIMS; Apparatus_as_printed=PCA; Capsule_as_printed=Pt; pres_medium_as_printed=solid; R unstated in spreadsheet; compiler gas_constant_used_j_mol_k=8.314,supplement,"Holycross, M.",2026-08-31,draft,Nakamura1998GCA 62; 3151,Nakamura,1998,,Geochimica et Cosmochimica Acta,62,3151,10.1016/s0016-7037(98)00223-3,"Zhang 2010 Table 1 xls, Entry# 2467"
DDB002426,1.0.0,isothermal_d,,Er,,,,tracer,none,unspecified,melt,Jadeite melt,,,,melt_simple,,,false,false,Jadeite melt; SiO2=59.45;Al2O3=25.22;Na2O=15.33,wt_pct_oxide,59.45,,25.22,,,,,,,,15.33,,,,,,,anhydrous_total=100,,,,,,,1673.15,1673.15,1673.15,1673.15,K,2000000000,2000000000,2000000000,2000,MPa,,,,,piston_cylinder,14400,,,,,,,,,,,,,,,,,,2e-12,-11.6989700043,,,2e-12,m2/s,,,,SIMS,diffusion_couple,SIMS,true,,true,false,use_with_caution,,,provenance=compilation_2010; v0_source=zhang_table1; Type_of_dif_as_printed=Tracer; 1s_error_as_printed=1.3e-13 (on D or lnD unspecified; not converted); C_range_as_printed=0.0141; Type_of_exp_as_printed=diffusion couple; Analytical_as_printed=SIMS; Apparatus_as_printed=PCA; Capsule_as_printed=Pt; pres_medium_as_printed=solid; R unstated in spreadsheet; compiler gas_constant_used_j_mol_k=8.314,supplement,"Holycross, M.",2026-08-31,draft,Nakamura1998GCA 62; 3151,Nakamura,1998,,Geochimica et Cosmochimica Acta,62,3151,10.1016/s0016-7037(98)00223-3,"Zhang 2010 Table 1 xls, Entry# 2468"
DDB002427,1.0.0,isothermal_d,,Er,,,,tracer,none,unspecified,melt,Diopside melt,,,,melt_simple,,,false,false,Diopside melt; SiO2=55.49;MgO=18.61;CaO=25.9,wt_pct_oxide,55.49,,,,,,,,18.61,25.9,,,,,,,,anhydrous_total=100,,,,,,,1863.15,1863.15,1863.15,1863.15,K,1000000000,1000000000,1000000000,1000,MPa,,,,,piston_cylinder,900,,,,,,,,,,,,,,,,,,2.42e-10,-9.61618463402,,,2.42e-10,m2/s,,,,SIMS,diffusion_couple,SIMS,true,,true,false,use_with_caution,,,provenance=compilation_2010; v0_source=zhang_table1; Type_of_dif_as_printed=Tracer; 1s_error_as_printed=1.5e-11 (on D or lnD unspecified; not converted); C_range_as_printed=0.0123; Type_of_exp_as_printed=diffusion couple; Analytical_as_printed=SIMS; Apparatus_as_printed=PCA; Capsule_as_printed=Pt; pres_medium_as_printed=solid; R unstated in spreadsheet; compiler gas_constant_used_j_mol_k=8.314,supplement,"Holycross, M.",2026-08-31,draft,Nakamura1998GCA 62; 3151,Nakamura,1998,,Geochimica et Cosmochimica Acta,62,3151,10.1016/s0016-7037(98)00223-3,"Zhang 2010 Table 1 xls, Entry# 2469"
DDB002428,1.0.0,isothermal_d,,Er,,,,tracer,none,unspecified,melt,Diopside melt,,,,melt_simple,,,false,false,Diopside melt; SiO2=55.49;MgO=18.61;CaO=25.9,wt_pct_oxide,55.49,,,,,,,,18.61,25.9,,,,,,,,anhydrous_total=100,,,,,,,1863.15,1863.15,1863.15,1863.15,K,1250000000,1250000000,1250000000,1250,MPa,,,,,piston_cylinder,1800,,,,,,,,,,,,,,,,,,1.42e-10,-9.84771165562,,,1.42e-10,m2/s,,,,SIMS,diffusion_couple,SIMS,true,,true,false,use_with_caution,,,provenance=compilation_2010; v0_source=zhang_table1; Type_of_dif_as_printed=Tracer; 1s_error_as_printed=7e-12 (on D or lnD unspecified; not converted); C_range_as_printed=0.0123; Type_of_exp_as_printed=diffusion couple; Analytical_as_printed=SIMS; Apparatus_as_printed=PCA; Capsule_as_printed=Pt; pres_medium_as_printed=solid; R unstated in spreadsheet; compiler gas_constant_used_j_mol_k=8.314,supplement,"Holycross, M.",2026-08-31,draft,Nakamura1998GCA 62; 3151,Nakamura,1998,,Geochimica et Cosmochimica Acta,62,3151,10.1016/s0016-7037(98)00223-3,"Zhang 2010 Table 1 xls, Entry# 2470"
DDB002429,1.0.0,isothermal_d,,Yb,,173-,,self,none,unspecified,melt,HB1 (haplobasalt),,,,melt_basalt,,,false,false,HB1 (haplobasalt); SiO2=47.7;Al2O3=16;MgO=16.4;CaO=19.2,wt_pct_oxide,47.7,,16,,,,,,16.4,19.2,,,,,,,,anhydrous_total=99.3,,,,,,,1623.15,1623.15,1623.15,1623.15,K,100000,100000,100000,0.1,MPa,air,,,unconstrained,one_atm_furnace,6000,,,,,,,,,,,,,,,,,,1.19e-11,-10.9244530386,,,1.19e-11,m2/s,,,,SIMS,diffusion_couple,SIMS,true,,,false,use_with_caution,,D is average of 2 pts,provenance=compilation_2010; v0_source=zhang_table1; Type_of_dif_as_printed=Self; logfO2_as_printed=AIR; 1s_error_as_printed=6e-13 (on D or lnD unspecified; not converted); Type_of_exp_as_printed=diffusion couple; Analytical_as_printed=SIMS; Apparatus_as_printed=furnace; Capsule_as_printed=Pt; pres_medium_as_printed=Air; R unstated in spreadsheet; compiler gas_constant_used_j_mol_k=8.314,supplement,"Holycross, M.",2026-08-31,draft,LaTourrette1996GCA 60; 1329,LaTourrette,1996,,Geochimica et Cosmochimica Acta,60,1329,10.1016/0016-7037(96)00015-4,"Zhang 2010 Table 1 xls, Entry# 2472; Run# TL46"
DDB002430,1.0.0,isothermal_d,,Yb,,173-,,self,none,unspecified,melt,HB1 (haplobasalt),,,,melt_basalt,,,false,false,HB1 (haplobasalt); SiO2=47.7;Al2O3=16;MgO=16.4;CaO=19.2,wt_pct_oxide,47.7,,16,,,,,,16.4,19.2,,,,,,,,anhydrous_total=99.3,,,,,,,1673.15,1673.15,1673.15,1673.15,K,100000,100000,100000,0.1,MPa,air,,,unconstrained,one_atm_furnace,600,,,,,,,,,,,,,,,,,,3.1e-11,-10.5086383062,,,3.1e-11,m2/s,,,,SIMS,diffusion_couple,SIMS,true,,,false,use_with_caution,,,provenance=compilation_2010; v0_source=zhang_table1; Type_of_dif_as_printed=Self; logfO2_as_printed=AIR; 1s_error_as_printed=3e-12 (on D or lnD unspecified; not converted); Type_of_exp_as_printed=diffusion couple; Analytical_as_printed=SIMS; Apparatus_as_printed=furnace; Capsule_as_printed=Pt; pres_medium_as_printed=Air; R unstated in spreadsheet; compiler gas_constant_used_j_mol_k=8.314,supplement,"Holycross, M.",2026-08-31,draft,LaTourrette1996GCA 60; 1329,LaTourrette,1996,,Geochimica et Cosmochimica Acta,60,1329,10.1016/0016-7037(96)00015-4,"Zhang 2010 Table 1 xls, Entry# 2473; Run# TL41"
DDB002431,1.0.0,isothermal_d,,Yb,,173-,,self,none,unspecified,melt,HB1 (haplobasalt),,,,melt_basalt,,,false,false,HB1 (haplobasalt); SiO2=47.7;Al2O3=16;MgO=16.4;CaO=19.2,wt_pct_oxide,47.7,,16,,,,,,16.4,19.2,,,,,,,,anhydrous_total=99.3,,,,,,,1673.15,1673.15,1673.15,1673.15,K,100000,100000,100000,0.1,MPa,air,,,unconstrained,one_atm_furnace,6000,,,,,,,,,,,,,,,,,,2.9e-11,-10.5376020021,,,2.9e-11,m2/s,,,,SIMS,diffusion_couple,SIMS,true,,,false,use_with_caution,,D is average of 2 pts,provenance=compilation_2010; v0_source=zhang_table1; Type_of_dif_as_printed=Self; logfO2_as_printed=AIR; 1s_error_as_printed=7e-12 (on D or lnD unspecified; not converted); Type_of_exp_as_printed=diffusion couple; Analytical_as_printed=SIMS; Apparatus_as_printed=furnace; Capsule_as_printed=Pt; pres_medium_as_printed=Air; R unstated in spreadsheet; compiler gas_constant_used_j_mol_k=8.314,supplement,"Holycross, M.",2026-08-31,draft,LaTourrette1996GCA 60; 1329,LaTourrette,1996,,Geochimica et Cosmochimica Acta,60,1329,10.1016/0016-7037(96)00015-4,"Zhang 2010 Table 1 xls, Entry# 2474; Run# TL45"
DDB002432,1.0.0,isothermal_d,,Yb,,173-,,self,none,unspecified,melt,HB1 (haplobasalt),,,,melt_basalt,,,false,false,HB1 (haplobasalt); SiO2=47.7;Al2O3=16;MgO=16.4;CaO=19.2,wt_pct_oxide,47.7,,16,,,,,,16.4,19.2,,,,,,,,anhydrous_total=99.3,,,,,,,1723.15,1723.15,1723.15,1723.15,K,100000,100000,100000,0.1,MPa,air,,,unconstrained,one_atm_furnace,3600,,,,,,,,,,,,,,,,,,3.05e-11,-10.5157001607,,,3.05e-11,m2/s,,,,SIMS,diffusion_couple,SIMS,true,,,false,use_with_caution,,D is average of 2 pts,provenance=compilation_2010; v0_source=zhang_table1; Type_of_dif_as_printed=Self; logfO2_as_printed=AIR; 1s_error_as_printed=2.4e-12 (on D or lnD unspecified; not converted); Type_of_exp_as_printed=diffusion couple; Analytical_as_printed=SIMS; Apparatus_as_printed=furnace; Capsule_as_printed=Pt; pres_medium_as_printed=Air; R unstated in spreadsheet; compiler gas_constant_used_j_mol_k=8.314,supplement,"Holycross, M.",2026-08-31,draft,LaTourrette1996GCA 60; 1329,LaTourrette,1996,,Geochimica et Cosmochimica Acta,60,1329,10.1016/0016-7037(96)00015-4,"Zhang 2010 Table 1 xls, Entry# 2475; Run# TL48"
DDB002433,1.0.0,isothermal_d,,Yb,,173-,,self,none,unspecified,melt,HB1 (haplobasalt),,,,melt_basalt,,,false,false,HB1 (haplobasalt); SiO2=47.7;Al2O3=16;MgO=16.4;CaO=19.2,wt_pct_oxide,47.7,,16,,,,,,16.4,19.2,,,,,,,,anhydrous_total=99.3,,,,,,,1773.15,1773.15,1773.15,1773.15,K,100000,100000,100000,0.1,MPa,air,,,unconstrained,one_atm_furnace,600,,,,,,,,,,,,,,,,,,4.3e-11,-10.3665315444,,,4.3e-11,m2/s,,,,SIMS,diffusion_couple,SIMS,true,,,false,use_with_caution,,D is average of 3 pts,provenance=compilation_2010; v0_source=zhang_table1; Type_of_dif_as_printed=Self; logfO2_as_printed=AIR; 1s_error_as_printed=1e-11 (on D or lnD unspecified; not converted); Type_of_exp_as_printed=diffusion couple; Analytical_as_printed=SIMS; Apparatus_as_printed=furnace; Capsule_as_printed=Pt; pres_medium_as_printed=Air; R unstated in spreadsheet; compiler gas_constant_used_j_mol_k=8.314,supplement,"Holycross, M.",2026-08-31,draft,LaTourrette1996GCA 60; 1329,LaTourrette,1996,,Geochimica et Cosmochimica Acta,60,1329,10.1016/0016-7037(96)00015-4,"Zhang 2010 Table 1 xls, Entry# 2476; Run# TL42"
DDB002434,1.0.0,isothermal_d,,Yb,,173-,,self,none,unspecified,melt,HB1 (haplobasalt),,,,melt_basalt,,,false,false,HB1 (haplobasalt); SiO2=47.7;Al2O3=16;MgO=16.4;CaO=19.2,wt_pct_oxide,47.7,,16,,,,,,16.4,19.2,,,,,,,,anhydrous_total=99.3,,,,,,,1773.15,1773.15,1773.15,1773.15,K,100000,100000,100000,0.1,MPa,air,,,unconstrained,one_atm_furnace,3600,,,,,,,,,,,,,,,,,,4.41e-11,-10.3555614105,,,4.41e-11,m2/s,,,,SIMS,diffusion_couple,SIMS,true,,,false,use_with_caution,,,provenance=compilation_2010; v0_source=zhang_table1; Type_of_dif_as_printed=Self; logfO2_as_printed=AIR; 1s_error_as_printed=1.5e-12 (on D or lnD unspecified; not converted); Type_of_exp_as_printed=diffusion couple; Analytical_as_printed=SIMS; Apparatus_as_printed=furnace; Capsule_as_printed=Pt; pres_medium_as_printed=Air; R unstated in spreadsheet; compiler gas_constant_used_j_mol_k=8.314,supplement,"Holycross, M.",2026-08-31,draft,LaTourrette1996GCA 60; 1329,LaTourrette,1996,,Geochimica et Cosmochimica Acta,60,1329,10.1016/0016-7037(96)00015-4,"Zhang 2010 Table 1 xls, Entry# 2477; Run# TL49"
DDB002435,1.0.0,isothermal_d,,Yb,,,,tracer,none,unspecified,melt,Jadeite melt,,,,melt_simple,,,false,false,Jadeite melt; SiO2=59.45;Al2O3=25.22;Na2O=15.33,wt_pct_oxide,59.45,,25.22,,,,,,,,15.33,,,,,,,anhydrous_total=100,,,,,,,1673.15,1673.15,1673.15,1673.15,K,750000000,750000000,750000000,750,MPa,,,,,piston_cylinder,14400,,,,,,,,,,,,,,,,,,4.64e-13,-12.3334820194,,,4.64e-13,m2/s,,,,SIMS,diffusion_couple,SIMS,true,,true,false,use_with_caution,,,provenance=compilation_2010; v0_source=zhang_table1; Type_of_dif_as_printed=Tracer; 1s_error_as_printed=1.3e-14 (on D or lnD unspecified; not converted); C_range_as_printed=0.0139; Type_of_exp_as_printed=diffusion couple; Analytical_as_printed=SIMS; Apparatus_as_printed=PCA; Capsule_as_printed=Pt; pres_medium_as_printed=solid; R unstated in spreadsheet; compiler gas_constant_used_j_mol_k=8.314,supplement,"Holycross, M.",2026-08-31,draft,Nakamura1998GCA 62; 3151,Nakamura,1998,,Geochimica et Cosmochimica Acta,62,3151,10.1016/s0016-7037(98)00223-3,"Zhang 2010 Table 1 xls, Entry# 2478"
DDB002436,1.0.0,isothermal_d,,Yb,,,,tracer,none,unspecified,melt,Jadeite melt,,,,melt_simple,,,false,false,Jadeite melt; SiO2=59.45;Al2O3=25.22;Na2O=15.33,wt_pct_oxide,59.45,,25.22,,,,,,,,15.33,,,,,,,anhydrous_total=100,,,,,,,1673.15,1673.15,1673.15,1673.15,K,1250000000,1250000000,1250000000,1250,MPa,,,,,piston_cylinder,14400,,,,,,,,,,,,,,,,,,5.05e-13,-12.2967086219,,,5.05e-13,m2/s,,,,SIMS,diffusion_couple,SIMS,true,,true,false,use_with_caution,,,provenance=compilation_2010; v0_source=zhang_table1; Type_of_dif_as_printed=Tracer; 1s_error_as_printed=6e-15 (on D or lnD unspecified; not converted); C_range_as_printed=0.0139; Type_of_exp_as_printed=diffusion couple; Analytical_as_printed=SIMS; Apparatus_as_printed=PCA; Capsule_as_printed=Pt; pres_medium_as_printed=solid; R unstated in spreadsheet; compiler gas_constant_used_j_mol_k=8.314,supplement,"Holycross, M.",2026-08-31,draft,Nakamura1998GCA 62; 3151,Nakamura,1998,,Geochimica et Cosmochimica Acta,62,3151,10.1016/s0016-7037(98)00223-3,"Zhang 2010 Table 1 xls, Entry# 2479"
DDB002437,1.0.0,isothermal_d,,Yb,,,,tracer,none,unspecified,melt,Jadeite melt,,,,melt_simple,,,false,false,Jadeite melt; SiO2=59.45;Al2O3=25.22;Na2O=15.33,wt_pct_oxide,59.45,,25.22,,,,,,,,15.33,,,,,,,anhydrous_total=100,,,,,,,1573.15,1573.15,1573.15,1573.15,K,1500000000,1500000000,1500000000,1500,MPa,,,,,piston_cylinder,28800,,,,,,,,,,,,,,,,,,1.59e-13,-12.7986028757,,,1.59e-13,m2/s,,,,SIMS,diffusion_couple,SIMS,true,,true,false,use_with_caution,,,provenance=compilation_2010; v0_source=zhang_table1; Type_of_dif_as_printed=Tracer; 1s_error_as_printed=8e-15 (on D or lnD unspecified; not converted); C_range_as_printed=0.0139; Type_of_exp_as_printed=diffusion couple; Analytical_as_printed=SIMS; Apparatus_as_printed=PCA; Capsule_as_printed=Pt; pres_medium_as_printed=solid; R unstated in spreadsheet; compiler gas_constant_used_j_mol_k=8.314,supplement,"Holycross, M.",2026-08-31,draft,Nakamura1998GCA 62; 3151,Nakamura,1998,,Geochimica et Cosmochimica Acta,62,3151,10.1016/s0016-7037(98)00223-3,"Zhang 2010 Table 1 xls, Entry# 2480"
DDB002438,1.0.0,isothermal_d,,Yb,,,,tracer,none,unspecified,melt,Jadeite melt,,,,melt_simple,,,false,false,Jadeite melt; SiO2=59.45;Al2O3=25.22;Na2O=15.33,wt_pct_oxide,59.45,,25.22,,,,,,,,15.33,,,,,,,anhydrous_total=100,,,,,,,1673.15,1673.15,1673.15,1673.15,K,1500000000,1500000000,1500000000,1500,MPa,,,,,piston_cylinder,14400,,,,,,,,,,,,,,,,,,7.4e-13,-12.1307682803,,,7.4e-13,m2/s,,,,SIMS,diffusion_couple,SIMS,true,,true,false,use_with_caution,,,provenance=compilation_2010; v0_source=zhang_table1; Type_of_dif_as_printed=Tracer; 1s_error_as_printed=3e-14 (on D or lnD unspecified; not converted); C_range_as_printed=0.0139; Type_of_exp_as_printed=diffusion couple; Analytical_as_printed=SIMS; Apparatus_as_printed=PCA; Capsule_as_printed=Pt; pres_medium_as_printed=solid; R unstated in spreadsheet; compiler gas_constant_used_j_mol_k=8.314,supplement,"Holycross, M.",2026-08-31,draft,Nakamura1998GCA 62; 3151,Nakamura,1998,,Geochimica et Cosmochimica Acta,62,3151,10.1016/s0016-7037(98)00223-3,"Zhang 2010 Table 1 xls, Entry# 2481"
DDB002439,1.0.0,isothermal_d,,Yb,,,,tracer,none,unspecified,melt,Jadeite melt,,,,melt_simple,,,false,false,Jadeite melt; SiO2=59.45;Al2O3=25.22;Na2O=15.33,wt_pct_oxide,59.45,,25.22,,,,,,,,15.33,,,,,,,anhydrous_total=100,,,,,,,1723.15,1723.15,1723.15,1723.15,K,1500000000,1500000000,1500000000,1500,MPa,,,,,piston_cylinder,14400,,,,,,,,,,,,,,,,,,1.85e-12,-11.7328282716,,,1.85e-12,m2/s,,,,SIMS,diffusion_couple,SIMS,true,,true,false,use_with_caution,,,provenance=compilation_2010; v0_source=zhang_table1; Type_of_dif_as_printed=Tracer; 1s_error_as_printed=3e-14 (on D or lnD unspecified; not converted); C_range_as_printed=0.0139; Type_of_exp_as_printed=diffusion couple; Analytical_as_printed=SIMS; Apparatus_as_printed=PCA; Capsule_as_printed=Pt; pres_medium_as_printed=solid; R unstated in spreadsheet; compiler gas_constant_used_j_mol_k=8.314,supplement,"Holycross, M.",2026-08-31,draft,Nakamura1998GCA 62; 3151,Nakamura,1998,,Geochimica et Cosmochimica Acta,62,3151,10.1016/s0016-7037(98)00223-3,"Zhang 2010 Table 1 xls, Entry# 2482"
DDB002440,1.0.0,isothermal_d,,Yb,,,,tracer,none,unspecified,melt,Jadeite melt,,,,melt_simple,,,false,false,Jadeite melt; SiO2=59.45;Al2O3=25.22;Na2O=15.33,wt_pct_oxide,59.45,,25.22,,,,,,,,15.33,,,,,,,anhydrous_total=100,,,,,,,1673.15,1673.15,1673.15,1673.15,K,2000000000,2000000000,2000000000,2000,MPa,,,,,piston_cylinder,14400,,,,,,,,,,,,,,,,,,1.87e-12,-11.7281583935,,,1.87e-12,m2/s,,,,SIMS,diffusion_couple,SIMS,true,,true,false,use_with_caution,,,provenance=compilation_2010; v0_source=zhang_table1; Type_of_dif_as_printed=Tracer; 1s_error_as_printed=1e-13 (on D or lnD unspecified; not converted); C_range_as_printed=0.0139; Type_of_exp_as_printed=diffusion couple; Analytical_as_printed=SIMS; Apparatus_as_printed=PCA; Capsule_as_printed=Pt; pres_medium_as_printed=solid; R unstated in spreadsheet; compiler gas_constant_used_j_mol_k=8.314,supplement,"Holycross, M.",2026-08-31,draft,Nakamura1998GCA 62; 3151,Nakamura,1998,,Geochimica et Cosmochimica Acta,62,3151,10.1016/s0016-7037(98)00223-3,"Zhang 2010 Table 1 xls, Entry# 2483"
DDB002441,1.0.0,isothermal_d,,Yb,,,,tracer,none,unspecified,melt,Diopside melt,,,,melt_simple,,,false,false,Diopside melt; SiO2=55.49;MgO=18.61;CaO=25.9,wt_pct_oxide,55.49,,,,,,,,18.61,25.9,,,,,,,,anhydrous_total=100,,,,,,,1863.15,1863.15,1863.15,1863.15,K,1000000000,1000000000,1000000000,1000,MPa,,,,,piston_cylinder,900,,,,,,,,,,,,,,,,,,2.48e-10,-9.60554831917,,,2.48e-10,m2/s,,,,SIMS,diffusion_couple,SIMS,true,,true,false,use_with_caution,,,provenance=compilation_2010; v0_source=zhang_table1; Type_of_dif_as_printed=Tracer; 1s_error_as_printed=1.4e-11 (on D or lnD unspecified; not converted); C_range_as_printed=0.0121; Type_of_exp_as_printed=diffusion couple; Analytical_as_printed=SIMS; Apparatus_as_printed=PCA; Capsule_as_printed=Pt; pres_medium_as_printed=solid; R unstated in spreadsheet; compiler gas_constant_used_j_mol_k=8.314,supplement,"Holycross, M.",2026-08-31,draft,Nakamura1998GCA 62; 3151,Nakamura,1998,,Geochimica et Cosmochimica Acta,62,3151,10.1016/s0016-7037(98)00223-3,"Zhang 2010 Table 1 xls, Entry# 2484"
DDB002442,1.0.0,isothermal_d,,Yb,,,,tracer,none,unspecified,melt,Diopside melt,,,,melt_simple,,,false,false,Diopside melt; SiO2=55.49;MgO=18.61;CaO=25.9,wt_pct_oxide,55.49,,,,,,,,18.61,25.9,,,,,,,,anhydrous_total=100,,,,,,,1863.15,1863.15,1863.15,1863.15,K,1250000000,1250000000,1250000000,1250,MPa,,,,,piston_cylinder,1800,,,,,,,,,,,,,,,,,,1.57e-10,-9.80410034759,,,1.57e-10,m2/s,,,,SIMS,diffusion_couple,SIMS,true,,true,false,use_with_caution,,,provenance=compilation_2010; v0_source=zhang_table1; Type_of_dif_as_printed=Tracer; 1s_error_as_printed=7e-12 (on D or lnD unspecified; not converted); C_range_as_printed=0.0121; Type_of_exp_as_printed=diffusion couple; Analytical_as_printed=SIMS; Apparatus_as_printed=PCA; Capsule_as_printed=Pt; pres_medium_as_printed=solid; R unstated in spreadsheet; compiler gas_constant_used_j_mol_k=8.314,supplement,"Holycross, M.",2026-08-31,draft,Nakamura1998GCA 62; 3151,Nakamura,1998,,Geochimica et Cosmochimica Acta,62,3151,10.1016/s0016-7037(98)00223-3,"Zhang 2010 Table 1 xls, Entry# 2485"
DDB002443,1.0.0,isothermal_d,,Yb,,,,tracer,none,unspecified,melt,Wet HA1,,,,melt_andesite,,,false,false,wet HA1; SiO2=62.09;Al2O3=19.47;MgO=2.53;CaO=10.64;Na2O=4.25;K2O=1.02,wt_pct_oxide,62.09,,19.47,,,,,,2.53,10.64,4.25,1.02,,,,,,anhydrous_total=100,true,4.9,,,,,1373.15,1373.15,1373.15,1373.15,K,500000000,500000000,500000000,500,MPa,,,,,internally_heated_pressure_vessel,10800,,,,,,,,,,,,,,,,,,2.6e-12,-11.585026652,,,2.6e-12,m2/s,,,,other,diffusion_couple,Synchotron XRF,true,,,false,use_with_caution,,,provenance=compilation_2010; v0_source=zhang_table1; Type_of_dif_as_printed=Tracer; 1s_error_as_printed=1.4e-12 (on D or lnD unspecified; not converted); Type_of_exp_as_printed=diffusion couple; Analytical_as_printed=Synchotron XRF; Apparatus_as_printed=IHPV; Capsule_as_printed=Pt; pres_medium_as_printed=Ar; R unstated in spreadsheet; compiler gas_constant_used_j_mol_k=8.314,supplement,"Holycross, M.",2026-08-31,draft,Koepke2001GCA 65; 1481,Koepke,2001,,Geochimica et Cosmochimica Acta,65,1481,10.1016/s0016-7037(01)00550-6,"Zhang 2010 Table 1 xls, Entry# 2486; Run# JK60"
DDB002444,1.0.0,isothermal_d,,Yb,,,,tracer,none,unspecified,melt,Wet HA1,,,,melt_andesite,,,false,false,wet HA1; SiO2=62.09;Al2O3=19.47;MgO=2.53;CaO=10.64;Na2O=4.25;K2O=1.02,wt_pct_oxide,62.09,,19.47,,,,,,2.53,10.64,4.25,1.02,,,,,,anhydrous_total=100,true,5.2,,,,,1473.15,1473.15,1473.15,1473.15,K,500000000,500000000,500000000,500,MPa,,,,,internally_heated_pressure_vessel,7200,,,,,,,,,,,,,,,,,,1.02e-11,-10.9913998282,,,1.02e-11,m2/s,,,,other,diffusion_couple,Synchotron XRF,true,,,false,use_with_caution,,,provenance=compilation_2010; v0_source=zhang_table1; Type_of_dif_as_printed=Tracer; 1s_error_as_printed=5.4e-12 (on D or lnD unspecified; not converted); Type_of_exp_as_printed=diffusion couple; Analytical_as_printed=Synchotron XRF; Apparatus_as_printed=IHPV; Capsule_as_printed=Pt; pres_medium_as_printed=Ar; R unstated in spreadsheet; compiler gas_constant_used_j_mol_k=8.314,supplement,"Holycross, M.",2026-08-31,draft,Koepke2001GCA 65; 1481,Koepke,2001,,Geochimica et Cosmochimica Acta,65,1481,10.1016/s0016-7037(01)00550-6,"Zhang 2010 Table 1 xls, Entry# 2487; Run# JK61"
DDB002445,1.0.0,isothermal_d,,Yb,,,,tracer,none,unspecified,melt,Wet HA1,,,,melt_andesite,,,false,false,wet HA1; SiO2=62.09;Al2O3=19.47;MgO=2.53;CaO=10.64;Na2O=4.25;K2O=1.02,wt_pct_oxide,62.09,,19.47,,,,,,2.53,10.64,4.25,1.02,,,,,,anhydrous_total=100,true,5.1,,,,,1583.15,1583.15,1583.15,1583.15,K,500000000,500000000,500000000,500,MPa,,,,,internally_heated_pressure_vessel,3600,,,,,,,,,,,,,,,,,,1.91e-11,-10.7189666328,,,1.91e-11,m2/s,,,,other,diffusion_couple,Synchotron XRF,true,,,false,use_with_caution,,,provenance=compilation_2010; v0_source=zhang_table1; Type_of_dif_as_printed=Tracer; 1s_error_as_printed=9.8e-12 (on D or lnD unspecified; not converted); Type_of_exp_as_printed=diffusion couple; Analytical_as_printed=Synchotron XRF; Apparatus_as_printed=IHPV; Capsule_as_printed=Pt; pres_medium_as_printed=Ar; R unstated in spreadsheet; compiler gas_constant_used_j_mol_k=8.314,supplement,"Holycross, M.",2026-08-31,draft,Koepke2001GCA 65; 1481,Koepke,2001,,Geochimica et Cosmochimica Acta,65,1481,10.1016/s0016-7037(01)00550-6,"Zhang 2010 Table 1 xls, Entry# 2488; Run# HB72"
DDB002446,1.0.0,isothermal_d,,Yb,,,,tracer,none,unspecified,melt,Wet HA1,,,,melt_andesite,,,false,false,wet HA1; SiO2=62.09;Al2O3=19.47;MgO=2.53;CaO=10.64;Na2O=4.25;K2O=1.02,wt_pct_oxide,62.09,,19.47,,,,,,2.53,10.64,4.25,1.02,,,,,,anhydrous_total=100,true,4.5,,,,,1673.15,1673.15,1673.15,1673.15,K,500000000,500000000,500000000,500,MPa,,,,,internally_heated_pressure_vessel,1800,,,,,,,,,,,,,,,,,,5.2e-11,-10.2839966564,,,5.2e-11,m2/s,,,,other,diffusion_couple,Synchotron XRF,true,,,false,use_with_caution,,,provenance=compilation_2010; v0_source=zhang_table1; Type_of_dif_as_printed=Tracer; 1s_error_as_printed=2.61e-11 (on D or lnD unspecified; not converted); Type_of_exp_as_printed=diffusion couple; Analytical_as_printed=Synchotron XRF; Apparatus_as_printed=IHPV; Capsule_as_printed=Pt; pres_medium_as_printed=Ar; R unstated in spreadsheet; compiler gas_constant_used_j_mol_k=8.314,supplement,"Holycross, M.",2026-08-31,draft,Koepke2001GCA 65; 1481,Koepke,2001,,Geochimica et Cosmochimica Acta,65,1481,10.1016/s0016-7037(01)00550-6,"Zhang 2010 Table 1 xls, Entry# 2489; Run# JK63"
DDB002447,1.0.0,isothermal_d,,Yb,,,,tracer,none,unspecified,melt,Trachyte1,,,,melt_alkaline,,,false,false,Trachyte1; SiO2=62.37;TiO2=0.48;Al2O3=18.61;FeOt=3.68;MgO=0.24;CaO=1.73;Na2O=5.43;K2O=7.25,wt_pct_oxide,62.37,0.48,18.61,,3.68,,,,0.24,1.73,5.43,7.25,,,,,,anhydrous_total=99.79,true,0.1,,,,,1323.15,1323.15,1323.15,1323.15,K,500000000,500000000,500000000,500,MPa,,,,,internally_heated_pressure_vessel,72000,,,,,,,,,,,,,,,,,,6.76082975392e-15,-14.17,,,6.76082975391982e-15,m2/s,,,,other,diffusion_couple,Synchotron XRF,true,,,false,use_with_caution,,,provenance=compilation_2010; v0_source=zhang_table1; Type_of_dif_as_printed=Tracer; 1s_error_as_printed=1.08971700653525e-15 (on D or lnD unspecified; not converted); Type_of_exp_as_printed=diffusion triple; Analytical_as_printed=Synchotron XRF; Apparatus_as_printed=IHPV; Capsule_as_printed=Au80Pd20; pres_medium_as_printed=Ar; R unstated in spreadsheet; compiler gas_constant_used_j_mol_k=8.314,supplement,"Holycross, M.",2026-08-31,draft,Behrens2009CG 259; 63,Behrens,2009,,Chemical Geology,259,63,10.1016/j.chemgeo.2008.10.014,"Zhang 2010 Table 1 xls, Entry# 2490; Run# T6"
DDB002448,1.0.0,isothermal_d,,Yb,,,,tracer,none,unspecified,melt,Trachyte1,,,,melt_alkaline,,,false,false,Trachyte1; SiO2=62.37;TiO2=0.48;Al2O3=18.61;FeOt=3.68;MgO=0.24;CaO=1.73;Na2O=5.43;K2O=7.25,wt_pct_oxide,62.37,0.48,18.61,,3.68,,,,0.24,1.73,5.43,7.25,,,,,,anhydrous_total=99.79,true,0.04,,,,,1423.15,1423.15,1423.15,1423.15,K,500000000,500000000,500000000,500,MPa,,,,,internally_heated_pressure_vessel,18000,,,,,,,,,,,,,,,,,,2.34422881532e-14,-13.63,,,2.34422881531991e-14,m2/s,,,,other,diffusion_couple,Synchotron XRF,true,,,false,use_with_caution,,,provenance=compilation_2010; v0_source=zhang_table1; Type_of_dif_as_printed=Tracer; 1s_error_as_printed=3.23867179483363e-15 (on D or lnD unspecified; not converted); Type_of_exp_as_printed=diffusion triple; Analytical_as_printed=Synchotron XRF; Apparatus_as_printed=IHPV; Capsule_as_printed=Au80Pd20; pres_medium_as_printed=Ar; R unstated in spreadsheet; compiler gas_constant_used_j_mol_k=8.314,supplement,"Holycross, M.",2026-08-31,draft,Behrens2009CG 259; 63,Behrens,2009,,Chemical Geology,259,63,10.1016/j.chemgeo.2008.10.014,"Zhang 2010 Table 1 xls, Entry# 2491; Run# T10"
DDB002449,1.0.0,isothermal_d,,Yb,,,,tracer,none,unspecified,melt,Trachyte1,,,,melt_alkaline,,,false,false,Trachyte1; SiO2=62.37;TiO2=0.48;Al2O3=18.61;FeOt=3.68;MgO=0.24;CaO=1.73;Na2O=5.43;K2O=7.25,wt_pct_oxide,62.37,0.48,18.61,,3.68,,,,0.24,1.73,5.43,7.25,,,,,,anhydrous_total=99.79,true,0.08,,,,,1423.15,1423.15,1423.15,1423.15,K,500000000,500000000,500000000,500,MPa,,,,,internally_heated_pressure_vessel,18000,,,,,,,,,,,,,,,,,,1.81970085861e-14,-13.74,,,1.81970085860998e-14,m2/s,,,,other,diffusion_couple,Synchotron XRF,true,,,false,use_with_caution,,,provenance=compilation_2010; v0_source=zhang_table1; Type_of_dif_as_printed=Tracer; 1s_error_as_printed=2.93301124952066e-15 (on D or lnD unspecified; not converted); Type_of_exp_as_printed=diffusion triple; Analytical_as_printed=Synchotron XRF; Apparatus_as_printed=IHPV; Capsule_as_printed=Au80Pd20; pres_medium_as_printed=Ar; R unstated in spreadsheet; compiler gas_constant_used_j_mol_k=8.314,supplement,"Holycross, M.",2026-08-31,draft,Behrens2009CG 259; 63,Behrens,2009,,Chemical Geology,259,63,10.1016/j.chemgeo.2008.10.014,"Zhang 2010 Table 1 xls, Entry# 2492; Run# TR2"
DDB002450,1.0.0,isothermal_d,,Yb,,,,tracer,none,unspecified,melt,Trachyte1,,,,melt_alkaline,,,false,false,Trachyte1; SiO2=62.37;TiO2=0.48;Al2O3=18.61;FeOt=3.68;MgO=0.24;CaO=1.73;Na2O=5.43;K2O=7.25,wt_pct_oxide,62.37,0.48,18.61,,3.68,,,,0.24,1.73,5.43,7.25,,,,,,anhydrous_total=99.79,true,0.07,,,,,1468.15,1468.15,1468.15,1468.15,K,500000000,500000000,500000000,500,MPa,,,,,internally_heated_pressure_vessel,10800,,,,,,,,,,,,,,,,,,3.46736850453e-14,-13.46,,,3.46736850452529e-14,m2/s,,,,other,diffusion_couple,Synchotron XRF,true,,,false,use_with_caution,,,provenance=compilation_2010; v0_source=zhang_table1; Type_of_dif_as_printed=Tracer; 1s_error_as_printed=4.7903466182622e-15 (on D or lnD unspecified; not converted); Type_of_exp_as_printed=diffusion triple; Analytical_as_printed=Synchotron XRF; Apparatus_as_printed=IHPV; Capsule_as_printed=Au80Pd20; pres_medium_as_printed=Ar; R unstated in spreadsheet; compiler gas_constant_used_j_mol_k=8.314,supplement,"Holycross, M.",2026-08-31,draft,Behrens2009CG 259; 63,Behrens,2009,,Chemical Geology,259,63,10.1016/j.chemgeo.2008.10.014,"Zhang 2010 Table 1 xls, Entry# 2493; Run# T1"
DDB002451,1.0.0,isothermal_d,,Yb,,,,tracer,none,unspecified,melt,Trachyte1,,,,melt_alkaline,,,false,false,Trachyte1; SiO2=62.37;TiO2=0.48;Al2O3=18.61;FeOt=3.68;MgO=0.24;CaO=1.73;Na2O=5.43;K2O=7.25,wt_pct_oxide,62.37,0.48,18.61,,3.68,,,,0.24,1.73,5.43,7.25,,,,,,anhydrous_total=99.79,true,0.06,,,,,1523.15,1523.15,1523.15,1523.15,K,500000000,500000000,500000000,500,MPa,,,,,internally_heated_pressure_vessel,18000,,,,,,,,,,,,,,,,,,5.88843655356e-14,-13.23,,,5.88843655355586e-14,m2/s,,,,other,diffusion_couple,Synchotron XRF,true,,,false,use_with_caution,,,provenance=compilation_2010; v0_source=zhang_table1; Type_of_dif_as_printed=Tracer; 1s_error_as_printed=9.49103836048127e-15 (on D or lnD unspecified; not converted); Type_of_exp_as_printed=diffusion triple; Analytical_as_printed=Synchotron XRF; Apparatus_as_printed=IHPV; Capsule_as_printed=Au80Pd20; pres_medium_as_printed=Ar; R unstated in spreadsheet; compiler gas_constant_used_j_mol_k=8.314,supplement,"Holycross, M.",2026-08-31,draft,Behrens2009CG 259; 63,Behrens,2009,,Chemical Geology,259,63,10.1016/j.chemgeo.2008.10.014,"Zhang 2010 Table 1 xls, Entry# 2494; Run# TR1"
DDB002452,1.0.0,isothermal_d,,Yb,,,,tracer,none,unspecified,melt,Trachyte1,,,,melt_alkaline,,,false,false,Trachyte1; SiO2=62.37;TiO2=0.48;Al2O3=18.61;FeOt=3.68;MgO=0.24;CaO=1.73;Na2O=5.43;K2O=7.25,wt_pct_oxide,62.37,0.48,18.61,,3.68,,,,0.24,1.73,5.43,7.25,,,,,,anhydrous_total=99.79,true,0.06,,,,,1527.15,1527.15,1527.15,1527.15,K,500000000,500000000,500000000,500,MPa,,,,,internally_heated_pressure_vessel,72000,,,,,,,,,,,,,,,,,,6.76082975392e-14,-13.17,,,6.7608297539198e-14,m2/s,,,,other,diffusion_couple,Synchotron XRF,true,,,false,use_with_caution,,,provenance=compilation_2010; v0_source=zhang_table1; Type_of_dif_as_printed=Tracer; 1s_error_as_printed=7.78369290382317e-15 (on D or lnD unspecified; not converted); Type_of_exp_as_printed=diffusion triple; Analytical_as_printed=Synchotron XRF; Apparatus_as_printed=IHPV; Capsule_as_printed=Au80Pd20; pres_medium_as_printed=Ar; R unstated in spreadsheet; compiler gas_constant_used_j_mol_k=8.314,supplement,"Holycross, M.",2026-08-31,draft,Behrens2009CG 259; 63,Behrens,2009,,Chemical Geology,259,63,10.1016/j.chemgeo.2008.10.014,"Zhang 2010 Table 1 xls, Entry# 2495; Run# T3"
DDB002453,1.0.0,isothermal_d,,Yb,,,,tracer,none,unspecified,melt,Wet Trachyte1,,,,melt_alkaline,,,false,false,wet trachyte1; SiO2=62.37;TiO2=0.48;Al2O3=18.61;FeOt=3.68;MgO=0.24;CaO=1.73;Na2O=5.43;K2O=7.25,wt_pct_oxide,62.37,0.48,18.61,,3.68,,,,0.24,1.73,5.43,7.25,,,,,,anhydrous_total=99.79,true,1.71,,,,,1323.15,1323.15,1323.15,1323.15,K,500000000,500000000,500000000,500,MPa,,,,,internally_heated_pressure_vessel,72000,,,,,,,,,,,,,,,,,,2.18776162395e-13,-12.66,,,2.18776162394955e-13,m2/s,,,,other,diffusion_couple,Synchotron XRF,true,,,false,use_with_caution,,,provenance=compilation_2010; v0_source=zhang_table1; Type_of_dif_as_printed=Tracer; 1s_error_as_printed=7.556260953496e-14 (on D or lnD unspecified; not converted); Type_of_exp_as_printed=diffusion triple; Analytical_as_printed=Synchotron XRF; Apparatus_as_printed=IHPV; Capsule_as_printed=Au80Pd20; pres_medium_as_printed=Ar; R unstated in spreadsheet; compiler gas_constant_used_j_mol_k=8.314,supplement,"Holycross, M.",2026-08-31,draft,Behrens2009CG 259; 63,Behrens,2009,,Chemical Geology,259,63,10.1016/j.chemgeo.2008.10.014,"Zhang 2010 Table 1 xls, Entry# 2496; Run# T7"
DDB002454,1.0.0,isothermal_d,,Yb,,,,tracer,none,unspecified,melt,Wet Trachyte1,,,,melt_alkaline,,,false,false,wet trachyte1; SiO2=62.37;TiO2=0.48;Al2O3=18.61;FeOt=3.68;MgO=0.24;CaO=1.73;Na2O=5.43;K2O=7.25,wt_pct_oxide,62.37,0.48,18.61,,3.68,,,,0.24,1.73,5.43,7.25,,,,,,anhydrous_total=99.79,true,1.15,,,,,1373.15,1373.15,1373.15,1373.15,K,500000000,500000000,500000000,500,MPa,,,,,internally_heated_pressure_vessel,18000,,,,,,,,,,,,,,,,,,2.81838293126e-13,-12.55,,,2.81838293126444e-13,m2/s,,,,other,diffusion_couple,Synchotron XRF,true,,,false,use_with_caution,,,provenance=compilation_2010; v0_source=zhang_table1; Type_of_dif_as_printed=Tracer; 1s_error_as_printed=5.19165321910269e-14 (on D or lnD unspecified; not converted); Type_of_exp_as_printed=diffusion triple; Analytical_as_printed=Synchotron XRF; Apparatus_as_printed=IHPV; Capsule_as_printed=Au80Pd20; pres_medium_as_printed=Ar; R unstated in spreadsheet; compiler gas_constant_used_j_mol_k=8.314,supplement,"Holycross, M.",2026-08-31,draft,Behrens2009CG 259; 63,Behrens,2009,,Chemical Geology,259,63,10.1016/j.chemgeo.2008.10.014,"Zhang 2010 Table 1 xls, Entry# 2497; Run# T9"
DDB002455,1.0.0,isothermal_d,,Yb,,,,tracer,none,unspecified,melt,Wet Trachyte1,,,,melt_alkaline,,,false,false,wet trachyte1; SiO2=62.37;TiO2=0.48;Al2O3=18.61;FeOt=3.68;MgO=0.24;CaO=1.73;Na2O=5.43;K2O=7.25,wt_pct_oxide,62.37,0.48,18.61,,3.68,,,,0.24,1.73,5.43,7.25,,,,,,anhydrous_total=99.79,true,1.13,,,,,1423.15,1423.15,1423.15,1423.15,K,500000000,500000000,500000000,500,MPa,,,,,internally_heated_pressure_vessel,72000,,,,,,,,,,,,,,,,,,3.89045144994e-13,-12.41,,,3.8904514499428e-13,m2/s,,,,other,diffusion_couple,Synchotron XRF,true,,,false,use_with_caution,,,provenance=compilation_2010; v0_source=zhang_table1; Type_of_dif_as_printed=Tracer; 1s_error_as_printed=1.07497146163864e-13 (on D or lnD unspecified; not converted); Type_of_exp_as_printed=diffusion triple; Analytical_as_printed=Synchotron XRF; Apparatus_as_printed=IHPV; Capsule_as_printed=Au80Pd20; pres_medium_as_printed=Ar; R unstated in spreadsheet; compiler gas_constant_used_j_mol_k=8.314,supplement,"Holycross, M.",2026-08-31,draft,Behrens2009CG 259; 63,Behrens,2009,,Chemical Geology,259,63,10.1016/j.chemgeo.2008.10.014,"Zhang 2010 Table 1 xls, Entry# 2498; Run# T5"
DDB002456,1.0.0,isothermal_d,,Yb,,,,tracer,none,unspecified,melt,Wet Trachyte1,,,,melt_alkaline,,,false,false,wet trachyte1; SiO2=62.37;TiO2=0.48;Al2O3=18.61;FeOt=3.68;MgO=0.24;CaO=1.73;Na2O=5.43;K2O=7.25,wt_pct_oxide,62.37,0.48,18.61,,3.68,,,,0.24,1.73,5.43,7.25,,,,,,anhydrous_total=99.79,true,1.4,,,,,1527.15,1527.15,1527.15,1527.15,K,500000000,500000000,500000000,500,MPa,,,,,internally_heated_pressure_vessel,10800,,,,,,,,,,,,,,,,,,1.23026877081e-12,-11.91,,,1.23026877081238e-12,m2/s,,,,other,diffusion_couple,Synchotron XRF,true,,,false,use_with_caution,,,provenance=compilation_2010; v0_source=zhang_table1; Type_of_dif_as_printed=Tracer; 1s_error_as_printed=2.26623882563895e-13 (on D or lnD unspecified; not converted); Type_of_exp_as_printed=diffusion triple; Analytical_as_printed=Synchotron XRF; Apparatus_as_printed=IHPV; Capsule_as_printed=Au80Pd20; pres_medium_as_printed=Ar; R unstated in spreadsheet; compiler gas_constant_used_j_mol_k=8.314,supplement,"Holycross, M.",2026-08-31,draft,Behrens2009CG 259; 63,Behrens,2009,,Chemical Geology,259,63,10.1016/j.chemgeo.2008.10.014,"Zhang 2010 Table 1 xls, Entry# 2499; Run# T4"
DDB002457,1.0.0,isothermal_d,,Yb,,,,tracer,none,unspecified,melt,Phonolite1,,,,melt_alkaline,,,false,false,phonolite1; SiO2=59.8;TiO2=0.78;Al2O3=19.52;FeOt=2.95;MgO=0.66;CaO=3.86;Na2O=5.5;K2O=7.31,wt_pct_oxide,59.8,0.78,19.52,,2.95,,,,0.66,3.86,5.5,7.31,,,,,,anhydrous_total=100.38,true,0.07,,,,,1373.15,1373.15,1373.15,1373.15,K,500000000,500000000,500000000,500,MPa,,,,,internally_heated_pressure_vessel,10800,,,,,,,,,,,,,,,,,,3.31131121483e-14,-13.48,,,3.3113112148259e-14,m2/s,,,,other,diffusion_couple,Synchotron XRF,true,,,false,use_with_caution,,,provenance=compilation_2010; v0_source=zhang_table1; Type_of_dif_as_printed=Tracer; 1s_error_as_printed=1.0674406178131e-14 (on D or lnD unspecified; not converted); Type_of_exp_as_printed=diffusion triple; Analytical_as_printed=Synchotron XRF; Apparatus_as_printed=IHPV; Capsule_as_printed=Au80Pd20; pres_medium_as_printed=Ar; R unstated in spreadsheet; compiler gas_constant_used_j_mol_k=8.314,supplement,"Holycross, M.",2026-08-31,draft,Behrens2009CG 259; 63,Behrens,2009,,Chemical Geology,259,63,10.1016/j.chemgeo.2008.10.014,"Zhang 2010 Table 1 xls, Entry# 2500; Run# P10"
DDB002458,1.0.0,isothermal_d,,Yb,,,,tracer,none,unspecified,melt,Phonolite1,,,,melt_alkaline,,,false,false,phonolite1; SiO2=59.8;TiO2=0.78;Al2O3=19.52;FeOt=2.95;MgO=0.66;CaO=3.86;Na2O=5.5;K2O=7.31,wt_pct_oxide,59.8,0.78,19.52,,2.95,,,,0.66,3.86,5.5,7.31,,,,,,anhydrous_total=100.38,true,0.03,,,,,1423.15,1423.15,1423.15,1423.15,K,500000000,500000000,500000000,500,MPa,,,,,internally_heated_pressure_vessel,18000,,,,,,,,,,,,,,,,,,1e-13,-13,,,1e-13,m2/s,,,,other,diffusion_couple,Synchotron XRF,true,,,false,use_with_caution,,,provenance=compilation_2010; v0_source=zhang_table1; Type_of_dif_as_printed=Tracer; 1s_error_as_printed=1.84206807439524e-14 (on D or lnD unspecified; not converted); Type_of_exp_as_printed=diffusion triple; Analytical_as_printed=Synchotron XRF; Apparatus_as_printed=IHPV; Capsule_as_printed=Au80Pd20; pres_medium_as_printed=Ar; R unstated in spreadsheet; compiler gas_constant_used_j_mol_k=8.314,supplement,"Holycross, M.",2026-08-31,draft,Behrens2009CG 259; 63,Behrens,2009,,Chemical Geology,259,63,10.1016/j.chemgeo.2008.10.014,"Zhang 2010 Table 1 xls, Entry# 2501; Run# P14"
