Repository: holycrossm/diffusion-coefficients

# Experimental diffusion coefficients (minerals and silicate melts)

**Pre-release / not published.** Schema v1.0.0. This folder is a GitHub-ready living table: canonical data is CSV, new rows arrive by pull request, and a static page searches the file in the browser. Nothing here is a citable compilation of record.

This is a QA build of 4630 experimental rows (minerals and silicate melts). Most numbers are staged from the 2010 RiMG 72 tables. Do not treat the repo as published, complete, or peer-reviewed.

File: site/data/diffusion_coefficients.csv (part 69 of 136)
DDB002459,1.0.0,isothermal_d,,Yb,,,,tracer,none,unspecified,melt,Phonolite1,,,,melt_alkaline,,,false,false,phonolite1; SiO2=59.8;TiO2=0.78;Al2O3=19.52;FeOt=2.95;MgO=0.66;CaO=3.86;Na2O=5.5;K2O=7.31,wt_pct_oxide,59.8,0.78,19.52,,2.95,,,,0.66,3.86,5.5,7.31,,,,,,anhydrous_total=100.38,true,0.06,,,,,1423.15,1423.15,1423.15,1423.15,K,500000000,500000000,500000000,500,MPa,,,,,internally_heated_pressure_vessel,18000,,,,,,,,,,,,,,,,,,6.02559586074e-14,-13.22,,,6.02559586074355e-14,m2/s,,,,other,diffusion_couple,Synchotron XRF,true,,,false,use_with_caution,,,provenance=compilation_2010; v0_source=zhang_table1; Type_of_dif_as_printed=Tracer; 1s_error_as_printed=1.10995577642838e-14 (on D or lnD unspecified; not converted); Type_of_exp_as_printed=diffusion triple; Analytical_as_printed=Synchotron XRF; Apparatus_as_printed=IHPV; Capsule_as_printed=Au80Pd20; pres_medium_as_printed=Ar; R unstated in spreadsheet; compiler gas_constant_used_j_mol_k=8.314,supplement,"Holycross, M.",2026-08-31,draft,Behrens2009CG 259; 63,Behrens,2009,,Chemical Geology,259,63,10.1016/j.chemgeo.2008.10.014,"Zhang 2010 Table 1 xls, Entry# 2502; Run# PR2"
DDB002460,1.0.0,isothermal_d,,Yb,,,,tracer,none,unspecified,melt,Phonolite1,,,,melt_alkaline,,,false,false,phonolite1; SiO2=59.8;TiO2=0.78;Al2O3=19.52;FeOt=2.95;MgO=0.66;CaO=3.86;Na2O=5.5;K2O=7.31,wt_pct_oxide,59.8,0.78,19.52,,2.95,,,,0.66,3.86,5.5,7.31,,,,,,anhydrous_total=100.38,true,0.03,,,,,1473.15,1473.15,1473.15,1473.15,K,500000000,500000000,500000000,500,MPa,,,,,internally_heated_pressure_vessel,18000,,,,,,,,,,,,,,,,,,1.94984459976e-13,-12.71,,,1.94984459975803e-13,m2/s,,,,other,diffusion_couple,Synchotron XRF,true,,,false,use_with_caution,,,provenance=compilation_2010; v0_source=zhang_table1; Type_of_dif_as_printed=Tracer; 1s_error_as_printed=3.59174648724623e-14 (on D or lnD unspecified; not converted); Type_of_exp_as_printed=diffusion triple; Analytical_as_printed=Synchotron XRF; Apparatus_as_printed=IHPV; Capsule_as_printed=Au80Pd20; pres_medium_as_printed=Ar; R unstated in spreadsheet; compiler gas_constant_used_j_mol_k=8.314,supplement,"Holycross, M.",2026-08-31,draft,Behrens2009CG 259; 63,Behrens,2009,,Chemical Geology,259,63,10.1016/j.chemgeo.2008.10.014,"Zhang 2010 Table 1 xls, Entry# 2503; Run# P11"
DDB002461,1.0.0,isothermal_d,,Yb,,,,tracer,none,unspecified,melt,Phonolite1,,,,melt_alkaline,,,false,false,phonolite1; SiO2=59.8;TiO2=0.78;Al2O3=19.52;FeOt=2.95;MgO=0.66;CaO=3.86;Na2O=5.5;K2O=7.31,wt_pct_oxide,59.8,0.78,19.52,,2.95,,,,0.66,3.86,5.5,7.31,,,,,,anhydrous_total=100.38,true,0.04,,,,,1523.15,1523.15,1523.15,1523.15,K,500000000,500000000,500000000,500,MPa,,,,,internally_heated_pressure_vessel,18000,,,,,,,,,,,,,,,,,,4.67735141287e-13,-12.33,,,4.67735141287197e-13,m2/s,,,,other,diffusion_couple,Synchotron XRF,true,,,false,use_with_caution,,,provenance=compilation_2010; v0_source=zhang_table1; Type_of_dif_as_printed=Tracer; 1s_error_as_printed=7.53899974658154e-14 (on D or lnD unspecified; not converted); Type_of_exp_as_printed=diffusion triple; Analytical_as_printed=Synchotron XRF; Apparatus_as_printed=IHPV; Capsule_as_printed=Au80Pd20; pres_medium_as_printed=Ar; R unstated in spreadsheet; compiler gas_constant_used_j_mol_k=8.314,supplement,"Holycross, M.",2026-08-31,draft,Behrens2009CG 259; 63,Behrens,2009,,Chemical Geology,259,63,10.1016/j.chemgeo.2008.10.014,"Zhang 2010 Table 1 xls, Entry# 2504; Run# P12"
DDB002462,1.0.0,isothermal_d,,Yb,,,,tracer,none,unspecified,melt,Phonolite1,,,,melt_alkaline,,,false,false,phonolite1; SiO2=59.8;TiO2=0.78;Al2O3=19.52;FeOt=2.95;MgO=0.66;CaO=3.86;Na2O=5.5;K2O=7.31,wt_pct_oxide,59.8,0.78,19.52,,2.95,,,,0.66,3.86,5.5,7.31,,,,,,anhydrous_total=100.38,true,0.07,,,,,1523.15,1523.15,1523.15,1523.15,K,500000000,500000000,500000000,500,MPa,,,,,internally_heated_pressure_vessel,18000,,,,,,,,,,,,,,,,,,3.80189396321e-13,-12.42,,,3.8018939632056e-13,m2/s,,,,other,diffusion_couple,Synchotron XRF,true,,,false,use_with_caution,,,provenance=compilation_2010; v0_source=zhang_table1; Type_of_dif_as_printed=Tracer; 1s_error_as_printed=7.00334749185702e-14 (on D or lnD unspecified; not converted); Type_of_exp_as_printed=diffusion triple; Analytical_as_printed=Synchotron XRF; Apparatus_as_printed=IHPV; Capsule_as_printed=Au80Pd20; pres_medium_as_printed=Ar; R unstated in spreadsheet; compiler gas_constant_used_j_mol_k=8.314,supplement,"Holycross, M.",2026-08-31,draft,Behrens2009CG 259; 63,Behrens,2009,,Chemical Geology,259,63,10.1016/j.chemgeo.2008.10.014,"Zhang 2010 Table 1 xls, Entry# 2505; Run# PR1"
DDB002463,1.0.0,isothermal_d,,Yb,,,,tracer,none,unspecified,melt,Wet Phonolite1,,,,melt_alkaline,,,false,false,wet phonolite1; SiO2=59.8;TiO2=0.78;Al2O3=19.52;FeOt=2.95;MgO=0.66;CaO=3.86;Na2O=5.5;K2O=7.31,wt_pct_oxide,59.8,0.78,19.52,,2.95,,,,0.66,3.86,5.5,7.31,,,,,,anhydrous_total=100.38,true,1.6,,,,,1323.15,1323.15,1323.15,1323.15,K,500000000,500000000,500000000,500,MPa,,,,,internally_heated_pressure_vessel,72000,,,,,,,,,,,,,,,,,,2.75422870334e-13,-12.56,,,2.75422870333815e-13,m2/s,,,,other,diffusion_couple,Synchotron XRF,true,,,false,use_with_caution,,,provenance=compilation_2010; v0_source=zhang_table1; Type_of_dif_as_printed=Tracer; 1s_error_as_printed=1.1415322719005e-13 (on D or lnD unspecified; not converted); Type_of_exp_as_printed=diffusion triple; Analytical_as_printed=Synchotron XRF; Apparatus_as_printed=IHPV; Capsule_as_printed=Au80Pd20; pres_medium_as_printed=Ar; R unstated in spreadsheet; compiler gas_constant_used_j_mol_k=8.314,supplement,"Holycross, M.",2026-08-31,draft,Behrens2009CG 259; 64,Behrens,2009,,Chemical Geology,259,64,,"Zhang 2010 Table 1 xls, Entry# 2506; Run# P9"
DDB002464,1.0.0,isothermal_d,,Yb,,,,tracer,none,unspecified,melt,Wet Phonolite1,,,,melt_alkaline,,,false,false,wet phonolite1; SiO2=59.8;TiO2=0.78;Al2O3=19.52;FeOt=2.95;MgO=0.66;CaO=3.86;Na2O=5.5;K2O=7.31,wt_pct_oxide,59.8,0.78,19.52,,2.95,,,,0.66,3.86,5.5,7.31,,,,,,anhydrous_total=100.38,true,1.68,,,,,1423.15,1423.15,1423.15,1423.15,K,500000000,500000000,500000000,500,MPa,,,,,internally_heated_pressure_vessel,18000,,,,,,,,,,,,,,,,,,1.54881661891e-12,-11.81,,,1.54881661891247e-12,m2/s,,,,other,diffusion_couple,Synchotron XRF,true,,,false,use_with_caution,,,provenance=compilation_2010; v0_source=zhang_table1; Type_of_dif_as_printed=Tracer; 1s_error_as_printed=2.13976923509358e-13 (on D or lnD unspecified; not converted); Type_of_exp_as_printed=diffusion triple; Analytical_as_printed=Synchotron XRF; Apparatus_as_printed=IHPV; Capsule_as_printed=Au80Pd20; pres_medium_as_printed=Ar; R unstated in spreadsheet; compiler gas_constant_used_j_mol_k=8.314,supplement,"Holycross, M.",2026-08-31,draft,Behrens2009CG 259; 63,Behrens,2009,,Chemical Geology,259,63,10.1016/j.chemgeo.2008.10.014,"Zhang 2010 Table 1 xls, Entry# 2507; Run# P13"
DDB002465,1.0.0,isothermal_d,,Yb,,,,tracer,none,unspecified,melt,Wet Phonolite1,,,,melt_alkaline,,,false,false,wet phonolite1; SiO2=59.8;TiO2=0.78;Al2O3=19.52;FeOt=2.95;MgO=0.66;CaO=3.86;Na2O=5.5;K2O=7.31,wt_pct_oxide,59.8,0.78,19.52,,2.95,,,,0.66,3.86,5.5,7.31,,,,,,anhydrous_total=100.38,true,1.72,,,,,1473.15,1473.15,1473.15,1473.15,K,500000000,500000000,500000000,500,MPa,,,,,internally_heated_pressure_vessel,72000,,,,,,,,,,,,,,,,,,2.1379620895e-12,-11.67,,,2.13796208950223e-12,m2/s,,,,other,diffusion_couple,Synchotron XRF,true,,,false,use_with_caution,,,provenance=compilation_2010; v0_source=zhang_table1; Type_of_dif_as_printed=Tracer; 1s_error_as_printed=2.95370378200454e-13 (on D or lnD unspecified; not converted); Type_of_exp_as_printed=diffusion triple; Analytical_as_printed=Synchotron XRF; Apparatus_as_printed=IHPV; Capsule_as_printed=Au80Pd20; pres_medium_as_printed=Ar; R unstated in spreadsheet; compiler gas_constant_used_j_mol_k=8.314,supplement,"Holycross, M.",2026-08-31,draft,Behrens2009CG 259; 63,Behrens,2009,,Chemical Geology,259,63,10.1016/j.chemgeo.2008.10.014,"Zhang 2010 Table 1 xls, Entry# 2508; Run# P5"
DDB002466,1.0.0,isothermal_d,,Yb,,,,tracer,none,unspecified,melt,Wet Phonolite1,,,,melt_alkaline,,,false,false,wet phonolite1; SiO2=59.8;TiO2=0.78;Al2O3=19.52;FeOt=2.95;MgO=0.66;CaO=3.86;Na2O=5.5;K2O=7.31,wt_pct_oxide,59.8,0.78,19.52,,2.95,,,,0.66,3.86,5.5,7.31,,,,,,anhydrous_total=100.38,true,1.86,,,,,1528.15,1528.15,1528.15,1528.15,K,500000000,500000000,500000000,500,MPa,,,,,internally_heated_pressure_vessel,10800,,,,,,,,,,,,,,,,,,5.49540873858e-12,-11.26,,,5.49540873857623e-12,m2/s,,,,other,diffusion_couple,Synchotron XRF,true,,,false,use_with_caution,,,provenance=compilation_2010; v0_source=zhang_table1; Type_of_dif_as_printed=Tracer; 1s_error_as_printed=6.32682312067742e-13 (on D or lnD unspecified; not converted); Type_of_exp_as_printed=diffusion triple; Analytical_as_printed=Synchotron XRF; Apparatus_as_printed=IHPV; Capsule_as_printed=Au80Pd20; pres_medium_as_printed=Ar; R unstated in spreadsheet; compiler gas_constant_used_j_mol_k=8.314,supplement,"Holycross, M.",2026-08-31,draft,Behrens2009CG 259; 63,Behrens,2009,,Chemical Geology,259,63,10.1016/j.chemgeo.2008.10.014,"Zhang 2010 Table 1 xls, Entry# 2509; Run# P7"
DDB002467,1.0.0,isothermal_d,,Lu,,,,tracer,none,unspecified,melt,Jadeite melt,,,,melt_simple,,,false,false,Jadeite melt; SiO2=59.45;Al2O3=25.22;Na2O=15.33,wt_pct_oxide,59.45,,25.22,,,,,,,,15.33,,,,,,,anhydrous_total=100,,,,,,,1673.15,1673.15,1673.15,1673.15,K,750000000,750000000,750000000,750,MPa,,,,,piston_cylinder,14400,,,,,,,,,,,,,,,,,,4.01e-13,-12.3968556274,,,4.01e-13,m2/s,,,,SIMS,diffusion_couple,SIMS,true,,true,false,use_with_caution,,,provenance=compilation_2010; v0_source=zhang_table1; Type_of_dif_as_printed=Tracer; 1s_error_as_printed=1.9e-14 (on D or lnD unspecified; not converted); C_range_as_printed=0.00279; Type_of_exp_as_printed=diffusion couple; Analytical_as_printed=SIMS; Apparatus_as_printed=PCA; Capsule_as_printed=Pt; pres_medium_as_printed=solid; R unstated in spreadsheet; compiler gas_constant_used_j_mol_k=8.314,supplement,"Holycross, M.",2026-08-31,draft,Nakamura1998GCA 62; 3151,Nakamura,1998,,Geochimica et Cosmochimica Acta,62,3151,10.1016/s0016-7037(98)00223-3,"Zhang 2010 Table 1 xls, Entry# 2511"
DDB002468,1.0.0,isothermal_d,,Lu,,,,tracer,none,unspecified,melt,Jadeite melt,,,,melt_simple,,,false,false,Jadeite melt; SiO2=59.45;Al2O3=25.22;Na2O=15.33,wt_pct_oxide,59.45,,25.22,,,,,,,,15.33,,,,,,,anhydrous_total=100,,,,,,,1673.15,1673.15,1673.15,1673.15,K,1250000000,1250000000,1250000000,1250,MPa,,,,,piston_cylinder,14400,,,,,,,,,,,,,,,,,,4.53e-13,-12.343901798,,,4.53e-13,m2/s,,,,SIMS,diffusion_couple,SIMS,true,,true,false,use_with_caution,,,provenance=compilation_2010; v0_source=zhang_table1; Type_of_dif_as_printed=Tracer; 1s_error_as_printed=3e-14 (on D or lnD unspecified; not converted); C_range_as_printed=0.00279; Type_of_exp_as_printed=diffusion couple; Analytical_as_printed=SIMS; Apparatus_as_printed=PCA; Capsule_as_printed=Pt; pres_medium_as_printed=solid; R unstated in spreadsheet; compiler gas_constant_used_j_mol_k=8.314,supplement,"Holycross, M.",2026-08-31,draft,Nakamura1998GCA 62; 3151,Nakamura,1998,,Geochimica et Cosmochimica Acta,62,3151,10.1016/s0016-7037(98)00223-3,"Zhang 2010 Table 1 xls, Entry# 2512"
DDB002469,1.0.0,isothermal_d,,Lu,,,,tracer,none,unspecified,melt,Jadeite melt,,,,melt_simple,,,false,false,Jadeite melt; SiO2=59.45;Al2O3=25.22;Na2O=15.33,wt_pct_oxide,59.45,,25.22,,,,,,,,15.33,,,,,,,anhydrous_total=100,,,,,,,1573.15,1573.15,1573.15,1573.15,K,1500000000,1500000000,1500000000,1500,MPa,,,,,piston_cylinder,28800,,,,,,,,,,,,,,,,,,1.44e-13,-12.8416375079,,,1.44e-13,m2/s,,,,SIMS,diffusion_couple,SIMS,true,,true,false,use_with_caution,,,provenance=compilation_2010; v0_source=zhang_table1; Type_of_dif_as_printed=Tracer; 1s_error_as_printed=6e-15 (on D or lnD unspecified; not converted); C_range_as_printed=0.00279; Type_of_exp_as_printed=diffusion couple; Analytical_as_printed=SIMS; Apparatus_as_printed=PCA; Capsule_as_printed=Pt; pres_medium_as_printed=solid; R unstated in spreadsheet; compiler gas_constant_used_j_mol_k=8.314,supplement,"Holycross, M.",2026-08-31,draft,Nakamura1998GCA 62; 3151,Nakamura,1998,,Geochimica et Cosmochimica Acta,62,3151,10.1016/s0016-7037(98)00223-3,"Zhang 2010 Table 1 xls, Entry# 2513"
DDB002470,1.0.0,isothermal_d,,Lu,,,,tracer,none,unspecified,melt,Jadeite melt,,,,melt_simple,,,false,false,Jadeite melt; SiO2=59.45;Al2O3=25.22;Na2O=15.33,wt_pct_oxide,59.45,,25.22,,,,,,,,15.33,,,,,,,anhydrous_total=100,,,,,,,1673.15,1673.15,1673.15,1673.15,K,1500000000,1500000000,1500000000,1500,MPa,,,,,piston_cylinder,14400,,,,,,,,,,,,,,,,,,7e-13,-12.15490196,,,7e-13,m2/s,,,,SIMS,diffusion_couple,SIMS,true,,true,false,use_with_caution,,,provenance=compilation_2010; v0_source=zhang_table1; Type_of_dif_as_printed=Tracer; 1s_error_as_printed=1.2e-13 (on D or lnD unspecified; not converted); C_range_as_printed=0.00279; Type_of_exp_as_printed=diffusion couple; Analytical_as_printed=SIMS; Apparatus_as_printed=PCA; Capsule_as_printed=Pt; pres_medium_as_printed=solid; R unstated in spreadsheet; compiler gas_constant_used_j_mol_k=8.314,supplement,"Holycross, M.",2026-08-31,draft,Nakamura1998GCA 62; 3151,Nakamura,1998,,Geochimica et Cosmochimica Acta,62,3151,10.1016/s0016-7037(98)00223-3,"Zhang 2010 Table 1 xls, Entry# 2514"
DDB002471,1.0.0,isothermal_d,,Lu,,,,tracer,none,unspecified,melt,Jadeite melt,,,,melt_simple,,,false,false,Jadeite melt; SiO2=59.45;Al2O3=25.22;Na2O=15.33,wt_pct_oxide,59.45,,25.22,,,,,,,,15.33,,,,,,,anhydrous_total=100,,,,,,,1723.15,1723.15,1723.15,1723.15,K,1500000000,1500000000,1500000000,1500,MPa,,,,,piston_cylinder,14400,,,,,,,,,,,,,,,,,,1.81e-12,-11.7423214251,,,1.81e-12,m2/s,,,,SIMS,diffusion_couple,SIMS,true,,true,false,use_with_caution,,,provenance=compilation_2010; v0_source=zhang_table1; Type_of_dif_as_printed=Tracer; 1s_error_as_printed=1.1e-13 (on D or lnD unspecified; not converted); C_range_as_printed=0.00279; Type_of_exp_as_printed=diffusion couple; Analytical_as_printed=SIMS; Apparatus_as_printed=PCA; Capsule_as_printed=Pt; pres_medium_as_printed=solid; R unstated in spreadsheet; compiler gas_constant_used_j_mol_k=8.314,supplement,"Holycross, M.",2026-08-31,draft,Nakamura1998GCA 62; 3151,Nakamura,1998,,Geochimica et Cosmochimica Acta,62,3151,10.1016/s0016-7037(98)00223-3,"Zhang 2010 Table 1 xls, Entry# 2515"
DDB002472,1.0.0,isothermal_d,,Lu,,,,tracer,none,unspecified,melt,Jadeite melt,,,,melt_simple,,,false,false,Jadeite melt; SiO2=59.45;Al2O3=25.22;Na2O=15.33,wt_pct_oxide,59.45,,25.22,,,,,,,,15.33,,,,,,,anhydrous_total=100,,,,,,,1673.15,1673.15,1673.15,1673.15,K,2000000000,2000000000,2000000000,2000,MPa,,,,,piston_cylinder,14400,,,,,,,,,,,,,,,,,,1.75e-12,-11.7569619513,,,1.75e-12,m2/s,,,,SIMS,diffusion_couple,SIMS,true,,true,false,use_with_caution,,,provenance=compilation_2010; v0_source=zhang_table1; Type_of_dif_as_printed=Tracer; 1s_error_as_printed=7e-14 (on D or lnD unspecified; not converted); C_range_as_printed=0.00279; Type_of_exp_as_printed=diffusion couple; Analytical_as_printed=SIMS; Apparatus_as_printed=PCA; Capsule_as_printed=Pt; pres_medium_as_printed=solid; R unstated in spreadsheet; compiler gas_constant_used_j_mol_k=8.314,supplement,"Holycross, M.",2026-08-31,draft,Nakamura1998GCA 62; 3151,Nakamura,1998,,Geochimica et Cosmochimica Acta,62,3151,10.1016/s0016-7037(98)00223-3,"Zhang 2010 Table 1 xls, Entry# 2516"
DDB002473,1.0.0,isothermal_d,,Lu,,,,tracer,none,unspecified,melt,Diopside melt,,,,melt_simple,,,false,false,Diopside melt; SiO2=55.49;MgO=18.61;CaO=25.9,wt_pct_oxide,55.49,,,,,,,,18.61,25.9,,,,,,,,anhydrous_total=100,,,,,,,1863.15,1863.15,1863.15,1863.15,K,1000000000,1000000000,1000000000,1000,MPa,,,,,piston_cylinder,900,,,,,,,,,,,,,,,,,,2.15e-10,-9.66756154008,,,2.15e-10,m2/s,,,,SIMS,diffusion_couple,SIMS,true,,true,false,use_with_caution,,,provenance=compilation_2010; v0_source=zhang_table1; Type_of_dif_as_printed=Tracer; 1s_error_as_printed=6e-12 (on D or lnD unspecified; not converted); C_range_as_printed=0.00244; Type_of_exp_as_printed=diffusion couple; Analytical_as_printed=SIMS; Apparatus_as_printed=PCA; Capsule_as_printed=Pt; pres_medium_as_printed=solid; R unstated in spreadsheet; compiler gas_constant_used_j_mol_k=8.314,supplement,"Holycross, M.",2026-08-31,draft,Nakamura1998GCA 62; 3151,Nakamura,1998,,Geochimica et Cosmochimica Acta,62,3151,10.1016/s0016-7037(98)00223-3,"Zhang 2010 Table 1 xls, Entry# 2517"
DDB002474,1.0.0,isothermal_d,,Lu,,,,tracer,none,unspecified,melt,Diopside melt,,,,melt_simple,,,false,false,Diopside melt; SiO2=55.49;MgO=18.61;CaO=25.9,wt_pct_oxide,55.49,,,,,,,,18.61,25.9,,,,,,,,anhydrous_total=100,,,,,,,1863.15,1863.15,1863.15,1863.15,K,1250000000,1250000000,1250000000,1250,MPa,,,,,piston_cylinder,1800,,,,,,,,,,,,,,,,,,1.22e-10,-9.91364016933,,,1.22e-10,m2/s,,,,SIMS,diffusion_couple,SIMS,true,,true,false,use_with_caution,,,provenance=compilation_2010; v0_source=zhang_table1; Type_of_dif_as_printed=Tracer; 1s_error_as_printed=8e-12 (on D or lnD unspecified; not converted); C_range_as_printed=0.00244; Type_of_exp_as_printed=diffusion couple; Analytical_as_printed=SIMS; Apparatus_as_printed=PCA; Capsule_as_printed=Pt; pres_medium_as_printed=solid; R unstated in spreadsheet; compiler gas_constant_used_j_mol_k=8.314,supplement,"Holycross, M.",2026-08-31,draft,Nakamura1998GCA 62; 3151,Nakamura,1998,,Geochimica et Cosmochimica Acta,62,3151,10.1016/s0016-7037(98)00223-3,"Zhang 2010 Table 1 xls, Entry# 2518"
DDB002475,1.0.0,isothermal_d,,Lu,,,,tracer,none,unspecified,melt,HR7 (HPG8),,,,melt_rhyolite,,,false,false,HR7 (HPG8); SiO2=79.425;Al2O3=11.64;Na2O=4.77;K2O=4.165,wt_pct_oxide,79.425,,11.64,,,,,,,,4.77,4.165,,,,,,anhydrous_total=100,,,,,,,1410.15,1410.15,1410.15,1410.15,K,100000,100000,100000,0.1,MPa,,,,,one_atm_furnace,1140240,,,,,,,,,,,,,,,,,,1.41253754462e-16,-15.85,,,1.41253754462275e-16,m2/s,,,,SIMS,diffusion_couple,SIMS,true,,,false,use_with_caution,,,provenance=compilation_2010; v0_source=zhang_table1; Type_of_dif_as_printed=Tracer; 1s_error_as_printed=4.22823426160557e-17 (on D or lnD unspecified; not converted); Type_of_exp_as_printed=diffusion couple; Analytical_as_printed=SIMS; Apparatus_as_printed=furnace; Capsule_as_printed=Pt; pres_medium_as_printed=air; R unstated in spreadsheet; compiler gas_constant_used_j_mol_k=8.314,supplement,"Holycross, M.",2026-08-31,draft,Mungall1999GCA 63; 2599,Mungall,1999,,Geochimica et Cosmochimica Acta,63,2599,10.1016/s0016-7037(99)00209-4,"Zhang 2010 Table 1 xls, Entry# 2519; Run# P1"
DDB002476,1.0.0,isothermal_d,,Lu,,,,tracer,none,unspecified,melt,HR7 (HPG8),,,,melt_rhyolite,,,false,false,HR7 (HPG8); SiO2=79.425;Al2O3=11.64;Na2O=4.77;K2O=4.165,wt_pct_oxide,79.425,,11.64,,,,,,,,4.77,4.165,,,,,,anhydrous_total=100,,,,,,,1673.15,1673.15,1673.15,1673.15,K,100000,100000,100000,0.1,MPa,,,,,one_atm_furnace,345660,,,,,,,,,,,,,,,,,,1.73780082875e-14,-13.76,,,1.73780082874937e-14,m2/s,,,,SIMS,diffusion_couple,SIMS,true,,,false,use_with_caution,,,provenance=compilation_2010; v0_source=zhang_table1; Type_of_dif_as_printed=Tracer; 1s_error_as_printed=8.40301199402909e-15 (on D or lnD unspecified; not converted); Type_of_exp_as_printed=diffusion couple; Analytical_as_printed=SIMS; Apparatus_as_printed=furnace; Capsule_as_printed=Pt; pres_medium_as_printed=air; R unstated in spreadsheet; compiler gas_constant_used_j_mol_k=8.314,supplement,"Holycross, M.",2026-08-31,draft,Mungall1999GCA 63; 2599,Mungall,1999,,Geochimica et Cosmochimica Acta,63,2599,10.1016/s0016-7037(99)00209-4,"Zhang 2010 Table 1 xls, Entry# 2520; Run# P2"
DDB002477,1.0.0,isothermal_d,,Lu,,,,tracer,none,unspecified,melt,HR7 (HPG8),,,,melt_rhyolite,,,false,false,HR7 (HPG8); SiO2=79.425;Al2O3=11.64;Na2O=4.77;K2O=4.165,wt_pct_oxide,79.425,,11.64,,,,,,,,4.77,4.165,,,,,,anhydrous_total=100,,,,,,,1873.15,1873.15,1873.15,1873.15,K,100000,100000,100000,0.1,MPa,,,,,one_atm_furnace,21600,,,,,,,,,,,,,,,,,,1.44543977075e-13,-12.84,,,1.44543977074593e-13,m2/s,,,,SIMS,diffusion_couple,SIMS,true,,,false,use_with_caution,,,provenance=compilation_2010; v0_source=zhang_table1; Type_of_dif_as_printed=Tracer; 1s_error_as_printed=1.0983218627503e-13 (on D or lnD unspecified; not converted); Type_of_exp_as_printed=diffusion couple; Analytical_as_printed=SIMS; Apparatus_as_printed=furnace; Capsule_as_printed=Pt; pres_medium_as_printed=air; R unstated in spreadsheet; compiler gas_constant_used_j_mol_k=8.314,supplement,"Holycross, M.",2026-08-31,draft,Mungall1999GCA 63; 2599,Mungall,1999,,Geochimica et Cosmochimica Acta,63,2599,10.1016/s0016-7037(99)00209-4,"Zhang 2010 Table 1 xls, Entry# 2521; Run# P3"
DDB002478,1.0.0,isothermal_d,,Lu,,,,tracer,none,unspecified,melt,Wet HR7 (HPG8),,,,melt_rhyolite,,,false,false,wet HR7 (HPG8); SiO2=79.425;Al2O3=11.64;Na2O=4.77;K2O=4.165,wt_pct_oxide,79.425,,11.64,,,,,,,,4.77,4.165,,,,,,anhydrous_total=100,true,3.61,,,,,1573.15,1573.15,1573.15,1573.15,K,1000000000,1000000000,1000000000,1000,MPa,,,,,piston_cylinder,7200,,,,,,,,,,,,,,,,,,3.38844156139e-12,-11.47,,,3.38844156139201e-12,m2/s,,,,SIMS,diffusion_couple,SIMS,true,,,false,use_with_caution,,,provenance=compilation_2010; v0_source=zhang_table1; Type_of_dif_as_printed=Tracer; 1s_error_as_printed=7.80217502774272e-13 (on D or lnD unspecified; not converted); Type_of_exp_as_printed=diffusion couple; Analytical_as_printed=SIMS; Apparatus_as_printed=PCA; Capsule_as_printed=Pt; pres_medium_as_printed=talc+pyrex+alumina; R unstated in spreadsheet; compiler gas_constant_used_j_mol_k=8.314,supplement,"Holycross, M.",2026-08-31,draft,Mungall1999GCA 63; 2599,Mungall,1999,,Geochimica et Cosmochimica Acta,63,2599,10.1016/s0016-7037(99)00209-4,"Zhang 2010 Table 1 xls, Entry# 2522; Run# JMPC88"
DDB002479,1.0.0,isothermal_d,,Lu,,,,tracer,none,unspecified,melt,Wet HR7 (HPG8),,,,melt_rhyolite,,,false,false,wet HR7 (HPG8); SiO2=79.425;Al2O3=11.64;Na2O=4.77;K2O=4.165,wt_pct_oxide,79.425,,11.64,,,,,,,,4.77,4.165,,,,,,anhydrous_total=100,true,3.665,,,,,1873.15,1873.15,1873.15,1873.15,K,1000000000,1000000000,1000000000,1000,MPa,,,,,piston_cylinder,1800,,,,,,,,,,,,,,,,,,1.94984459976e-11,-10.71,,,1.94984459975804e-11,m2/s,,,,SIMS,diffusion_couple,SIMS,true,,,false,use_with_caution,,,provenance=compilation_2010; v0_source=zhang_table1; Type_of_dif_as_printed=Tracer; 1s_error_as_printed=4.93865141996358e-12 (on D or lnD unspecified; not converted); Type_of_exp_as_printed=diffusion couple; Analytical_as_printed=SIMS; Apparatus_as_printed=PCA; Capsule_as_printed=Pt; pres_medium_as_printed=talc+pyrex+alumina; R unstated in spreadsheet; compiler gas_constant_used_j_mol_k=8.314,supplement,"Holycross, M.",2026-08-31,draft,Mungall1999GCA 63; 2599,Mungall,1999,,Geochimica et Cosmochimica Acta,63,2599,10.1016/s0016-7037(99)00209-4,"Zhang 2010 Table 1 xls, Entry# 2523; Run# JMPC87"
DDB002480,1.0.0,isothermal_d,,Lu,,,,tracer,none,unspecified,melt,HR7+Na2O,,,,melt_rhyolite,,,false,false,HR7+Na2O; SiO2=66.15;Al2O3=9.62;Na2O=20.59;K2O=3.64,wt_pct_oxide,66.15,,9.62,,,,,,,,20.59,3.64,,,,,,anhydrous_total=100,,,,,,,1083.15,1083.15,1083.15,1083.15,K,100000,100000,100000,0.1,MPa,,,,,one_atm_furnace,157560,,,,,,,,,,,,,,,,,,1.17489755494e-15,-14.93,,,1.17489755493953e-15,m2/s,,,,SIMS,diffusion_couple,SIMS,true,,,false,use_with_caution,,,provenance=compilation_2010; v0_source=zhang_table1; Type_of_dif_as_printed=Tracer; 1s_error_as_printed=3.51689207453859e-16 (on D or lnD unspecified; not converted); Type_of_exp_as_printed=diffusion couple; Analytical_as_printed=SIMS; Apparatus_as_printed=furnace; Capsule_as_printed=Pt; pres_medium_as_printed=air; R unstated in spreadsheet; compiler gas_constant_used_j_mol_k=8.314,supplement,"Holycross, M.",2026-08-31,draft,Mungall1999GCA 63; 2599,Mungall,1999,,Geochimica et Cosmochimica Acta,63,2599,10.1016/s0016-7037(99)00209-4,"Zhang 2010 Table 1 xls, Entry# 2524; Run# P8"
DDB002481,1.0.0,isothermal_d,,Lu,,,,tracer,none,unspecified,melt,HR7+Na2O,,,,melt_rhyolite,,,false,false,HR7+Na2O; SiO2=66.15;Al2O3=9.62;Na2O=20.59;K2O=3.64,wt_pct_oxide,66.15,,9.62,,,,,,,,20.59,3.64,,,,,,anhydrous_total=100,,,,,,,1473.15,1473.15,1473.15,1473.15,K,100000,100000,100000,0.1,MPa,,,,,one_atm_furnace,1800,,,,,,,,,,,,,,,,,,1.86208713666e-12,-11.73,,,1.86208713666286e-12,m2/s,,,,SIMS,diffusion_couple,SIMS,true,,,false,use_with_caution,,,provenance=compilation_2010; v0_source=zhang_table1; Type_of_dif_as_printed=Tracer; 1s_error_as_printed=2.05805475971321e-12 (on D or lnD unspecified; not converted); Type_of_exp_as_printed=diffusion couple; Analytical_as_printed=SIMS; Apparatus_as_printed=furnace; Capsule_as_printed=Pt; pres_medium_as_printed=air; R unstated in spreadsheet; compiler gas_constant_used_j_mol_k=8.314,supplement,"Holycross, M.",2026-08-31,draft,Mungall1999GCA 63; 2599,Mungall,1999,,Geochimica et Cosmochimica Acta,63,2599,10.1016/s0016-7037(99)00209-4,"Zhang 2010 Table 1 xls, Entry# 2525; Run# P15"
DDB002482,1.0.0,isothermal_d,,Ti,,,,chemical,effective_binary,unspecified,melt,Andesite1,,,,melt_andesite,,,false,false,Andesite1; SiO2=48.179;TiO2=10.5696;Al2O3=14.8432;FeOt=8.9456;MnO=0.1556;MgO=4.1866;CaO=8.0882;Na2O=2.7412;K2O=1.1588;P2O5=0.4072,wt_pct_oxide,48.179,10.5696,14.8432,,8.9456,,,0.1556,4.1866,8.0882,2.7412,1.1588,0.4072,,,,,anhydrous_total=99.275,true,0.04,,,,,1648.15,1648.15,1648.15,1648.15,K,1500000000,1500000000,1500000000,1500,MPa,,,,,piston_cylinder,1800,,,,,,,,,,,,,,,,,,8.2e-12,-11.0861861476,,,8.2e-12,m2/s,,,,EPMA,crystal_dissolution,Electron microprobe,true,,true,false,use_with_caution,,composition is average interface and farfield melt compos,provenance=compilation_2010; v0_source=zhang_table1; Type_of_dif_as_printed=SEBD; 1s_error_as_printed=8.2e-13 (on D or lnD unspecified; not converted); C_range_as_printed=22 to 1.21; Type_of_exp_as_printed=dissolving rutile; Analytical_as_printed=Electron microprobe; Apparatus_as_printed=Piston-cylinder; Capsule_as_printed=graphite; pres_medium_as_printed=pyrex glass; R unstated in spreadsheet; compiler gas_constant_used_j_mol_k=8.314,supplement,"Holycross, M.",2026-08-31,draft,Zhang1989CMP 102; 492,Zhang,1989,,Contributions to Mineralogy and Petrology,102,492,10.1007/bf00371090,"Zhang 2010 Table 1 xls, Entry# 2528; Run# 236"
DDB002483,1.0.0,isothermal_d,,Ti,,47-,,self,none,unspecified,melt,HB1 (haplobasalt),,,,melt_basalt,,,false,false,HB1 (haplobasalt); SiO2=47.7;Al2O3=16;MgO=16.4;CaO=19.2,wt_pct_oxide,47.7,,16,,,,,,16.4,19.2,,,,,,,,anhydrous_total=99.3,,,,,,,1623.15,1623.15,1623.15,1623.15,K,100000,100000,100000,0.1,MPa,air,,,unconstrained,one_atm_furnace,6000,,,,,,,,,,,,,,,,,,1.06e-11,-10.9746941347,,,1.06e-11,m2/s,,,,SIMS,diffusion_couple,SIMS,true,,,false,use_with_caution,,D is average of 3 pts,provenance=compilation_2010; v0_source=zhang_table1; Type_of_dif_as_printed=Self; logfO2_as_printed=AIR; 1s_error_as_printed=1.3e-12 (on D or lnD unspecified; not converted); Type_of_exp_as_printed=diffusion couple; Analytical_as_printed=SIMS; Apparatus_as_printed=furnace; Capsule_as_printed=Pt; pres_medium_as_printed=Air; R unstated in spreadsheet; compiler gas_constant_used_j_mol_k=8.314,supplement,"Holycross, M.",2026-08-31,draft,LaTourrette1996GCA 60; 1329,LaTourrette,1996,,Geochimica et Cosmochimica Acta,60,1329,10.1016/0016-7037(96)00015-4,"Zhang 2010 Table 1 xls, Entry# 2529; Run# TL46"
DDB002484,1.0.0,isothermal_d,,Ti,,47-,,self,none,unspecified,melt,HB1 (haplobasalt),,,,melt_basalt,,,false,false,HB1 (haplobasalt); SiO2=47.7;Al2O3=16;MgO=16.4;CaO=19.2,wt_pct_oxide,47.7,,16,,,,,,16.4,19.2,,,,,,,,anhydrous_total=99.3,,,,,,,1673.15,1673.15,1673.15,1673.15,K,100000,100000,100000,0.1,MPa,air,,,unconstrained,one_atm_furnace,600,,,,,,,,,,,,,,,,,,1.75e-11,-10.7569619513,,,1.75e-11,m2/s,,,,SIMS,diffusion_couple,SIMS,true,,,false,use_with_caution,,D is average of 2 pts,provenance=compilation_2010; v0_source=zhang_table1; Type_of_dif_as_printed=Self; logfO2_as_printed=AIR; 1s_error_as_printed=1.5e-12 (on D or lnD unspecified; not converted); Type_of_exp_as_printed=diffusion couple; Analytical_as_printed=SIMS; Apparatus_as_printed=furnace; Capsule_as_printed=Pt; pres_medium_as_printed=Air; R unstated in spreadsheet; compiler gas_constant_used_j_mol_k=8.314,supplement,"Holycross, M.",2026-08-31,draft,LaTourrette1996GCA 60; 1329,LaTourrette,1996,,Geochimica et Cosmochimica Acta,60,1329,10.1016/0016-7037(96)00015-4,"Zhang 2010 Table 1 xls, Entry# 2530; Run# TL41"
DDB002485,1.0.0,isothermal_d,,Ti,,47-,,self,none,unspecified,melt,HB1 (haplobasalt),,,,melt_basalt,,,false,false,HB1 (haplobasalt); SiO2=47.7;Al2O3=16;MgO=16.4;CaO=19.2,wt_pct_oxide,47.7,,16,,,,,,16.4,19.2,,,,,,,,anhydrous_total=99.3,,,,,,,1673.15,1673.15,1673.15,1673.15,K,100000,100000,100000,0.1,MPa,air,,,unconstrained,one_atm_furnace,6000,,,,,,,,,,,,,,,,,,1.9e-11,-10.721246399,,,1.9e-11,m2/s,,,,SIMS,diffusion_couple,SIMS,true,,,false,use_with_caution,,,provenance=compilation_2010; v0_source=zhang_table1; Type_of_dif_as_printed=Self; logfO2_as_printed=AIR; 1s_error_as_printed=1.3e-12 (on D or lnD unspecified; not converted); Type_of_exp_as_printed=diffusion couple; Analytical_as_printed=SIMS; Apparatus_as_printed=furnace; Capsule_as_printed=Pt; pres_medium_as_printed=Air; R unstated in spreadsheet; compiler gas_constant_used_j_mol_k=8.314,supplement,"Holycross, M.",2026-08-31,draft,LaTourrette1996GCA 60; 1329,LaTourrette,1996,,Geochimica et Cosmochimica Acta,60,1329,10.1016/0016-7037(96)00015-4,"Zhang 2010 Table 1 xls, Entry# 2531; Run# TL45"
DDB002486,1.0.0,isothermal_d,,Ti,,47-,,self,none,unspecified,melt,HB1 (haplobasalt),,,,melt_basalt,,,false,false,HB1 (haplobasalt); SiO2=47.7;Al2O3=16;MgO=16.4;CaO=19.2,wt_pct_oxide,47.7,,16,,,,,,16.4,19.2,,,,,,,,anhydrous_total=99.3,,,,,,,1723.15,1723.15,1723.15,1723.15,K,100000,100000,100000,0.1,MPa,air,,,unconstrained,one_atm_furnace,3600,,,,,,,,,,,,,,,,,,2.3e-11,-10.638272164,,,2.3e-11,m2/s,,,,SIMS,diffusion_couple,SIMS,true,,,false,use_with_caution,,D is average of 2 pts,provenance=compilation_2010; v0_source=zhang_table1; Type_of_dif_as_printed=Self; logfO2_as_printed=AIR; 1s_error_as_printed=5e-12 (on D or lnD unspecified; not converted); Type_of_exp_as_printed=diffusion couple; Analytical_as_printed=SIMS; Apparatus_as_printed=furnace; Capsule_as_printed=Pt; pres_medium_as_printed=Air; R unstated in spreadsheet; compiler gas_constant_used_j_mol_k=8.314,supplement,"Holycross, M.",2026-08-31,draft,LaTourrette1996GCA 60; 1329,LaTourrette,1996,,Geochimica et Cosmochimica Acta,60,1329,10.1016/0016-7037(96)00015-4,"Zhang 2010 Table 1 xls, Entry# 2532; Run# TL48"
DDB002487,1.0.0,isothermal_d,,Ti,,47-,,self,none,unspecified,melt,HB1 (haplobasalt),,,,melt_basalt,,,false,false,HB1 (haplobasalt); SiO2=47.7;Al2O3=16;MgO=16.4;CaO=19.2,wt_pct_oxide,47.7,,16,,,,,,16.4,19.2,,,,,,,,anhydrous_total=99.3,,,,,,,1773.15,1773.15,1773.15,1773.15,K,100000,100000,100000,0.1,MPa,air,,,unconstrained,one_atm_furnace,600,,,,,,,,,,,,,,,,,,4e-11,-10.3979400087,,,4e-11,m2/s,,,,SIMS,diffusion_couple,SIMS,true,,,false,use_with_caution,,,provenance=compilation_2010; v0_source=zhang_table1; Type_of_dif_as_printed=Self; logfO2_as_printed=AIR; 1s_error_as_printed=4e-12 (on D or lnD unspecified; not converted); Type_of_exp_as_printed=diffusion couple; Analytical_as_printed=SIMS; Apparatus_as_printed=furnace; Capsule_as_printed=Pt; pres_medium_as_printed=Air; R unstated in spreadsheet; compiler gas_constant_used_j_mol_k=8.314,supplement,"Holycross, M.",2026-08-31,draft,LaTourrette1996GCA 60; 1329,LaTourrette,1996,,Geochimica et Cosmochimica Acta,60,1329,10.1016/0016-7037(96)00015-4,"Zhang 2010 Table 1 xls, Entry# 2533; Run# TL42"
DDB002488,1.0.0,isothermal_d,,Ti,,47-,,self,none,unspecified,melt,HB1 (haplobasalt),,,,melt_basalt,,,false,false,HB1 (haplobasalt); SiO2=47.7;Al2O3=16;MgO=16.4;CaO=19.2,wt_pct_oxide,47.7,,16,,,,,,16.4,19.2,,,,,,,,anhydrous_total=99.3,,,,,,,1773.15,1773.15,1773.15,1773.15,K,100000,100000,100000,0.1,MPa,air,,,unconstrained,one_atm_furnace,3600,,,,,,,,,,,,,,,,,,4.1e-11,-10.3872161433,,,4.1e-11,m2/s,,,,SIMS,diffusion_couple,SIMS,true,,,false,use_with_caution,,D is average of 4 pts,provenance=compilation_2010; v0_source=zhang_table1; Type_of_dif_as_printed=Self; logfO2_as_printed=AIR; 1s_error_as_printed=8e-12 (on D or lnD unspecified; not converted); Type_of_exp_as_printed=diffusion couple; Analytical_as_printed=SIMS; Apparatus_as_printed=furnace; Capsule_as_printed=Pt; pres_medium_as_printed=Air; R unstated in spreadsheet; compiler gas_constant_used_j_mol_k=8.314,supplement,"Holycross, M.",2026-08-31,draft,LaTourrette1996GCA 60; 1329,LaTourrette,1996,,Geochimica et Cosmochimica Acta,60,1329,10.1016/0016-7037(96)00015-4,"Zhang 2010 Table 1 xls, Entry# 2534; Run# TL49"
DDB002489,1.0.0,isothermal_d,,Ti,,,,tracer,none,unspecified,melt,HR7 (HPG8),,,,melt_rhyolite,,,false,false,HR7 (HPG8); SiO2=79.425;Al2O3=11.64;Na2O=4.77;K2O=4.165,wt_pct_oxide,79.425,,11.64,,,,,,,,4.77,4.165,,,,,,anhydrous_total=100,,,,,,,1410.15,1410.15,1410.15,1410.15,K,100000,100000,100000,0.1,MPa,,,,,one_atm_furnace,1140240,,,,,,,,,,,,,,,,,,6.45654229035e-17,-16.19,,,6.4565422903465e-17,m2/s,,,,EPMA,diffusion_couple,Electron microprobe,true,,,false,use_with_caution,,,provenance=compilation_2010; v0_source=zhang_table1; Type_of_dif_as_printed=Tracer; 1s_error_as_printed=5.64936045141424e-17 (on D or lnD unspecified; not converted); Type_of_exp_as_printed=diffusion couple; Analytical_as_printed=Electron microprobe; Apparatus_as_printed=furnace; Capsule_as_printed=Pt; pres_medium_as_printed=air; R unstated in spreadsheet; compiler gas_constant_used_j_mol_k=8.314,supplement,"Holycross, M.",2026-08-31,draft,Mungall1999GCA 63; 2599,Mungall,1999,,Geochimica et Cosmochimica Acta,63,2599,10.1016/s0016-7037(99)00209-4,"Zhang 2010 Table 1 xls, Entry# 2535; Run# P1"
DDB002490,1.0.0,isothermal_d,,Ti,,,,tracer,none,unspecified,melt,HR7 (HPG8),,,,melt_rhyolite,,,false,false,HR7 (HPG8); SiO2=79.425;Al2O3=11.64;Na2O=4.77;K2O=4.165,wt_pct_oxide,79.425,,11.64,,,,,,,,4.77,4.165,,,,,,anhydrous_total=100,,,,,,,1673.15,1673.15,1673.15,1673.15,K,100000,100000,100000,0.1,MPa,,,,,one_atm_furnace,198120,,,,,,,,,,,,,,,,,,3.80189396321e-15,-14.42,,,3.8018939632056e-15,m2/s,,,,EPMA,diffusion_couple,Electron microprobe,true,,,false,use_with_caution,,,provenance=compilation_2010; v0_source=zhang_table1; Type_of_dif_as_printed=Tracer; 1s_error_as_printed=6.12792905537488e-15 (on D or lnD unspecified; not converted); Type_of_exp_as_printed=diffusion couple; Analytical_as_printed=Electron microprobe; Apparatus_as_printed=furnace; Capsule_as_printed=Pt; pres_medium_as_printed=air; R unstated in spreadsheet; compiler gas_constant_used_j_mol_k=8.314,supplement,"Holycross, M.",2026-08-31,draft,Mungall1999GCA 63; 2599,Mungall,1999,,Geochimica et Cosmochimica Acta,63,2599,10.1016/s0016-7037(99)00209-4,"Zhang 2010 Table 1 xls, Entry# 2536; Run# P13"
DDB002491,1.0.0,isothermal_d,,Ti,,,,tracer,none,unspecified,melt,HR7 (HPG8),,,,melt_rhyolite,,,false,false,HR7 (HPG8); SiO2=79.425;Al2O3=11.64;Na2O=4.77;K2O=4.165,wt_pct_oxide,79.425,,11.64,,,,,,,,4.77,4.165,,,,,,anhydrous_total=100,,,,,,,1673.15,1673.15,1673.15,1673.15,K,100000,100000,100000,0.1,MPa,,,,,one_atm_furnace,345660,,,,,,,,,,,,,,,,,,6.02559586074e-15,-14.22,,,6.02559586074354e-15,m2/s,,,,EPMA,diffusion_couple,Electron microprobe,true,,,false,use_with_caution,,,provenance=compilation_2010; v0_source=zhang_table1; Type_of_dif_as_printed=Tracer; 1s_error_as_printed=6.38224571446316e-15 (on D or lnD unspecified; not converted); Type_of_exp_as_printed=diffusion couple; Analytical_as_printed=Electron microprobe; Apparatus_as_printed=furnace; Capsule_as_printed=Pt; pres_medium_as_printed=air; R unstated in spreadsheet; compiler gas_constant_used_j_mol_k=8.314,supplement,"Holycross, M.",2026-08-31,draft,Mungall1999GCA 63; 2599,Mungall,1999,,Geochimica et Cosmochimica Acta,63,2599,10.1016/s0016-7037(99)00209-4,"Zhang 2010 Table 1 xls, Entry# 2537; Run# P2"
DDB002492,1.0.0,isothermal_d,,Ti,,,,tracer,none,unspecified,melt,HR7 (HPG8),,,,melt_rhyolite,,,false,false,HR7 (HPG8); SiO2=79.425;Al2O3=11.64;Na2O=4.77;K2O=4.165,wt_pct_oxide,79.425,,11.64,,,,,,,,4.77,4.165,,,,,,anhydrous_total=100,,,,,,,1773.15,1773.15,1773.15,1773.15,K,100000,100000,100000,0.1,MPa,,,,,one_atm_furnace,79980,,,,,,,,,,,,,,,,,,1.3803842646e-14,-13.86,,,1.38038426460288e-14,m2/s,,,,EPMA,diffusion_couple,Electron microprobe,true,,,false,use_with_caution,,,provenance=compilation_2010; v0_source=zhang_table1; Type_of_dif_as_printed=Tracer; 1s_error_as_printed=4.76767834541721e-15 (on D or lnD unspecified; not converted); Type_of_exp_as_printed=diffusion couple; Analytical_as_printed=Electron microprobe; Apparatus_as_printed=furnace; Capsule_as_printed=Pt; pres_medium_as_printed=air; R unstated in spreadsheet; compiler gas_constant_used_j_mol_k=8.314,supplement,"Holycross, M.",2026-08-31,draft,Mungall1999GCA 63; 2599,Mungall,1999,,Geochimica et Cosmochimica Acta,63,2599,10.1016/s0016-7037(99)00209-4,"Zhang 2010 Table 1 xls, Entry# 2538; Run# P14"
DDB002493,1.0.0,isothermal_d,,Ti,,,,tracer,none,unspecified,melt,HR7 (HPG8),,,,melt_rhyolite,,,false,false,HR7 (HPG8); SiO2=79.425;Al2O3=11.64;Na2O=4.77;K2O=4.165,wt_pct_oxide,79.425,,11.64,,,,,,,,4.77,4.165,,,,,,anhydrous_total=100,,,,,,,1873.15,1873.15,1873.15,1873.15,K,100000,100000,100000,0.1,MPa,,,,,one_atm_furnace,21600,,,,,,,,,,,,,,,,,,8.70963589956e-14,-13.06,,,8.70963589956078e-14,m2/s,,,,EPMA,diffusion_couple,Electron microprobe,true,,,false,use_with_caution,,,provenance=compilation_2010; v0_source=zhang_table1; Type_of_dif_as_printed=Tracer; 1s_error_as_printed=4.01093555754689e-14 (on D or lnD unspecified; not converted); Type_of_exp_as_printed=diffusion couple; Analytical_as_printed=Electron microprobe; Apparatus_as_printed=furnace; Capsule_as_printed=Pt; pres_medium_as_printed=air; R unstated in spreadsheet; compiler gas_constant_used_j_mol_k=8.314,supplement,"Holycross, M.",2026-08-31,draft,Mungall1999GCA 63; 2599,Mungall,1999,,Geochimica et Cosmochimica Acta,63,2599,10.1016/s0016-7037(99)00209-4,"Zhang 2010 Table 1 xls, Entry# 2539; Run# P3"
DDB002494,1.0.0,isothermal_d,,Ti,,,,tracer,none,unspecified,melt,Wet HR7 (HPG8),,,,melt_rhyolite,,,false,false,wet HR7 (HPG8); SiO2=79.425;Al2O3=11.64;Na2O=4.77;K2O=4.165,wt_pct_oxide,79.425,,11.64,,,,,,,,4.77,4.165,,,,,,anhydrous_total=100,true,3.61,,,,,1573.15,1573.15,1573.15,1573.15,K,1000000000,1000000000,1000000000,1000,MPa,,,,,piston_cylinder,7200,,,,,,,,,,,,,,,,,,8.31763771103e-13,-12.08,,,8.3176377110267e-13,m2/s,,,,EPMA,diffusion_couple,Electron microprobe,true,,,false,use_with_caution,,,provenance=compilation_2010; v0_source=zhang_table1; Type_of_dif_as_printed=Tracer; 1s_error_as_printed=3.25585166239698e-13 (on D or lnD unspecified; not converted); Type_of_exp_as_printed=diffusion couple; Analytical_as_printed=Electron microprobe; Apparatus_as_printed=PCA; Capsule_as_printed=Pt; pres_medium_as_printed=talc+pyrex+alumina; R unstated in spreadsheet; compiler gas_constant_used_j_mol_k=8.314,supplement,"Holycross, M.",2026-08-31,draft,Mungall1999GCA 63; 2599,Mungall,1999,,Geochimica et Cosmochimica Acta,63,2599,10.1016/s0016-7037(99)00209-4,"Zhang 2010 Table 1 xls, Entry# 2540; Run# JMPC88"
