Repository: holycrossm/diffusion-coefficients

# Experimental diffusion coefficients (minerals and silicate melts)

**Pre-release / not published.** Schema v1.0.0. This folder is a GitHub-ready living table: canonical data is CSV, new rows arrive by pull request, and a static page searches the file in the browser. Nothing here is a citable compilation of record.

This is a QA build of 4630 experimental rows (minerals and silicate melts). Most numbers are staged from the 2010 RiMG 72 tables. Do not treat the repo as published, complete, or peer-reviewed.

File: site/data/diffusion_coefficients.csv (part 70 of 136)
DDB002495,1.0.0,isothermal_d,,Ti,,,,tracer,none,unspecified,melt,Wet HR7 (HPG8),,,,melt_rhyolite,,,false,false,wet HR7 (HPG8); SiO2=79.425;Al2O3=11.64;Na2O=4.77;K2O=4.165,wt_pct_oxide,79.425,,11.64,,,,,,,,4.77,4.165,,,,,,anhydrous_total=100,true,3.665,,,,,1873.15,1873.15,1873.15,1873.15,K,1000000000,1000000000,1000000000,1000,MPa,,,,,piston_cylinder,1800,,,,,,,,,,,,,,,,,,9.33254300797e-12,-11.03,,,9.3325430079699e-12,m2/s,,,,EPMA,diffusion_couple,Electron microprobe,true,,,false,use_with_caution,,,provenance=compilation_2010; v0_source=zhang_table1; Type_of_dif_as_printed=Tracer; 1s_error_as_printed=4.29779488197546e-12 (on D or lnD unspecified; not converted); Type_of_exp_as_printed=diffusion couple; Analytical_as_printed=Electron microprobe; Apparatus_as_printed=PCA; Capsule_as_printed=Pt; pres_medium_as_printed=talc+pyrex+alumina; R unstated in spreadsheet; compiler gas_constant_used_j_mol_k=8.314,supplement,"Holycross, M.",2026-08-31,draft,Mungall1999GCA 63; 2599,Mungall,1999,,Geochimica et Cosmochimica Acta,63,2599,10.1016/s0016-7037(99)00209-4,"Zhang 2010 Table 1 xls, Entry# 2541; Run# JMPC87"
DDB002496,1.0.0,isothermal_d,,Ti,,,,tracer,none,unspecified,melt,HR7+Na2O,,,,melt_rhyolite,,,false,false,HR7+Na2O; SiO2=66.15;Al2O3=9.62;Na2O=20.59;K2O=3.64,wt_pct_oxide,66.15,,9.62,,,,,,,,20.59,3.64,,,,,,anhydrous_total=100,,,,,,,1083.15,1083.15,1083.15,1083.15,K,100000,100000,100000,0.1,MPa,,,,,one_atm_furnace,157560,,,,,,,,,,,,,,,,,,3.98107170553e-15,-14.4,,,3.98107170553495e-15,m2/s,,,,EPMA,diffusion_couple,Electron microprobe,true,,,false,use_with_caution,,,provenance=compilation_2010; v0_source=zhang_table1; Type_of_dif_as_printed=Tracer; 1s_error_as_printed=9.16675636330517e-16 (on D or lnD unspecified; not converted); Type_of_exp_as_printed=diffusion couple; Analytical_as_printed=Electron microprobe; Apparatus_as_printed=furnace; Capsule_as_printed=Pt; pres_medium_as_printed=air; R unstated in spreadsheet; compiler gas_constant_used_j_mol_k=8.314,supplement,"Holycross, M.",2026-08-31,draft,Mungall1999GCA 63; 2599,Mungall,1999,,Geochimica et Cosmochimica Acta,63,2599,10.1016/s0016-7037(99)00209-4,"Zhang 2010 Table 1 xls, Entry# 2542; Run# P8"
DDB002497,1.0.0,isothermal_d,,Ti,,,,tracer,none,unspecified,melt,HR7+Na2O,,,,melt_rhyolite,,,false,false,HR7+Na2O; SiO2=66.15;Al2O3=9.62;Na2O=20.59;K2O=3.64,wt_pct_oxide,66.15,,9.62,,,,,,,,20.59,3.64,,,,,,anhydrous_total=100,,,,,,,1233.15,1233.15,1233.15,1233.15,K,100000,100000,100000,0.1,MPa,,,,,one_atm_furnace,3600,,,,,,,,,,,,,,,,,,7.07945784384e-14,-13.15,,,7.07945784384136e-14,m2/s,,,,EPMA,diffusion_couple,Electron microprobe,true,,,false,use_with_caution,,,provenance=compilation_2010; v0_source=zhang_table1; Type_of_dif_as_printed=Tracer; 1s_error_as_printed=4.72730568833558e-14 (on D or lnD unspecified; not converted); Type_of_exp_as_printed=diffusion couple; Analytical_as_printed=Electron microprobe; Apparatus_as_printed=furnace; Capsule_as_printed=Pt; pres_medium_as_printed=air; R unstated in spreadsheet; compiler gas_constant_used_j_mol_k=8.314,supplement,"Holycross, M.",2026-08-31,draft,Mungall1999GCA 63; 2599,Mungall,1999,,Geochimica et Cosmochimica Acta,63,2599,10.1016/s0016-7037(99)00209-4,"Zhang 2010 Table 1 xls, Entry# 2543; Run# P9"
DDB002498,1.0.0,isothermal_d,,Ti,,,,tracer,none,unspecified,melt,HR7+Na2O,,,,melt_rhyolite,,,false,false,HR7+Na2O; SiO2=66.15;Al2O3=9.62;Na2O=20.59;K2O=3.64,wt_pct_oxide,66.15,,9.62,,,,,,,,20.59,3.64,,,,,,anhydrous_total=100,,,,,,,1473.15,1473.15,1473.15,1473.15,K,100000,100000,100000,0.1,MPa,,,,,one_atm_furnace,1800,,,,,,,,,,,,,,,,,,6.76082975392e-13,-12.17,,,6.76082975391981e-13,m2/s,,,,EPMA,diffusion_couple,Electron microprobe,true,,,false,use_with_caution,,,provenance=compilation_2010; v0_source=zhang_table1; Type_of_dif_as_printed=Tracer; 1s_error_as_printed=1.55673858076464e-13 (on D or lnD unspecified; not converted); Type_of_exp_as_printed=diffusion couple; Analytical_as_printed=Electron microprobe; Apparatus_as_printed=furnace; Capsule_as_printed=Pt; pres_medium_as_printed=air; R unstated in spreadsheet; compiler gas_constant_used_j_mol_k=8.314,supplement,"Holycross, M.",2026-08-31,draft,Mungall1999GCA 63; 2599,Mungall,1999,,Geochimica et Cosmochimica Acta,63,2599,10.1016/s0016-7037(99)00209-4,"Zhang 2010 Table 1 xls, Entry# 2544; Run# P15"
DDB002499,1.0.0,isothermal_d,,Ti,,,,chemical,effective_binary,unspecified,melt,LB1,,,,other,,,false,false,LB1; SiO2=47.95;TiO2=0.78;Al2O3=11.525;FeOt=18.8;MnO=0.25;MgO=7.205;CaO=13.45;Na2O=0.2;K2O=0.02,wt_pct_oxide,47.95,0.78,11.525,,18.8,,,0.25,7.205,13.45,0.2,0.02,,,,,,anhydrous_total=100.18,,,,,,,1623.15,1623.15,1623.15,1623.15,K,1300000000,1300000000,1300000000,1300,MPa,,,,,piston_cylinder,9250,,,,,,,,,,,,,,,,,,2.87e-11,-10.5421181033,,,2.87e-11,m2/s,,,,EPMA,crystal_dissolution,Electron microprobe,true,,true,false,use_with_caution,,"composition is averaged melt compos; from their figure, the profile seems to have reached the other end",provenance=compilation_2010; v0_source=zhang_table1; Type_of_dif_as_printed=SEBD; 1s_error_as_printed=1e-11 (on D or lnD unspecified; not converted); C_range_as_printed=0.68 to 0.88; Type_of_exp_as_printed=dissolving cpx; Analytical_as_printed=Electron microprobe; Apparatus_as_printed=Piston-cylinder; Capsule_as_printed=graphite; pres_medium_as_printed=BaCO3; R unstated in spreadsheet; compiler gas_constant_used_j_mol_k=8.314,supplement,"Holycross, M.",2026-08-31,draft,VanOrman2000MPS 35; 783,VanOrman,2000,,MPS,35,783,,"Zhang 2010 Table 1 xls, Entry# 2545; Run# B547"
DDB002500,1.0.0,isothermal_d,,Ti,,,,chemical,effective_binary,unspecified,melt,Basalt7-basanite,,,,melt_basalt,,,false,false,Basalt7-basanite; SiO2=45.87;TiO2=1.95;Al2O3=14.55;FeOt=9.795;MnO=0.18;MgO=11.92;CaO=11.145;Na2O=3.04;K2O=0.755;P2O5=0.52,wt_pct_oxide,45.87,1.95,14.55,,9.795,,,0.18,11.92,11.145,3.04,0.755,0.52,,,,,anhydrous_total=99.725,,,,,,,1723.15,1723.15,1723.15,1723.15,K,900000000,900000000,900000000,900,MPa,,,,,piston_cylinder,300,,,,,,,,,,,,,,,,,,7.3e-11,-10.1366771399,,,7.3e-11,m2/s,,,,EPMA,diffusion_couple,Electron microprobe,true,,,false,use_with_caution,,,provenance=compilation_2010; v0_source=zhang_table1; Type_of_dif_as_printed=SEBD; 1s_error_as_printed=7e-12 (on D or lnD unspecified; not converted); Type_of_exp_as_printed=diffusion couple; Analytical_as_printed=Electron microprobe; Apparatus_as_printed=PCA; Capsule_as_printed=graphite and Mo-Pt; pres_medium_as_printed=Salt-pyrex-MgO; R unstated in spreadsheet; compiler gas_constant_used_j_mol_k=8.314,supplement,"Holycross, M.",2026-08-31,draft,Lundstrom2003G3 10.1029/2001GC000224,Lundstrom,2003,,G,,,,"Zhang 2010 Table 1 xls, Entry# 2546; Run# MMD-26"
DDB002501,1.0.0,isothermal_d,,Ti,,,,chemical,effective_binary,unspecified,melt,Basalt7-basanite,,,,melt_basalt,,,false,false,Basalt7-basanite; SiO2=45.87;TiO2=1.95;Al2O3=14.55;FeOt=9.795;MnO=0.18;MgO=11.92;CaO=11.145;Na2O=3.04;K2O=0.755;P2O5=0.52,wt_pct_oxide,45.87,1.95,14.55,,9.795,,,0.18,11.92,11.145,3.04,0.755,0.52,,,,,anhydrous_total=99.725,,,,,,,1723.15,1723.15,1723.15,1723.15,K,900000000,900000000,900000000,900,MPa,,,,,piston_cylinder,420,,,,,,,,,,,,,,,,,,1.9e-11,-10.721246399,,,1.9e-11,m2/s,,,,EPMA,diffusion_couple,Electron microprobe,true,,,false,use_with_caution,,,provenance=compilation_2010; v0_source=zhang_table1; Type_of_dif_as_printed=SEBD; 1s_error_as_printed=3e-12 (on D or lnD unspecified; not converted); Type_of_exp_as_printed=diffusion couple; Analytical_as_printed=Electron microprobe; Apparatus_as_printed=PCA; Capsule_as_printed=graphite and Mo-Pt; pres_medium_as_printed=Salt-pyrex-MgO; R unstated in spreadsheet; compiler gas_constant_used_j_mol_k=8.314,supplement,"Holycross, M.",2026-08-31,draft,Lundstrom2003G3 10.1029/2001GC000224,Lundstrom,2003,,G,,,,"Zhang 2010 Table 1 xls, Entry# 2547; Run# MMD-30"
DDB002502,1.0.0,isothermal_d,,Ti,,,,chemical,effective_binary,unspecified,melt,LP2 (An Dissolution),,,,other,,,false,false,LP2 (An dissolution); SiO2=43.13;TiO2=1.815;Al2O3=23.04;FeOt=13.325;MnO=0.285;MgO=5.485;CaO=13.38;Na2O=0.185,wt_pct_oxide,43.13,1.815,23.04,,13.325,,,0.285,5.485,13.38,0.185,,,,,,,anhydrous_total=100.645,,,,,,,1673.15,1673.15,1673.15,1673.15,K,600000000,600000000,600000000,600,MPa,,,,,piston_cylinder,1080,,,,,,,,,,,,,,,,,,2.9e-11,-10.5376020021,,,2.9e-11,m2/s,,,,EPMA,crystal_dissolution,Electron microprobe,true,,true,false,use_with_caution,,melt compsition is average of interface and initial melts,provenance=compilation_2010; v0_source=zhang_table1; Type_of_dif_as_printed=SEBD from dif matrix; C_range_as_printed=0 to 3.63; Type_of_exp_as_printed=dissolving anorthosite; Analytical_as_printed=Electron microprobe; Apparatus_as_printed=Piston-cylinder; Capsule_as_printed=graphite; pres_medium_as_printed=pyrex and NaCl; R unstated in spreadsheet; compiler gas_constant_used_j_mol_k=8.314,supplement,"Holycross, M.",2026-08-31,draft,Morgan2006GCA 70; 3477,Morgan,2006,,Geochimica et Cosmochimica Acta,70,3477,,"Zhang 2010 Table 1 xls, Entry# 2548; Run# Andis4"
DDB002503,1.0.0,isothermal_d,,Ti,,,,chemical,effective_binary,unspecified,melt,LP1 (An Dissolution),,,,other,,,false,false,LP1 (An dissolution); SiO2=39.38;TiO2=6.945;Al2O3=20.755;FeOt=13.975;MnO=0.025;MgO=5.08;CaO=12.285;Na2O=0.295,wt_pct_oxide,39.38,6.945,20.755,,13.975,,,0.025,5.08,12.285,0.295,,,,,,,anhydrous_total=98.74,,,,,,,1673.15,1673.15,1673.15,1673.15,K,600000000,600000000,600000000,600,MPa,,,,,piston_cylinder,1080,,,,,,,,,,,,,,,,,,4.6e-11,-10.3372421683,,,4.6e-11,m2/s,,,,EPMA,crystal_dissolution,Electron microprobe,true,,true,false,use_with_caution,,melt compsition is average of interface and initial melts,provenance=compilation_2010; v0_source=zhang_table1; Type_of_dif_as_printed=SEBD from dif matrix; C_range_as_printed=1 to 13.89; Type_of_exp_as_printed=dissolving anorthosite; Analytical_as_printed=Electron microprobe; Apparatus_as_printed=Piston-cylinder; Capsule_as_printed=graphite; pres_medium_as_printed=pyrex and NaCl; R unstated in spreadsheet; compiler gas_constant_used_j_mol_k=8.314,supplement,"Holycross, M.",2026-08-31,draft,Morgan2006GCA 70; 3477,Morgan,2006,,Geochimica et Cosmochimica Acta,70,3477,,"Zhang 2010 Table 1 xls, Entry# 2549; Run# Andis5"
DDB002504,1.0.0,isothermal_d,,Ti,,,,chemical,effective_binary,unspecified,melt,LP2 (An Dissolution),,,,other,,,false,false,LP2 (An dissolution); SiO2=43.13;TiO2=1.815;Al2O3=23.04;FeOt=13.325;MnO=0.285;MgO=5.485;CaO=13.38;Na2O=0.185,wt_pct_oxide,43.13,1.815,23.04,,13.325,,,0.285,5.485,13.38,0.185,,,,,,,anhydrous_total=100.645,,,,,,,1673.15,1673.15,1673.15,1673.15,K,600000000,600000000,600000000,600,MPa,,,,,piston_cylinder,1080,,,,,,,,,,,,,,,,,,3.1e-11,-10.5086383062,,,3.1e-11,m2/s,,,,EPMA,crystal_dissolution,Electron microprobe,true,,true,false,use_with_caution,,melt compsition is average of interface and initial melts,provenance=compilation_2010; v0_source=zhang_table1; Type_of_dif_as_printed=SEBD; C_range_as_printed=0 to 3.63; Type_of_exp_as_printed=dissolving anorthosite; Analytical_as_printed=Electron microprobe; Apparatus_as_printed=Piston-cylinder; Capsule_as_printed=graphite; pres_medium_as_printed=pyrex and NaCl; R unstated in spreadsheet; compiler gas_constant_used_j_mol_k=8.314,supplement,"Holycross, M.",2026-08-31,draft,Morgan2006GCA 70; 3477,Morgan,2006,,Geochimica et Cosmochimica Acta,70,3477,,"Zhang 2010 Table 1 xls, Entry# 2550; Run# Andis4"
DDB002505,1.0.0,isothermal_d,,Ti,,,,chemical,effective_binary,unspecified,melt,LP1 (An Dissolution),,,,other,,,false,false,LP1 (An dissolution); SiO2=39.38;TiO2=6.945;Al2O3=20.755;FeOt=13.975;MnO=0.025;MgO=5.08;CaO=12.285;Na2O=0.295,wt_pct_oxide,39.38,6.945,20.755,,13.975,,,0.025,5.08,12.285,0.295,,,,,,,anhydrous_total=98.74,,,,,,,1673.15,1673.15,1673.15,1673.15,K,600000000,600000000,600000000,600,MPa,,,,,piston_cylinder,1080,,,,,,,,,,,,,,,,,,4.3e-11,-10.3665315444,,,4.3e-11,m2/s,,,,EPMA,crystal_dissolution,Electron microprobe,true,,true,false,use_with_caution,,melt compsition is average of interface and initial melts,provenance=compilation_2010; v0_source=zhang_table1; Type_of_dif_as_printed=SEBD; C_range_as_printed=1 to 13.89; Type_of_exp_as_printed=dissolving anorthosite; Analytical_as_printed=Electron microprobe; Apparatus_as_printed=Piston-cylinder; Capsule_as_printed=graphite; pres_medium_as_printed=pyrex and NaCl; R unstated in spreadsheet; compiler gas_constant_used_j_mol_k=8.314,supplement,"Holycross, M.",2026-08-31,draft,Morgan2006GCA 70; 3477,Morgan,2006,,Geochimica et Cosmochimica Acta,70,3477,,"Zhang 2010 Table 1 xls, Entry# 2551; Run# Andis5"
DDB002506,1.0.0,isothermal_d,,Ti,,,,chemical,effective_binary,unspecified,melt,Wet Trondhjemite,,,,other,,,false,false,wet trondhjemite; SiO2=70.94;TiO2=0.23;Al2O3=14.99;FeOt=1.35;MgO=0.72;CaO=3.46;Na2O=5.96;K2O=1.44,wt_pct_oxide,70.94,0.23,14.99,,1.35,,,,0.72,3.46,5.96,1.44,,,,,,anhydrous_total=99.09,true,8.42,,,,,1173.15,1173.15,1173.15,1173.15,K,1000000000,1000000000,1000000000,1000,MPa,,,,,piston_cylinder,360000,,,,,,,,,,,,,,,,,,2.23e-12,-11.651695137,,,2.23e-12,m2/s,,,,EPMA,crystal_dissolution,Electron microprobe,true,,true,false,use_with_caution,,possible convection?,"provenance=compilation_2010; v0_source=zhang_table1; Type_of_dif_as_printed=SEBD; 1s_error_as_printed=2.85e-13 (on D or lnD unspecified; not converted); C_range_as_printed=0.99 to 0.23; Type_of_exp_as_printed=dissolving rutile; Analytical_as_printed=Electron microprobe; Apparatus_as_printed=Piston-cylinder; Capsule_as_printed=Pt, Au or Ag60Pd40; pres_medium_as_printed=pyrex and NaCl; R unstated in spreadsheet; compiler gas_constant_used_j_mol_k=8.314",supplement,"Holycross, M.",2026-08-31,draft,Hayden2007EPSL 258; 561,Hayden,2007,,Earth and Planetary Science Letters,258,561,10.1016/j.epsl.2007.04.020,"Zhang 2010 Table 1 xls, Entry# 2552; Run# RS-8"
DDB002507,1.0.0,isothermal_d,,Ti,,,,chemical,effective_binary,unspecified,melt,Wet Rhyolite9,,,,melt_rhyolite,,,false,false,wet rhyolite9; SiO2=75.45;TiO2=0.12;Al2O3=15.85;FeOt=0.55;MgO=0.16;CaO=0.48;Na2O=2.84;K2O=1.8,wt_pct_oxide,75.45,0.12,15.85,,0.55,,,,0.16,0.48,2.84,1.8,,,,,,anhydrous_total=97.25,true,7.12,,,,,1173.15,1173.15,1173.15,1173.15,K,1000000000,1000000000,1000000000,1000,MPa,,,,,piston_cylinder,360000,,,,,,,,,,,,,,,,,,7e-13,-12.15490196,,,7e-13,m2/s,,,,EPMA,crystal_dissolution,Electron microprobe,true,,true,false,use_with_caution,,possible convection?,"provenance=compilation_2010; v0_source=zhang_table1; Type_of_dif_as_printed=SEBD; 1s_error_as_printed=6.57e-14 (on D or lnD unspecified; not converted); C_range_as_printed=0.61 to 0.12; Type_of_exp_as_printed=dissolving rutile; Analytical_as_printed=Electron microprobe; Apparatus_as_printed=Piston-cylinder; Capsule_as_printed=Pt, Au or Ag60Pd40; pres_medium_as_printed=pyrex and NaCl; R unstated in spreadsheet; compiler gas_constant_used_j_mol_k=8.314",supplement,"Holycross, M.",2026-08-31,draft,Hayden2007EPSL 258; 561,Hayden,2007,,Earth and Planetary Science Letters,258,561,10.1016/j.epsl.2007.04.020,"Zhang 2010 Table 1 xls, Entry# 2553; Run# RS-9"
DDB002508,1.0.0,isothermal_d,,Ti,,,,chemical,effective_binary,unspecified,melt,Wet Rhyolite9,,,,melt_rhyolite,,,false,false,wet rhyolite9; SiO2=75.45;TiO2=0.12;Al2O3=15.85;FeOt=0.55;MgO=0.16;CaO=0.48;Na2O=2.84;K2O=1.8,wt_pct_oxide,75.45,0.12,15.85,,0.55,,,,0.16,0.48,2.84,1.8,,,,,,anhydrous_total=97.25,true,6.03,,,,,1273.15,1273.15,1273.15,1273.15,K,1000000000,1000000000,1000000000,1000,MPa,,,,,piston_cylinder,72000,,,,,,,,,,,,,,,,,,4.97e-12,-11.3036436113,,,4.97e-12,m2/s,,,,EPMA,crystal_dissolution,Electron microprobe,true,,true,false,use_with_caution,,possible convection?,"provenance=compilation_2010; v0_source=zhang_table1; Type_of_dif_as_printed=SEBD; 1s_error_as_printed=1.54e-13 (on D or lnD unspecified; not converted); C_range_as_printed=0.84 to 0.12; Type_of_exp_as_printed=dissolving rutile; Analytical_as_printed=Electron microprobe; Apparatus_as_printed=Piston-cylinder; Capsule_as_printed=Pt, Au or Ag60Pd40; pres_medium_as_printed=pyrex and NaCl; R unstated in spreadsheet; compiler gas_constant_used_j_mol_k=8.314",supplement,"Holycross, M.",2026-08-31,draft,Hayden2007EPSL 258; 561,Hayden,2007,,Earth and Planetary Science Letters,258,561,10.1016/j.epsl.2007.04.020,"Zhang 2010 Table 1 xls, Entry# 2554; Run# RS-11"
DDB002509,1.0.0,isothermal_d,,Ti,,,,chemical,effective_binary,unspecified,melt,Wet Rhyolite11,,,,melt_rhyolite,,,false,false,wet rhyolite11; SiO2=75.64;TiO2=0.1;Al2O3=13.62;FeOt=0.7;MgO=0.07;CaO=0.35;Na2O=3.34;K2O=2.26,wt_pct_oxide,75.64,0.1,13.62,,0.7,,,,0.07,0.35,3.34,2.26,,,,,,anhydrous_total=96.08,true,7.15,,,,,1073.15,1073.15,1073.15,1073.15,K,1000000000,1000000000,1000000000,1000,MPa,,,,,piston_cylinder,1209600,,,,,,,,,,,,,,,,,,9.05e-13,-12.0433514208,,,9.05e-13,m2/s,,,,EPMA,crystal_dissolution,Electron microprobe,true,,true,false,use_with_caution,,possible convection?,"provenance=compilation_2010; v0_source=zhang_table1; Type_of_dif_as_printed=SEBD; 1s_error_as_printed=2.51e-13 (on D or lnD unspecified; not converted); C_range_as_printed=0.2 to 0.1; Type_of_exp_as_printed=dissolving rutile; Analytical_as_printed=Electron microprobe; Apparatus_as_printed=Piston-cylinder; Capsule_as_printed=Pt, Au or Ag60Pd40; pres_medium_as_printed=pyrex and NaCl; R unstated in spreadsheet; compiler gas_constant_used_j_mol_k=8.314",supplement,"Holycross, M.",2026-08-31,draft,Hayden2007EPSL 258; 561,Hayden,2007,,Earth and Planetary Science Letters,258,561,10.1016/j.epsl.2007.04.020,"Zhang 2010 Table 1 xls, Entry# 2555; Run# RS-15"
DDB002510,1.0.0,isothermal_d,,Ti,,,,chemical,effective_binary,unspecified,melt,Wet Rhyolite6,,,,melt_rhyolite,,,false,false,wet rhyolite6; SiO2=73.29;TiO2=0.17;Al2O3=14.31;FeOt=1.03;MgO=0.391;CaO=0.91;Na2O=4.65;K2O=1.85,wt_pct_oxide,73.29,0.17,14.31,,1.03,,,,0.391,0.91,4.65,1.85,,,,,,anhydrous_total=96.601,true,7.89,,,,,1273.15,1273.15,1273.15,1273.15,K,1000000000,1000000000,1000000000,1000,MPa,,,,,piston_cylinder,86400,,,,,,,,,,,,,,,,,,1.59e-12,-11.7986028757,,,1.59e-12,m2/s,,,,EPMA,crystal_dissolution,Electron microprobe,true,,true,false,use_with_caution,,possible convection?,"provenance=compilation_2010; v0_source=zhang_table1; Type_of_dif_as_printed=SEBD; 1s_error_as_printed=2.23e-13 (on D or lnD unspecified; not converted); C_range_as_printed=0.79 to 0.17; Type_of_exp_as_printed=dissolving rutile; Analytical_as_printed=Electron microprobe; Apparatus_as_printed=Piston-cylinder; Capsule_as_printed=Pt, Au or Ag60Pd40; pres_medium_as_printed=pyrex and NaCl; R unstated in spreadsheet; compiler gas_constant_used_j_mol_k=8.314",supplement,"Holycross, M.",2026-08-31,draft,Hayden2007EPSL 258; 561,Hayden,2007,,Earth and Planetary Science Letters,258,561,10.1016/j.epsl.2007.04.020,"Zhang 2010 Table 1 xls, Entry# 2556; Run# RS-25"
DDB002511,1.0.0,isothermal_d,,Ti,,,,chemical,effective_binary,unspecified,melt,Wet Rhyolite6,,,,melt_rhyolite,,,false,false,wet rhyolite6; SiO2=73.29;TiO2=0.17;Al2O3=14.31;FeOt=1.03;MgO=0.391;CaO=0.91;Na2O=4.65;K2O=1.85,wt_pct_oxide,73.29,0.17,14.31,,1.03,,,,0.391,0.91,4.65,1.85,,,,,,anhydrous_total=96.601,true,8.54,,,,,1073.15,1073.15,1073.15,1073.15,K,1000000000,1000000000,1000000000,1000,MPa,,,,,piston_cylinder,259200,,,,,,,,,,,,,,,,,,1.42e-13,-12.8477116556,,,1.42e-13,m2/s,,,,EPMA,crystal_dissolution,Electron microprobe,true,,true,false,use_with_caution,,possible convection?,"provenance=compilation_2010; v0_source=zhang_table1; Type_of_dif_as_printed=SEBD; 1s_error_as_printed=3.44e-14 (on D or lnD unspecified; not converted); C_range_as_printed=0.25 to 0.17; Type_of_exp_as_printed=dissolving rutile; Analytical_as_printed=Electron microprobe; Apparatus_as_printed=Piston-cylinder; Capsule_as_printed=Pt, Au or Ag60Pd40; pres_medium_as_printed=pyrex and NaCl; R unstated in spreadsheet; compiler gas_constant_used_j_mol_k=8.314",supplement,"Holycross, M.",2026-08-31,draft,Hayden2007EPSL 258; 561,Hayden,2007,,Earth and Planetary Science Letters,258,561,10.1016/j.epsl.2007.04.020,"Zhang 2010 Table 1 xls, Entry# 2557; Run# RS-27"
DDB002512,1.0.0,isothermal_d,,Ti,,,,chemical,effective_binary,unspecified,melt,Wet Rhyolite9,,,,melt_rhyolite,,,false,false,wet rhyolite9; SiO2=75.45;TiO2=0.12;Al2O3=15.85;FeOt=0.55;MgO=0.16;CaO=0.48;Na2O=2.84;K2O=1.8,wt_pct_oxide,75.45,0.12,15.85,,0.55,,,,0.16,0.48,2.84,1.8,,,,,,anhydrous_total=97.25,true,,,,,"H2Ot_as_printed=hydrous, 5-12 wt%",1473.15,1473.15,1473.15,1473.15,K,1000000000,1000000000,1000000000,1000,MPa,,,,,piston_cylinder,7200,,,,,,,,,,,,,,,,,,1.27e-10,-9.89619627904,,,1.27e-10,m2/s,,,,EPMA,diffusion_couple,Electron microprobe,true,,true,false,use_with_caution,,possible convection?,"provenance=compilation_2010; v0_source=zhang_table1; Type_of_dif_as_printed=SEBD; 1s_error_as_printed=2.16e-11 (on D or lnD unspecified; not converted); C_range_as_printed=2.8 to 0.12; Type_of_exp_as_printed=diffusion couple; Analytical_as_printed=Electron microprobe; Apparatus_as_printed=Piston-cylinder; Capsule_as_printed=Pt, Au or Ag60Pd40; pres_medium_as_printed=pyrex and NaCl; R unstated in spreadsheet; compiler gas_constant_used_j_mol_k=8.314",supplement,"Holycross, M.",2026-08-31,draft,Hayden2007EPSL 258; 561,Hayden,2007,,Earth and Planetary Science Letters,258,561,10.1016/j.epsl.2007.04.020,"Zhang 2010 Table 1 xls, Entry# 2558; Run# RS-28"
DDB002513,1.0.0,isothermal_d,,Ti,,,,chemical,effective_binary,unspecified,melt,Wet Rhyolite6,,,,melt_rhyolite,,,false,false,wet rhyolite6; SiO2=73.29;TiO2=0.17;Al2O3=14.31;FeOt=1.03;MgO=0.391;CaO=0.91;Na2O=4.65;K2O=1.85,wt_pct_oxide,73.29,0.17,14.31,,1.03,,,,0.391,0.91,4.65,1.85,,,,,,anhydrous_total=96.601,true,,,,,"H2Ot_as_printed=hydrous, 5-12 wt%",1473.15,1473.15,1473.15,1473.15,K,1000000000,1000000000,1000000000,1000,MPa,,,,,piston_cylinder,7200,,,,,,,,,,,,,,,,,,1.34e-10,-9.87289520164,,,1.34e-10,m2/s,,,,EPMA,diffusion_couple,Electron microprobe,true,,true,false,use_with_caution,,possible convection?,"provenance=compilation_2010; v0_source=zhang_table1; Type_of_dif_as_printed=SEBD; 1s_error_as_printed=7.25e-11 (on D or lnD unspecified; not converted); C_range_as_printed=3.4 to 0.17; Type_of_exp_as_printed=diffusion couple; Analytical_as_printed=Electron microprobe; Apparatus_as_printed=Piston-cylinder; Capsule_as_printed=Pt, Au or Ag60Pd40; pres_medium_as_printed=pyrex and NaCl; R unstated in spreadsheet; compiler gas_constant_used_j_mol_k=8.314",supplement,"Holycross, M.",2026-08-31,draft,Hayden2007EPSL 258; 561,Hayden,2007,,Earth and Planetary Science Letters,258,561,10.1016/j.epsl.2007.04.020,"Zhang 2010 Table 1 xls, Entry# 2559; Run# RS-29"
DDB002514,1.0.0,isothermal_d,,Ti,,,,chemical,effective_binary,unspecified,melt,Wet Rhyolite9,,,,melt_rhyolite,,,false,false,wet rhyolite9; SiO2=75.45;TiO2=0.12;Al2O3=15.85;FeOt=0.55;MgO=0.16;CaO=0.48;Na2O=2.84;K2O=1.8,wt_pct_oxide,75.45,0.12,15.85,,0.55,,,,0.16,0.48,2.84,1.8,,,,,,anhydrous_total=97.25,true,,,,,"H2Ot_as_printed=hydrous, 5-12 wt%",1123.15,1123.15,1123.15,1123.15,K,1000000000,1000000000,1000000000,1000,MPa,,,,,piston_cylinder,172800,,,,,,,,,,,,,,,,,,1.07e-12,-11.9706162223,,,1.07e-12,m2/s,,,,EPMA,crystal_dissolution,Electron microprobe,true,,true,false,use_with_caution,,possible convection?,"provenance=compilation_2010; v0_source=zhang_table1; Type_of_dif_as_printed=SEBD; 1s_error_as_printed=1.75e-13 (on D or lnD unspecified; not converted); C_range_as_printed=0.2 to 0.12; Type_of_exp_as_printed=dissolving rutile; Analytical_as_printed=Electron microprobe; Apparatus_as_printed=Piston-cylinder; Capsule_as_printed=Pt, Au or Ag60Pd40; pres_medium_as_printed=pyrex and NaCl; R unstated in spreadsheet; compiler gas_constant_used_j_mol_k=8.314",supplement,"Holycross, M.",2026-08-31,draft,Hayden2007EPSL 258; 561,Hayden,2007,,Earth and Planetary Science Letters,258,561,10.1016/j.epsl.2007.04.020,"Zhang 2010 Table 1 xls, Entry# 2560; Run# RS-31"
DDB002515,1.0.0,isothermal_d,,Ti,,,,chemical,effective_binary,unspecified,melt,Rhyolite6,,,,melt_rhyolite,,,false,false,Rhyolite6; SiO2=73.29;TiO2=0.17;Al2O3=14.31;FeOt=1.03;MgO=0.391;CaO=0.91;Na2O=4.65;K2O=1.85,wt_pct_oxide,73.29,0.17,14.31,,1.03,,,,0.391,0.91,4.65,1.85,,,,,,anhydrous_total=96.601,true,,,,,"H2Ot_as_printed=hydrous, 5-12 wt%",1223.15,1223.15,1223.15,1223.15,K,1000000000,1000000000,1000000000,1000,MPa,,,,,piston_cylinder,90000,,,,,,,,,,,,,,,,,,1.36e-12,-11.8664610916,,,1.36e-12,m2/s,,,,EPMA,crystal_dissolution,Electron microprobe,true,,true,false,use_with_caution,,possible convection?,"provenance=compilation_2010; v0_source=zhang_table1; Type_of_dif_as_printed=SEBD; 1s_error_as_printed=8.11e-14 (on D or lnD unspecified; not converted); C_range_as_printed=0.6 to 0.17; Type_of_exp_as_printed=dissolving rutile; Analytical_as_printed=Electron microprobe; Apparatus_as_printed=Piston-cylinder; Capsule_as_printed=Pt, Au or Ag60Pd40; pres_medium_as_printed=pyrex and NaCl; R unstated in spreadsheet; compiler gas_constant_used_j_mol_k=8.314",supplement,"Holycross, M.",2026-08-31,draft,Hayden2007EPSL 258; 561,Hayden,2007,,Earth and Planetary Science Letters,258,561,10.1016/j.epsl.2007.04.020,"Zhang 2010 Table 1 xls, Entry# 2561; Run# RS-36"
DDB002516,1.0.0,isothermal_d,,Ti,,,,chemical,effective_binary,unspecified,melt,Basalt11 (MORB),,,,melt_basalt,,,false,false,Basalt11 (MORB); SiO2=48.5645;TiO2=1.7815;Al2O3=12.8095;FeOt=12.95;MnO=0.2;MgO=9.1985;CaO=10.6295;Na2O=2.3;K2O=0.15;P2O5=0.1,wt_pct_oxide,48.5645,1.7815,12.8095,,12.95,,,0.2,9.1985,10.6295,2.3,0.15,0.1,,,,,anhydrous_total=98.6835,true,0.325,,,,,1543.15,1543.15,1543.15,1543.15,K,470000000,470000000,470000000,470,MPa,,,,,piston_cylinder,729,,,,,,,,,,,,,,,,,,2.9534e-11,-10.5296777295,,,2.9534e-11,m2/s,,,,EPMA,crystal_dissolution,Electron microprobe,true,,true,false,use_with_caution,,melt compsition is average of interface and initial melts,provenance=compilation_2010; v0_source=zhang_table1; Type_of_dif_as_printed=SEBD; 1s_error_as_printed=6.028409e-12 (on D or lnD unspecified; not converted); C_range_as_printed=1.69 to 1.88; Type_of_exp_as_printed=dissolving olivine; Analytical_as_printed=Electron microprobe; Apparatus_as_printed=Piston-cylinder; Capsule_as_printed=graphite; pres_medium_as_printed=MgO; R unstated in spreadsheet; compiler gas_constant_used_j_mol_k=8.314,supplement,"Holycross, M.",2026-08-31,draft,Chen2008GCA 72; 4756,Chen,2008,,Geochimica et Cosmochimica Acta,72,4756,10.1016/j.gca.2008.07.014,"Zhang 2010 Table 1 xls, Entry# 2562; Run# 21"
DDB002517,1.0.0,isothermal_d,,Ti,,,,chemical,effective_binary,unspecified,melt,Basalt11 (MORB),,,,melt_basalt,,,false,false,Basalt11 (MORB); SiO2=48.1605;TiO2=1.695;Al2O3=12.0485;FeOt=12.95;MnO=0.2;MgO=11.1525;CaO=10.4925;Na2O=2.15;K2O=0.15;P2O5=0.1,wt_pct_oxide,48.1605,1.695,12.0485,,12.95,,,0.2,11.1525,10.4925,2.15,0.15,0.1,,,,,anhydrous_total=99.099,true,0.325,,,,,1646.15,1646.15,1646.15,1646.15,K,470000000,470000000,470000000,470,MPa,,,,,piston_cylinder,312,,,,,,,,,,,,,,,,,,4.9302e-11,-10.3071354626,,,4.9302e-11,m2/s,,,,EPMA,crystal_dissolution,Electron microprobe,true,,true,false,use_with_caution,,melt compsition is average of interface and initial melts,provenance=compilation_2010; v0_source=zhang_table1; Type_of_dif_as_printed=SEBD; 1s_error_as_printed=6.796627e-12 (on D or lnD unspecified; not converted); C_range_as_printed=1.51 to 1.88; Type_of_exp_as_printed=dissolving olivine; Analytical_as_printed=Electron microprobe; Apparatus_as_printed=Piston-cylinder; Capsule_as_printed=graphite; pres_medium_as_printed=MgO; R unstated in spreadsheet; compiler gas_constant_used_j_mol_k=8.314,supplement,"Holycross, M.",2026-08-31,draft,Chen2008GCA 72; 4756,Chen,2008,,Geochimica et Cosmochimica Acta,72,4756,10.1016/j.gca.2008.07.014,"Zhang 2010 Table 1 xls, Entry# 2563; Run# 23"
DDB002518,1.0.0,isothermal_d,,Ti,,,,chemical,effective_binary,unspecified,melt,Basalt11 (MORB),,,,melt_basalt,,,false,false,Basalt11 (MORB); SiO2=48.1515;TiO2=1.6735;Al2O3=11.683;FeOt=13.2;MnO=0.2;MgO=11.477;CaO=10.4005;Na2O=2.15;K2O=0.15;P2O5=0.1,wt_pct_oxide,48.1515,1.6735,11.683,,13.2,,,0.2,11.477,10.4005,2.15,0.15,0.1,,,,,anhydrous_total=99.1855,true,0.325,,,,,1649.15,1649.15,1649.15,1649.15,K,470000000,470000000,470000000,470,MPa,,,,,piston_cylinder,133,,,,,,,,,,,,,,,,,,4.4146e-11,-10.355108641,,,4.4146e-11,m2/s,,,,EPMA,crystal_dissolution,Electron microprobe,true,,true,false,use_with_caution,,melt compsition is average of interface and initial melts,provenance=compilation_2010; v0_source=zhang_table1; Type_of_dif_as_printed=SEBD; 1s_error_as_printed=4.570599e-12 (on D or lnD unspecified; not converted); C_range_as_printed=1.46 to 1.89; Type_of_exp_as_printed=dissolving olivine; Analytical_as_printed=Electron microprobe; Apparatus_as_printed=Piston-cylinder; Capsule_as_printed=graphite; pres_medium_as_printed=MgO; R unstated in spreadsheet; compiler gas_constant_used_j_mol_k=8.314,supplement,"Holycross, M.",2026-08-31,draft,Chen2008GCA 72; 4756,Chen,2008,,Geochimica et Cosmochimica Acta,72,4756,10.1016/j.gca.2008.07.014,"Zhang 2010 Table 1 xls, Entry# 2564; Run# 25"
DDB002519,1.0.0,isothermal_d,,Ti,,,,chemical,effective_binary,unspecified,melt,Basalt11 (MORB),,,,melt_basalt,,,false,false,Basalt11 (MORB); SiO2=48.125;TiO2=1.6845;Al2O3=12.015;FeOt=13.05;MnO=0.2;MgO=11.076;CaO=10.4875;Na2O=2.2;K2O=0.15;P2O5=0.1,wt_pct_oxide,48.125,1.6845,12.015,,13.05,,,0.2,11.076,10.4875,2.2,0.15,0.1,,,,,anhydrous_total=99.088,true,0.325,,,,,1643.15,1643.15,1643.15,1643.15,K,470000000,470000000,470000000,470,MPa,,,,,piston_cylinder,731,,,,,,,,,,,,,,,,,,5.6389e-11,-10.2488056071,,,5.6389e-11,m2/s,,,,EPMA,crystal_dissolution,Electron microprobe,true,,true,false,use_with_caution,,melt compsition is average of interface and initial melts,provenance=compilation_2010; v0_source=zhang_table1; Type_of_dif_as_printed=SEBD; 1s_error_as_printed=6.208348e-12 (on D or lnD unspecified; not converted); C_range_as_printed=1.48 to 1.89; Type_of_exp_as_printed=dissolving olivine; Analytical_as_printed=Electron microprobe; Apparatus_as_printed=Piston-cylinder; Capsule_as_printed=graphite; pres_medium_as_printed=MgO; R unstated in spreadsheet; compiler gas_constant_used_j_mol_k=8.314,supplement,"Holycross, M.",2026-08-31,draft,Chen2008GCA 72; 4756,Chen,2008,,Geochimica et Cosmochimica Acta,72,4756,10.1016/j.gca.2008.07.014,"Zhang 2010 Table 1 xls, Entry# 2565; Run# 26"
DDB002520,1.0.0,isothermal_d,,Ti,,,,chemical,effective_binary,unspecified,melt,Basalt11 (MORB),,,,melt_basalt,,,false,false,Basalt11 (MORB); SiO2=47.871;TiO2=1.651;Al2O3=11.568;FeOt=12.75;MnO=0.2;MgO=12.047;CaO=10.314;Na2O=2.15;K2O=0.15;P2O5=0.1,wt_pct_oxide,47.871,1.651,11.568,,12.75,,,0.2,12.047,10.314,2.15,0.15,0.1,,,,,anhydrous_total=98.801,true,0.325,,,,,1645.15,1645.15,1645.15,1645.15,K,470000000,470000000,470000000,470,MPa,,,,,piston_cylinder,132,,,,,,,,,,,,,,,,,,5.4779e-11,-10.2613859001,,,5.4779e-11,m2/s,,,,EPMA,crystal_dissolution,Electron microprobe,true,,true,false,use_with_caution,,melt compsition is average of interface and initial melts,provenance=compilation_2010; v0_source=zhang_table1; Type_of_dif_as_printed=SEBD; 1s_error_as_printed=5.530638e-12 (on D or lnD unspecified; not converted); C_range_as_printed=1.44 to 1.87; Type_of_exp_as_printed=dissolving olivine; Analytical_as_printed=Electron microprobe; Apparatus_as_printed=Piston-cylinder; Capsule_as_printed=graphite; pres_medium_as_printed=MgO; R unstated in spreadsheet; compiler gas_constant_used_j_mol_k=8.314,supplement,"Holycross, M.",2026-08-31,draft,Chen2008GCA 72; 4756,Chen,2008,,Geochimica et Cosmochimica Acta,72,4756,10.1016/j.gca.2008.07.014,"Zhang 2010 Table 1 xls, Entry# 2566; Run# 29"
DDB002521,1.0.0,isothermal_d,,Ti,,,,chemical,effective_binary,unspecified,melt,Basalt11 (MORB),,,,melt_basalt,,,false,false,Basalt11 (MORB); SiO2=48.688;TiO2=1.6965;Al2O3=11.9635;FeOt=12.9;MnO=0.2;MgO=11.161;CaO=10.6855;Na2O=2.25;K2O=0.15;P2O5=0.1,wt_pct_oxide,48.688,1.6965,11.9635,,12.9,,,0.2,11.161,10.6855,2.25,0.15,0.1,,,,,anhydrous_total=99.7945,true,0.325,,,,,1641.15,1641.15,1641.15,1641.15,K,470000000,470000000,470000000,470,MPa,,,,,piston_cylinder,1209,,,,,,,,,,,,,,,,,,6.6188e-11,-10.1792207418,,,6.6188e-11,m2/s,,,,EPMA,crystal_dissolution,Electron microprobe,true,,true,false,use_with_caution,,melt compsition is average of interface and initial melts,provenance=compilation_2010; v0_source=zhang_table1; Type_of_dif_as_printed=SEBD; 1s_error_as_printed=9.475589e-12 (on D or lnD unspecified; not converted); C_range_as_printed=1.50 to 1.90; Type_of_exp_as_printed=dissolving olivine; Analytical_as_printed=Electron microprobe; Apparatus_as_printed=Piston-cylinder; Capsule_as_printed=graphite; pres_medium_as_printed=MgO; R unstated in spreadsheet; compiler gas_constant_used_j_mol_k=8.314,supplement,"Holycross, M.",2026-08-31,draft,Chen2008GCA 72; 4756,Chen,2008,,Geochimica et Cosmochimica Acta,72,4756,10.1016/j.gca.2008.07.014,"Zhang 2010 Table 1 xls, Entry# 2567; Run# 33"
DDB002522,1.0.0,isothermal_d,,Ti,,,,chemical,effective_binary,unspecified,melt,Basalt11 (MORB),,,,melt_basalt,,,false,false,Basalt11 (MORB); SiO2=47.659;TiO2=1.532;Al2O3=10.484;FeOt=12.9;MnO=0.2;MgO=14.7565;CaO=9.606;Na2O=2;K2O=0.15;P2O5=0.1,wt_pct_oxide,47.659,1.532,10.484,,12.9,,,0.2,14.7565,9.606,2,0.15,0.1,,,,,anhydrous_total=99.3875,true,0.325,,,,,1746.15,1746.15,1746.15,1746.15,K,470000000,470000000,470000000,470,MPa,,,,,piston_cylinder,255,,,,,,,,,,,,,,,,,,1.606e-10,-9.79425445906,,,1.606e-10,m2/s,,,,EPMA,crystal_dissolution,Electron microprobe,true,,true,false,use_with_caution,,melt compsition is average of interface and initial melts,provenance=compilation_2010; v0_source=zhang_table1; Type_of_dif_as_printed=SEBD; 1s_error_as_printed=1.093882e-11 (on D or lnD unspecified; not converted); C_range_as_printed=1.20 to 1.87; Type_of_exp_as_printed=dissolving olivine; Analytical_as_printed=Electron microprobe; Apparatus_as_printed=Piston-cylinder; Capsule_as_printed=graphite; pres_medium_as_printed=MgO; R unstated in spreadsheet; compiler gas_constant_used_j_mol_k=8.314,supplement,"Holycross, M.",2026-08-31,draft,Chen2008GCA 72; 4756,Chen,2008,,Geochimica et Cosmochimica Acta,72,4756,10.1016/j.gca.2008.07.014,"Zhang 2010 Table 1 xls, Entry# 2568; Run# 34"
DDB002523,1.0.0,isothermal_d,,Ti,,,,chemical,effective_binary,unspecified,melt,Basalt11 (MORB),,,,melt_basalt,,,false,false,Basalt11 (MORB); SiO2=46.5515;TiO2=1.5185;Al2O3=10.6965;FeOt=12.9;MnO=0.2;MgO=14.5765;CaO=9.5885;Na2O=2;K2O=0.15;P2O5=0.1,wt_pct_oxide,46.5515,1.5185,10.6965,,12.9,,,0.2,14.5765,9.5885,2,0.15,0.1,,,,,anhydrous_total=98.2815,true,0.325,,,,,1749.15,1749.15,1749.15,1749.15,K,470000000,470000000,470000000,470,MPa,,,,,piston_cylinder,615,,,,,,,,,,,,,,,,,,1.4423e-10,-9.84094439649,,,1.4423e-10,m2/s,,,,EPMA,crystal_dissolution,Electron microprobe,true,,true,false,use_with_caution,,melt compsition is average of interface and initial melts,provenance=compilation_2010; v0_source=zhang_table1; Type_of_dif_as_printed=SEBD; 1s_error_as_printed=8.608315e-12 (on D or lnD unspecified; not converted); C_range_as_printed=1.17 to 1.86; Type_of_exp_as_printed=dissolving olivine; Analytical_as_printed=Electron microprobe; Apparatus_as_printed=Piston-cylinder; Capsule_as_printed=graphite; pres_medium_as_printed=MgO; R unstated in spreadsheet; compiler gas_constant_used_j_mol_k=8.314,supplement,"Holycross, M.",2026-08-31,draft,Chen2008GCA 72; 4756,Chen,2008,,Geochimica et Cosmochimica Acta,72,4756,10.1016/j.gca.2008.07.014,"Zhang 2010 Table 1 xls, Entry# 2569; Run# 37"
DDB002524,1.0.0,isothermal_d,,Ti,,,,chemical,effective_binary,unspecified,melt,Basalt11 (MORB),,,,melt_basalt,,,false,false,Basalt11 (MORB); SiO2=46.357;TiO2=1.5405;Al2O3=10.5695;FeOt=13.2;MnO=0.2;MgO=14.441;CaO=9.704;Na2O=1.95;K2O=0.15;P2O5=0.1,wt_pct_oxide,46.357,1.5405,10.5695,,13.2,,,0.2,14.441,9.704,1.95,0.15,0.1,,,,,anhydrous_total=98.212,true,0.325,,,,,1750.15,1750.15,1750.15,1750.15,K,470000000,470000000,470000000,470,MPa,,,,,piston_cylinder,76,,,,,,,,,,,,,,,,,,1.2653e-10,-9.89780649196,,,1.2653e-10,m2/s,,,,EPMA,crystal_dissolution,Electron microprobe,true,,true,false,use_with_caution,,melt compsition is average of interface and initial melts,provenance=compilation_2010; v0_source=zhang_table1; Type_of_dif_as_printed=SEBD; 1s_error_as_printed=7.542316e-12 (on D or lnD unspecified; not converted); C_range_as_printed=1.20 to 1.88; Type_of_exp_as_printed=dissolving olivine; Analytical_as_printed=Electron microprobe; Apparatus_as_printed=Piston-cylinder; Capsule_as_printed=graphite; pres_medium_as_printed=MgO; R unstated in spreadsheet; compiler gas_constant_used_j_mol_k=8.314,supplement,"Holycross, M.",2026-08-31,draft,Chen2008GCA 72; 4756,Chen,2008,,Geochimica et Cosmochimica Acta,72,4756,10.1016/j.gca.2008.07.014,"Zhang 2010 Table 1 xls, Entry# 2570; Run# 38"
DDB002525,1.0.0,isothermal_d,,Ti,,,,chemical,effective_binary,unspecified,melt,Basalt11 (MORB),,,,melt_basalt,,,false,false,Basalt11 (MORB); SiO2=48.645;TiO2=1.694;Al2O3=12.2305;FeOt=12.75;MnO=0.2;MgO=10.2735;CaO=10.6065;Na2O=2.3;K2O=0.15;P2O5=0.1,wt_pct_oxide,48.645,1.694,12.2305,,12.75,,,0.2,10.2735,10.6065,2.3,0.15,0.1,,,,,anhydrous_total=98.9495,true,0.325,,,,,1647.15,1647.15,1647.15,1647.15,K,940000000,940000000,940000000,940,MPa,,,,,piston_cylinder,252,,,,,,,,,,,,,,,,,,3.5608e-11,-10.4484524187,,,3.5608e-11,m2/s,,,,EPMA,crystal_dissolution,Electron microprobe,true,,true,false,use_with_caution,,melt compsition is average of interface and initial melts,provenance=compilation_2010; v0_source=zhang_table1; Type_of_dif_as_printed=SEBD; 1s_error_as_printed=5.913244e-12 (on D or lnD unspecified; not converted); C_range_as_printed=1.58 to 1.80; Type_of_exp_as_printed=dissolving olivine; Analytical_as_printed=Electron microprobe; Apparatus_as_printed=Piston-cylinder; Capsule_as_printed=graphite; pres_medium_as_printed=MgO; R unstated in spreadsheet; compiler gas_constant_used_j_mol_k=8.314,supplement,"Holycross, M.",2026-08-31,draft,Chen2008GCA 72; 4756,Chen,2008,,Geochimica et Cosmochimica Acta,72,4756,10.1016/j.gca.2008.07.014,"Zhang 2010 Table 1 xls, Entry# 2571; Run# 39"
DDB002526,1.0.0,isothermal_d,,Ti,,,,chemical,effective_binary,unspecified,melt,Basalt11 (MORB),,,,melt_basalt,,,false,false,Basalt11 (MORB); SiO2=48.6335;TiO2=1.675;Al2O3=12.276;FeOt=12.75;MnO=0.2;MgO=10.5235;CaO=10.5485;Na2O=2.3;K2O=0.15;P2O5=0.1,wt_pct_oxide,48.6335,1.675,12.276,,12.75,,,0.2,10.5235,10.5485,2.3,0.15,0.1,,,,,anhydrous_total=99.1565,true,0.325,,,,,1649.15,1649.15,1649.15,1649.15,K,940000000,940000000,940000000,940,MPa,,,,,piston_cylinder,970,,,,,,,,,,,,,,,,,,4.3035e-11,-10.3661781927,,,4.3035e-11,m2/s,,,,EPMA,crystal_dissolution,Electron microprobe,true,,true,false,use_with_caution,,melt compsition is average of interface and initial melts,provenance=compilation_2010; v0_source=zhang_table1; Type_of_dif_as_printed=SEBD; 1s_error_as_printed=4.562605e-12 (on D or lnD unspecified; not converted); C_range_as_printed=1.53 to 1.82; Type_of_exp_as_printed=dissolving olivine; Analytical_as_printed=Electron microprobe; Apparatus_as_printed=Piston-cylinder; Capsule_as_printed=graphite; pres_medium_as_printed=MgO; R unstated in spreadsheet; compiler gas_constant_used_j_mol_k=8.314,supplement,"Holycross, M.",2026-08-31,draft,Chen2008GCA 72; 4756,Chen,2008,,Geochimica et Cosmochimica Acta,72,4756,10.1016/j.gca.2008.07.014,"Zhang 2010 Table 1 xls, Entry# 2572; Run# 40"
