Repository: holycrossm/diffusion-coefficients

# Experimental diffusion coefficients (minerals and silicate melts)

**Pre-release / not published.** Schema v1.0.0. This folder is a GitHub-ready living table: canonical data is CSV, new rows arrive by pull request, and a static page searches the file in the browser. Nothing here is a citable compilation of record.

This is a QA build of 4630 experimental rows (minerals and silicate melts). Most numbers are staged from the 2010 RiMG 72 tables. Do not treat the repo as published, complete, or peer-reviewed.

File: site/data/diffusion_coefficients.csv (part 71 of 136)
DDB002527,1.0.0,isothermal_d,,Ti,,,,chemical,effective_binary,unspecified,melt,Basalt11 (MORB),,,,melt_basalt,,,false,false,Basalt11 (MORB); SiO2=48.636;TiO2=1.688;Al2O3=12.538;FeOt=12.85;MnO=0.2;MgO=10.0555;CaO=10.628;Na2O=2.3;K2O=0.15;P2O5=0.1,wt_pct_oxide,48.636,1.688,12.538,,12.85,,,0.2,10.0555,10.628,2.3,0.15,0.1,,,,,anhydrous_total=99.1455,true,0.325,,,,,1652.15,1652.15,1652.15,1652.15,K,940000000,940000000,940000000,940,MPa,,,,,piston_cylinder,491,,,,,,,,,,,,,,,,,,8.1698e-11,-10.087788575,,,8.1698e-11,m2/s,,,,EPMA,crystal_dissolution,Electron microprobe,true,,true,false,use_with_caution,,melt compsition is average of interface and initial melts,provenance=compilation_2010; v0_source=zhang_table1; Type_of_dif_as_printed=SEBD; 1s_error_as_printed=8.869737e-12 (on D or lnD unspecified; not converted); C_range_as_printed=1.54 to 1.84; Type_of_exp_as_printed=dissolving olivine; Analytical_as_printed=Electron microprobe; Apparatus_as_printed=Piston-cylinder; Capsule_as_printed=graphite; pres_medium_as_printed=MgO; R unstated in spreadsheet; compiler gas_constant_used_j_mol_k=8.314,supplement,"Holycross, M.",2026-08-31,draft,Chen2008GCA 72; 4756,Chen,2008,,Geochimica et Cosmochimica Acta,72,4756,10.1016/j.gca.2008.07.014,"Zhang 2010 Table 1 xls, Entry# 2573; Run# 41"
DDB002528,1.0.0,isothermal_d,,Ti,,,,chemical,effective_binary,unspecified,melt,Basalt11 (MORB),,,,melt_basalt,,,false,false,Basalt11 (MORB); SiO2=47.715;TiO2=1.514;Al2O3=11.0415;FeOt=12.8;MnO=0.2;MgO=13.978;CaO=9.78;Na2O=2.05;K2O=0.15;P2O5=0.1,wt_pct_oxide,47.715,1.514,11.0415,,12.8,,,0.2,13.978,9.78,2.05,0.15,0.1,,,,,anhydrous_total=99.3285,true,0.325,,,,,1753.15,1753.15,1753.15,1753.15,K,940000000,940000000,940000000,940,MPa,,,,,piston_cylinder,253,,,,,,,,,,,,,,,,,,1.3759e-10,-9.86141312935,,,1.3759e-10,m2/s,,,,EPMA,crystal_dissolution,Electron microprobe,true,,true,false,use_with_caution,,melt compsition is average of interface and initial melts,provenance=compilation_2010; v0_source=zhang_table1; Type_of_dif_as_printed=SEBD; 1s_error_as_printed=1.02616e-11 (on D or lnD unspecified; not converted); C_range_as_printed=1.25 to 1.78; Type_of_exp_as_printed=dissolving olivine; Analytical_as_printed=Electron microprobe; Apparatus_as_printed=Piston-cylinder; Capsule_as_printed=graphite; pres_medium_as_printed=MgO; R unstated in spreadsheet; compiler gas_constant_used_j_mol_k=8.314,supplement,"Holycross, M.",2026-08-31,draft,Chen2008GCA 72; 4756,Chen,2008,,Geochimica et Cosmochimica Acta,72,4756,10.1016/j.gca.2008.07.014,"Zhang 2010 Table 1 xls, Entry# 2574; Run# 43"
DDB002529,1.0.0,isothermal_d,,Ti,,,,chemical,effective_binary,unspecified,melt,Basalt11 (MORB),,,,melt_basalt,,,false,false,Basalt11 (MORB); SiO2=49.374;TiO2=1.7675;Al2O3=13.102;FeOt=12.85;MnO=0.2;MgO=8.824;CaO=10.83;Na2O=2.45;K2O=0.15;P2O5=0.1,wt_pct_oxide,49.374,1.7675,13.102,,12.85,,,0.2,8.824,10.83,2.45,0.15,0.1,,,,,anhydrous_total=99.6475,true,0.325,,,,,1647.15,1647.15,1647.15,1647.15,K,1420000000,1420000000,1420000000,1420,MPa,,,,,piston_cylinder,251,,,,,,,,,,,,,,,,,,8.3742e-11,-10.0770566711,,,8.3742e-11,m2/s,,,,EPMA,crystal_dissolution,Electron microprobe,true,,true,false,use_with_caution,,melt compsition is average of interface and initial melts,provenance=compilation_2010; v0_source=zhang_table1; Type_of_dif_as_printed=SEBD; 1s_error_as_printed=1.596407e-11 (on D or lnD unspecified; not converted); C_range_as_printed=1.66 to 1.88; Type_of_exp_as_printed=dissolving olivine; Analytical_as_printed=Electron microprobe; Apparatus_as_printed=Piston-cylinder; Capsule_as_printed=graphite; pres_medium_as_printed=MgO; R unstated in spreadsheet; compiler gas_constant_used_j_mol_k=8.314,supplement,"Holycross, M.",2026-08-31,draft,Chen2008GCA 72; 4756,Chen,2008,,Geochimica et Cosmochimica Acta,72,4756,10.1016/j.gca.2008.07.014,"Zhang 2010 Table 1 xls, Entry# 2575; Run# 44"
DDB002530,1.0.0,isothermal_d,,Ti,,,,chemical,effective_binary,unspecified,melt,Basalt11 (MORB),,,,melt_basalt,,,false,false,Basalt11 (MORB); SiO2=48.493;TiO2=1.628;Al2O3=12.0545;FeOt=12.7;MnO=0.2;MgO=11.4875;CaO=10.2915;Na2O=2.25;K2O=0.15;P2O5=0.1,wt_pct_oxide,48.493,1.628,12.0545,,12.7,,,0.2,11.4875,10.2915,2.25,0.15,0.1,,,,,anhydrous_total=99.3545,true,0.325,,,,,1695.15,1695.15,1695.15,1695.15,K,1420000000,1420000000,1420000000,1420,MPa,,,,,piston_cylinder,252,,,,,,,,,,,,,,,,,,6.0896e-11,-10.2154112334,,,6.0896e-11,m2/s,,,,EPMA,crystal_dissolution,Electron microprobe,true,,true,false,use_with_caution,,melt compsition is average of interface and initial melts,provenance=compilation_2010; v0_source=zhang_table1; Type_of_dif_as_printed=SEBD; 1s_error_as_printed=1.011293e-11 (on D or lnD unspecified; not converted); C_range_as_printed=1.46 to 1.80; Type_of_exp_as_printed=dissolving olivine; Analytical_as_printed=Electron microprobe; Apparatus_as_printed=Piston-cylinder; Capsule_as_printed=graphite; pres_medium_as_printed=MgO; R unstated in spreadsheet; compiler gas_constant_used_j_mol_k=8.314,supplement,"Holycross, M.",2026-08-31,draft,Chen2008GCA 72; 4756,Chen,2008,,Geochimica et Cosmochimica Acta,72,4756,10.1016/j.gca.2008.07.014,"Zhang 2010 Table 1 xls, Entry# 2576; Run# 45"
DDB002531,1.0.0,isothermal_d,,Ti,,,,chemical,effective_binary,unspecified,melt,Basalt11 (MORB),,,,melt_basalt,,,false,false,Basalt11 (MORB); SiO2=48.213;TiO2=1.612;Al2O3=12.1585;FeOt=12.6;MnO=0.2;MgO=11.1725;CaO=10.2995;Na2O=2.25;K2O=0.15;P2O5=0.1,wt_pct_oxide,48.213,1.612,12.1585,,12.6,,,0.2,11.1725,10.2995,2.25,0.15,0.1,,,,,anhydrous_total=98.7555,true,0.325,,,,,1698.15,1698.15,1698.15,1698.15,K,1420000000,1420000000,1420000000,1420,MPa,,,,,piston_cylinder,713,,,,,,,,,,,,,,,,,,9.2831e-11,-10.0323069712,,,9.2831e-11,m2/s,,,,EPMA,crystal_dissolution,Electron microprobe,true,,true,false,use_with_caution,,melt compsition is average of interface and initial melts,provenance=compilation_2010; v0_source=zhang_table1; Type_of_dif_as_printed=SEBD; 1s_error_as_printed=1.170163e-11 (on D or lnD unspecified; not converted); C_range_as_printed=1.39 to 1.84; Type_of_exp_as_printed=dissolving olivine; Analytical_as_printed=Electron microprobe; Apparatus_as_printed=Piston-cylinder; Capsule_as_printed=graphite; pres_medium_as_printed=MgO; R unstated in spreadsheet; compiler gas_constant_used_j_mol_k=8.314,supplement,"Holycross, M.",2026-08-31,draft,Chen2008GCA 72; 4756,Chen,2008,,Geochimica et Cosmochimica Acta,72,4756,10.1016/j.gca.2008.07.014,"Zhang 2010 Table 1 xls, Entry# 2577; Run# 46"
DDB002532,1.0.0,isothermal_d,,Ti,,,,chemical,effective_binary,unspecified,melt,Basalt11 (MORB),,,,melt_basalt,,,false,false,Basalt11 (MORB); SiO2=50.7201442857143;TiO2=1.65377857142857;Al2O3=11.5881828571429;FeOt=11.8285435714286;MnO=0.208460714285714;MgO=8.22466;CaO=11.9360157142857;Na2O=2.43623642857143;K2O=0.135257857142857;P2O5=0.101283571428571,wt_pct_oxide,50.7201442857143,1.65377857142857,11.5881828571429,,11.8285435714286,,,0.208460714285714,8.22466,11.9360157142857,2.43623642857143,0.135257857142857,0.101283571428571,,,,,anhydrous_total=98.8325635714286,true,0.325,,,,,1544,1544,1544,1544,K,470000000,470000000,470000000,470,MPa,,,,,piston_cylinder,1807,,,,,,,,,,,,,,,,,,8.1e-12,-11.0915149811,,,8.1e-12,m2/s,,,,EPMA,crystal_dissolution,Electron microprobe,true,,true,false,use_with_caution,,melt compsition is average of interface and initial melts,provenance=compilation_2010; v0_source=zhang_table1; Type_of_dif_as_printed=SEBD; 1s_error_as_printed=8e-13 (on D or lnD unspecified; not converted); C_range_as_printed=1.37 to 1.82; Type_of_exp_as_printed=dissolving cpx; Analytical_as_printed=Electron microprobe; Apparatus_as_printed=Piston-cylinder; Capsule_as_printed=graphite; pres_medium_as_printed=MgO; R unstated in spreadsheet; compiler gas_constant_used_j_mol_k=8.314,supplement,"Holycross, M.",2026-08-31,draft,Chen2009GCA 73; 5730,Chen,2009,,Geochimica et Cosmochimica Acta,73,5730,10.1016/j.gca.2009.06.016,"Zhang 2010 Table 1 xls, Entry# 2578; Run# 1"
DDB002533,1.0.0,isothermal_d,,Ti,,,,chemical,effective_binary,unspecified,melt,Basalt11 (MORB),,,,melt_basalt,,,false,false,Basalt11 (MORB); SiO2=51.4801442857143;TiO2=1.50377857142857;Al2O3=10.3531828571429;FeOt=11.2785435714286;MnO=0.208460714285714;MgO=8.98466;CaO=12.6960157142857;Na2O=2.29123642857143;K2O=0.135257857142857;P2O5=0.101283571428571,wt_pct_oxide,51.4801442857143,1.50377857142857,10.3531828571429,,11.2785435714286,,,0.208460714285714,8.98466,12.6960157142857,2.29123642857143,0.135257857142857,0.101283571428571,,,,,anhydrous_total=99.0325635714286,true,0.325,,,,,1635.21575519,1635.21575519,1635.21575519,1635.21575518695,K,940000000,940000000,940000000,940,MPa,,,,,piston_cylinder,732,,,,,,,,,,,,,,,,,,1.61e-11,-10.793174124,,,1.61e-11,m2/s,,,,EPMA,crystal_dissolution,Electron microprobe,true,,true,false,use_with_caution,,melt compsition is average of interface and initial melts,provenance=compilation_2010; v0_source=zhang_table1; Type_of_dif_as_printed=SEBD; 1s_error_as_printed=7e-13 (on D or lnD unspecified; not converted); C_range_as_printed=1.07 to 1.89; Type_of_exp_as_printed=dissolving cpx; Analytical_as_printed=Electron microprobe; Apparatus_as_printed=Piston-cylinder; Capsule_as_printed=graphite; pres_medium_as_printed=MgO; R unstated in spreadsheet; compiler gas_constant_used_j_mol_k=8.314,supplement,"Holycross, M.",2026-08-31,draft,Chen2009GCA 73; 5730,Chen,2009,,Geochimica et Cosmochimica Acta,73,5730,10.1016/j.gca.2009.06.016,"Zhang 2010 Table 1 xls, Entry# 2579; Run# 5"
DDB002534,1.0.0,isothermal_d,,Ti,,,,chemical,effective_binary,unspecified,melt,Basalt11 (MORB),,,,melt_basalt,,,false,false,Basalt11 (MORB); SiO2=51.5201442857143;TiO2=1.31377857142857;Al2O3=9.34318285714286;FeOt=10.2785435714286;MnO=0.208460714285714;MgO=10.08966;CaO=14.0760157142857;Na2O=2.06623642857143;K2O=0.135257857142857;P2O5=0.101283571428571,wt_pct_oxide,51.5201442857143,1.31377857142857,9.34318285714286,,10.2785435714286,,,0.208460714285714,10.08966,14.0760157142857,2.06623642857143,0.135257857142857,0.101283571428571,,,,,anhydrous_total=99.1325635714286,true,0.325,,,,,1719.34796827,1719.34796827,1719.34796827,1719.34796827045,K,1420000000,1420000000,1420000000,1420,MPa,,,,,piston_cylinder,732,,,,,,,,,,,,,,,,,,4.92e-11,-10.3080348972,,,4.92e-11,m2/s,,,,EPMA,crystal_dissolution,Electron microprobe,true,,true,false,use_with_caution,,melt compsition is average of interface and initial melts,provenance=compilation_2010; v0_source=zhang_table1; Type_of_dif_as_printed=SEBD; 1s_error_as_printed=1.25e-12 (on D or lnD unspecified; not converted); C_range_as_printed=0.69 to 1.76; Type_of_exp_as_printed=dissolving cpx; Analytical_as_printed=Electron microprobe; Apparatus_as_printed=Piston-cylinder; Capsule_as_printed=graphite; pres_medium_as_printed=MgO; R unstated in spreadsheet; compiler gas_constant_used_j_mol_k=8.314,supplement,"Holycross, M.",2026-08-31,draft,Chen2009GCA 73; 5730,Chen,2009,,Geochimica et Cosmochimica Acta,73,5730,10.1016/j.gca.2009.06.016,"Zhang 2010 Table 1 xls, Entry# 2580; Run# 6"
DDB002535,1.0.0,isothermal_d,,Ti,,,,chemical,effective_binary,unspecified,melt,Basalt11 (MORB),,,,melt_basalt,,,false,false,Basalt11 (MORB); SiO2=51.6401442857143;TiO2=1.27877857142857;Al2O3=8.65818285714286;FeOt=10.3785435714286;MnO=0.208460714285714;MgO=10.44466;CaO=14.1660157142857;Na2O=2.06123642857143;K2O=0.135257857142857;P2O5=0.101283571428571,wt_pct_oxide,51.6401442857143,1.27877857142857,8.65818285714286,,10.3785435714286,,,0.208460714285714,10.44466,14.1660157142857,2.06123642857143,0.135257857142857,0.101283571428571,,,,,anhydrous_total=99.0725635714286,true,0.325,,,,,1593.75172686,1593.75172686,1593.75172686,1593.75172686193,K,470000000,470000000,470000000,470,MPa,,,,,piston_cylinder,613,,,,,,,,,,,,,,,,,,1.72e-11,-10.7644715531,,,1.72e-11,m2/s,,,,EPMA,crystal_dissolution,Electron microprobe,true,,true,false,use_with_caution,,melt compsition is average of interface and initial melts,provenance=compilation_2010; v0_source=zhang_table1; Type_of_dif_as_printed=SEBD; 1s_error_as_printed=6e-13 (on D or lnD unspecified; not converted); C_range_as_printed=0.62 to 1.82; Type_of_exp_as_printed=dissolving cpx; Analytical_as_printed=Electron microprobe; Apparatus_as_printed=Piston-cylinder; Capsule_as_printed=graphite; pres_medium_as_printed=MgO; R unstated in spreadsheet; compiler gas_constant_used_j_mol_k=8.314,supplement,"Holycross, M.",2026-08-31,draft,Chen2009GCA 73; 5730,Chen,2009,,Geochimica et Cosmochimica Acta,73,5730,10.1016/j.gca.2009.06.016,"Zhang 2010 Table 1 xls, Entry# 2581; Run# 7"
DDB002536,1.0.0,isothermal_d,,Ti,,,,chemical,effective_binary,unspecified,melt,Basalt11 (MORB),,,,melt_basalt,,,false,false,Basalt11 (MORB); SiO2=52.0051442857143;TiO2=1.22877857142857;Al2O3=8.50318285714286;FeOt=10.2785435714286;MnO=0.208460714285714;MgO=10.51466;CaO=14.2060157142857;Na2O=1.99123642857143;K2O=0.135257857142857;P2O5=0.101283571428571,wt_pct_oxide,52.0051442857143,1.22877857142857,8.50318285714286,,10.2785435714286,,,0.208460714285714,10.51466,14.2060157142857,1.99123642857143,0.135257857142857,0.101283571428571,,,,,anhydrous_total=99.1725635714286,true,0.325,,,,,1667.27161319,1667.27161319,1667.27161319,1667.27161318843,K,940000000,940000000,940000000,940,MPa,,,,,piston_cylinder,733,,,,,,,,,,,,,,,,,,3.07e-11,-10.5128616245,,,3.07e-11,m2/s,,,,EPMA,crystal_dissolution,Electron microprobe,true,,true,false,use_with_caution,,melt compsition is average of interface and initial melts,provenance=compilation_2010; v0_source=zhang_table1; Type_of_dif_as_printed=SEBD; 1s_error_as_printed=9.5e-13 (on D or lnD unspecified; not converted); C_range_as_printed=0.52 to 1.73; Type_of_exp_as_printed=dissolving cpx; Analytical_as_printed=Electron microprobe; Apparatus_as_printed=Piston-cylinder; Capsule_as_printed=graphite; pres_medium_as_printed=MgO; R unstated in spreadsheet; compiler gas_constant_used_j_mol_k=8.314,supplement,"Holycross, M.",2026-08-31,draft,Chen2009GCA 73; 5730,Chen,2009,,Geochimica et Cosmochimica Acta,73,5730,10.1016/j.gca.2009.06.016,"Zhang 2010 Table 1 xls, Entry# 2582; Run# 8"
DDB002537,1.0.0,isothermal_d,,Ti,,,,chemical,effective_binary,unspecified,melt,Basalt11 (MORB),,,,melt_basalt,,,false,false,Basalt11 (MORB); SiO2=50.8851442857143;TiO2=1.67877857142857;Al2O3=11.8531828571429;FeOt=11.3785435714286;MnO=0.208460714285714;MgO=8.17966;CaO=12.2160157142857;Na2O=2.39623642857143;K2O=0.135257857142857;P2O5=0.101283571428571,wt_pct_oxide,50.8851442857143,1.67877857142857,11.8531828571429,,11.3785435714286,,,0.208460714285714,8.17966,12.2160157142857,2.39623642857143,0.135257857142857,0.101283571428571,,,,,anhydrous_total=99.0325635714286,true,0.325,,,,,1695.12237006,1695.12237006,1695.12237006,1695.12237005521,K,1900000000,1900000000,1900000000,1900,MPa,,,,,piston_cylinder,494,,,,,,,,,,,,,,,,,,9.2e-11,-10.0362121727,,,9.2e-11,m2/s,,,,EPMA,crystal_dissolution,Electron microprobe,true,,true,false,use_with_caution,,melt compsition is average of interface and initial melts,provenance=compilation_2010; v0_source=zhang_table1; Type_of_dif_as_printed=SEBD; 1s_error_as_printed=7.9e-12 (on D or lnD unspecified; not converted); C_range_as_printed=1.42 to 1.84; Type_of_exp_as_printed=dissolving cpx; Analytical_as_printed=Electron microprobe; Apparatus_as_printed=Piston-cylinder; Capsule_as_printed=graphite; pres_medium_as_printed=MgO; R unstated in spreadsheet; compiler gas_constant_used_j_mol_k=8.314,supplement,"Holycross, M.",2026-08-31,draft,Chen2009GCA 73; 5730,Chen,2009,,Geochimica et Cosmochimica Acta,73,5730,10.1016/j.gca.2009.06.016,"Zhang 2010 Table 1 xls, Entry# 2583; Run# 11"
DDB002538,1.0.0,isothermal_d,,Ti,,,,chemical,effective_binary,unspecified,melt,Basalt11 (MORB),,,,melt_basalt,,,false,false,Basalt11 (MORB); SiO2=50.5901442857143;TiO2=1.64877857142857;Al2O3=12.2331828571429;FeOt=11.6285435714286;MnO=0.208460714285714;MgO=7.91466;CaO=11.7960157142857;Na2O=2.48123642857143;K2O=0.135257857142857;P2O5=0.101283571428571,wt_pct_oxide,50.5901442857143,1.64877857142857,12.2331828571429,,11.6285435714286,,,0.208460714285714,7.91466,11.7960157142857,2.48123642857143,0.135257857142857,0.101283571428571,,,,,anhydrous_total=98.7375635714286,true,0.325,,,,,1641.36592696,1641.36592696,1641.36592696,1641.36592695648,K,1420000000,1420000000,1420000000,1420,MPa,,,,,piston_cylinder,732,,,,,,,,,,,,,,,,,,1.71e-11,-10.7670038896,,,1.71e-11,m2/s,,,,EPMA,crystal_dissolution,Electron microprobe,true,,true,false,use_with_caution,,melt compsition is average of interface and initial melts,provenance=compilation_2010; v0_source=zhang_table1; Type_of_dif_as_printed=SEBD; 1s_error_as_printed=2.9e-12 (on D or lnD unspecified; not converted); C_range_as_printed=1.36 to 1.66; Type_of_exp_as_printed=dissolving cpx; Analytical_as_printed=Electron microprobe; Apparatus_as_printed=Piston-cylinder; Capsule_as_printed=graphite; pres_medium_as_printed=MgO; R unstated in spreadsheet; compiler gas_constant_used_j_mol_k=8.314,supplement,"Holycross, M.",2026-08-31,draft,Chen2009GCA 73; 5730,Chen,2009,,Geochimica et Cosmochimica Acta,73,5730,10.1016/j.gca.2009.06.016,"Zhang 2010 Table 1 xls, Entry# 2584; Run# 12"
DDB002539,1.0.0,isothermal_d,,Ti,,,,chemical,effective_binary,unspecified,melt,Basalt11 (MORB),,,,melt_basalt,,,false,false,Basalt11 (MORB); SiO2=50.3651442857143;TiO2=1.79877857142857;Al2O3=13.0531828571429;FeOt=12.0285435714285;MnO=0.208460714285714;MgO=7.34466;CaO=11.2310157142857;Na2O=2.63623642857143;K2O=0.135257857142857;P2O5=0.101283571428572,wt_pct_oxide,50.3651442857143,1.79877857142857,13.0531828571429,,12.0285435714285,,,0.208460714285714,7.34466,11.2310157142857,2.63623642857143,0.135257857142857,0.101283571428572,,,,,anhydrous_total=98.9025635714286,true,0.325,,,,,1509.18169423,1509.18169423,1509.18169423,1509.1816942321,K,470000000,470000000,470000000,470,MPa,,,,,piston_cylinder,2404,,,,,,,,,,,,,,,,,,6.4e-12,-11.193820026,,,6.4e-12,m2/s,,,,EPMA,crystal_dissolution,Electron microprobe,true,,true,false,use_with_caution,,melt compsition is average of interface and initial melts,provenance=compilation_2010; v0_source=zhang_table1; Type_of_dif_as_printed=SEBD; 1s_error_as_printed=1.5e-12 (on D or lnD unspecified; not converted); C_range_as_printed=1.66 to 1.82; Type_of_exp_as_printed=dissolving cpx; Analytical_as_printed=Electron microprobe; Apparatus_as_printed=Piston-cylinder; Capsule_as_printed=graphite; pres_medium_as_printed=MgO; R unstated in spreadsheet; compiler gas_constant_used_j_mol_k=8.314,supplement,"Holycross, M.",2026-08-31,draft,Chen2009GCA 73; 5730,Chen,2009,,Geochimica et Cosmochimica Acta,73,5730,10.1016/j.gca.2009.06.016,"Zhang 2010 Table 1 xls, Entry# 2585; Run# 14"
DDB002540,1.0.0,isothermal_d,,Ti,,,,chemical,effective_binary,unspecified,melt,Basalt11 (MORB),,,,melt_basalt,,,false,false,Basalt11 (MORB); SiO2=51.8701442857143;TiO2=1.30877857142857;Al2O3=9.45818285714285;FeOt=10.2785435714285;MnO=0.208460714285714;MgO=9.95966;CaO=14.2610157142857;Na2O=2.00623642857143;K2O=0.135257857142857;P2O5=0.101283571428572,wt_pct_oxide,51.8701442857143,1.30877857142857,9.45818285714285,,10.2785435714285,,,0.208460714285714,9.95966,14.2610157142857,2.00623642857143,0.135257857142857,0.101283571428572,,,,,anhydrous_total=99.5875635714285,true,0.325,,,,,1790,1790,1790,1790,K,1900000000,1900000000,1900000000,1900,MPa,,,,,piston_cylinder,378,,,,,,,,,,,,,,,,,,6.22e-11,-10.2062096153,,,6.22e-11,m2/s,,,,EPMA,crystal_dissolution,Electron microprobe,true,,true,false,use_with_caution,,melt compsition is average of interface and initial melts,provenance=compilation_2010; v0_source=zhang_table1; Type_of_dif_as_printed=SEBD; 1s_error_as_printed=5.4e-12 (on D or lnD unspecified; not converted); C_range_as_printed=0.68 to 1.62; Type_of_exp_as_printed=dissolving cpx; Analytical_as_printed=Electron microprobe; Apparatus_as_printed=Piston-cylinder; Capsule_as_printed=graphite; pres_medium_as_printed=MgO; R unstated in spreadsheet; compiler gas_constant_used_j_mol_k=8.314,supplement,"Holycross, M.",2026-08-31,draft,Chen2009GCA 73; 5730,Chen,2009,,Geochimica et Cosmochimica Acta,73,5730,10.1016/j.gca.2009.06.016,"Zhang 2010 Table 1 xls, Entry# 2586; Run# 15"
DDB002541,1.0.0,isothermal_d,,Zr,,,,chemical,effective_binary,unspecified,melt,Rhyolite12,,,,melt_rhyolite,,,false,false,Rhyolite12; SiO2=76.1;TiO2=0.1;Al2O3=13;FeOt=0.7;MgO=0.1;CaO=0.5;Na2O=3.7;K2O=4.8,wt_pct_oxide,76.1,0.1,13,,0.7,,,,0.1,0.5,3.7,4.8,,,,,,anhydrous_total=99,true,0.1,,,,,1473.15,1473.15,1473.15,1473.15,K,800000000,800000000,800000000,800,MPa,,,,,piston_cylinder,69000,,,,,,,,,,,,,,,,,,3.1e-16,-15.5086383062,,,3.1e-16,m2/s,,,,EPMA,crystal_dissolution,Electron microprobe,true,,true,false,use_with_caution,,,provenance=compilation_2010; v0_source=zhang_table1; Type_of_dif_as_printed=SEBD; C_range_as_printed=0.28; Type_of_exp_as_printed=dissolving zircon; Analytical_as_printed=Electron microprobe; Apparatus_as_printed=PCA; R unstated in spreadsheet; compiler gas_constant_used_j_mol_k=8.314,supplement,"Holycross, M.",2026-08-31,draft,Harrison1983CMP 84; 66,Harrison,1983,,Contributions to Mineralogy and Petrology,84,66,10.1007/bf01132331,"Zhang 2010 Table 1 xls, Entry# 2588; Run# ZirDis 2"
DDB002542,1.0.0,isothermal_d,,Zr,,,,chemical,effective_binary,unspecified,melt,Rhyolite12,,,,melt_rhyolite,,,false,false,Rhyolite12; SiO2=76.1;TiO2=0.1;Al2O3=13;FeOt=0.7;MgO=0.1;CaO=0.5;Na2O=3.7;K2O=4.8,wt_pct_oxide,76.1,0.1,13,,0.7,,,,0.1,0.5,3.7,4.8,,,,,,anhydrous_total=99,true,0.1,,,,,1573.15,1573.15,1573.15,1573.15,K,800000000,800000000,800000000,800,MPa,,,,,piston_cylinder,81000,,,,,,,,,,,,,,,,,,2.8e-15,-14.5528419687,,,2.8e-15,m2/s,,,,EPMA,crystal_dissolution,Electron microprobe,true,,true,false,use_with_caution,,,provenance=compilation_2010; v0_source=zhang_table1; Type_of_dif_as_printed=SEBD; C_range_as_printed=0.37; Type_of_exp_as_printed=dissolving zircon; Analytical_as_printed=Electron microprobe; Apparatus_as_printed=PCA; R unstated in spreadsheet; compiler gas_constant_used_j_mol_k=8.314,supplement,"Holycross, M.",2026-08-31,draft,Harrison1983CMP 84; 66,Harrison,1983,,Contributions to Mineralogy and Petrology,84,66,10.1007/bf01132331,"Zhang 2010 Table 1 xls, Entry# 2589; Run# ZirDis 3"
DDB002543,1.0.0,isothermal_d,,Zr,,,,chemical,effective_binary,unspecified,melt,Rhyolite12,,,,melt_rhyolite,,,false,false,Rhyolite12; SiO2=76.1;TiO2=0.1;Al2O3=13;FeOt=0.7;MgO=0.1;CaO=0.5;Na2O=3.7;K2O=4.8,wt_pct_oxide,76.1,0.1,13,,0.7,,,,0.1,0.5,3.7,4.8,,,,,,anhydrous_total=99,true,0.1,,,,,1673.15,1673.15,1673.15,1673.15,K,800000000,800000000,800000000,800,MPa,,,,,piston_cylinder,13500,,,,,,,,,,,,,,,,,,1.1e-14,-13.9586073148,,,1.1e-14,m2/s,,,,EPMA,crystal_dissolution,Electron microprobe,true,,true,false,use_with_caution,,,provenance=compilation_2010; v0_source=zhang_table1; Type_of_dif_as_printed=SEBD; C_range_as_printed=0.6; Type_of_exp_as_printed=dissolving zircon; Analytical_as_printed=Electron microprobe; Apparatus_as_printed=PCA; R unstated in spreadsheet; compiler gas_constant_used_j_mol_k=8.314,supplement,"Holycross, M.",2026-08-31,draft,Harrison1983CMP 84; 66,Harrison,1983,,Contributions to Mineralogy and Petrology,84,66,10.1007/bf01132331,"Zhang 2010 Table 1 xls, Entry# 2590; Run# ZirDis 1"
DDB002544,1.0.0,isothermal_d,,Zr,,,,chemical,effective_binary,unspecified,melt,Rhyolite12,,,,melt_rhyolite,,,false,false,Rhyolite12; SiO2=76.1;TiO2=0.1;Al2O3=13;FeOt=0.7;MgO=0.1;CaO=0.5;Na2O=3.7;K2O=4.8,wt_pct_oxide,76.1,0.1,13,,0.7,,,,0.1,0.5,3.7,4.8,,,,,,anhydrous_total=99,true,0.1,,,,,1673.15,1673.15,1673.15,1673.15,K,800000000,800000000,800000000,800,MPa,,,,,piston_cylinder,99600,,,,,,,,,,,,,,,,,,2.4e-14,-13.6197887583,,,2.4e-14,m2/s,,,,EPMA,crystal_dissolution,Electron microprobe,true,,true,false,use_with_caution,,,provenance=compilation_2010; v0_source=zhang_table1; Type_of_dif_as_printed=SEBD; C_range_as_printed=0.608; Type_of_exp_as_printed=dissolving zircon; Analytical_as_printed=Electron microprobe; Apparatus_as_printed=PCA; R unstated in spreadsheet; compiler gas_constant_used_j_mol_k=8.314,supplement,"Holycross, M.",2026-08-31,draft,Harrison1983CMP 84; 66,Harrison,1983,,Contributions to Mineralogy and Petrology,84,66,10.1007/bf01132331,"Zhang 2010 Table 1 xls, Entry# 2591; Run# ZirDis 4"
DDB002545,1.0.0,isothermal_d,,Zr,,,,chemical,effective_binary,unspecified,melt,Rhyolite12,,,,melt_rhyolite,,,false,false,Rhyolite12; SiO2=76.1;TiO2=0.1;Al2O3=13;FeOt=0.7;MgO=0.1;CaO=0.5;Na2O=3.7;K2O=4.8,wt_pct_oxide,76.1,0.1,13,,0.7,,,,0.1,0.5,3.7,4.8,,,,,,anhydrous_total=99,true,0.1,,,,,1773.15,1773.15,1773.15,1773.15,K,800000000,800000000,800000000,800,MPa,,,,,piston_cylinder,24000,,,,,,,,,,,,,,,,,,9.4e-14,-13.0268721464,,,9.4e-14,m2/s,,,,EPMA,crystal_dissolution,Electron microprobe,true,,true,false,use_with_caution,,,provenance=compilation_2010; v0_source=zhang_table1; Type_of_dif_as_printed=SEBD; C_range_as_printed=1.48; Type_of_exp_as_printed=dissolving zircon; Analytical_as_printed=Electron microprobe; Apparatus_as_printed=PCA; R unstated in spreadsheet; compiler gas_constant_used_j_mol_k=8.314,supplement,"Holycross, M.",2026-08-31,draft,Harrison1983CMP 84; 66,Harrison,1983,,Contributions to Mineralogy and Petrology,84,66,10.1007/bf01132331,"Zhang 2010 Table 1 xls, Entry# 2592; Run# ZirDis 5"
DDB002546,1.0.0,isothermal_d,,Zr,,,,chemical,effective_binary,unspecified,melt,Wet Rhyolite12,,,,melt_rhyolite,,,false,false,wet rhyolite12; SiO2=76.1;TiO2=0.1;Al2O3=13;FeOt=0.7;MgO=0.1;CaO=0.5;Na2O=3.7;K2O=4.8,wt_pct_oxide,76.1,0.1,13,,0.7,,,,0.1,0.5,3.7,4.8,,,,,,anhydrous_total=99,true,1,,,,,1473.15,1473.15,1473.15,1473.15,K,800000000,800000000,800000000,800,MPa,,,,,piston_cylinder,24000,,,,,,,,,,,,,,,,,,8.6e-15,-14.0655015488,,,8.6e-15,m2/s,,,,EPMA,crystal_dissolution,Electron microprobe,true,,true,false,use_with_caution,,,provenance=compilation_2010; v0_source=zhang_table1; Type_of_dif_as_printed=SEBD; C_range_as_printed=0.298; Type_of_exp_as_printed=dissolving zircon; Analytical_as_printed=Electron microprobe; Apparatus_as_printed=PCA; R unstated in spreadsheet; compiler gas_constant_used_j_mol_k=8.314,supplement,"Holycross, M.",2026-08-31,draft,Harrison1983CMP 84; 66,Harrison,1983,,Contributions to Mineralogy and Petrology,84,66,10.1007/bf01132331,"Zhang 2010 Table 1 xls, Entry# 2593; Run# ZirDis 9"
DDB002547,1.0.0,isothermal_d,,Zr,,,,chemical,effective_binary,unspecified,melt,Wet Rhyolite12,,,,melt_rhyolite,,,false,false,wet rhyolite12; SiO2=76.1;TiO2=0.1;Al2O3=13;FeOt=0.7;MgO=0.1;CaO=0.5;Na2O=3.7;K2O=4.8,wt_pct_oxide,76.1,0.1,13,,0.7,,,,0.1,0.5,3.7,4.8,,,,,,anhydrous_total=99,true,2.3,,,,,1473.15,1473.15,1473.15,1473.15,K,800000000,800000000,800000000,800,MPa,,,,,piston_cylinder,21900,,,,,,,,,,,,,,,,,,4.46e-14,-13.3506651413,,,4.46e-14,m2/s,,,,EPMA,crystal_dissolution,Electron microprobe,true,,true,false,use_with_caution,,,provenance=compilation_2010; v0_source=zhang_table1; Type_of_dif_as_printed=SEBD; C_range_as_printed=0.42; Type_of_exp_as_printed=dissolving zircon; Analytical_as_printed=Electron microprobe; Apparatus_as_printed=PCA; R unstated in spreadsheet; compiler gas_constant_used_j_mol_k=8.314,supplement,"Holycross, M.",2026-08-31,draft,Harrison1983CMP 84; 66,Harrison,1983,,Contributions to Mineralogy and Petrology,84,66,10.1007/bf01132331,"Zhang 2010 Table 1 xls, Entry# 2594; Run# ZirDis 10"
DDB002548,1.0.0,isothermal_d,,Zr,,,,chemical,effective_binary,unspecified,melt,Wet Rhyolite12,,,,melt_rhyolite,,,false,false,wet rhyolite12; SiO2=76.1;TiO2=0.1;Al2O3=13;FeOt=0.7;MgO=0.1;CaO=0.5;Na2O=3.7;K2O=4.8,wt_pct_oxide,76.1,0.1,13,,0.7,,,,0.1,0.5,3.7,4.8,,,,,,anhydrous_total=99,true,4.2,,,,,1473.15,1473.15,1473.15,1473.15,K,800000000,800000000,800000000,800,MPa,,,,,piston_cylinder,23100,,,,,,,,,,,,,,,,,,8.94e-14,-13.0486624812,,,8.94e-14,m2/s,,,,EPMA,crystal_dissolution,Electron microprobe,true,,true,false,use_with_caution,,,provenance=compilation_2010; v0_source=zhang_table1; Type_of_dif_as_printed=SEBD; C_range_as_printed=0.47; Type_of_exp_as_printed=dissolving zircon; Analytical_as_printed=Electron microprobe; Apparatus_as_printed=PCA; R unstated in spreadsheet; compiler gas_constant_used_j_mol_k=8.314,supplement,"Holycross, M.",2026-08-31,draft,Harrison1983CMP 84; 66,Harrison,1983,,Contributions to Mineralogy and Petrology,84,66,10.1007/bf01132331,"Zhang 2010 Table 1 xls, Entry# 2595; Run# ZirDis 11"
DDB002549,1.0.0,isothermal_d,,Zr,,,,chemical,effective_binary,unspecified,melt,Wet Rhyolite12,,,,melt_rhyolite,,,false,false,wet rhyolite12; SiO2=76.1;TiO2=0.1;Al2O3=13;FeOt=0.7;MgO=0.1;CaO=0.5;Na2O=3.7;K2O=4.8,wt_pct_oxide,76.1,0.1,13,,0.7,,,,0.1,0.5,3.7,4.8,,,,,,anhydrous_total=99,true,6,,,,,1293.15,1293.15,1293.15,1293.15,K,800000000,800000000,800000000,800,MPa,,,,,piston_cylinder,160000,,,,,,,,,,,,,,,,,,3.3e-14,-13.4814860601,,,3.3e-14,m2/s,,,,EPMA,crystal_dissolution,Electron microprobe,true,,true,false,use_with_caution,,,provenance=compilation_2010; v0_source=zhang_table1; Type_of_dif_as_printed=SEBD; C_range_as_printed=0.158; Type_of_exp_as_printed=dissolving zircon; Analytical_as_printed=Electron microprobe; Apparatus_as_printed=PCA; R unstated in spreadsheet; compiler gas_constant_used_j_mol_k=8.314,supplement,"Holycross, M.",2026-08-31,draft,Harrison1983CMP 84; 66,Harrison,1983,,Contributions to Mineralogy and Petrology,84,66,10.1007/bf01132331,"Zhang 2010 Table 1 xls, Entry# 2596; Run# ZirDis 6"
DDB002550,1.0.0,isothermal_d,,Zr,,,,chemical,effective_binary,unspecified,melt,Wet Rhyolite12,,,,melt_rhyolite,,,false,false,wet rhyolite12; SiO2=76.1;TiO2=0.1;Al2O3=13;FeOt=0.7;MgO=0.1;CaO=0.5;Na2O=3.7;K2O=4.8,wt_pct_oxide,76.1,0.1,13,,0.7,,,,0.1,0.5,3.7,4.8,,,,,,anhydrous_total=99,true,6,,,,,1473.15,1473.15,1473.15,1473.15,K,800000000,800000000,800000000,800,MPa,,,,,piston_cylinder,149000,,,,,,,,,,,,,,,,,,2.4e-13,-12.6197887583,,,2.4e-13,m2/s,,,,EPMA,crystal_dissolution,Electron microprobe,true,,true,false,use_with_caution,,,provenance=compilation_2010; v0_source=zhang_table1; Type_of_dif_as_printed=SEBD; C_range_as_printed=0.2; Type_of_exp_as_printed=dissolving zircon; Analytical_as_printed=Electron microprobe; Apparatus_as_printed=PCA; R unstated in spreadsheet; compiler gas_constant_used_j_mol_k=8.314,supplement,"Holycross, M.",2026-08-31,draft,Harrison1983CMP 84; 66,Harrison,1983,,Contributions to Mineralogy and Petrology,84,66,10.1007/bf01132331,"Zhang 2010 Table 1 xls, Entry# 2597; Run# ZirDis 7"
DDB002551,1.0.0,isothermal_d,,Zr,,,,chemical,effective_binary,unspecified,melt,Wet Rhyolite12,,,,melt_rhyolite,,,false,false,wet rhyolite12; SiO2=76.1;TiO2=0.1;Al2O3=13;FeOt=0.7;MgO=0.1;CaO=0.5;Na2O=3.7;K2O=4.8,wt_pct_oxide,76.1,0.1,13,,0.7,,,,0.1,0.5,3.7,4.8,,,,,,anhydrous_total=99,true,6,,,,,1658.15,1658.15,1658.15,1658.15,K,800000000,800000000,800000000,800,MPa,,,,,piston_cylinder,17100,,,,,,,,,,,,,,,,,,1.95e-12,-11.7099653886,,,1.95e-12,m2/s,,,,EPMA,crystal_dissolution,Electron microprobe,true,,true,false,use_with_caution,,,provenance=compilation_2010; v0_source=zhang_table1; Type_of_dif_as_printed=SEBD; C_range_as_printed=1.28; Type_of_exp_as_printed=dissolving zircon; Analytical_as_printed=Electron microprobe; Apparatus_as_printed=PCA; R unstated in spreadsheet; compiler gas_constant_used_j_mol_k=8.314,supplement,"Holycross, M.",2026-08-31,draft,Harrison1983CMP 84; 66,Harrison,1983,,Contributions to Mineralogy and Petrology,84,66,10.1007/bf01132331,"Zhang 2010 Table 1 xls, Entry# 2598; Run# ZirDis 8"
DDB002552,1.0.0,isothermal_d,,Zr,,,,chemical,effective_binary,unspecified,melt,Wet Rhyolite12,,,,melt_rhyolite,,,false,false,wet rhyolite12; SiO2=76.1;TiO2=0.1;Al2O3=13;FeOt=0.7;MgO=0.1;CaO=0.5;Na2O=3.7;K2O=4.8,wt_pct_oxide,76.1,0.1,13,,0.7,,,,0.1,0.5,3.7,4.8,,,,,,anhydrous_total=99,true,6.3,,,,,1473.15,1473.15,1473.15,1473.15,K,800000000,800000000,800000000,800,MPa,,,,,piston_cylinder,30600,,,,,,,,,,,,,,,,,,1.33e-13,-12.876148359,,,1.33e-13,m2/s,,,,EPMA,crystal_dissolution,Electron microprobe,true,,true,false,use_with_caution,,,provenance=compilation_2010; v0_source=zhang_table1; Type_of_dif_as_printed=SEBD; C_range_as_printed=0.385; Type_of_exp_as_printed=dissolving zircon; Analytical_as_printed=Electron microprobe; Apparatus_as_printed=PCA; R unstated in spreadsheet; compiler gas_constant_used_j_mol_k=8.314,supplement,"Holycross, M.",2026-08-31,draft,Harrison1983CMP 84; 66,Harrison,1983,,Contributions to Mineralogy and Petrology,84,66,10.1007/bf01132331,"Zhang 2010 Table 1 xls, Entry# 2599; Run# ZirDis 12"
DDB002553,1.0.0,isothermal_d,,Zr,,,,chemical,effective_binary,unspecified,melt,Rhyolite1-rhyolite7 (P210-LCO),,,,other,,,false,false,Rhyolite1-rhyolite7 (P210-LCO); SiO2=72.585;TiO2=0.185;Al2O3=10.17;FeOt=4.365;MnO=0.2;MgO=0.035;CaO=0.395;Na2O=6.99;K2O=4.395;P2O5=0,wt_pct_oxide,72.585,0.185,10.17,,4.365,,,0.2,0.035,0.395,6.99,4.395,0,,,,,anhydrous_total=99.32,,,,,,,1171.15,1171.15,1171.15,1171.15,K,13800000,13800000,13800000,13.8,MPa,,,,,cold_seal,1096400,,,,,,,,,,,,,,,,,,1.19e-15,-14.9244530386,,,1.19e-15,m2/s,,,,EPMA,diffusion_couple,Electron microprobe,true,,,false,use_with_caution,,,provenance=compilation_2010; v0_source=zhang_table1; Type_of_dif_as_printed=SEBD; 1s_error_as_printed=3.01e-16 (on D or lnD unspecified; not converted); Type_of_exp_as_printed=diffusion couple; Analytical_as_printed=Electron microprobe; Apparatus_as_printed=cold seal pressure vessel; Capsule_as_printed=Pt; R unstated in spreadsheet; compiler gas_constant_used_j_mol_k=8.314,supplement,"Holycross, M.",2026-08-31,draft,Baker1988JNCS 102; 62,Baker,1988,,Journal of Non-Crystalline Solids,102,62,10.1016/0022-3093(88)90113-5,"Zhang 2010 Table 1 xls, Entry# 2600; Run# D-6A"
DDB002554,1.0.0,isothermal_d,,Zr,,,,chemical,effective_binary,unspecified,melt,Rhyolite1-rhyolite7 (P210-LCO),,,,other,,,false,false,Rhyolite1-rhyolite7 (P210-LCO); SiO2=72.585;TiO2=0.185;Al2O3=10.17;FeOt=4.365;MnO=0.2;MgO=0.035;CaO=0.395;Na2O=6.99;K2O=4.395;P2O5=0,wt_pct_oxide,72.585,0.185,10.17,,4.365,,,0.2,0.035,0.395,6.99,4.395,0,,,,,anhydrous_total=99.32,,,,,,,1218.15,1218.15,1218.15,1218.15,K,20000000,20000000,20000000,20,MPa,,,,,cold_seal,1213320,,,,,,,,,,,,,,,,,,1.6e-15,-14.7958800173,,,1.6e-15,m2/s,,,,EPMA,diffusion_couple,Electron microprobe,true,,,false,use_with_caution,,,provenance=compilation_2010; v0_source=zhang_table1; Type_of_dif_as_printed=SEBD; 1s_error_as_printed=2.035e-16 (on D or lnD unspecified; not converted); Type_of_exp_as_printed=diffusion couple; Analytical_as_printed=Electron microprobe; Apparatus_as_printed=cold seal pressure vessel; Capsule_as_printed=Pt; R unstated in spreadsheet; compiler gas_constant_used_j_mol_k=8.314,supplement,"Holycross, M.",2026-08-31,draft,Baker1988JNCS 102; 62,Baker,1988,,Journal of Non-Crystalline Solids,102,62,10.1016/0022-3093(88)90113-5,"Zhang 2010 Table 1 xls, Entry# 2601; Run# D-15"
DDB002555,1.0.0,isothermal_d,,Zr,,,,chemical,effective_binary,unspecified,melt,Rhyolite1-rhyolite7 (P210-LCO),,,,other,,,false,false,Rhyolite1-rhyolite7 (P210-LCO); SiO2=72.585;TiO2=0.185;Al2O3=10.17;FeOt=4.365;MnO=0.2;MgO=0.035;CaO=0.395;Na2O=6.99;K2O=4.395;P2O5=0,wt_pct_oxide,72.585,0.185,10.17,,4.365,,,0.2,0.035,0.395,6.99,4.395,0,,,,,anhydrous_total=99.32,,,,,,,1273.15,1273.15,1273.15,1273.15,K,10340000,10340000,10340000,10.34,MPa,,,,,cold_seal,318300,,,,,,,,,,,,,,,,,,2.71e-15,-14.5670307091,,,2.71e-15,m2/s,,,,EPMA,diffusion_couple,Electron microprobe,true,,,false,use_with_caution,,,provenance=compilation_2010; v0_source=zhang_table1; Type_of_dif_as_printed=SEBD; 1s_error_as_printed=1.263e-15 (on D or lnD unspecified; not converted); Type_of_exp_as_printed=diffusion couple; Analytical_as_printed=Electron microprobe; Apparatus_as_printed=cold seal pressure vessel; Capsule_as_printed=Pt; R unstated in spreadsheet; compiler gas_constant_used_j_mol_k=8.314,supplement,"Holycross, M.",2026-08-31,draft,Baker1988JNCS 102; 62,Baker,1988,,Journal of Non-Crystalline Solids,102,62,10.1016/0022-3093(88)90113-5,"Zhang 2010 Table 1 xls, Entry# 2602; Run# D-4A"
DDB002556,1.0.0,isothermal_d,,Zr,,,,chemical,effective_binary,unspecified,melt,Rhyolite1-rhyolite7 (P210-LCO),,,,other,,,false,false,Rhyolite1-rhyolite7 (P210-LCO); SiO2=72.585;TiO2=0.185;Al2O3=10.17;FeOt=4.365;MnO=0.2;MgO=0.035;CaO=0.395;Na2O=6.99;K2O=4.395;P2O5=0,wt_pct_oxide,72.585,0.185,10.17,,4.365,,,0.2,0.035,0.395,6.99,4.395,0,,,,,anhydrous_total=99.32,,,,,,,1473.15,1473.15,1473.15,1473.15,K,1000000000,1000000000,1000000000,1000,MPa,,,,,piston_cylinder,48888,,,,,,,,,,,,,,,,,,1.23e-14,-13.9100948886,,,1.23e-14,m2/s,,,,EPMA,diffusion_couple,Electron microprobe,true,,,false,use_with_caution,,,provenance=compilation_2010; v0_source=zhang_table1; Type_of_dif_as_printed=SEBD; 1s_error_as_printed=7.385e-15 (on D or lnD unspecified; not converted); Type_of_exp_as_printed=diffusion couple; Analytical_as_printed=Electron microprobe; Apparatus_as_printed=Piston-cylinder; Capsule_as_printed=graphite; pres_medium_as_printed=talc and pyrophyllite; R unstated in spreadsheet; compiler gas_constant_used_j_mol_k=8.314,supplement,"Holycross, M.",2026-08-31,draft,Baker1988JNCS 102; 62,Baker,1988,,Journal of Non-Crystalline Solids,102,62,10.1016/0022-3093(88)90113-5,"Zhang 2010 Table 1 xls, Entry# 2603; Run# D-28"
DDB002557,1.0.0,isothermal_d,,Zr,,,,chemical,effective_binary,unspecified,melt,Rhyolite1-rhyolite7 (P210-LCO),,,,other,,,false,false,Rhyolite1-rhyolite7 (P210-LCO); SiO2=72.585;TiO2=0.185;Al2O3=10.17;FeOt=4.365;MnO=0.2;MgO=0.035;CaO=0.395;Na2O=6.99;K2O=4.395;P2O5=0,wt_pct_oxide,72.585,0.185,10.17,,4.365,,,0.2,0.035,0.395,6.99,4.395,0,,,,,anhydrous_total=99.32,,,,,,,1673.15,1673.15,1673.15,1673.15,K,1000000000,1000000000,1000000000,1000,MPa,,,,,piston_cylinder,18000,,,,,,,,,,,,,,,,,,1.64e-13,-12.785156152,,,1.64e-13,m2/s,,,,EPMA,diffusion_couple,Electron microprobe,true,,,false,use_with_caution,,,provenance=compilation_2010; v0_source=zhang_table1; Type_of_dif_as_printed=SEBD; 1s_error_as_printed=5.215e-14 (on D or lnD unspecified; not converted); Type_of_exp_as_printed=diffusion couple; Analytical_as_printed=Electron microprobe; Apparatus_as_printed=Piston-cylinder; Capsule_as_printed=graphite; pres_medium_as_printed=talc and pyrophyllite; R unstated in spreadsheet; compiler gas_constant_used_j_mol_k=8.314,supplement,"Holycross, M.",2026-08-31,draft,Baker1988JNCS 102; 62,Baker,1988,,Journal of Non-Crystalline Solids,102,62,10.1016/0022-3093(88)90113-5,"Zhang 2010 Table 1 xls, Entry# 2604; Run# D-32"
DDB002558,1.0.0,isothermal_d,,Zr,,94-,,self,none,unspecified,melt,HB1 (haplobasalt),,,,melt_basalt,,,false,false,HB1 (haplobasalt); SiO2=47.7;Al2O3=16;MgO=16.4;CaO=19.2,wt_pct_oxide,47.7,,16,,,,,,16.4,19.2,,,,,,,,anhydrous_total=99.3,,,,,,,1623.15,1623.15,1623.15,1623.15,K,100000,100000,100000,0.1,MPa,air,,,unconstrained,one_atm_furnace,6000,,,,,,,,,,,,,,,,,,5.7e-12,-11.2441251443,,,5.7e-12,m2/s,,,,SIMS,diffusion_couple,SIMS,true,,,false,use_with_caution,,D is average of 2 pts,provenance=compilation_2010; v0_source=zhang_table1; Type_of_dif_as_printed=Self; logfO2_as_printed=AIR; 1s_error_as_printed=3e-13 (on D or lnD unspecified; not converted); Type_of_exp_as_printed=diffusion couple; Analytical_as_printed=SIMS; Apparatus_as_printed=furnace; Capsule_as_printed=Pt; pres_medium_as_printed=Air; R unstated in spreadsheet; compiler gas_constant_used_j_mol_k=8.314,supplement,"Holycross, M.",2026-08-31,draft,LaTourrette1996GCA 60; 1329,LaTourrette,1996,,Geochimica et Cosmochimica Acta,60,1329,10.1016/0016-7037(96)00015-4,"Zhang 2010 Table 1 xls, Entry# 2605; Run# TL46"
