Repository: holycrossm/diffusion-coefficients

# Experimental diffusion coefficients (minerals and silicate melts)

**Pre-release / not published.** Schema v1.0.0. This folder is a GitHub-ready living table: canonical data is CSV, new rows arrive by pull request, and a static page searches the file in the browser. Nothing here is a citable compilation of record.

This is a QA build of 4630 experimental rows (minerals and silicate melts). Most numbers are staged from the 2010 RiMG 72 tables. Do not treat the repo as published, complete, or peer-reviewed.

File: site/data/diffusion_coefficients.csv (part 72 of 136)
DDB002559,1.0.0,isothermal_d,,Zr,,94-,,self,none,unspecified,melt,HB1 (haplobasalt),,,,melt_basalt,,,false,false,HB1 (haplobasalt); SiO2=47.7;Al2O3=16;MgO=16.4;CaO=19.2,wt_pct_oxide,47.7,,16,,,,,,16.4,19.2,,,,,,,,anhydrous_total=99.3,,,,,,,1673.15,1673.15,1673.15,1673.15,K,100000,100000,100000,0.1,MPa,air,,,unconstrained,one_atm_furnace,600,,,,,,,,,,,,,,,,,,1.14e-11,-10.9430951487,,,1.14e-11,m2/s,,,,SIMS,diffusion_couple,SIMS,true,,,false,use_with_caution,,D is average of 2 pts,provenance=compilation_2010; v0_source=zhang_table1; Type_of_dif_as_printed=Self; logfO2_as_printed=AIR; 1s_error_as_printed=1.1e-12 (on D or lnD unspecified; not converted); Type_of_exp_as_printed=diffusion couple; Analytical_as_printed=SIMS; Apparatus_as_printed=furnace; Capsule_as_printed=Pt; pres_medium_as_printed=Air; R unstated in spreadsheet; compiler gas_constant_used_j_mol_k=8.314,supplement,"Holycross, M.",2026-08-31,draft,LaTourrette1996GCA 60; 1329,LaTourrette,1996,,Geochimica et Cosmochimica Acta,60,1329,10.1016/0016-7037(96)00015-4,"Zhang 2010 Table 1 xls, Entry# 2606; Run# TL41"
DDB002560,1.0.0,isothermal_d,,Zr,,94-,,self,none,unspecified,melt,HB1 (haplobasalt),,,,melt_basalt,,,false,false,HB1 (haplobasalt); SiO2=47.7;Al2O3=16;MgO=16.4;CaO=19.2,wt_pct_oxide,47.7,,16,,,,,,16.4,19.2,,,,,,,,anhydrous_total=99.3,,,,,,,1673.15,1673.15,1673.15,1673.15,K,100000,100000,100000,0.1,MPa,air,,,unconstrained,one_atm_furnace,6000,,,,,,,,,,,,,,,,,,1.11e-11,-10.9546770212,,,1.11e-11,m2/s,,,,SIMS,diffusion_couple,SIMS,true,,,false,use_with_caution,,D is average of 2 pts,provenance=compilation_2010; v0_source=zhang_table1; Type_of_dif_as_printed=Self; logfO2_as_printed=AIR; 1s_error_as_printed=1e-12 (on D or lnD unspecified; not converted); Type_of_exp_as_printed=diffusion couple; Analytical_as_printed=SIMS; Apparatus_as_printed=furnace; Capsule_as_printed=Pt; pres_medium_as_printed=Air; R unstated in spreadsheet; compiler gas_constant_used_j_mol_k=8.314,supplement,"Holycross, M.",2026-08-31,draft,LaTourrette1996GCA 60; 1329,LaTourrette,1996,,Geochimica et Cosmochimica Acta,60,1329,10.1016/0016-7037(96)00015-4,"Zhang 2010 Table 1 xls, Entry# 2607; Run# TL45"
DDB002561,1.0.0,isothermal_d,,Zr,,94-,,self,none,unspecified,melt,HB1 (haplobasalt),,,,melt_basalt,,,false,false,HB1 (haplobasalt); SiO2=47.7;Al2O3=16;MgO=16.4;CaO=19.2,wt_pct_oxide,47.7,,16,,,,,,16.4,19.2,,,,,,,,anhydrous_total=99.3,,,,,,,1723.15,1723.15,1723.15,1723.15,K,100000,100000,100000,0.1,MPa,air,,,unconstrained,one_atm_furnace,3600,,,,,,,,,,,,,,,,,,1.98e-11,-10.7033348097,,,1.98e-11,m2/s,,,,SIMS,diffusion_couple,SIMS,true,,,false,use_with_caution,,D is average of 2 pts,provenance=compilation_2010; v0_source=zhang_table1; Type_of_dif_as_printed=Self; logfO2_as_printed=AIR; 1s_error_as_printed=1.5e-12 (on D or lnD unspecified; not converted); Type_of_exp_as_printed=diffusion couple; Analytical_as_printed=SIMS; Apparatus_as_printed=furnace; Capsule_as_printed=Pt; pres_medium_as_printed=Air; R unstated in spreadsheet; compiler gas_constant_used_j_mol_k=8.314,supplement,"Holycross, M.",2026-08-31,draft,LaTourrette1996GCA 60; 1329,LaTourrette,1996,,Geochimica et Cosmochimica Acta,60,1329,10.1016/0016-7037(96)00015-4,"Zhang 2010 Table 1 xls, Entry# 2608; Run# TL48"
DDB002562,1.0.0,isothermal_d,,Zr,,94-,,self,none,unspecified,melt,HB1 (haplobasalt),,,,melt_basalt,,,false,false,HB1 (haplobasalt); SiO2=47.7;Al2O3=16;MgO=16.4;CaO=19.2,wt_pct_oxide,47.7,,16,,,,,,16.4,19.2,,,,,,,,anhydrous_total=99.3,,,,,,,1773.15,1773.15,1773.15,1773.15,K,100000,100000,100000,0.1,MPa,air,,,unconstrained,one_atm_furnace,600,,,,,,,,,,,,,,,,,,2.5e-11,-10.6020599913,,,2.5e-11,m2/s,,,,SIMS,diffusion_couple,SIMS,true,,,false,use_with_caution,,D is average of 3 pts,provenance=compilation_2010; v0_source=zhang_table1; Type_of_dif_as_printed=Self; logfO2_as_printed=AIR; 1s_error_as_printed=2e-12 (on D or lnD unspecified; not converted); Type_of_exp_as_printed=diffusion couple; Analytical_as_printed=SIMS; Apparatus_as_printed=furnace; Capsule_as_printed=Pt; pres_medium_as_printed=Air; R unstated in spreadsheet; compiler gas_constant_used_j_mol_k=8.314,supplement,"Holycross, M.",2026-08-31,draft,LaTourrette1996GCA 60; 1329,LaTourrette,1996,,Geochimica et Cosmochimica Acta,60,1329,10.1016/0016-7037(96)00015-4,"Zhang 2010 Table 1 xls, Entry# 2609; Run# TL42"
DDB002563,1.0.0,isothermal_d,,Zr,,94-,,self,none,unspecified,melt,HB1 (haplobasalt),,,,melt_basalt,,,false,false,HB1 (haplobasalt); SiO2=47.7;Al2O3=16;MgO=16.4;CaO=19.2,wt_pct_oxide,47.7,,16,,,,,,16.4,19.2,,,,,,,,anhydrous_total=99.3,,,,,,,1773.15,1773.15,1773.15,1773.15,K,100000,100000,100000,0.1,MPa,air,,,unconstrained,one_atm_furnace,3600,,,,,,,,,,,,,,,,,,2.15e-11,-10.6675615401,,,2.15e-11,m2/s,,,,SIMS,diffusion_couple,SIMS,true,,,false,use_with_caution,,,provenance=compilation_2010; v0_source=zhang_table1; Type_of_dif_as_printed=Self; logfO2_as_printed=AIR; 1s_error_as_printed=9e-13 (on D or lnD unspecified; not converted); Type_of_exp_as_printed=diffusion couple; Analytical_as_printed=SIMS; Apparatus_as_printed=furnace; Capsule_as_printed=Pt; pres_medium_as_printed=Air; R unstated in spreadsheet; compiler gas_constant_used_j_mol_k=8.314,supplement,"Holycross, M.",2026-08-31,draft,LaTourrette1996GCA 60; 1329,LaTourrette,1996,,Geochimica et Cosmochimica Acta,60,1329,10.1016/0016-7037(96)00015-4,"Zhang 2010 Table 1 xls, Entry# 2610; Run# TL49"
DDB002564,1.0.0,isothermal_d,,Zr,,,,tracer,none,unspecified,melt,Jadeite melt,,,,melt_simple,,,false,false,Jadeite melt; SiO2=59.45;Al2O3=25.22;Na2O=15.33,wt_pct_oxide,59.45,,25.22,,,,,,,,15.33,,,,,,,anhydrous_total=100,,,,,,,1673.15,1673.15,1673.15,1673.15,K,1250000000,1250000000,1250000000,1250,MPa,,,,,piston_cylinder,14400,,,,,,,,,,,,,,,,,,1.54e-13,-12.8124792792,,,1.54e-13,m2/s,,,,SIMS,diffusion_couple,SIMS,true,,true,false,use_with_caution,,,provenance=compilation_2010; v0_source=zhang_table1; Type_of_dif_as_printed=Tracer; 1s_error_as_printed=3.8e-14 (on D or lnD unspecified; not converted); C_range_as_printed=0.0559; Type_of_exp_as_printed=diffusion couple; Analytical_as_printed=SIMS; Apparatus_as_printed=PCA; Capsule_as_printed=Pt; pres_medium_as_printed=solid; R unstated in spreadsheet; compiler gas_constant_used_j_mol_k=8.314,supplement,"Holycross, M.",2026-08-31,draft,Nakamura1998GCA 62; 3151,Nakamura,1998,,Geochimica et Cosmochimica Acta,62,3151,10.1016/s0016-7037(98)00223-3,"Zhang 2010 Table 1 xls, Entry# 2611"
DDB002565,1.0.0,isothermal_d,,Zr,,,,tracer,none,unspecified,melt,Jadeite melt,,,,melt_simple,,,false,false,Jadeite melt; SiO2=59.45;Al2O3=25.22;Na2O=15.33,wt_pct_oxide,59.45,,25.22,,,,,,,,15.33,,,,,,,anhydrous_total=100,,,,,,,1673.15,1673.15,1673.15,1673.15,K,1500000000,1500000000,1500000000,1500,MPa,,,,,piston_cylinder,14400,,,,,,,,,,,,,,,,,,1.6e-13,-12.7958800173,,,1.6e-13,m2/s,,,,SIMS,diffusion_couple,SIMS,true,,true,false,use_with_caution,,,provenance=compilation_2010; v0_source=zhang_table1; Type_of_dif_as_printed=Tracer; 1s_error_as_printed=5e-15 (on D or lnD unspecified; not converted); C_range_as_printed=0.0559; Type_of_exp_as_printed=diffusion couple; Analytical_as_printed=SIMS; Apparatus_as_printed=PCA; Capsule_as_printed=Pt; pres_medium_as_printed=solid; R unstated in spreadsheet; compiler gas_constant_used_j_mol_k=8.314,supplement,"Holycross, M.",2026-08-31,draft,Nakamura1998GCA 62; 3151,Nakamura,1998,,Geochimica et Cosmochimica Acta,62,3151,10.1016/s0016-7037(98)00223-3,"Zhang 2010 Table 1 xls, Entry# 2612"
DDB002566,1.0.0,isothermal_d,,Zr,,,,tracer,none,unspecified,melt,Jadeite melt,,,,melt_simple,,,false,false,Jadeite melt; SiO2=59.45;Al2O3=25.22;Na2O=15.33,wt_pct_oxide,59.45,,25.22,,,,,,,,15.33,,,,,,,anhydrous_total=100,,,,,,,1673.15,1673.15,1673.15,1673.15,K,2000000000,2000000000,2000000000,2000,MPa,,,,,piston_cylinder,14400,,,,,,,,,,,,,,,,,,2.32e-13,-12.6345120151,,,2.32e-13,m2/s,,,,SIMS,diffusion_couple,SIMS,true,,true,false,use_with_caution,,,provenance=compilation_2010; v0_source=zhang_table1; Type_of_dif_as_printed=Tracer; 1s_error_as_printed=1.1e-14 (on D or lnD unspecified; not converted); C_range_as_printed=0.0559; Type_of_exp_as_printed=diffusion couple; Analytical_as_printed=SIMS; Apparatus_as_printed=PCA; Capsule_as_printed=Pt; pres_medium_as_printed=solid; R unstated in spreadsheet; compiler gas_constant_used_j_mol_k=8.314,supplement,"Holycross, M.",2026-08-31,draft,Nakamura1998GCA 62; 3151,Nakamura,1998,,Geochimica et Cosmochimica Acta,62,3151,10.1016/s0016-7037(98)00223-3,"Zhang 2010 Table 1 xls, Entry# 2613"
DDB002567,1.0.0,isothermal_d,,Zr,,,,tracer,none,unspecified,melt,HR7 (HPG8),,,,melt_rhyolite,,,false,false,HR7 (HPG8); SiO2=79.425;Al2O3=11.64;Na2O=4.77;K2O=4.165,wt_pct_oxide,79.425,,11.64,,,,,,,,4.77,4.165,,,,,,anhydrous_total=100,,,,,,,1410.15,1410.15,1410.15,1410.15,K,100000,100000,100000,0.1,MPa,,,,,one_atm_furnace,1140240,,,,,,,,,,,,,,,,,,5.6234132519e-17,-16.25,,,5.62341325190348e-17,m2/s,,,,EPMA,diffusion_couple,Electron microprobe,true,,true,false,use_with_caution,,,provenance=compilation_2010; v0_source=zhang_table1; Type_of_dif_as_printed=Tracer; 1s_error_as_printed=1.43727101533917e-16 (on D or lnD unspecified; not converted); C_range_as_printed=0.0786; Type_of_exp_as_printed=diffusion couple; Analytical_as_printed=Electron microprobe; Apparatus_as_printed=furnace; Capsule_as_printed=Pt; pres_medium_as_printed=air; R unstated in spreadsheet; compiler gas_constant_used_j_mol_k=8.314,supplement,"Holycross, M.",2026-08-31,draft,Mungall1999GCA 63; 2599,Mungall,1999,,Geochimica et Cosmochimica Acta,63,2599,10.1016/s0016-7037(99)00209-4,"Zhang 2010 Table 1 xls, Entry# 2614; Run# P1"
DDB002568,1.0.0,isothermal_d,,Zr,,,,tracer,none,unspecified,melt,HR7 (HPG8),,,,melt_rhyolite,,,false,false,HR7 (HPG8); SiO2=79.425;Al2O3=11.64;Na2O=4.77;K2O=4.165,wt_pct_oxide,79.425,,11.64,,,,,,,,4.77,4.165,,,,,,anhydrous_total=100,,,,,,,1673.15,1673.15,1673.15,1673.15,K,100000,100000,100000,0.1,MPa,,,,,one_atm_furnace,345660,,,,,,,,,,,,,,,,,,3.31131121483e-15,-14.48,,,3.3113112148259e-15,m2/s,,,,EPMA,diffusion_couple,Electron microprobe,true,,true,false,use_with_caution,,,provenance=compilation_2010; v0_source=zhang_table1; Type_of_dif_as_printed=Tracer; 1s_error_as_printed=3.12607609502407e-15 (on D or lnD unspecified; not converted); C_range_as_printed=0.0786; Type_of_exp_as_printed=diffusion couple; Analytical_as_printed=Electron microprobe; Apparatus_as_printed=furnace; Capsule_as_printed=Pt; pres_medium_as_printed=air; R unstated in spreadsheet; compiler gas_constant_used_j_mol_k=8.314,supplement,"Holycross, M.",2026-08-31,draft,Mungall1999GCA 63; 2599,Mungall,1999,,Geochimica et Cosmochimica Acta,63,2599,10.1016/s0016-7037(99)00209-4,"Zhang 2010 Table 1 xls, Entry# 2615; Run# P2"
DDB002569,1.0.0,isothermal_d,,Zr,,,,tracer,none,unspecified,melt,HR7 (HPG8),,,,melt_rhyolite,,,false,false,HR7 (HPG8); SiO2=79.425;Al2O3=11.64;Na2O=4.77;K2O=4.165,wt_pct_oxide,79.425,,11.64,,,,,,,,4.77,4.165,,,,,,anhydrous_total=100,,,,,,,1773.15,1773.15,1773.15,1773.15,K,100000,100000,100000,0.1,MPa,,,,,one_atm_furnace,79980,,,,,,,,,,,,,,,,,,2.1379620895e-14,-13.67,,,2.13796208950222e-14,m2/s,,,,EPMA,diffusion_couple,Electron microprobe,true,,true,false,use_with_caution,,,provenance=compilation_2010; v0_source=zhang_table1; Type_of_dif_as_printed=Tracer; 1s_error_as_printed=2.2152778365034e-14 (on D or lnD unspecified; not converted); C_range_as_printed=0.0786; Type_of_exp_as_printed=diffusion couple; Analytical_as_printed=Electron microprobe; Apparatus_as_printed=furnace; Capsule_as_printed=Pt; pres_medium_as_printed=air; R unstated in spreadsheet; compiler gas_constant_used_j_mol_k=8.314,supplement,"Holycross, M.",2026-08-31,draft,Mungall1999GCA 63; 2599,Mungall,1999,,Geochimica et Cosmochimica Acta,63,2599,10.1016/s0016-7037(99)00209-4,"Zhang 2010 Table 1 xls, Entry# 2616; Run# P14"
DDB002570,1.0.0,isothermal_d,,Zr,,,,tracer,none,unspecified,melt,HR7 (HPG8),,,,melt_rhyolite,,,false,false,HR7 (HPG8); SiO2=79.425;Al2O3=11.64;Na2O=4.77;K2O=4.165,wt_pct_oxide,79.425,,11.64,,,,,,,,4.77,4.165,,,,,,anhydrous_total=100,,,,,,,1873.15,1873.15,1873.15,1873.15,K,100000,100000,100000,0.1,MPa,,,,,one_atm_furnace,21600,,,,,,,,,,,,,,,,,,1.09647819614e-13,-12.96,,,1.09647819614318e-13,m2/s,,,,EPMA,diffusion_couple,Electron microprobe,true,,true,false,use_with_caution,,,provenance=compilation_2010; v0_source=zhang_table1; Type_of_dif_as_printed=Tracer; 1s_error_as_printed=4.54452182861812e-14 (on D or lnD unspecified; not converted); C_range_as_printed=0.0786; Type_of_exp_as_printed=diffusion couple; Analytical_as_printed=Electron microprobe; Apparatus_as_printed=furnace; Capsule_as_printed=Pt; pres_medium_as_printed=air; R unstated in spreadsheet; compiler gas_constant_used_j_mol_k=8.314,supplement,"Holycross, M.",2026-08-31,draft,Mungall1999GCA 63; 2599,Mungall,1999,,Geochimica et Cosmochimica Acta,63,2599,10.1016/s0016-7037(99)00209-4,"Zhang 2010 Table 1 xls, Entry# 2617; Run# P3"
DDB002571,1.0.0,isothermal_d,,Zr,,,,tracer,none,unspecified,melt,Wet HR7 (HPG8),,,,melt_rhyolite,,,false,false,wet HR7 (HPG8); SiO2=79.425;Al2O3=11.64;Na2O=4.77;K2O=4.165,wt_pct_oxide,79.425,,11.64,,,,,,,,4.77,4.165,,,,,,anhydrous_total=100,true,3.61,,,,,1573.15,1573.15,1573.15,1573.15,K,1000000000,1000000000,1000000000,1000,MPa,,,,,piston_cylinder,7200,,,,,,,,,,,,,,,,,,1.1220184543e-12,-11.95,,,1.12201845430196e-12,m2/s,,,,EPMA,diffusion_couple,Electron microprobe,true,,,false,use_with_caution,,,provenance=compilation_2010; v0_source=zhang_table1; Type_of_dif_as_printed=Tracer; 1s_error_as_printed=1.31760691313936e-12 (on D or lnD unspecified; not converted); Type_of_exp_as_printed=diffusion couple; Analytical_as_printed=Electron microprobe; Apparatus_as_printed=PCA; Capsule_as_printed=Pt; pres_medium_as_printed=talc+pyrex+alumina; R unstated in spreadsheet; compiler gas_constant_used_j_mol_k=8.314,supplement,"Holycross, M.",2026-08-31,draft,Mungall1999GCA 63; 2599,Mungall,1999,,Geochimica et Cosmochimica Acta,63,2599,10.1016/s0016-7037(99)00209-4,"Zhang 2010 Table 1 xls, Entry# 2618; Run# JMPC88"
DDB002572,1.0.0,isothermal_d,,Zr,,,,tracer,none,unspecified,melt,Wet HR7 (HPG8),,,,melt_rhyolite,,,false,false,wet HR7 (HPG8); SiO2=79.425;Al2O3=11.64;Na2O=4.77;K2O=4.165,wt_pct_oxide,79.425,,11.64,,,,,,,,4.77,4.165,,,,,,anhydrous_total=100,true,3.665,,,,,1873.15,1873.15,1873.15,1873.15,K,1000000000,1000000000,1000000000,1000,MPa,,,,,piston_cylinder,1800,,,,,,,,,,,,,,,,,,1.44543977075e-11,-10.84,,,1.44543977074592e-11,m2/s,,,,EPMA,diffusion_couple,Electron microprobe,true,,,false,use_with_caution,,,provenance=compilation_2010; v0_source=zhang_table1; Type_of_dif_as_printed=Tracer; 1s_error_as_printed=9.65191939992685e-12 (on D or lnD unspecified; not converted); Type_of_exp_as_printed=diffusion couple; Analytical_as_printed=Electron microprobe; Apparatus_as_printed=PCA; Capsule_as_printed=Pt; pres_medium_as_printed=talc+pyrex+alumina; R unstated in spreadsheet; compiler gas_constant_used_j_mol_k=8.314,supplement,"Holycross, M.",2026-08-31,draft,Mungall1999GCA 63; 2599,Mungall,1999,,Geochimica et Cosmochimica Acta,63,2599,10.1016/s0016-7037(99)00209-4,"Zhang 2010 Table 1 xls, Entry# 2619; Run# JMPC87"
DDB002573,1.0.0,isothermal_d,,Zr,,,,tracer,none,unspecified,melt,HR7+Na2O,,,,melt_rhyolite,,,false,false,HR7+Na2O; SiO2=66.15;Al2O3=9.62;Na2O=20.59;K2O=3.64,wt_pct_oxide,66.15,,9.62,,,,,,,,20.59,3.64,,,,,,anhydrous_total=100,,,,,,,1083.15,1083.15,1083.15,1083.15,K,100000,100000,100000,0.1,MPa,,,,,one_atm_furnace,157560,,,,,,,,,,,,,,,,,,2.88403150313e-16,-15.54,,,2.8840315031266e-16,m2/s,,,,EPMA,diffusion_couple,Electron microprobe,true,,true,false,use_with_caution,,,provenance=compilation_2010; v0_source=zhang_table1; Type_of_dif_as_printed=Tracer; 1s_error_as_printed=2.85551301713455e-16 (on D or lnD unspecified; not converted); C_range_as_printed=0.0713; Type_of_exp_as_printed=diffusion couple; Analytical_as_printed=Electron microprobe; Apparatus_as_printed=furnace; Capsule_as_printed=Pt; pres_medium_as_printed=air; R unstated in spreadsheet; compiler gas_constant_used_j_mol_k=8.314,supplement,"Holycross, M.",2026-08-31,draft,Mungall1999GCA 63; 2599,Mungall,1999,,Geochimica et Cosmochimica Acta,63,2599,10.1016/s0016-7037(99)00209-4,"Zhang 2010 Table 1 xls, Entry# 2620; Run# P8"
DDB002574,1.0.0,isothermal_d,,Zr,,,,tracer,none,unspecified,melt,HR7+Na2O,,,,melt_rhyolite,,,false,false,HR7+Na2O; SiO2=66.15;Al2O3=9.62;Na2O=20.59;K2O=3.64,wt_pct_oxide,66.15,,9.62,,,,,,,,20.59,3.64,,,,,,anhydrous_total=100,,,,,,,1233.15,1233.15,1233.15,1233.15,K,100000,100000,100000,0.1,MPa,,,,,one_atm_furnace,3600,,,,,,,,,,,,,,,,,,5.3703179637e-15,-14.27,,,5.37031796370253e-15,m2/s,,,,EPMA,diffusion_couple,Electron microprobe,true,,true,false,use_with_caution,,,provenance=compilation_2010; v0_source=zhang_table1; Type_of_dif_as_printed=Tracer; 1s_error_as_printed=1.83011088500322e-14 (on D or lnD unspecified; not converted); C_range_as_printed=0.0713; Type_of_exp_as_printed=diffusion couple; Analytical_as_printed=Electron microprobe; Apparatus_as_printed=furnace; Capsule_as_printed=Pt; pres_medium_as_printed=air; R unstated in spreadsheet; compiler gas_constant_used_j_mol_k=8.314,supplement,"Holycross, M.",2026-08-31,draft,Mungall1999GCA 63; 2599,Mungall,1999,,Geochimica et Cosmochimica Acta,63,2599,10.1016/s0016-7037(99)00209-4,"Zhang 2010 Table 1 xls, Entry# 2621; Run# P9"
DDB002575,1.0.0,isothermal_d,,Zr,,,,tracer,none,unspecified,melt,HR7+Na2O,,,,melt_rhyolite,,,false,false,HR7+Na2O; SiO2=66.15;Al2O3=9.62;Na2O=20.59;K2O=3.64,wt_pct_oxide,66.15,,9.62,,,,,,,,20.59,3.64,,,,,,anhydrous_total=100,,,,,,,1473.15,1473.15,1473.15,1473.15,K,100000,100000,100000,0.1,MPa,,,,,one_atm_furnace,1800,,,,,,,,,,,,,,,,,,3.71535229097e-13,-12.43,,,3.71535229097172e-13,m2/s,,,,EPMA,diffusion_couple,Electron microprobe,true,,true,false,use_with_caution,,,provenance=compilation_2010; v0_source=zhang_table1; Type_of_dif_as_printed=Tracer; 1s_error_as_printed=1.62543381207842e-13 (on D or lnD unspecified; not converted); C_range_as_printed=0.0713; Type_of_exp_as_printed=diffusion couple; Analytical_as_printed=Electron microprobe; Apparatus_as_printed=furnace; Capsule_as_printed=Pt; pres_medium_as_printed=air; R unstated in spreadsheet; compiler gas_constant_used_j_mol_k=8.314,supplement,"Holycross, M.",2026-08-31,draft,Mungall1999GCA 63; 2599,Mungall,1999,,Geochimica et Cosmochimica Acta,63,2599,10.1016/s0016-7037(99)00209-4,"Zhang 2010 Table 1 xls, Entry# 2622; Run# P15"
DDB002576,1.0.0,isothermal_d,,Zr,,,,tracer,none,unspecified,melt,Wet HA1,,,,melt_andesite,,,false,false,wet HA1; SiO2=62.09;Al2O3=19.47;MgO=2.53;CaO=10.64;Na2O=4.25;K2O=1.02,wt_pct_oxide,62.09,,19.47,,,,,,2.53,10.64,4.25,1.02,,,,,,anhydrous_total=100,true,4.9,,,,,1373.15,1373.15,1373.15,1373.15,K,500000000,500000000,500000000,500,MPa,,,,,internally_heated_pressure_vessel,10800,,,,,,,,,,,,,,,,,,9.1e-13,-12.0409586077,,,9.1e-13,m2/s,,,,other,diffusion_couple,Synchotron XRF,true,,,false,use_with_caution,,,provenance=compilation_2010; v0_source=zhang_table1; Type_of_dif_as_printed=Tracer; 1s_error_as_printed=2.65e-13 (on D or lnD unspecified; not converted); Type_of_exp_as_printed=diffusion couple; Analytical_as_printed=Synchotron XRF; Apparatus_as_printed=IHPV; Capsule_as_printed=Pt; pres_medium_as_printed=Ar; R unstated in spreadsheet; compiler gas_constant_used_j_mol_k=8.314,supplement,"Holycross, M.",2026-08-31,draft,Koepke2001GCA 65; 1481,Koepke,2001,,Geochimica et Cosmochimica Acta,65,1481,10.1016/s0016-7037(01)00550-6,"Zhang 2010 Table 1 xls, Entry# 2623; Run# JK60"
DDB002577,1.0.0,isothermal_d,,Zr,,,,tracer,none,unspecified,melt,Wet HA1,,,,melt_andesite,,,false,false,wet HA1; SiO2=62.09;Al2O3=19.47;MgO=2.53;CaO=10.64;Na2O=4.25;K2O=1.02,wt_pct_oxide,62.09,,19.47,,,,,,2.53,10.64,4.25,1.02,,,,,,anhydrous_total=100,true,5.2,,,,,1473.15,1473.15,1473.15,1473.15,K,500000000,500000000,500000000,500,MPa,,,,,internally_heated_pressure_vessel,7200,,,,,,,,,,,,,,,,,,2.7e-12,-11.5686362358,,,2.7e-12,m2/s,,,,other,diffusion_couple,Synchotron XRF,true,,,false,use_with_caution,,,provenance=compilation_2010; v0_source=zhang_table1; Type_of_dif_as_printed=Tracer; 1s_error_as_printed=7e-13 (on D or lnD unspecified; not converted); Type_of_exp_as_printed=diffusion couple; Analytical_as_printed=Synchotron XRF; Apparatus_as_printed=IHPV; Capsule_as_printed=Pt; pres_medium_as_printed=Ar; R unstated in spreadsheet; compiler gas_constant_used_j_mol_k=8.314,supplement,"Holycross, M.",2026-08-31,draft,Koepke2001GCA 65; 1481,Koepke,2001,,Geochimica et Cosmochimica Acta,65,1481,10.1016/s0016-7037(01)00550-6,"Zhang 2010 Table 1 xls, Entry# 2624; Run# JK61"
DDB002578,1.0.0,isothermal_d,,Zr,,,,tracer,none,unspecified,melt,Wet HA1,,,,melt_andesite,,,false,false,wet HA1; SiO2=62.09;Al2O3=19.47;MgO=2.53;CaO=10.64;Na2O=4.25;K2O=1.02,wt_pct_oxide,62.09,,19.47,,,,,,2.53,10.64,4.25,1.02,,,,,,anhydrous_total=100,true,5.1,,,,,1583.15,1583.15,1583.15,1583.15,K,500000000,500000000,500000000,500,MPa,,,,,internally_heated_pressure_vessel,3600,,,,,,,,,,,,,,,,,,8.3e-12,-11.0809219076,,,8.3e-12,m2/s,,,,other,diffusion_couple,Synchotron XRF,true,,,false,use_with_caution,,,provenance=compilation_2010; v0_source=zhang_table1; Type_of_dif_as_printed=Tracer; 1s_error_as_printed=2.1e-12 (on D or lnD unspecified; not converted); Type_of_exp_as_printed=diffusion couple; Analytical_as_printed=Synchotron XRF; Apparatus_as_printed=IHPV; Capsule_as_printed=Pt; pres_medium_as_printed=Ar; R unstated in spreadsheet; compiler gas_constant_used_j_mol_k=8.314,supplement,"Holycross, M.",2026-08-31,draft,Koepke2001GCA 65; 1481,Koepke,2001,,Geochimica et Cosmochimica Acta,65,1481,10.1016/s0016-7037(01)00550-6,"Zhang 2010 Table 1 xls, Entry# 2625; Run# HB72"
DDB002579,1.0.0,isothermal_d,,Zr,,,,tracer,none,unspecified,melt,Wet HA1,,,,melt_andesite,,,false,false,wet HA1; SiO2=62.09;Al2O3=19.47;MgO=2.53;CaO=10.64;Na2O=4.25;K2O=1.02,wt_pct_oxide,62.09,,19.47,,,,,,2.53,10.64,4.25,1.02,,,,,,anhydrous_total=100,true,4.5,,,,,1673.15,1673.15,1673.15,1673.15,K,500000000,500000000,500000000,500,MPa,,,,,internally_heated_pressure_vessel,1800,,,,,,,,,,,,,,,,,,1.74e-11,-10.7594507517,,,1.74e-11,m2/s,,,,other,diffusion_couple,Synchotron XRF,true,,,false,use_with_caution,,,provenance=compilation_2010; v0_source=zhang_table1; Type_of_dif_as_printed=Tracer; 1s_error_as_printed=4.3e-12 (on D or lnD unspecified; not converted); Type_of_exp_as_printed=diffusion couple; Analytical_as_printed=Synchotron XRF; Apparatus_as_printed=IHPV; Capsule_as_printed=Pt; pres_medium_as_printed=Ar; R unstated in spreadsheet; compiler gas_constant_used_j_mol_k=8.314,supplement,"Holycross, M.",2026-08-31,draft,Koepke2001GCA 65; 1481,Koepke,2001,,Geochimica et Cosmochimica Acta,65,1481,10.1016/s0016-7037(01)00550-6,"Zhang 2010 Table 1 xls, Entry# 2626; Run# JK63"
DDB002580,1.0.0,isothermal_d,,Zr,,,,tracer,none,unspecified,melt,HA1 (haploandesite),,,,melt_andesite,,,false,false,HA1 (haploandesite); SiO2=61.81;Al2O3=19.48;MgO=2.51;CaO=10.82;Na2O=4.3;K2O=1.03,wt_pct_oxide,61.81,,19.48,,,,,,2.51,10.82,4.3,1.03,,,,,,anhydrous_total=99.95,true,0.06,,,,,1673.15,1673.15,1673.15,1673.15,K,500000000,500000000,500000000,500,MPa,,,,,internally_heated_pressure_vessel,10800,,,,,,,,,,,,,,,,,,4.95e-13,-12.3053948011,,,4.95e-13,m2/s,,,,other,diffusion_couple,Synchotron XRF,true,,,false,use_with_caution,,,provenance=compilation_2010; v0_source=zhang_table1; Type_of_dif_as_printed=Tracer; 1s_error_as_printed=1.2e-13 (on D or lnD unspecified; not converted); Type_of_exp_as_printed=diffusion couple; Analytical_as_printed=Synchotron XRF; Apparatus_as_printed=IHPV; Capsule_as_printed=Pt; pres_medium_as_printed=Ar; R unstated in spreadsheet; compiler gas_constant_used_j_mol_k=8.314,supplement,"Holycross, M.",2026-08-31,draft,Koepke2001GCA 65; 1481,Koepke,2001,,Geochimica et Cosmochimica Acta,65,1481,10.1016/s0016-7037(01)00550-6,"Zhang 2010 Table 1 xls, Entry# 2627; Run# JK67"
DDB002581,1.0.0,isothermal_d,,Zr,,,,chemical,effective_binary,unspecified,melt,Wet Rhyolite14,,,,melt_rhyolite,,,false,false,wet rhyolite14; SiO2=76.37;TiO2=0.11;Al2O3=13.35;FeOt=0.79;MnO=0.06;MgO=0.07;CaO=0.51;Na2O=4.31;K2O=4.67,wt_pct_oxide,76.37,0.11,13.35,,0.79,,,0.06,0.07,0.51,4.31,4.67,,,,,,anhydrous_total=100.24,true,3.92,,,,,1323.15,1323.15,1323.15,1323.15,K,1000000000,1000000000,1000000000,1000,MPa,,,,,piston_cylinder,154800,,,,,,,,,,,,,,,,,,5.81e-14,-13.2358238676,,,5.81e-14,m2/s,,,,EPMA,crystal_dissolution,Electron microprobe,true,,true,false,use_with_caution,,,provenance=compilation_2010; v0_source=zhang_table1; Type_of_dif_as_printed=SEBD; C_range_as_printed=0.0875; Type_of_exp_as_printed=dissolving zircon; Analytical_as_printed=Electron microprobe; Apparatus_as_printed=PCA; R unstated in spreadsheet; compiler gas_constant_used_j_mol_k=8.314,supplement,"Holycross, M.",2026-08-31,draft,Baker2002CMP 142; 666,Baker,2002,,Contributions to Mineralogy and Petrology,142,666,,"Zhang 2010 Table 1 xls, Entry# 2628; Run# AA6"
DDB002582,1.0.0,isothermal_d,,Zr,,,,chemical,effective_binary,unspecified,melt,Wet Rhyolite14,,,,melt_rhyolite,,,false,false,wet rhyolite14; SiO2=76.37;TiO2=0.11;Al2O3=13.35;FeOt=0.79;MnO=0.06;MgO=0.07;CaO=0.51;Na2O=4.31;K2O=4.67,wt_pct_oxide,76.37,0.11,13.35,,0.79,,,0.06,0.07,0.51,4.31,4.67,,,,,,anhydrous_total=100.24,true,4.28,,,,,1323.15,1323.15,1323.15,1323.15,K,1000000000,1000000000,1000000000,1000,MPa,,,,,piston_cylinder,154800,,,,,,,,,,,,,,,,,,5.13e-14,-13.2898826349,,,5.13e-14,m2/s,,,,EPMA,crystal_dissolution,Electron microprobe,true,,true,false,use_with_caution,,,provenance=compilation_2010; v0_source=zhang_table1; Type_of_dif_as_printed=SEBD; C_range_as_printed=0.0767; Type_of_exp_as_printed=dissolving zircon; Analytical_as_printed=Electron microprobe; Apparatus_as_printed=PCA; R unstated in spreadsheet; compiler gas_constant_used_j_mol_k=8.314,supplement,"Holycross, M.",2026-08-31,draft,Baker2002CMP 142; 666,Baker,2002,,Contributions to Mineralogy and Petrology,142,666,,"Zhang 2010 Table 1 xls, Entry# 2629; Run# AA32"
DDB002583,1.0.0,isothermal_d,,Zr,,,,chemical,effective_binary,unspecified,melt,Wet Rhyolite14,,,,melt_rhyolite,,,false,false,wet rhyolite14; SiO2=76.37;TiO2=0.11;Al2O3=13.35;FeOt=0.79;MnO=0.06;MgO=0.07;CaO=0.51;Na2O=4.31;K2O=4.67,wt_pct_oxide,76.37,0.11,13.35,,0.79,,,0.06,0.07,0.51,4.31,4.67,,,,,,anhydrous_total=100.24,true,3.05,,,,,1473.15,1473.15,1473.15,1473.15,K,1000000000,1000000000,1000000000,1000,MPa,,,,,piston_cylinder,72000,,,,,,,,,,,,,,,,,,2.14e-13,-12.6695862267,,,2.14e-13,m2/s,,,,EPMA,crystal_dissolution,Electron microprobe,true,,true,false,use_with_caution,,,provenance=compilation_2010; v0_source=zhang_table1; Type_of_dif_as_printed=SEBD; C_range_as_printed=0.21; Type_of_exp_as_printed=dissolving zircon; Analytical_as_printed=Electron microprobe; Apparatus_as_printed=PCA; R unstated in spreadsheet; compiler gas_constant_used_j_mol_k=8.314,supplement,"Holycross, M.",2026-08-31,draft,Baker2002CMP 142; 666,Baker,2002,,Contributions to Mineralogy and Petrology,142,666,,"Zhang 2010 Table 1 xls, Entry# 2630; Run# AA3"
DDB002584,1.0.0,isothermal_d,,Zr,,,,chemical,effective_binary,unspecified,melt,Wet Rhyolite14,,,,melt_rhyolite,,,false,false,wet rhyolite14; SiO2=76.37;TiO2=0.11;Al2O3=13.35;FeOt=0.79;MnO=0.06;MgO=0.07;CaO=0.51;Na2O=4.31;K2O=4.67,wt_pct_oxide,76.37,0.11,13.35,,0.79,,,0.06,0.07,0.51,4.31,4.67,,,,,,anhydrous_total=100.24,true,4.83,,,,,1473.15,1473.15,1473.15,1473.15,K,1000000000,1000000000,1000000000,1000,MPa,,,,,piston_cylinder,72000,,,,,,,,,,,,,,,,,,6.06e-13,-12.2175273758,,,6.06e-13,m2/s,,,,EPMA,crystal_dissolution,Electron microprobe,true,,true,false,use_with_caution,,,provenance=compilation_2010; v0_source=zhang_table1; Type_of_dif_as_printed=SEBD; C_range_as_printed=0.3088; Type_of_exp_as_printed=dissolving zircon; Analytical_as_printed=Electron microprobe; Apparatus_as_printed=PCA; R unstated in spreadsheet; compiler gas_constant_used_j_mol_k=8.314,supplement,"Holycross, M.",2026-08-31,draft,Baker2002CMP 142; 666,Baker,2002,,Contributions to Mineralogy and Petrology,142,666,,"Zhang 2010 Table 1 xls, Entry# 2631; Run# AA29"
DDB002585,1.0.0,isothermal_d,,Zr,,,,chemical,effective_binary,unspecified,melt,Wet Rhyolite14,,,,melt_rhyolite,,,false,false,wet rhyolite14; SiO2=76.37;TiO2=0.11;Al2O3=13.35;FeOt=0.79;MnO=0.06;MgO=0.07;CaO=0.51;Na2O=4.31;K2O=4.67,wt_pct_oxide,76.37,0.11,13.35,,0.79,,,0.06,0.07,0.51,4.31,4.67,,,,,,anhydrous_total=100.24,true,4.52,,,,,1473.15,1473.15,1473.15,1473.15,K,1000000000,1000000000,1000000000,1000,MPa,,,,,piston_cylinder,28800,,,,,,,,,,,,,,,,,,1.19e-12,-11.9244530386,,,1.19e-12,m2/s,,,,EPMA,crystal_dissolution,Electron microprobe,true,,true,false,use_with_caution,,,provenance=compilation_2010; v0_source=zhang_table1; Type_of_dif_as_printed=SEBD; C_range_as_printed=0.2738; Type_of_exp_as_printed=dissolving zircon; Analytical_as_printed=Electron microprobe; Apparatus_as_printed=PCA; R unstated in spreadsheet; compiler gas_constant_used_j_mol_k=8.314,supplement,"Holycross, M.",2026-08-31,draft,Baker2002CMP 142; 666,Baker,2002,,Contributions to Mineralogy and Petrology,142,666,,"Zhang 2010 Table 1 xls, Entry# 2632; Run# AA37"
DDB002586,1.0.0,isothermal_d,,Zr,,,,chemical,effective_binary,unspecified,melt,Wet Rhyolite14,,,,melt_rhyolite,,,false,false,wet rhyolite14; SiO2=76.37;TiO2=0.11;Al2O3=13.35;FeOt=0.79;MnO=0.06;MgO=0.07;CaO=0.51;Na2O=4.31;K2O=4.67,wt_pct_oxide,76.37,0.11,13.35,,0.79,,,0.06,0.07,0.51,4.31,4.67,,,,,,anhydrous_total=100.24,true,4.48,,,,,1473.15,1473.15,1473.15,1473.15,K,1000000000,1000000000,1000000000,1000,MPa,,,,,piston_cylinder,28800,,,,,,,,,,,,,,,,,,8.96e-13,-12.0476919903,,,8.96e-13,m2/s,,,,EPMA,crystal_dissolution,Electron microprobe,true,,true,false,use_with_caution,,,provenance=compilation_2010; v0_source=zhang_table1; Type_of_dif_as_printed=SEBD; C_range_as_printed=0.2325; Type_of_exp_as_printed=dissolving zircon; Analytical_as_printed=Electron microprobe; Apparatus_as_printed=PCA; R unstated in spreadsheet; compiler gas_constant_used_j_mol_k=8.314,supplement,"Holycross, M.",2026-08-31,draft,Baker2002CMP 142; 666,Baker,2002,,Contributions to Mineralogy and Petrology,142,666,,"Zhang 2010 Table 1 xls, Entry# 2633; Run# AA39"
DDB002587,1.0.0,isothermal_d,,Zr,,,,chemical,effective_binary,unspecified,melt,Wet Rhyolite14,,,,melt_rhyolite,,,false,false,wet rhyolite14; SiO2=76.37;TiO2=0.11;Al2O3=13.35;FeOt=0.79;MnO=0.06;MgO=0.07;CaO=0.51;Na2O=4.31;K2O=4.67,wt_pct_oxide,76.37,0.11,13.35,,0.79,,,0.06,0.07,0.51,4.31,4.67,,,,,,anhydrous_total=100.24,true,4.68,,,,,1473.15,1473.15,1473.15,1473.15,K,1000000000,1000000000,1000000000,1000,MPa,,,,,piston_cylinder,28800,,,,,,,,,,,,,,,,,,1.69e-12,-11.7721132954,,,1.69e-12,m2/s,,,,EPMA,crystal_dissolution,Electron microprobe,true,,true,false,use_with_caution,,,provenance=compilation_2010; v0_source=zhang_table1; Type_of_dif_as_printed=SEBD; C_range_as_printed=0.3125; Type_of_exp_as_printed=dissolving zircon; Analytical_as_printed=Electron microprobe; Apparatus_as_printed=PCA; R unstated in spreadsheet; compiler gas_constant_used_j_mol_k=8.314,supplement,"Holycross, M.",2026-08-31,draft,Baker2002CMP 142; 666,Baker,2002,,Contributions to Mineralogy and Petrology,142,666,,"Zhang 2010 Table 1 xls, Entry# 2634; Run# AA38"
DDB002588,1.0.0,isothermal_d,,Zr,,,,chemical,effective_binary,unspecified,melt,Wet Rhyolite14,,,,melt_rhyolite,,,false,false,wet rhyolite14; SiO2=76.37;TiO2=0.11;Al2O3=13.35;FeOt=0.79;MnO=0.06;MgO=0.07;CaO=0.51;Na2O=4.31;K2O=4.67,wt_pct_oxide,76.37,0.11,13.35,,0.79,,,0.06,0.07,0.51,4.31,4.67,,,,,,anhydrous_total=100.24,true,0.41,,,,,1473.15,1473.15,1473.15,1473.15,K,1000000000,1000000000,1000000000,1000,MPa,,,,,piston_cylinder,21600,,,,,,,,,,,,,,,,,,6.39e-15,-14.1944991418,,,6.39e-15,m2/s,,,,EPMA,crystal_dissolution,Electron microprobe,true,,true,false,use_with_caution,,,provenance=compilation_2010; v0_source=zhang_table1; Type_of_dif_as_printed=SEBD; C_range_as_printed=0.0925; Type_of_exp_as_printed=dissolving zircon; Analytical_as_printed=Electron microprobe; Apparatus_as_printed=PCA; R unstated in spreadsheet; compiler gas_constant_used_j_mol_k=8.314,supplement,"Holycross, M.",2026-08-31,draft,Baker2002CMP 142; 666,Baker,2002,,Contributions to Mineralogy and Petrology,142,666,,"Zhang 2010 Table 1 xls, Entry# 2635; Run# AAX3"
DDB002589,1.0.0,isothermal_d,,Zr,,,,chemical,effective_binary,unspecified,melt,Wet Rhyolite14,,,,melt_rhyolite,,,false,false,wet rhyolite14; SiO2=76.37;TiO2=0.11;Al2O3=13.35;FeOt=0.79;MnO=0.06;MgO=0.07;CaO=0.51;Na2O=4.31;K2O=4.67,wt_pct_oxide,76.37,0.11,13.35,,0.79,,,0.06,0.07,0.51,4.31,4.67,,,,,,anhydrous_total=100.24,true,0.56,,,,,1473.15,1473.15,1473.15,1473.15,K,1000000000,1000000000,1000000000,1000,MPa,,,,,piston_cylinder,72000,,,,,,,,,,,,,,,,,,3.6e-15,-14.4436974992,,,3.6e-15,m2/s,,,,EPMA,crystal_dissolution,Electron microprobe,true,,true,false,use_with_caution,,,provenance=compilation_2010; v0_source=zhang_table1; Type_of_dif_as_printed=SEBD; C_range_as_printed=0.15; Type_of_exp_as_printed=dissolving zircon; Analytical_as_printed=Electron microprobe; Apparatus_as_printed=PCA; R unstated in spreadsheet; compiler gas_constant_used_j_mol_k=8.314,supplement,"Holycross, M.",2026-08-31,draft,Baker2002CMP 142; 666,Baker,2002,,Contributions to Mineralogy and Petrology,142,666,,"Zhang 2010 Table 1 xls, Entry# 2636; Run# AA12"
DDB002590,1.0.0,isothermal_d,,Zr,,,,chemical,effective_binary,unspecified,melt,Wet Rhyolite14,,,,melt_rhyolite,,,false,false,wet rhyolite14; SiO2=76.37;TiO2=0.11;Al2O3=13.35;FeOt=0.79;MnO=0.06;MgO=0.07;CaO=0.51;Na2O=4.31;K2O=4.67,wt_pct_oxide,76.37,0.11,13.35,,0.79,,,0.06,0.07,0.51,4.31,4.67,,,,,,anhydrous_total=100.24,true,1.78,,,,,1473.15,1473.15,1473.15,1473.15,K,1000000000,1000000000,1000000000,1000,MPa,,,,,piston_cylinder,28800,,,,,,,,,,,,,,,,,,5.84e-14,-13.2335871529,,,5.84e-14,m2/s,,,,EPMA,crystal_dissolution,Electron microprobe,true,,true,false,use_with_caution,,,provenance=compilation_2010; v0_source=zhang_table1; Type_of_dif_as_printed=SEBD; C_range_as_printed=0.2742; Type_of_exp_as_printed=dissolving zircon; Analytical_as_printed=Electron microprobe; Apparatus_as_printed=PCA; R unstated in spreadsheet; compiler gas_constant_used_j_mol_k=8.314,supplement,"Holycross, M.",2026-08-31,draft,Baker2002CMP 142; 666,Baker,2002,,Contributions to Mineralogy and Petrology,142,666,,"Zhang 2010 Table 1 xls, Entry# 2637; Run# AA40"
DDB002591,1.0.0,isothermal_d,,Zr,,,,chemical,effective_binary,unspecified,melt,Wet Rhyolite14,,,,melt_rhyolite,,,false,false,wet rhyolite14; SiO2=76.37;TiO2=0.11;Al2O3=13.35;FeOt=0.79;MnO=0.06;MgO=0.07;CaO=0.51;Na2O=4.31;K2O=4.67,wt_pct_oxide,76.37,0.11,13.35,,0.79,,,0.06,0.07,0.51,4.31,4.67,,,,,,anhydrous_total=100.24,true,1.93,,,,,1473.15,1473.15,1473.15,1473.15,K,1000000000,1000000000,1000000000,1000,MPa,,,,,piston_cylinder,21600,,,,,,,,,,,,,,,,,,4.98e-14,-13.3027706572,,,4.98e-14,m2/s,,,,EPMA,crystal_dissolution,Electron microprobe,true,,true,false,use_with_caution,,,provenance=compilation_2010; v0_source=zhang_table1; Type_of_dif_as_printed=SEBD; C_range_as_printed=0.255; Type_of_exp_as_printed=dissolving zircon; Analytical_as_printed=Electron microprobe; Apparatus_as_printed=PCA; R unstated in spreadsheet; compiler gas_constant_used_j_mol_k=8.314,supplement,"Holycross, M.",2026-08-31,draft,Baker2002CMP 142; 666,Baker,2002,,Contributions to Mineralogy and Petrology,142,666,,"Zhang 2010 Table 1 xls, Entry# 2638; Run# AA41"
DDB002592,1.0.0,isothermal_d,,Zr,,,,chemical,effective_binary,unspecified,melt,Wet Rhyolite14,,,,melt_rhyolite,,,false,false,wet rhyolite14; SiO2=76.37;TiO2=0.11;Al2O3=13.35;FeOt=0.79;MnO=0.06;MgO=0.07;CaO=0.51;Na2O=4.31;K2O=4.67,wt_pct_oxide,76.37,0.11,13.35,,0.79,,,0.06,0.07,0.51,4.31,4.67,,,,,,anhydrous_total=100.24,true,0.63,,,,,1573.15,1573.15,1573.15,1573.15,K,1000000000,1000000000,1000000000,1000,MPa,,,,,piston_cylinder,18000,,,,,,,,,,,,,,,,,,6.77e-14,-13.1694113313,,,6.77e-14,m2/s,,,,EPMA,crystal_dissolution,Electron microprobe,true,,true,false,use_with_caution,,,provenance=compilation_2010; v0_source=zhang_table1; Type_of_dif_as_printed=SEBD; C_range_as_printed=0.51; Type_of_exp_as_printed=dissolving zircon; Analytical_as_printed=Electron microprobe; Apparatus_as_printed=PCA; R unstated in spreadsheet; compiler gas_constant_used_j_mol_k=8.314,supplement,"Holycross, M.",2026-08-31,draft,Baker2002CMP 142; 666,Baker,2002,,Contributions to Mineralogy and Petrology,142,666,,"Zhang 2010 Table 1 xls, Entry# 2639; Run# AA16"
DDB002593,1.0.0,isothermal_d,,Zr,,,,chemical,effective_binary,unspecified,melt,Wet Rhyolite14,,,,melt_rhyolite,,,false,false,wet rhyolite14; SiO2=76.37;TiO2=0.11;Al2O3=13.35;FeOt=0.79;MnO=0.06;MgO=0.07;CaO=0.51;Na2O=4.31;K2O=4.67,wt_pct_oxide,76.37,0.11,13.35,,0.79,,,0.06,0.07,0.51,4.31,4.67,,,,,,anhydrous_total=100.24,true,3.54,,,,,1673.15,1673.15,1673.15,1673.15,K,1000000000,1000000000,1000000000,1000,MPa,,,,,piston_cylinder,7200,,,,,,,,,,,,,,,,,,1.18e-12,-11.9281179927,,,1.18e-12,m2/s,,,,EPMA,crystal_dissolution,Electron microprobe,true,,true,false,use_with_caution,,,provenance=compilation_2010; v0_source=zhang_table1; Type_of_dif_as_printed=SEBD; C_range_as_printed=1.1492; Type_of_exp_as_printed=dissolving zircon; Analytical_as_printed=Electron microprobe; Apparatus_as_printed=PCA; R unstated in spreadsheet; compiler gas_constant_used_j_mol_k=8.314,supplement,"Holycross, M.",2026-08-31,draft,Baker2002CMP 142; 666,Baker,2002,,Contributions to Mineralogy and Petrology,142,666,,"Zhang 2010 Table 1 xls, Entry# 2640; Run# AA9"
DDB002594,1.0.0,isothermal_d,,Zr,,,,chemical,effective_binary,unspecified,melt,Wet Rhyolite14,,,,melt_rhyolite,,,false,false,wet rhyolite14; SiO2=76.37;TiO2=0.11;Al2O3=13.35;FeOt=0.79;MnO=0.06;MgO=0.07;CaO=0.51;Na2O=4.31;K2O=4.67,wt_pct_oxide,76.37,0.11,13.35,,0.79,,,0.06,0.07,0.51,4.31,4.67,,,,,,anhydrous_total=100.24,true,3.91,,,,,1673.15,1673.15,1673.15,1673.15,K,1000000000,1000000000,1000000000,1000,MPa,,,,,piston_cylinder,7200,,,,,,,,,,,,,,,,,,1.02e-12,-11.9913998282,,,1.02e-12,m2/s,,,,EPMA,crystal_dissolution,Electron microprobe,true,,true,false,use_with_caution,,,provenance=compilation_2010; v0_source=zhang_table1; Type_of_dif_as_printed=SEBD; C_range_as_printed=1.1538; Type_of_exp_as_printed=dissolving zircon; Analytical_as_printed=Electron microprobe; Apparatus_as_printed=PCA; R unstated in spreadsheet; compiler gas_constant_used_j_mol_k=8.314,supplement,"Holycross, M.",2026-08-31,draft,Baker2002CMP 142; 666,Baker,2002,,Contributions to Mineralogy and Petrology,142,666,,"Zhang 2010 Table 1 xls, Entry# 2641; Run# AA50"
DDB002595,1.0.0,isothermal_d,,Zr,,,,chemical,effective_binary,unspecified,melt,Wet Rhyolite14,,,,melt_rhyolite,,,false,false,wet rhyolite14; SiO2=76.37;TiO2=0.11;Al2O3=13.35;FeOt=0.79;MnO=0.06;MgO=0.07;CaO=0.51;Na2O=4.31;K2O=4.67,wt_pct_oxide,76.37,0.11,13.35,,0.79,,,0.06,0.07,0.51,4.31,4.67,,,,,,anhydrous_total=100.24,true,1.43,,,,,1673.15,1673.15,1673.15,1673.15,K,1000000000,1000000000,1000000000,1000,MPa,,,,,piston_cylinder,12240,,,,,,,,,,,,,,,,,,2.35e-13,-12.6289321377,,,2.35e-13,m2/s,,,,EPMA,crystal_dissolution,Electron microprobe,true,,true,false,use_with_caution,,,provenance=compilation_2010; v0_source=zhang_table1; Type_of_dif_as_printed=SEBD; C_range_as_printed=0.833; Type_of_exp_as_printed=dissolving zircon; Analytical_as_printed=Electron microprobe; Apparatus_as_printed=PCA; R unstated in spreadsheet; compiler gas_constant_used_j_mol_k=8.314,supplement,"Holycross, M.",2026-08-31,draft,Baker2002CMP 142; 666,Baker,2002,,Contributions to Mineralogy and Petrology,142,666,,"Zhang 2010 Table 1 xls, Entry# 2642; Run# AA20"
