Repository: holycrossm/diffusion-coefficients

# Experimental diffusion coefficients (minerals and silicate melts)

**Pre-release / not published.** Schema v1.0.0. This folder is a GitHub-ready living table: canonical data is CSV, new rows arrive by pull request, and a static page searches the file in the browser. Nothing here is a citable compilation of record.

This is a QA build of 4630 experimental rows (minerals and silicate melts). Most numbers are staged from the 2010 RiMG 72 tables. Do not treat the repo as published, complete, or peer-reviewed.

File: site/data/diffusion_coefficients.csv (part 74 of 136)
DDB002632,1.0.0,isothermal_d,,Zr,,,,tracer,none,unspecified,melt,Phonolite1,,,,melt_alkaline,,,false,false,phonolite1; SiO2=59.8;TiO2=0.78;Al2O3=19.52;FeOt=2.95;MgO=0.66;CaO=3.86;Na2O=5.5;K2O=7.31,wt_pct_oxide,59.8,0.78,19.52,,2.95,,,,0.66,3.86,5.5,7.31,,,,,,anhydrous_total=100.38,true,0.03,,,,,1423.15,1423.15,1423.15,1423.15,K,500000000,500000000,500000000,500,MPa,,,,,internally_heated_pressure_vessel,18000,,,,,,,,,,,,,,,,,,2.88403150313e-14,-13.54,,,2.8840315031266e-14,m2/s,,,,other,diffusion_couple,Synchotron XRF,true,,,false,use_with_caution,,,provenance=compilation_2010; v0_source=zhang_table1; Type_of_dif_as_printed=Tracer; 1s_error_as_printed=7.96887353618942e-15 (on D or lnD unspecified; not converted); Type_of_exp_as_printed=diffusion triple; Analytical_as_printed=Synchotron XRF; Apparatus_as_printed=IHPV; Capsule_as_printed=Au80Pd20; pres_medium_as_printed=Ar; R unstated in spreadsheet; compiler gas_constant_used_j_mol_k=8.314,supplement,"Holycross, M.",2026-08-31,draft,Behrens2009CG 259; 63,Behrens,2009,,Chemical Geology,259,63,10.1016/j.chemgeo.2008.10.014,"Zhang 2010 Table 1 xls, Entry# 2679; Run# P14"
DDB002633,1.0.0,isothermal_d,,Zr,,,,tracer,none,unspecified,melt,Phonolite1,,,,melt_alkaline,,,false,false,phonolite1; SiO2=59.8;TiO2=0.78;Al2O3=19.52;FeOt=2.95;MgO=0.66;CaO=3.86;Na2O=5.5;K2O=7.31,wt_pct_oxide,59.8,0.78,19.52,,2.95,,,,0.66,3.86,5.5,7.31,,,,,,anhydrous_total=100.38,true,0.06,,,,,1423.15,1423.15,1423.15,1423.15,K,500000000,500000000,500000000,500,MPa,,,,,internally_heated_pressure_vessel,18000,,,,,,,,,,,,,,,,,,1.81970085861e-14,-13.74,,,1.81970085860998e-14,m2/s,,,,other,diffusion_couple,Synchotron XRF,true,,,false,use_with_caution,,,provenance=compilation_2010; v0_source=zhang_table1; Type_of_dif_as_printed=Tracer; 1s_error_as_printed=5.02801928489256e-15 (on D or lnD unspecified; not converted); Type_of_exp_as_printed=diffusion triple; Analytical_as_printed=Synchotron XRF; Apparatus_as_printed=IHPV; Capsule_as_printed=Au80Pd20; pres_medium_as_printed=Ar; R unstated in spreadsheet; compiler gas_constant_used_j_mol_k=8.314,supplement,"Holycross, M.",2026-08-31,draft,Behrens2009CG 259; 63,Behrens,2009,,Chemical Geology,259,63,10.1016/j.chemgeo.2008.10.014,"Zhang 2010 Table 1 xls, Entry# 2680; Run# PR2"
DDB002634,1.0.0,isothermal_d,,Zr,,,,tracer,none,unspecified,melt,Phonolite1,,,,melt_alkaline,,,false,false,phonolite1; SiO2=59.8;TiO2=0.78;Al2O3=19.52;FeOt=2.95;MgO=0.66;CaO=3.86;Na2O=5.5;K2O=7.31,wt_pct_oxide,59.8,0.78,19.52,,2.95,,,,0.66,3.86,5.5,7.31,,,,,,anhydrous_total=100.38,true,0.03,,,,,1473.15,1473.15,1473.15,1473.15,K,500000000,500000000,500000000,500,MPa,,,,,internally_heated_pressure_vessel,18000,,,,,,,,,,,,,,,,,,6.3095734448e-14,-13.2,,,6.30957344480192e-14,m2/s,,,,other,diffusion_couple,Synchotron XRF,true,,,false,use_with_caution,,,provenance=compilation_2010; v0_source=zhang_table1; Type_of_dif_as_printed=Tracer; 1s_error_as_printed=1.59811627328672e-14 (on D or lnD unspecified; not converted); Type_of_exp_as_printed=diffusion triple; Analytical_as_printed=Synchotron XRF; Apparatus_as_printed=IHPV; Capsule_as_printed=Au80Pd20; pres_medium_as_printed=Ar; R unstated in spreadsheet; compiler gas_constant_used_j_mol_k=8.314,supplement,"Holycross, M.",2026-08-31,draft,Behrens2009CG 259; 63,Behrens,2009,,Chemical Geology,259,63,10.1016/j.chemgeo.2008.10.014,"Zhang 2010 Table 1 xls, Entry# 2681; Run# P11"
DDB002635,1.0.0,isothermal_d,,Zr,,,,tracer,none,unspecified,melt,Phonolite1,,,,melt_alkaline,,,false,false,phonolite1; SiO2=59.8;TiO2=0.78;Al2O3=19.52;FeOt=2.95;MgO=0.66;CaO=3.86;Na2O=5.5;K2O=7.31,wt_pct_oxide,59.8,0.78,19.52,,2.95,,,,0.66,3.86,5.5,7.31,,,,,,anhydrous_total=100.38,true,0.04,,,,,1523.15,1523.15,1523.15,1523.15,K,500000000,500000000,500000000,500,MPa,,,,,internally_heated_pressure_vessel,18000,,,,,,,,,,,,,,,,,,1.86208713666e-13,-12.73,,,1.86208713666286e-13,m2/s,,,,other,diffusion_couple,Synchotron XRF,true,,,false,use_with_caution,,,provenance=compilation_2010; v0_source=zhang_table1; Type_of_dif_as_printed=Tracer; 1s_error_as_printed=3.85885267446229e-14 (on D or lnD unspecified; not converted); Type_of_exp_as_printed=diffusion triple; Analytical_as_printed=Synchotron XRF; Apparatus_as_printed=IHPV; Capsule_as_printed=Au80Pd20; pres_medium_as_printed=Ar; R unstated in spreadsheet; compiler gas_constant_used_j_mol_k=8.314,supplement,"Holycross, M.",2026-08-31,draft,Behrens2009CG 259; 63,Behrens,2009,,Chemical Geology,259,63,10.1016/j.chemgeo.2008.10.014,"Zhang 2010 Table 1 xls, Entry# 2682; Run# P12"
DDB002636,1.0.0,isothermal_d,,Zr,,,,tracer,none,unspecified,melt,Phonolite1,,,,melt_alkaline,,,false,false,phonolite1; SiO2=59.8;TiO2=0.78;Al2O3=19.52;FeOt=2.95;MgO=0.66;CaO=3.86;Na2O=5.5;K2O=7.31,wt_pct_oxide,59.8,0.78,19.52,,2.95,,,,0.66,3.86,5.5,7.31,,,,,,anhydrous_total=100.38,true,0.07,,,,,1523.15,1523.15,1523.15,1523.15,K,500000000,500000000,500000000,500,MPa,,,,,internally_heated_pressure_vessel,18000,,,,,,,,,,,,,,,,,,1.04712854805e-13,-12.98,,,1.0471285480509e-13,m2/s,,,,other,diffusion_couple,Synchotron XRF,true,,,false,use_with_caution,,,provenance=compilation_2010; v0_source=zhang_table1; Type_of_dif_as_printed=Tracer; 1s_error_as_printed=2.65221284370954e-14 (on D or lnD unspecified; not converted); Type_of_exp_as_printed=diffusion triple; Analytical_as_printed=Synchotron XRF; Apparatus_as_printed=IHPV; Capsule_as_printed=Au80Pd20; pres_medium_as_printed=Ar; R unstated in spreadsheet; compiler gas_constant_used_j_mol_k=8.314,supplement,"Holycross, M.",2026-08-31,draft,Behrens2009CG 259; 63,Behrens,2009,,Chemical Geology,259,63,10.1016/j.chemgeo.2008.10.014,"Zhang 2010 Table 1 xls, Entry# 2683; Run# PR1"
DDB002637,1.0.0,isothermal_d,,Zr,,,,tracer,none,unspecified,melt,Wet Phonolite1,,,,melt_alkaline,,,false,false,wet phonolite1; SiO2=59.8;TiO2=0.78;Al2O3=19.52;FeOt=2.95;MgO=0.66;CaO=3.86;Na2O=5.5;K2O=7.31,wt_pct_oxide,59.8,0.78,19.52,,2.95,,,,0.66,3.86,5.5,7.31,,,,,,anhydrous_total=100.38,true,1.6,,,,,1323.15,1323.15,1323.15,1323.15,K,500000000,500000000,500000000,500,MPa,,,,,internally_heated_pressure_vessel,72000,,,,,,,,,,,,,,,,,,5.6234132519e-14,-13.25,,,5.62341325190348e-14,m2/s,,,,other,diffusion_couple,Synchotron XRF,true,,,false,use_with_caution,,,provenance=compilation_2010; v0_source=zhang_table1; Type_of_dif_as_printed=Tracer; 1s_error_as_printed=2.58967750511563e-14 (on D or lnD unspecified; not converted); Type_of_exp_as_printed=diffusion triple; Analytical_as_printed=Synchotron XRF; Apparatus_as_printed=IHPV; Capsule_as_printed=Au80Pd20; pres_medium_as_printed=Ar; R unstated in spreadsheet; compiler gas_constant_used_j_mol_k=8.314,supplement,"Holycross, M.",2026-08-31,draft,Behrens2009CG 259; 64,Behrens,2009,,Chemical Geology,259,64,,"Zhang 2010 Table 1 xls, Entry# 2684; Run# P9"
DDB002638,1.0.0,isothermal_d,,Zr,,,,tracer,none,unspecified,melt,Wet Phonolite1,,,,melt_alkaline,,,false,false,wet phonolite1; SiO2=59.8;TiO2=0.78;Al2O3=19.52;FeOt=2.95;MgO=0.66;CaO=3.86;Na2O=5.5;K2O=7.31,wt_pct_oxide,59.8,0.78,19.52,,2.95,,,,0.66,3.86,5.5,7.31,,,,,,anhydrous_total=100.38,true,1.68,,,,,1423.15,1423.15,1423.15,1423.15,K,500000000,500000000,500000000,500,MPa,,,,,internally_heated_pressure_vessel,18000,,,,,,,,,,,,,,,,,,6.91830970919e-13,-12.16,,,6.91830970918933e-13,m2/s,,,,other,diffusion_couple,Synchotron XRF,true,,,false,use_with_caution,,,provenance=compilation_2010; v0_source=zhang_table1; Type_of_dif_as_printed=Tracer; 1s_error_as_printed=1.59299968050953e-13 (on D or lnD unspecified; not converted); Type_of_exp_as_printed=diffusion triple; Analytical_as_printed=Synchotron XRF; Apparatus_as_printed=IHPV; Capsule_as_printed=Au80Pd20; pres_medium_as_printed=Ar; R unstated in spreadsheet; compiler gas_constant_used_j_mol_k=8.314,supplement,"Holycross, M.",2026-08-31,draft,Behrens2009CG 259; 63,Behrens,2009,,Chemical Geology,259,63,10.1016/j.chemgeo.2008.10.014,"Zhang 2010 Table 1 xls, Entry# 2685; Run# P13"
DDB002639,1.0.0,isothermal_d,,Zr,,,,tracer,none,unspecified,melt,Wet Phonolite1,,,,melt_alkaline,,,false,false,wet phonolite1; SiO2=59.8;TiO2=0.78;Al2O3=19.52;FeOt=2.95;MgO=0.66;CaO=3.86;Na2O=5.5;K2O=7.31,wt_pct_oxide,59.8,0.78,19.52,,2.95,,,,0.66,3.86,5.5,7.31,,,,,,anhydrous_total=100.38,true,1.72,,,,,1473.15,1473.15,1473.15,1473.15,K,500000000,500000000,500000000,500,MPa,,,,,internally_heated_pressure_vessel,72000,,,,,,,,,,,,,,,,,,7.41310241301e-13,-12.13,,,7.41310241300914e-13,m2/s,,,,other,diffusion_couple,Synchotron XRF,true,,,false,use_with_caution,,,provenance=compilation_2010; v0_source=zhang_table1; Type_of_dif_as_printed=Tracer; 1s_error_as_printed=1.53623691981297e-13 (on D or lnD unspecified; not converted); Type_of_exp_as_printed=diffusion triple; Analytical_as_printed=Synchotron XRF; Apparatus_as_printed=IHPV; Capsule_as_printed=Au80Pd20; pres_medium_as_printed=Ar; R unstated in spreadsheet; compiler gas_constant_used_j_mol_k=8.314,supplement,"Holycross, M.",2026-08-31,draft,Behrens2009CG 259; 63,Behrens,2009,,Chemical Geology,259,63,10.1016/j.chemgeo.2008.10.014,"Zhang 2010 Table 1 xls, Entry# 2686; Run# P5"
DDB002640,1.0.0,isothermal_d,,Zr,,,,tracer,none,unspecified,melt,Wet Phonolite1,,,,melt_alkaline,,,false,false,wet phonolite1; SiO2=59.8;TiO2=0.78;Al2O3=19.52;FeOt=2.95;MgO=0.66;CaO=3.86;Na2O=5.5;K2O=7.31,wt_pct_oxide,59.8,0.78,19.52,,2.95,,,,0.66,3.86,5.5,7.31,,,,,,anhydrous_total=100.38,true,1.86,,,,,1528.15,1528.15,1528.15,1528.15,K,500000000,500000000,500000000,500,MPa,,,,,internally_heated_pressure_vessel,10800,,,,,,,,,,,,,,,,,,3.16227766017e-12,-11.5,,,3.16227766016837e-12,m2/s,,,,other,diffusion_couple,Synchotron XRF,true,,,false,use_with_caution,,,provenance=compilation_2010; v0_source=zhang_table1; Type_of_dif_as_printed=Tracer; 1s_error_as_printed=5.09698938014824e-13 (on D or lnD unspecified; not converted); Type_of_exp_as_printed=diffusion triple; Analytical_as_printed=Synchotron XRF; Apparatus_as_printed=IHPV; Capsule_as_printed=Au80Pd20; pres_medium_as_printed=Ar; R unstated in spreadsheet; compiler gas_constant_used_j_mol_k=8.314,supplement,"Holycross, M.",2026-08-31,draft,Behrens2009CG 259; 63,Behrens,2009,,Chemical Geology,259,63,10.1016/j.chemgeo.2008.10.014,"Zhang 2010 Table 1 xls, Entry# 2687; Run# P7"
DDB002641,1.0.0,isothermal_d,,Hf,,,,tracer,none,unspecified,melt,HR7 (HPG8),,,,melt_rhyolite,,,false,false,HR7 (HPG8); SiO2=79.425;Al2O3=11.64;Na2O=4.77;K2O=4.165,wt_pct_oxide,79.425,,11.64,,,,,,,,4.77,4.165,,,,,,anhydrous_total=100,,,,,,,1673.15,1673.15,1673.15,1673.15,K,100000,100000,100000,0.1,MPa,,,,,one_atm_furnace,198120,,,,,,,,,,,,,,,,,,5.12861383991e-15,-14.29,,,5.12861383991366e-15,m2/s,,,,EPMA,diffusion_couple,Electron microprobe,true,,true,false,use_with_caution,,,provenance=compilation_2010; v0_source=zhang_table1; Type_of_dif_as_printed=Tracer; 1s_error_as_printed=4.01508372367277e-15 (on D or lnD unspecified; not converted); C_range_as_printed=0.07984; Type_of_exp_as_printed=diffusion couple; Analytical_as_printed=Electron microprobe; Apparatus_as_printed=furnace; Capsule_as_printed=Pt; pres_medium_as_printed=air; R unstated in spreadsheet; compiler gas_constant_used_j_mol_k=8.314,supplement,"Holycross, M.",2026-08-31,draft,Mungall1999GCA 63; 2599,Mungall,1999,,Geochimica et Cosmochimica Acta,63,2599,10.1016/s0016-7037(99)00209-4,"Zhang 2010 Table 1 xls, Entry# 2689; Run# P13"
DDB002642,1.0.0,isothermal_d,,Hf,,,,tracer,none,unspecified,melt,HR7 (HPG8),,,,melt_rhyolite,,,false,false,HR7 (HPG8); SiO2=79.425;Al2O3=11.64;Na2O=4.77;K2O=4.165,wt_pct_oxide,79.425,,11.64,,,,,,,,4.77,4.165,,,,,,anhydrous_total=100,,,,,,,1673.15,1673.15,1673.15,1673.15,K,100000,100000,100000,0.1,MPa,,,,,one_atm_furnace,345660,,,,,,,,,,,,,,,,,,4.67735141287e-15,-14.33,,,4.67735141287196e-15,m2/s,,,,EPMA,diffusion_couple,Electron microprobe,true,,true,false,use_with_caution,,,provenance=compilation_2010; v0_source=zhang_table1; Type_of_dif_as_printed=Tracer; 1s_error_as_printed=1.83089993845551e-15 (on D or lnD unspecified; not converted); C_range_as_printed=0.07984; Type_of_exp_as_printed=diffusion couple; Analytical_as_printed=Electron microprobe; Apparatus_as_printed=furnace; Capsule_as_printed=Pt; pres_medium_as_printed=air; R unstated in spreadsheet; compiler gas_constant_used_j_mol_k=8.314,supplement,"Holycross, M.",2026-08-31,draft,Mungall1999GCA 63; 2599,Mungall,1999,,Geochimica et Cosmochimica Acta,63,2599,10.1016/s0016-7037(99)00209-4,"Zhang 2010 Table 1 xls, Entry# 2690; Run# P2"
DDB002643,1.0.0,isothermal_d,,Hf,,,,tracer,none,unspecified,melt,HR7 (HPG8),,,,melt_rhyolite,,,false,false,HR7 (HPG8); SiO2=79.425;Al2O3=11.64;Na2O=4.77;K2O=4.165,wt_pct_oxide,79.425,,11.64,,,,,,,,4.77,4.165,,,,,,anhydrous_total=100,,,,,,,1773.15,1773.15,1773.15,1773.15,K,100000,100000,100000,0.1,MPa,,,,,one_atm_furnace,79980,,,,,,,,,,,,,,,,,,3.6307805477e-15,-14.44,,,3.630780547701e-15,m2/s,,,,EPMA,diffusion_couple,Electron microprobe,true,,true,false,use_with_caution,,,provenance=compilation_2010; v0_source=zhang_table1; Type_of_dif_as_printed=Tracer; 1s_error_as_printed=1.42123079806174e-15 (on D or lnD unspecified; not converted); C_range_as_printed=0.07984; Type_of_exp_as_printed=diffusion couple; Analytical_as_printed=Electron microprobe; Apparatus_as_printed=furnace; Capsule_as_printed=Pt; pres_medium_as_printed=air; R unstated in spreadsheet; compiler gas_constant_used_j_mol_k=8.314,supplement,"Holycross, M.",2026-08-31,draft,Mungall1999GCA 63; 2599,Mungall,1999,,Geochimica et Cosmochimica Acta,63,2599,10.1016/s0016-7037(99)00209-4,"Zhang 2010 Table 1 xls, Entry# 2691; Run# P14"
DDB002644,1.0.0,isothermal_d,,Hf,,,,tracer,none,unspecified,melt,HR7 (HPG8),,,,melt_rhyolite,,,false,false,HR7 (HPG8); SiO2=79.425;Al2O3=11.64;Na2O=4.77;K2O=4.165,wt_pct_oxide,79.425,,11.64,,,,,,,,4.77,4.165,,,,,,anhydrous_total=100,,,,,,,1873.15,1873.15,1873.15,1873.15,K,100000,100000,100000,0.1,MPa,,,,,one_atm_furnace,21600,,,,,,,,,,,,,,,,,,8.51138038202e-14,-13.07,,,8.51138038202374e-14,m2/s,,,,EPMA,diffusion_couple,Electron microprobe,true,,true,false,use_with_caution,,,provenance=compilation_2010; v0_source=zhang_table1; Type_of_dif_as_printed=Tracer; 1s_error_as_printed=4.31159906945896e-14 (on D or lnD unspecified; not converted); C_range_as_printed=0.07984; Type_of_exp_as_printed=diffusion couple; Analytical_as_printed=Electron microprobe; Apparatus_as_printed=furnace; Capsule_as_printed=Pt; pres_medium_as_printed=air; R unstated in spreadsheet; compiler gas_constant_used_j_mol_k=8.314,supplement,"Holycross, M.",2026-08-31,draft,Mungall1999GCA 63; 2599,Mungall,1999,,Geochimica et Cosmochimica Acta,63,2599,10.1016/s0016-7037(99)00209-4,"Zhang 2010 Table 1 xls, Entry# 2692; Run# P3"
DDB002645,1.0.0,isothermal_d,,Hf,,,,tracer,none,unspecified,melt,Wet HR7 (HPG8),,,,melt_rhyolite,,,false,false,wet HR7 (HPG8); SiO2=79.425;Al2O3=11.64;Na2O=4.77;K2O=4.165,wt_pct_oxide,79.425,,11.64,,,,,,,,4.77,4.165,,,,,,anhydrous_total=100,true,3.61,,,,,1573.15,1573.15,1573.15,1573.15,K,1000000000,1000000000,1000000000,1000,MPa,,,,,piston_cylinder,7200,,,,,,,,,,,,,,,,,,3.31131121483e-13,-12.48,,,3.31131121482589e-13,m2/s,,,,EPMA,diffusion_couple,Electron microprobe,true,,,false,use_with_caution,,,provenance=compilation_2010; v0_source=zhang_table1; Type_of_dif_as_printed=Tracer; 1s_error_as_printed=4.65099126332849e-13 (on D or lnD unspecified; not converted); Type_of_exp_as_printed=diffusion couple; Analytical_as_printed=Electron microprobe; Apparatus_as_printed=PCA; Capsule_as_printed=Pt; pres_medium_as_printed=talc+pyrex+alumina; R unstated in spreadsheet; compiler gas_constant_used_j_mol_k=8.314,supplement,"Holycross, M.",2026-08-31,draft,Mungall1999GCA 63; 2599,Mungall,1999,,Geochimica et Cosmochimica Acta,63,2599,10.1016/s0016-7037(99)00209-4,"Zhang 2010 Table 1 xls, Entry# 2693; Run# JMPC88"
DDB002646,1.0.0,isothermal_d,,Hf,,,,tracer,none,unspecified,melt,Wet HR7 (HPG8),,,,melt_rhyolite,,,false,false,wet HR7 (HPG8); SiO2=79.425;Al2O3=11.64;Na2O=4.77;K2O=4.165,wt_pct_oxide,79.425,,11.64,,,,,,,,4.77,4.165,,,,,,anhydrous_total=100,true,3.665,,,,,1873.15,1873.15,1873.15,1873.15,K,1000000000,1000000000,1000000000,1000,MPa,,,,,piston_cylinder,1800,,,,,,,,,,,,,,,,,,6.16595001861e-12,-11.21,,,6.1659500186148e-12,m2/s,,,,EPMA,diffusion_couple,Electron microprobe,true,,,false,use_with_caution,,,provenance=compilation_2010; v0_source=zhang_table1; Type_of_dif_as_printed=Tracer; 1s_error_as_printed=1.84569119761114e-12 (on D or lnD unspecified; not converted); Type_of_exp_as_printed=diffusion couple; Analytical_as_printed=Electron microprobe; Apparatus_as_printed=PCA; Capsule_as_printed=Pt; pres_medium_as_printed=talc+pyrex+alumina; R unstated in spreadsheet; compiler gas_constant_used_j_mol_k=8.314,supplement,"Holycross, M.",2026-08-31,draft,Mungall1999GCA 63; 2599,Mungall,1999,,Geochimica et Cosmochimica Acta,63,2599,10.1016/s0016-7037(99)00209-4,"Zhang 2010 Table 1 xls, Entry# 2694; Run# JMPC87"
DDB002647,1.0.0,isothermal_d,,Hf,,,,tracer,none,unspecified,melt,HR7+Na2O,,,,melt_rhyolite,,,false,false,HR7+Na2O; SiO2=66.15;Al2O3=9.62;Na2O=20.59;K2O=3.64,wt_pct_oxide,66.15,,9.62,,,,,,,,20.59,3.64,,,,,,anhydrous_total=100,,,,,,,1083.15,1083.15,1083.15,1083.15,K,100000,100000,100000,0.1,MPa,,,,,one_atm_furnace,157560,,,,,,,,,,,,,,,,,,1.47910838817e-16,-15.83,,,1.4791083881682e-16,m2/s,,,,EPMA,diffusion_couple,Electron microprobe,true,,true,false,use_with_caution,,,provenance=compilation_2010; v0_source=zhang_table1; Type_of_dif_as_printed=Tracer; 1s_error_as_printed=3.20142654998743e-16 (on D or lnD unspecified; not converted); C_range_as_printed=0.09229; Type_of_exp_as_printed=diffusion couple; Analytical_as_printed=Electron microprobe; Apparatus_as_printed=furnace; Capsule_as_printed=Pt; pres_medium_as_printed=air; R unstated in spreadsheet; compiler gas_constant_used_j_mol_k=8.314,supplement,"Holycross, M.",2026-08-31,draft,Mungall1999GCA 63; 2599,Mungall,1999,,Geochimica et Cosmochimica Acta,63,2599,10.1016/s0016-7037(99)00209-4,"Zhang 2010 Table 1 xls, Entry# 2695; Run# P8"
DDB002648,1.0.0,isothermal_d,,Hf,,,,tracer,none,unspecified,melt,HR7+Na2O,,,,melt_rhyolite,,,false,false,HR7+Na2O; SiO2=66.15;Al2O3=9.62;Na2O=20.59;K2O=3.64,wt_pct_oxide,66.15,,9.62,,,,,,,,20.59,3.64,,,,,,anhydrous_total=100,,,,,,,1233.15,1233.15,1233.15,1233.15,K,100000,100000,100000,0.1,MPa,,,,,one_atm_furnace,3600,,,,,,,,,,,,,,,,,,2.81838293126e-15,-14.55,,,2.81838293126445e-15,m2/s,,,,EPMA,diffusion_couple,Electron microprobe,true,,true,false,use_with_caution,,,provenance=compilation_2010; v0_source=zhang_table1; Type_of_dif_as_printed=Tracer; 1s_error_as_printed=8.43643648104189e-16 (on D or lnD unspecified; not converted); C_range_as_printed=0.09229; Type_of_exp_as_printed=diffusion couple; Analytical_as_printed=Electron microprobe; Apparatus_as_printed=furnace; Capsule_as_printed=Pt; pres_medium_as_printed=air; R unstated in spreadsheet; compiler gas_constant_used_j_mol_k=8.314,supplement,"Holycross, M.",2026-08-31,draft,Mungall1999GCA 63; 2599,Mungall,1999,,Geochimica et Cosmochimica Acta,63,2599,10.1016/s0016-7037(99)00209-4,"Zhang 2010 Table 1 xls, Entry# 2696; Run# P9"
DDB002649,1.0.0,isothermal_d,,Hf,,,,tracer,none,unspecified,melt,HR7+Na2O,,,,melt_rhyolite,,,false,false,HR7+Na2O; SiO2=66.15;Al2O3=9.62;Na2O=20.59;K2O=3.64,wt_pct_oxide,66.15,,9.62,,,,,,,,20.59,3.64,,,,,,anhydrous_total=100,,,,,,,1473.15,1473.15,1473.15,1473.15,K,100000,100000,100000,0.1,MPa,,,,,one_atm_furnace,1800,,,,,,,,,,,,,,,,,,1.31825673856e-13,-12.88,,,1.3182567385564e-13,m2/s,,,,EPMA,diffusion_couple,Electron microprobe,true,,true,false,use_with_caution,,,provenance=compilation_2010; v0_source=zhang_table1; Type_of_dif_as_printed=Tracer; 1s_error_as_printed=3.94601780942059e-14 (on D or lnD unspecified; not converted); C_range_as_printed=0.09229; Type_of_exp_as_printed=diffusion couple; Analytical_as_printed=Electron microprobe; Apparatus_as_printed=furnace; Capsule_as_printed=Pt; pres_medium_as_printed=air; R unstated in spreadsheet; compiler gas_constant_used_j_mol_k=8.314,supplement,"Holycross, M.",2026-08-31,draft,Mungall1999GCA 63; 2599,Mungall,1999,,Geochimica et Cosmochimica Acta,63,2599,10.1016/s0016-7037(99)00209-4,"Zhang 2010 Table 1 xls, Entry# 2697; Run# P15"
DDB002650,1.0.0,isothermal_d,,Hf,,,,tracer,none,unspecified,melt,Wet HA1,,,,melt_andesite,,,false,false,wet HA1; SiO2=62.09;Al2O3=19.47;MgO=2.53;CaO=10.64;Na2O=4.25;K2O=1.02,wt_pct_oxide,62.09,,19.47,,,,,,2.53,10.64,4.25,1.02,,,,,,anhydrous_total=100,true,4.9,,,,,1373.15,1373.15,1373.15,1373.15,K,500000000,500000000,500000000,500,MPa,,,,,internally_heated_pressure_vessel,10800,,,,,,,,,,,,,,,,,,9.6e-13,-12.017728767,,,9.6e-13,m2/s,,,,other,diffusion_couple,Synchotron XRF,true,,,false,use_with_caution,,,provenance=compilation_2010; v0_source=zhang_table1; Type_of_dif_as_printed=Tracer; 1s_error_as_printed=5.3e-13 (on D or lnD unspecified; not converted); Type_of_exp_as_printed=diffusion couple; Analytical_as_printed=Synchotron XRF; Apparatus_as_printed=IHPV; Capsule_as_printed=Pt; pres_medium_as_printed=Ar; R unstated in spreadsheet; compiler gas_constant_used_j_mol_k=8.314,supplement,"Holycross, M.",2026-08-31,draft,Koepke2001GCA 65; 1481,Koepke,2001,,Geochimica et Cosmochimica Acta,65,1481,10.1016/s0016-7037(01)00550-6,"Zhang 2010 Table 1 xls, Entry# 2698; Run# JK60"
DDB002651,1.0.0,isothermal_d,,Hf,,,,tracer,none,unspecified,melt,Wet HA1,,,,melt_andesite,,,false,false,wet HA1; SiO2=62.09;Al2O3=19.47;MgO=2.53;CaO=10.64;Na2O=4.25;K2O=1.02,wt_pct_oxide,62.09,,19.47,,,,,,2.53,10.64,4.25,1.02,,,,,,anhydrous_total=100,true,5.2,,,,,1473.15,1473.15,1473.15,1473.15,K,500000000,500000000,500000000,500,MPa,,,,,internally_heated_pressure_vessel,7200,,,,,,,,,,,,,,,,,,3.8e-12,-11.4202164034,,,3.8e-12,m2/s,,,,other,diffusion_couple,Synchotron XRF,true,,,false,use_with_caution,,,provenance=compilation_2010; v0_source=zhang_table1; Type_of_dif_as_printed=Tracer; 1s_error_as_printed=2e-12 (on D or lnD unspecified; not converted); Type_of_exp_as_printed=diffusion couple; Analytical_as_printed=Synchotron XRF; Apparatus_as_printed=IHPV; Capsule_as_printed=Pt; pres_medium_as_printed=Ar; R unstated in spreadsheet; compiler gas_constant_used_j_mol_k=8.314,supplement,"Holycross, M.",2026-08-31,draft,Koepke2001GCA 65; 1481,Koepke,2001,,Geochimica et Cosmochimica Acta,65,1481,10.1016/s0016-7037(01)00550-6,"Zhang 2010 Table 1 xls, Entry# 2699; Run# JK61"
DDB002652,1.0.0,isothermal_d,,Hf,,,,tracer,none,unspecified,melt,Wet HA1,,,,melt_andesite,,,false,false,wet HA1; SiO2=62.09;Al2O3=19.47;MgO=2.53;CaO=10.64;Na2O=4.25;K2O=1.02,wt_pct_oxide,62.09,,19.47,,,,,,2.53,10.64,4.25,1.02,,,,,,anhydrous_total=100,true,5.1,,,,,1583.15,1583.15,1583.15,1583.15,K,500000000,500000000,500000000,500,MPa,,,,,internally_heated_pressure_vessel,3600,,,,,,,,,,,,,,,,,,7.8e-12,-11.1079053973,,,7.8e-12,m2/s,,,,other,diffusion_couple,Synchotron XRF,true,,,false,use_with_caution,,,provenance=compilation_2010; v0_source=zhang_table1; Type_of_dif_as_printed=Tracer; 1s_error_as_printed=4.1e-12 (on D or lnD unspecified; not converted); Type_of_exp_as_printed=diffusion couple; Analytical_as_printed=Synchotron XRF; Apparatus_as_printed=IHPV; Capsule_as_printed=Pt; pres_medium_as_printed=Ar; R unstated in spreadsheet; compiler gas_constant_used_j_mol_k=8.314,supplement,"Holycross, M.",2026-08-31,draft,Koepke2001GCA 65; 1481,Koepke,2001,,Geochimica et Cosmochimica Acta,65,1481,10.1016/s0016-7037(01)00550-6,"Zhang 2010 Table 1 xls, Entry# 2700; Run# HB72"
DDB002653,1.0.0,isothermal_d,,Hf,,,,tracer,none,unspecified,melt,Wet HA1,,,,melt_andesite,,,false,false,wet HA1; SiO2=62.09;Al2O3=19.47;MgO=2.53;CaO=10.64;Na2O=4.25;K2O=1.02,wt_pct_oxide,62.09,,19.47,,,,,,2.53,10.64,4.25,1.02,,,,,,anhydrous_total=100,true,4.5,,,,,1673.15,1673.15,1673.15,1673.15,K,500000000,500000000,500000000,500,MPa,,,,,internally_heated_pressure_vessel,1800,,,,,,,,,,,,,,,,,,1.51e-11,-10.8210230527,,,1.51e-11,m2/s,,,,other,diffusion_couple,Synchotron XRF,true,,,false,use_with_caution,,,provenance=compilation_2010; v0_source=zhang_table1; Type_of_dif_as_printed=Tracer; 1s_error_as_printed=7.7e-12 (on D or lnD unspecified; not converted); Type_of_exp_as_printed=diffusion couple; Analytical_as_printed=Synchotron XRF; Apparatus_as_printed=IHPV; Capsule_as_printed=Pt; pres_medium_as_printed=Ar; R unstated in spreadsheet; compiler gas_constant_used_j_mol_k=8.314,supplement,"Holycross, M.",2026-08-31,draft,Koepke2001GCA 65; 1481,Koepke,2001,,Geochimica et Cosmochimica Acta,65,1481,10.1016/s0016-7037(01)00550-6,"Zhang 2010 Table 1 xls, Entry# 2701; Run# JK63"
DDB002654,1.0.0,isothermal_d,,Hf,,,,tracer,none,unspecified,melt,Trachyte1,,,,melt_alkaline,,,false,false,Trachyte1; SiO2=62.37;TiO2=0.48;Al2O3=18.61;FeOt=3.68;MgO=0.24;CaO=1.73;Na2O=5.43;K2O=7.25,wt_pct_oxide,62.37,0.48,18.61,,3.68,,,,0.24,1.73,5.43,7.25,,,,,,anhydrous_total=99.79,true,0.1,,,,,1323.15,1323.15,1323.15,1323.15,K,500000000,500000000,500000000,500,MPa,,,,,internally_heated_pressure_vessel,72000,,,,,,,,,,,,,,,,,,1.51356124844e-15,-14.82,,,1.51356124843621e-15,m2/s,,,,other,diffusion_couple,Synchotron XRF,true,,,false,use_with_caution,,,provenance=compilation_2010; v0_source=zhang_table1; Type_of_dif_as_printed=Tracer; 1s_error_as_printed=3.83361392478094e-16 (on D or lnD unspecified; not converted); Type_of_exp_as_printed=diffusion triple; Analytical_as_printed=Synchotron XRF; Apparatus_as_printed=IHPV; Capsule_as_printed=Au80Pd20; pres_medium_as_printed=Ar; R unstated in spreadsheet; compiler gas_constant_used_j_mol_k=8.314,supplement,"Holycross, M.",2026-08-31,draft,Behrens2009CG 259; 63,Behrens,2009,,Chemical Geology,259,63,10.1016/j.chemgeo.2008.10.014,"Zhang 2010 Table 1 xls, Entry# 2702; Run# T6"
DDB002655,1.0.0,isothermal_d,,Hf,,,,tracer,none,unspecified,melt,Trachyte1,,,,melt_alkaline,,,false,false,Trachyte1; SiO2=62.37;TiO2=0.48;Al2O3=18.61;FeOt=3.68;MgO=0.24;CaO=1.73;Na2O=5.43;K2O=7.25,wt_pct_oxide,62.37,0.48,18.61,,3.68,,,,0.24,1.73,5.43,7.25,,,,,,anhydrous_total=99.79,true,0.04,,,,,1423.15,1423.15,1423.15,1423.15,K,500000000,500000000,500000000,500,MPa,,,,,internally_heated_pressure_vessel,18000,,,,,,,,,,,,,,,,,,7.76247116629e-15,-14.11,,,7.76247116628692e-15,m2/s,,,,other,diffusion_couple,Synchotron XRF,true,,,false,use_with_caution,,,provenance=compilation_2010; v0_source=zhang_table1; Type_of_dif_as_printed=Tracer; 1s_error_as_printed=1.96611254315172e-15 (on D or lnD unspecified; not converted); Type_of_exp_as_printed=diffusion triple; Analytical_as_printed=Synchotron XRF; Apparatus_as_printed=IHPV; Capsule_as_printed=Au80Pd20; pres_medium_as_printed=Ar; R unstated in spreadsheet; compiler gas_constant_used_j_mol_k=8.314,supplement,"Holycross, M.",2026-08-31,draft,Behrens2009CG 259; 63,Behrens,2009,,Chemical Geology,259,63,10.1016/j.chemgeo.2008.10.014,"Zhang 2010 Table 1 xls, Entry# 2703; Run# T10"
DDB002656,1.0.0,isothermal_d,,Hf,,,,tracer,none,unspecified,melt,Trachyte1,,,,melt_alkaline,,,false,false,Trachyte1; SiO2=62.37;TiO2=0.48;Al2O3=18.61;FeOt=3.68;MgO=0.24;CaO=1.73;Na2O=5.43;K2O=7.25,wt_pct_oxide,62.37,0.48,18.61,,3.68,,,,0.24,1.73,5.43,7.25,,,,,,anhydrous_total=99.79,true,0.08,,,,,1423.15,1423.15,1423.15,1423.15,K,500000000,500000000,500000000,500,MPa,,,,,internally_heated_pressure_vessel,18000,,,,,,,,,,,,,,,,,,2.23872113857e-14,-13.65,,,2.23872113856833e-14,m2/s,,,,other,diffusion_couple,Synchotron XRF,true,,,false,use_with_caution,,,provenance=compilation_2010; v0_source=zhang_table1; Type_of_dif_as_printed=Tracer; 1s_error_as_printed=1.70109915394257e-14 (on D or lnD unspecified; not converted); Type_of_exp_as_printed=diffusion triple; Analytical_as_printed=Synchotron XRF; Apparatus_as_printed=IHPV; Capsule_as_printed=Au80Pd20; pres_medium_as_printed=Ar; R unstated in spreadsheet; compiler gas_constant_used_j_mol_k=8.314,supplement,"Holycross, M.",2026-08-31,draft,Behrens2009CG 259; 63,Behrens,2009,,Chemical Geology,259,63,10.1016/j.chemgeo.2008.10.014,"Zhang 2010 Table 1 xls, Entry# 2704; Run# TR2"
DDB002657,1.0.0,isothermal_d,,Hf,,,,tracer,none,unspecified,melt,Trachyte1,,,,melt_alkaline,,,false,false,Trachyte1; SiO2=62.37;TiO2=0.48;Al2O3=18.61;FeOt=3.68;MgO=0.24;CaO=1.73;Na2O=5.43;K2O=7.25,wt_pct_oxide,62.37,0.48,18.61,,3.68,,,,0.24,1.73,5.43,7.25,,,,,,anhydrous_total=99.79,true,0.06,,,,,1527.15,1527.15,1527.15,1527.15,K,500000000,500000000,500000000,500,MPa,,,,,internally_heated_pressure_vessel,72000,,,,,,,,,,,,,,,,,,4.1686938347e-14,-13.38,,,4.16869383470334e-14,m2/s,,,,other,diffusion_couple,Synchotron XRF,true,,,false,use_with_caution,,,provenance=compilation_2010; v0_source=zhang_table1; Type_of_dif_as_printed=Tracer; 1s_error_as_printed=7.67901782483527e-15 (on D or lnD unspecified; not converted); Type_of_exp_as_printed=diffusion triple; Analytical_as_printed=Synchotron XRF; Apparatus_as_printed=IHPV; Capsule_as_printed=Au80Pd20; pres_medium_as_printed=Ar; R unstated in spreadsheet; compiler gas_constant_used_j_mol_k=8.314,supplement,"Holycross, M.",2026-08-31,draft,Behrens2009CG 259; 63,Behrens,2009,,Chemical Geology,259,63,10.1016/j.chemgeo.2008.10.014,"Zhang 2010 Table 1 xls, Entry# 2705; Run# T3"
DDB002658,1.0.0,isothermal_d,,Hf,,,,tracer,none,unspecified,melt,Wet Trachyte1,,,,melt_alkaline,,,false,false,wet trachyte1; SiO2=62.37;TiO2=0.48;Al2O3=18.61;FeOt=3.68;MgO=0.24;CaO=1.73;Na2O=5.43;K2O=7.25,wt_pct_oxide,62.37,0.48,18.61,,3.68,,,,0.24,1.73,5.43,7.25,,,,,,anhydrous_total=99.79,true,1.71,,,,,1323.15,1323.15,1323.15,1323.15,K,500000000,500000000,500000000,500,MPa,,,,,internally_heated_pressure_vessel,72000,,,,,,,,,,,,,,,,,,9.54992586021e-14,-13.02,,,9.54992586021433e-14,m2/s,,,,other,diffusion_couple,Synchotron XRF,true,,,false,use_with_caution,,,provenance=compilation_2010; v0_source=zhang_table1; Type_of_dif_as_printed=Tracer; 1s_error_as_printed=8.57591160072186e-14 (on D or lnD unspecified; not converted); Type_of_exp_as_printed=diffusion triple; Analytical_as_printed=Synchotron XRF; Apparatus_as_printed=IHPV; Capsule_as_printed=Au80Pd20; pres_medium_as_printed=Ar; R unstated in spreadsheet; compiler gas_constant_used_j_mol_k=8.314,supplement,"Holycross, M.",2026-08-31,draft,Behrens2009CG 259; 63,Behrens,2009,,Chemical Geology,259,63,10.1016/j.chemgeo.2008.10.014,"Zhang 2010 Table 1 xls, Entry# 2706; Run# T7"
DDB002659,1.0.0,isothermal_d,,Hf,,,,tracer,none,unspecified,melt,Wet Trachyte1,,,,melt_alkaline,,,false,false,wet trachyte1; SiO2=62.37;TiO2=0.48;Al2O3=18.61;FeOt=3.68;MgO=0.24;CaO=1.73;Na2O=5.43;K2O=7.25,wt_pct_oxide,62.37,0.48,18.61,,3.68,,,,0.24,1.73,5.43,7.25,,,,,,anhydrous_total=99.79,true,1.15,,,,,1373.15,1373.15,1373.15,1373.15,K,500000000,500000000,500000000,500,MPa,,,,,internally_heated_pressure_vessel,18000,,,,,,,,,,,,,,,,,,8.70963589956e-14,-13.06,,,8.70963589956078e-14,m2/s,,,,other,diffusion_couple,Synchotron XRF,true,,,false,use_with_caution,,,provenance=compilation_2010; v0_source=zhang_table1; Type_of_dif_as_printed=Tracer; 1s_error_as_printed=2.80765489028282e-14 (on D or lnD unspecified; not converted); Type_of_exp_as_printed=diffusion triple; Analytical_as_printed=Synchotron XRF; Apparatus_as_printed=IHPV; Capsule_as_printed=Au80Pd20; pres_medium_as_printed=Ar; R unstated in spreadsheet; compiler gas_constant_used_j_mol_k=8.314,supplement,"Holycross, M.",2026-08-31,draft,Behrens2009CG 259; 63,Behrens,2009,,Chemical Geology,259,63,10.1016/j.chemgeo.2008.10.014,"Zhang 2010 Table 1 xls, Entry# 2707; Run# T9"
DDB002660,1.0.0,isothermal_d,,Hf,,,,tracer,none,unspecified,melt,Wet Trachyte1,,,,melt_alkaline,,,false,false,wet trachyte1; SiO2=62.37;TiO2=0.48;Al2O3=18.61;FeOt=3.68;MgO=0.24;CaO=1.73;Na2O=5.43;K2O=7.25,wt_pct_oxide,62.37,0.48,18.61,,3.68,,,,0.24,1.73,5.43,7.25,,,,,,anhydrous_total=99.79,true,1.13,,,,,1423.15,1423.15,1423.15,1423.15,K,500000000,500000000,500000000,500,MPa,,,,,internally_heated_pressure_vessel,72000,,,,,,,,,,,,,,,,,,2.04173794467e-13,-12.69,,,2.04173794466952e-13,m2/s,,,,other,diffusion_couple,Synchotron XRF,true,,,false,use_with_caution,,,provenance=compilation_2010; v0_source=zhang_table1; Type_of_dif_as_printed=Tracer; 1s_error_as_printed=8.93242317487306e-14 (on D or lnD unspecified; not converted); Type_of_exp_as_printed=diffusion triple; Analytical_as_printed=Synchotron XRF; Apparatus_as_printed=IHPV; Capsule_as_printed=Au80Pd20; pres_medium_as_printed=Ar; R unstated in spreadsheet; compiler gas_constant_used_j_mol_k=8.314,supplement,"Holycross, M.",2026-08-31,draft,Behrens2009CG 259; 63,Behrens,2009,,Chemical Geology,259,63,10.1016/j.chemgeo.2008.10.014,"Zhang 2010 Table 1 xls, Entry# 2708; Run# T5"
DDB002661,1.0.0,isothermal_d,,Hf,,,,tracer,none,unspecified,melt,Wet Trachyte1,,,,melt_alkaline,,,false,false,wet trachyte1; SiO2=62.37;TiO2=0.48;Al2O3=18.61;FeOt=3.68;MgO=0.24;CaO=1.73;Na2O=5.43;K2O=7.25,wt_pct_oxide,62.37,0.48,18.61,,3.68,,,,0.24,1.73,5.43,7.25,,,,,,anhydrous_total=99.79,true,1.4,,,,,1527.15,1527.15,1527.15,1527.15,K,500000000,500000000,500000000,500,MPa,,,,,internally_heated_pressure_vessel,10800,,,,,,,,,,,,,,,,,,7.07945784384e-13,-12.15,,,7.07945784384135e-13,m2/s,,,,other,diffusion_couple,Synchotron XRF,true,,,false,use_with_caution,,,provenance=compilation_2010; v0_source=zhang_table1; Type_of_dif_as_printed=Tracer; 1s_error_as_printed=2.11913703270215e-13 (on D or lnD unspecified; not converted); Type_of_exp_as_printed=diffusion triple; Analytical_as_printed=Synchotron XRF; Apparatus_as_printed=IHPV; Capsule_as_printed=Au80Pd20; pres_medium_as_printed=Ar; R unstated in spreadsheet; compiler gas_constant_used_j_mol_k=8.314,supplement,"Holycross, M.",2026-08-31,draft,Behrens2009CG 259; 63,Behrens,2009,,Chemical Geology,259,63,10.1016/j.chemgeo.2008.10.014,"Zhang 2010 Table 1 xls, Entry# 2709; Run# T4"
DDB002662,1.0.0,isothermal_d,,Hf,,,,tracer,none,unspecified,melt,Phonolite1,,,,melt_alkaline,,,false,false,phonolite1; SiO2=59.8;TiO2=0.78;Al2O3=19.52;FeOt=2.95;MgO=0.66;CaO=3.86;Na2O=5.5;K2O=7.31,wt_pct_oxide,59.8,0.78,19.52,,2.95,,,,0.66,3.86,5.5,7.31,,,,,,anhydrous_total=100.38,true,0.03,,,,,1423.15,1423.15,1423.15,1423.15,K,500000000,500000000,500000000,500,MPa,,,,,internally_heated_pressure_vessel,18000,,,,,,,,,,,,,,,,,,7.58577575029e-15,-14.12,,,7.58577575029184e-15,m2/s,,,,other,diffusion_couple,Synchotron XRF,true,,,false,use_with_caution,,,provenance=compilation_2010; v0_source=zhang_table1; Type_of_dif_as_printed=Tracer; 1s_error_as_printed=3.8427167155119e-15 (on D or lnD unspecified; not converted); Type_of_exp_as_printed=diffusion triple; Analytical_as_printed=Synchotron XRF; Apparatus_as_printed=IHPV; Capsule_as_printed=Au80Pd20; pres_medium_as_printed=Ar; R unstated in spreadsheet; compiler gas_constant_used_j_mol_k=8.314,supplement,"Holycross, M.",2026-08-31,draft,Behrens2009CG 259; 63,Behrens,2009,,Chemical Geology,259,63,10.1016/j.chemgeo.2008.10.014,"Zhang 2010 Table 1 xls, Entry# 2710; Run# P14"
DDB002663,1.0.0,isothermal_d,,Hf,,,,tracer,none,unspecified,melt,Phonolite1,,,,melt_alkaline,,,false,false,phonolite1; SiO2=59.8;TiO2=0.78;Al2O3=19.52;FeOt=2.95;MgO=0.66;CaO=3.86;Na2O=5.5;K2O=7.31,wt_pct_oxide,59.8,0.78,19.52,,2.95,,,,0.66,3.86,5.5,7.31,,,,,,anhydrous_total=100.38,true,0.06,,,,,1423.15,1423.15,1423.15,1423.15,K,500000000,500000000,500000000,500,MPa,,,,,internally_heated_pressure_vessel,18000,,,,,,,,,,,,,,,,,,1.1481536215e-14,-13.94,,,1.14815362149688e-14,m2/s,,,,other,diffusion_couple,Synchotron XRF,true,,,false,use_with_caution,,,provenance=compilation_2010; v0_source=zhang_table1; Type_of_dif_as_printed=Tracer; 1s_error_as_printed=3.17246569599101e-15 (on D or lnD unspecified; not converted); Type_of_exp_as_printed=diffusion triple; Analytical_as_printed=Synchotron XRF; Apparatus_as_printed=IHPV; Capsule_as_printed=Au80Pd20; pres_medium_as_printed=Ar; R unstated in spreadsheet; compiler gas_constant_used_j_mol_k=8.314,supplement,"Holycross, M.",2026-08-31,draft,Behrens2009CG 259; 63,Behrens,2009,,Chemical Geology,259,63,10.1016/j.chemgeo.2008.10.014,"Zhang 2010 Table 1 xls, Entry# 2711; Run# PR2"
DDB002664,1.0.0,isothermal_d,,Hf,,,,tracer,none,unspecified,melt,Phonolite1,,,,melt_alkaline,,,false,false,phonolite1; SiO2=59.8;TiO2=0.78;Al2O3=19.52;FeOt=2.95;MgO=0.66;CaO=3.86;Na2O=5.5;K2O=7.31,wt_pct_oxide,59.8,0.78,19.52,,2.95,,,,0.66,3.86,5.5,7.31,,,,,,anhydrous_total=100.38,true,0.03,,,,,1473.15,1473.15,1473.15,1473.15,K,500000000,500000000,500000000,500,MPa,,,,,internally_heated_pressure_vessel,18000,,,,,,,,,,,,,,,,,,5.12861383991e-14,-13.29,,,5.12861383991364e-14,m2/s,,,,other,diffusion_couple,Synchotron XRF,true,,,false,use_with_caution,,,provenance=compilation_2010; v0_source=zhang_table1; Type_of_dif_as_printed=Tracer; 1s_error_as_printed=1.41708837306097e-14 (on D or lnD unspecified; not converted); Type_of_exp_as_printed=diffusion triple; Analytical_as_printed=Synchotron XRF; Apparatus_as_printed=IHPV; Capsule_as_printed=Au80Pd20; pres_medium_as_printed=Ar; R unstated in spreadsheet; compiler gas_constant_used_j_mol_k=8.314,supplement,"Holycross, M.",2026-08-31,draft,Behrens2009CG 259; 63,Behrens,2009,,Chemical Geology,259,63,10.1016/j.chemgeo.2008.10.014,"Zhang 2010 Table 1 xls, Entry# 2712; Run# P11"
DDB002665,1.0.0,isothermal_d,,Hf,,,,tracer,none,unspecified,melt,Phonolite1,,,,melt_alkaline,,,false,false,phonolite1; SiO2=59.8;TiO2=0.78;Al2O3=19.52;FeOt=2.95;MgO=0.66;CaO=3.86;Na2O=5.5;K2O=7.31,wt_pct_oxide,59.8,0.78,19.52,,2.95,,,,0.66,3.86,5.5,7.31,,,,,,anhydrous_total=100.38,true,0.04,,,,,1523.15,1523.15,1523.15,1523.15,K,500000000,500000000,500000000,500,MPa,,,,,internally_heated_pressure_vessel,18000,,,,,,,,,,,,,,,,,,1.44543977075e-13,-12.84,,,1.44543977074593e-13,m2/s,,,,other,diffusion_couple,Synchotron XRF,true,,,false,use_with_caution,,,provenance=compilation_2010; v0_source=zhang_table1; Type_of_dif_as_printed=Tracer; 1s_error_as_printed=2.99542326204627e-14 (on D or lnD unspecified; not converted); Type_of_exp_as_printed=diffusion triple; Analytical_as_printed=Synchotron XRF; Apparatus_as_printed=IHPV; Capsule_as_printed=Au80Pd20; pres_medium_as_printed=Ar; R unstated in spreadsheet; compiler gas_constant_used_j_mol_k=8.314,supplement,"Holycross, M.",2026-08-31,draft,Behrens2009CG 259; 63,Behrens,2009,,Chemical Geology,259,63,10.1016/j.chemgeo.2008.10.014,"Zhang 2010 Table 1 xls, Entry# 2713; Run# P12"
DDB002666,1.0.0,isothermal_d,,Hf,,,,tracer,none,unspecified,melt,Phonolite1,,,,melt_alkaline,,,false,false,phonolite1; SiO2=59.8;TiO2=0.78;Al2O3=19.52;FeOt=2.95;MgO=0.66;CaO=3.86;Na2O=5.5;K2O=7.31,wt_pct_oxide,59.8,0.78,19.52,,2.95,,,,0.66,3.86,5.5,7.31,,,,,,anhydrous_total=100.38,true,0.07,,,,,1523.15,1523.15,1523.15,1523.15,K,500000000,500000000,500000000,500,MPa,,,,,internally_heated_pressure_vessel,18000,,,,,,,,,,,,,,,,,,6.91830970919e-14,-13.16,,,6.91830970918935e-14,m2/s,,,,other,diffusion_couple,Synchotron XRF,true,,,false,use_with_caution,,,provenance=compilation_2010; v0_source=zhang_table1; Type_of_dif_as_printed=Tracer; 1s_error_as_printed=1.59299968050954e-14 (on D or lnD unspecified; not converted); Type_of_exp_as_printed=diffusion triple; Analytical_as_printed=Synchotron XRF; Apparatus_as_printed=IHPV; Capsule_as_printed=Au80Pd20; pres_medium_as_printed=Ar; R unstated in spreadsheet; compiler gas_constant_used_j_mol_k=8.314,supplement,"Holycross, M.",2026-08-31,draft,Behrens2009CG 259; 63,Behrens,2009,,Chemical Geology,259,63,10.1016/j.chemgeo.2008.10.014,"Zhang 2010 Table 1 xls, Entry# 2714; Run# PR1"
