Repository: holycrossm/diffusion-coefficients

# Experimental diffusion coefficients (minerals and silicate melts)

**Pre-release / not published.** Schema v1.0.0. This folder is a GitHub-ready living table: canonical data is CSV, new rows arrive by pull request, and a static page searches the file in the browser. Nothing here is a citable compilation of record.

This is a QA build of 4630 experimental rows (minerals and silicate melts). Most numbers are staged from the 2010 RiMG 72 tables. Do not treat the repo as published, complete, or peer-reviewed.

File: site/data/diffusion_coefficients.csv (part 75 of 136)
DDB002667,1.0.0,isothermal_d,,Hf,,,,tracer,none,unspecified,melt,Wet Phonolite1,,,,melt_alkaline,,,false,false,wet phonolite1; SiO2=59.8;TiO2=0.78;Al2O3=19.52;FeOt=2.95;MgO=0.66;CaO=3.86;Na2O=5.5;K2O=7.31,wt_pct_oxide,59.8,0.78,19.52,,2.95,,,,0.66,3.86,5.5,7.31,,,,,,anhydrous_total=100.38,true,1.6,,,,,1323.15,1323.15,1323.15,1323.15,K,500000000,500000000,500000000,500,MPa,,,,,internally_heated_pressure_vessel,72000,,,,,,,,,,,,,,,,,,6.60693448008e-14,-13.18,,,6.60693448007595e-14,m2/s,,,,other,diffusion_couple,Synchotron XRF,true,,,false,use_with_caution,,,provenance=compilation_2010; v0_source=zhang_table1; Type_of_dif_as_printed=Tracer; 1s_error_as_printed=3.6511269226107e-14 (on D or lnD unspecified; not converted); Type_of_exp_as_printed=diffusion triple; Analytical_as_printed=Synchotron XRF; Apparatus_as_printed=IHPV; Capsule_as_printed=Au80Pd20; pres_medium_as_printed=Ar; R unstated in spreadsheet; compiler gas_constant_used_j_mol_k=8.314,supplement,"Holycross, M.",2026-08-31,draft,Behrens2009CG 259; 64,Behrens,2009,,Chemical Geology,259,64,,"Zhang 2010 Table 1 xls, Entry# 2715; Run# P9"
DDB002668,1.0.0,isothermal_d,,Hf,,,,tracer,none,unspecified,melt,Wet Phonolite1,,,,melt_alkaline,,,false,false,wet phonolite1; SiO2=59.8;TiO2=0.78;Al2O3=19.52;FeOt=2.95;MgO=0.66;CaO=3.86;Na2O=5.5;K2O=7.31,wt_pct_oxide,59.8,0.78,19.52,,2.95,,,,0.66,3.86,5.5,7.31,,,,,,anhydrous_total=100.38,true,1.68,,,,,1423.15,1423.15,1423.15,1423.15,K,500000000,500000000,500000000,500,MPa,,,,,internally_heated_pressure_vessel,18000,,,,,,,,,,,,,,,,,,4.78630092323e-13,-12.32,,,4.78630092322637e-13,m2/s,,,,other,diffusion_couple,Synchotron XRF,true,,,false,use_with_caution,,,provenance=compilation_2010; v0_source=zhang_table1; Type_of_dif_as_printed=Tracer; 1s_error_as_printed=1.10208651564047e-13 (on D or lnD unspecified; not converted); Type_of_exp_as_printed=diffusion triple; Analytical_as_printed=Synchotron XRF; Apparatus_as_printed=IHPV; Capsule_as_printed=Au80Pd20; pres_medium_as_printed=Ar; R unstated in spreadsheet; compiler gas_constant_used_j_mol_k=8.314,supplement,"Holycross, M.",2026-08-31,draft,Behrens2009CG 259; 63,Behrens,2009,,Chemical Geology,259,63,10.1016/j.chemgeo.2008.10.014,"Zhang 2010 Table 1 xls, Entry# 2716; Run# P13"
DDB002669,1.0.0,isothermal_d,,Hf,,,,tracer,none,unspecified,melt,Wet Phonolite1,,,,melt_alkaline,,,false,false,wet phonolite1; SiO2=59.8;TiO2=0.78;Al2O3=19.52;FeOt=2.95;MgO=0.66;CaO=3.86;Na2O=5.5;K2O=7.31,wt_pct_oxide,59.8,0.78,19.52,,2.95,,,,0.66,3.86,5.5,7.31,,,,,,anhydrous_total=100.38,true,1.72,,,,,1473.15,1473.15,1473.15,1473.15,K,500000000,500000000,500000000,500,MPa,,,,,internally_heated_pressure_vessel,72000,,,,,,,,,,,,,,,,,,1.17489755494e-12,-11.93,,,1.17489755493953e-12,m2/s,,,,other,diffusion_couple,Synchotron XRF,true,,,false,use_with_caution,,,provenance=compilation_2010; v0_source=zhang_table1; Type_of_dif_as_printed=Tracer; 1s_error_as_printed=2.16424127663912e-13 (on D or lnD unspecified; not converted); Type_of_exp_as_printed=diffusion triple; Analytical_as_printed=Synchotron XRF; Apparatus_as_printed=IHPV; Capsule_as_printed=Au80Pd20; pres_medium_as_printed=Ar; R unstated in spreadsheet; compiler gas_constant_used_j_mol_k=8.314,supplement,"Holycross, M.",2026-08-31,draft,Behrens2009CG 259; 63,Behrens,2009,,Chemical Geology,259,63,10.1016/j.chemgeo.2008.10.014,"Zhang 2010 Table 1 xls, Entry# 2717; Run# P5"
DDB002670,1.0.0,isothermal_d,,Hf,,,,tracer,none,unspecified,melt,Wet Phonolite1,,,,melt_alkaline,,,false,false,wet phonolite1; SiO2=59.8;TiO2=0.78;Al2O3=19.52;FeOt=2.95;MgO=0.66;CaO=3.86;Na2O=5.5;K2O=7.31,wt_pct_oxide,59.8,0.78,19.52,,2.95,,,,0.66,3.86,5.5,7.31,,,,,,anhydrous_total=100.38,true,1.86,,,,,1528.15,1528.15,1528.15,1528.15,K,500000000,500000000,500000000,500,MPa,,,,,internally_heated_pressure_vessel,10800,,,,,,,,,,,,,,,,,,2.88403150313e-12,-11.54,,,2.88403150312661e-12,m2/s,,,,other,diffusion_couple,Synchotron XRF,true,,,false,use_with_caution,,,provenance=compilation_2010; v0_source=zhang_table1; Type_of_dif_as_printed=Tracer; 1s_error_as_printed=5.31258235745963e-13 (on D or lnD unspecified; not converted); Type_of_exp_as_printed=diffusion triple; Analytical_as_printed=Synchotron XRF; Apparatus_as_printed=IHPV; Capsule_as_printed=Au80Pd20; pres_medium_as_printed=Ar; R unstated in spreadsheet; compiler gas_constant_used_j_mol_k=8.314,supplement,"Holycross, M.",2026-08-31,draft,Behrens2009CG 259; 63,Behrens,2009,,Chemical Geology,259,63,10.1016/j.chemgeo.2008.10.014,"Zhang 2010 Table 1 xls, Entry# 2718; Run# P7"
DDB002671,1.0.0,isothermal_d,,Nb,,,,chemical,effective_binary,unspecified,melt,Rhyolite1-rhyolite7 (P210-LCO),,,,other,,,false,false,Rhyolite1-rhyolite7 (P210-LCO); SiO2=72.585;TiO2=0.185;Al2O3=10.17;FeOt=4.365;MnO=0.2;MgO=0.035;CaO=0.395;Na2O=6.99;K2O=4.395;P2O5=0,wt_pct_oxide,72.585,0.185,10.17,,4.365,,,0.2,0.035,0.395,6.99,4.395,0,,,,,anhydrous_total=99.32,,,,,,,1171.15,1171.15,1171.15,1171.15,K,13800000,13800000,13800000,13.8,MPa,,,,,cold_seal,1096400,,,,,,,,,,,,,,,,,,1.41e-15,-14.8507808873,,,1.41e-15,m2/s,,,,EPMA,diffusion_couple,Electron microprobe,true,,,false,use_with_caution,,,provenance=compilation_2010; v0_source=zhang_table1; Type_of_dif_as_printed=SEBD; 1s_error_as_printed=7.855e-16 (on D or lnD unspecified; not converted); Type_of_exp_as_printed=diffusion couple; Analytical_as_printed=Electron microprobe; Apparatus_as_printed=cold seal pressure vessel; Capsule_as_printed=Pt; R unstated in spreadsheet; compiler gas_constant_used_j_mol_k=8.314,supplement,"Holycross, M.",2026-08-31,draft,Baker1988JNCS 102; 62,Baker,1988,,Journal of Non-Crystalline Solids,102,62,10.1016/0022-3093(88)90113-5,"Zhang 2010 Table 1 xls, Entry# 2721; Run# D-6A"
DDB002672,1.0.0,isothermal_d,,Nb,,,,chemical,effective_binary,unspecified,melt,Rhyolite1-rhyolite7 (P210-LCO),,,,other,,,false,false,Rhyolite1-rhyolite7 (P210-LCO); SiO2=72.585;TiO2=0.185;Al2O3=10.17;FeOt=4.365;MnO=0.2;MgO=0.035;CaO=0.395;Na2O=6.99;K2O=4.395;P2O5=0,wt_pct_oxide,72.585,0.185,10.17,,4.365,,,0.2,0.035,0.395,6.99,4.395,0,,,,,anhydrous_total=99.32,,,,,,,1218.15,1218.15,1218.15,1218.15,K,20000000,20000000,20000000,20,MPa,,,,,cold_seal,1213320,,,,,,,,,,,,,,,,,,6.43e-15,-14.1917890271,,,6.43e-15,m2/s,,,,EPMA,diffusion_couple,Electron microprobe,true,,,false,use_with_caution,,,provenance=compilation_2010; v0_source=zhang_table1; Type_of_dif_as_printed=SEBD; 1s_error_as_printed=2.115e-15 (on D or lnD unspecified; not converted); Type_of_exp_as_printed=diffusion couple; Analytical_as_printed=Electron microprobe; Apparatus_as_printed=cold seal pressure vessel; Capsule_as_printed=Pt; R unstated in spreadsheet; compiler gas_constant_used_j_mol_k=8.314,supplement,"Holycross, M.",2026-08-31,draft,Baker1988JNCS 102; 62,Baker,1988,,Journal of Non-Crystalline Solids,102,62,10.1016/0022-3093(88)90113-5,"Zhang 2010 Table 1 xls, Entry# 2722; Run# D-15"
DDB002673,1.0.0,isothermal_d,,Nb,,,,chemical,effective_binary,unspecified,melt,Rhyolite1-rhyolite7 (P210-LCO),,,,other,,,false,false,Rhyolite1-rhyolite7 (P210-LCO); SiO2=72.585;TiO2=0.185;Al2O3=10.17;FeOt=4.365;MnO=0.2;MgO=0.035;CaO=0.395;Na2O=6.99;K2O=4.395;P2O5=0,wt_pct_oxide,72.585,0.185,10.17,,4.365,,,0.2,0.035,0.395,6.99,4.395,0,,,,,anhydrous_total=99.32,,,,,,,1273.15,1273.15,1273.15,1273.15,K,10340000,10340000,10340000,10.34,MPa,,,,,cold_seal,318300,,,,,,,,,,,,,,,,,,6.89e-15,-14.1617807781,,,6.89e-15,m2/s,,,,EPMA,diffusion_couple,Electron microprobe,true,,,false,use_with_caution,,,provenance=compilation_2010; v0_source=zhang_table1; Type_of_dif_as_printed=SEBD; 1s_error_as_printed=6.105e-16 (on D or lnD unspecified; not converted); Type_of_exp_as_printed=diffusion couple; Analytical_as_printed=Electron microprobe; Apparatus_as_printed=cold seal pressure vessel; Capsule_as_printed=Pt; R unstated in spreadsheet; compiler gas_constant_used_j_mol_k=8.314,supplement,"Holycross, M.",2026-08-31,draft,Baker1988JNCS 102; 62,Baker,1988,,Journal of Non-Crystalline Solids,102,62,10.1016/0022-3093(88)90113-5,"Zhang 2010 Table 1 xls, Entry# 2723; Run# D-4A"
DDB002674,1.0.0,isothermal_d,,Nb,,,,chemical,effective_binary,unspecified,melt,Rhyolite1-rhyolite7 (P210-LCO),,,,other,,,false,false,Rhyolite1-rhyolite7 (P210-LCO); SiO2=72.585;TiO2=0.185;Al2O3=10.17;FeOt=4.365;MnO=0.2;MgO=0.035;CaO=0.395;Na2O=6.99;K2O=4.395;P2O5=0,wt_pct_oxide,72.585,0.185,10.17,,4.365,,,0.2,0.035,0.395,6.99,4.395,0,,,,,anhydrous_total=99.32,,,,,,,1473.15,1473.15,1473.15,1473.15,K,1000000000,1000000000,1000000000,1000,MPa,,,,,piston_cylinder,48888,,,,,,,,,,,,,,,,,,3.35e-14,-13.474955193,,,3.35e-14,m2/s,,,,EPMA,diffusion_couple,Electron microprobe,true,,,false,use_with_caution,,,provenance=compilation_2010; v0_source=zhang_table1; Type_of_dif_as_printed=SEBD; 1s_error_as_printed=9.62e-15 (on D or lnD unspecified; not converted); Type_of_exp_as_printed=diffusion couple; Analytical_as_printed=Electron microprobe; Apparatus_as_printed=Piston-cylinder; Capsule_as_printed=graphite; pres_medium_as_printed=talc and pyrophyllite; R unstated in spreadsheet; compiler gas_constant_used_j_mol_k=8.314,supplement,"Holycross, M.",2026-08-31,draft,Baker1988JNCS 102; 62,Baker,1988,,Journal of Non-Crystalline Solids,102,62,10.1016/0022-3093(88)90113-5,"Zhang 2010 Table 1 xls, Entry# 2724; Run# D-28"
DDB002675,1.0.0,isothermal_d,,Nb,,,,chemical,effective_binary,unspecified,melt,Rhyolite1-rhyolite7 (P210-LCO),,,,other,,,false,false,Rhyolite1-rhyolite7 (P210-LCO); SiO2=72.585;TiO2=0.185;Al2O3=10.17;FeOt=4.365;MnO=0.2;MgO=0.035;CaO=0.395;Na2O=6.99;K2O=4.395;P2O5=0,wt_pct_oxide,72.585,0.185,10.17,,4.365,,,0.2,0.035,0.395,6.99,4.395,0,,,,,anhydrous_total=99.32,,,,,,,1673.15,1673.15,1673.15,1673.15,K,1000000000,1000000000,1000000000,1000,MPa,,,,,piston_cylinder,18000,,,,,,,,,,,,,,,,,,6.65e-13,-12.1771783547,,,6.65e-13,m2/s,,,,EPMA,diffusion_couple,Electron microprobe,true,,,false,use_with_caution,,,provenance=compilation_2010; v0_source=zhang_table1; Type_of_dif_as_printed=SEBD; 1s_error_as_printed=2.575e-13 (on D or lnD unspecified; not converted); Type_of_exp_as_printed=diffusion couple; Analytical_as_printed=Electron microprobe; Apparatus_as_printed=Piston-cylinder; Capsule_as_printed=graphite; pres_medium_as_printed=talc and pyrophyllite; R unstated in spreadsheet; compiler gas_constant_used_j_mol_k=8.314,supplement,"Holycross, M.",2026-08-31,draft,Baker1988JNCS 102; 62,Baker,1988,,Journal of Non-Crystalline Solids,102,62,10.1016/0022-3093(88)90113-5,"Zhang 2010 Table 1 xls, Entry# 2725; Run# D-32"
DDB002676,1.0.0,isothermal_d,,Nb,,,,tracer,none,unspecified,melt,Jadeite melt,,,,melt_simple,,,false,false,Jadeite melt; SiO2=59.45;Al2O3=25.22;Na2O=15.33,wt_pct_oxide,59.45,,25.22,,,,,,,,15.33,,,,,,,anhydrous_total=100,,,,,,,1673.15,1673.15,1673.15,1673.15,K,1250000000,1250000000,1250000000,1250,MPa,,,,,piston_cylinder,14400,,,,,,,,,,,,,,,,,,2.16e-13,-12.6655462488,,,2.16e-13,m2/s,,,,SIMS,diffusion_couple,SIMS,true,,true,false,use_with_caution,,,provenance=compilation_2010; v0_source=zhang_table1; Type_of_dif_as_printed=Tracer; 1s_error_as_printed=1.5e-14 (on D or lnD unspecified; not converted); C_range_as_printed=0.0056; Type_of_exp_as_printed=diffusion couple; Analytical_as_printed=SIMS; Apparatus_as_printed=PCA; Capsule_as_printed=Pt; pres_medium_as_printed=solid; R unstated in spreadsheet; compiler gas_constant_used_j_mol_k=8.314,supplement,"Holycross, M.",2026-08-31,draft,Nakamura1998GCA 62; 3151,Nakamura,1998,,Geochimica et Cosmochimica Acta,62,3151,10.1016/s0016-7037(98)00223-3,"Zhang 2010 Table 1 xls, Entry# 2726"
DDB002677,1.0.0,isothermal_d,,Nb,,,,tracer,none,unspecified,melt,Jadeite melt,,,,melt_simple,,,false,false,Jadeite melt; SiO2=59.45;Al2O3=25.22;Na2O=15.33,wt_pct_oxide,59.45,,25.22,,,,,,,,15.33,,,,,,,anhydrous_total=100,,,,,,,1673.15,1673.15,1673.15,1673.15,K,1500000000,1500000000,1500000000,1500,MPa,,,,,piston_cylinder,14400,,,,,,,,,,,,,,,,,,2.5e-13,-12.6020599913,,,2.5e-13,m2/s,,,,SIMS,diffusion_couple,SIMS,true,,true,false,use_with_caution,,,provenance=compilation_2010; v0_source=zhang_table1; Type_of_dif_as_printed=Tracer; 1s_error_as_printed=8e-15 (on D or lnD unspecified; not converted); C_range_as_printed=0.0056; Type_of_exp_as_printed=diffusion couple; Analytical_as_printed=SIMS; Apparatus_as_printed=PCA; Capsule_as_printed=Pt; pres_medium_as_printed=solid; R unstated in spreadsheet; compiler gas_constant_used_j_mol_k=8.314,supplement,"Holycross, M.",2026-08-31,draft,Nakamura1998GCA 62; 3151,Nakamura,1998,,Geochimica et Cosmochimica Acta,62,3151,10.1016/s0016-7037(98)00223-3,"Zhang 2010 Table 1 xls, Entry# 2727"
DDB002678,1.0.0,isothermal_d,,Nb,,,,tracer,none,unspecified,melt,Jadeite melt,,,,melt_simple,,,false,false,Jadeite melt; SiO2=59.45;Al2O3=25.22;Na2O=15.33,wt_pct_oxide,59.45,,25.22,,,,,,,,15.33,,,,,,,anhydrous_total=100,,,,,,,1673.15,1673.15,1673.15,1673.15,K,2000000000,2000000000,2000000000,2000,MPa,,,,,piston_cylinder,14400,,,,,,,,,,,,,,,,,,5.33e-13,-12.273272791,,,5.33e-13,m2/s,,,,SIMS,diffusion_couple,SIMS,true,,true,false,use_with_caution,,,provenance=compilation_2010; v0_source=zhang_table1; Type_of_dif_as_printed=Tracer; 1s_error_as_printed=2.8e-14 (on D or lnD unspecified; not converted); C_range_as_printed=0.0056; Type_of_exp_as_printed=diffusion couple; Analytical_as_printed=SIMS; Apparatus_as_printed=PCA; Capsule_as_printed=Pt; pres_medium_as_printed=solid; R unstated in spreadsheet; compiler gas_constant_used_j_mol_k=8.314,supplement,"Holycross, M.",2026-08-31,draft,Nakamura1998GCA 62; 3151,Nakamura,1998,,Geochimica et Cosmochimica Acta,62,3151,10.1016/s0016-7037(98)00223-3,"Zhang 2010 Table 1 xls, Entry# 2728"
DDB002679,1.0.0,isothermal_d,,Nb,,,,tracer,none,unspecified,melt,HR7 (HPG8),,,,melt_rhyolite,,,false,false,HR7 (HPG8); SiO2=79.425;Al2O3=11.64;Na2O=4.77;K2O=4.165,wt_pct_oxide,79.425,,11.64,,,,,,,,4.77,4.165,,,,,,anhydrous_total=100,,,,,,,1410.15,1410.15,1410.15,1410.15,K,100000,100000,100000,0.1,MPa,,,,,one_atm_furnace,1140240,,,,,,,,,,,,,,,,,,1.58489319246e-16,-15.8,,,1.58489319246111e-16,m2/s,,,,EPMA,diffusion_couple,Electron microprobe,true,,true,false,use_with_caution,,,provenance=compilation_2010; v0_source=zhang_table1; Type_of_dif_as_printed=Tracer; 1s_error_as_printed=1.05831191729512e-16 (on D or lnD unspecified; not converted); C_range_as_printed=0.03165; Type_of_exp_as_printed=diffusion couple; Analytical_as_printed=Electron microprobe; Apparatus_as_printed=furnace; Capsule_as_printed=Pt; pres_medium_as_printed=air; R unstated in spreadsheet; compiler gas_constant_used_j_mol_k=8.314,supplement,"Holycross, M.",2026-08-31,draft,Mungall1999GCA 63; 2599,Mungall,1999,,Geochimica et Cosmochimica Acta,63,2599,10.1016/s0016-7037(99)00209-4,"Zhang 2010 Table 1 xls, Entry# 2729; Run# P1"
DDB002680,1.0.0,isothermal_d,,Nb,,,,tracer,none,unspecified,melt,HR7 (HPG8),,,,melt_rhyolite,,,false,false,HR7 (HPG8); SiO2=79.425;Al2O3=11.64;Na2O=4.77;K2O=4.165,wt_pct_oxide,79.425,,11.64,,,,,,,,4.77,4.165,,,,,,anhydrous_total=100,,,,,,,1673.15,1673.15,1673.15,1673.15,K,100000,100000,100000,0.1,MPa,,,,,one_atm_furnace,345660,,,,,,,,,,,,,,,,,,1.02329299228e-14,-13.99,,,1.02329299228075e-14,m2/s,,,,EPMA,diffusion_couple,Electron microprobe,true,,true,false,use_with_caution,,,provenance=compilation_2010; v0_source=zhang_table1; Type_of_dif_as_printed=Tracer; 1s_error_as_printed=1.53154247336411e-14 (on D or lnD unspecified; not converted); C_range_as_printed=0.03165; Type_of_exp_as_printed=diffusion couple; Analytical_as_printed=Electron microprobe; Apparatus_as_printed=furnace; Capsule_as_printed=Pt; pres_medium_as_printed=air; R unstated in spreadsheet; compiler gas_constant_used_j_mol_k=8.314,supplement,"Holycross, M.",2026-08-31,draft,Mungall1999GCA 63; 2599,Mungall,1999,,Geochimica et Cosmochimica Acta,63,2599,10.1016/s0016-7037(99)00209-4,"Zhang 2010 Table 1 xls, Entry# 2730; Run# P2"
DDB002681,1.0.0,isothermal_d,,Nb,,,,tracer,none,unspecified,melt,HR7 (HPG8),,,,melt_rhyolite,,,false,false,HR7 (HPG8); SiO2=79.425;Al2O3=11.64;Na2O=4.77;K2O=4.165,wt_pct_oxide,79.425,,11.64,,,,,,,,4.77,4.165,,,,,,anhydrous_total=100,,,,,,,1773.15,1773.15,1773.15,1773.15,K,100000,100000,100000,0.1,MPa,,,,,one_atm_furnace,79980,,,,,,,,,,,,,,,,,,2.08929613085e-14,-13.68,,,2.08929613085404e-14,m2/s,,,,EPMA,diffusion_couple,Electron microprobe,true,,true,false,use_with_caution,,,provenance=compilation_2010; v0_source=zhang_table1; Type_of_dif_as_printed=Tracer; 1s_error_as_printed=6.25401676348104e-15 (on D or lnD unspecified; not converted); C_range_as_printed=0.03165; Type_of_exp_as_printed=diffusion couple; Analytical_as_printed=Electron microprobe; Apparatus_as_printed=furnace; Capsule_as_printed=Pt; pres_medium_as_printed=air; R unstated in spreadsheet; compiler gas_constant_used_j_mol_k=8.314,supplement,"Holycross, M.",2026-08-31,draft,Mungall1999GCA 63; 2599,Mungall,1999,,Geochimica et Cosmochimica Acta,63,2599,10.1016/s0016-7037(99)00209-4,"Zhang 2010 Table 1 xls, Entry# 2731; Run# P14"
DDB002682,1.0.0,isothermal_d,,Nb,,,,tracer,none,unspecified,melt,HR7 (HPG8),,,,melt_rhyolite,,,false,false,HR7 (HPG8); SiO2=79.425;Al2O3=11.64;Na2O=4.77;K2O=4.165,wt_pct_oxide,79.425,,11.64,,,,,,,,4.77,4.165,,,,,,anhydrous_total=100,,,,,,,1873.15,1873.15,1873.15,1873.15,K,100000,100000,100000,0.1,MPa,,,,,one_atm_furnace,21600,,,,,,,,,,,,,,,,,,1.1220184543e-13,-12.95,,,1.12201845430196e-13,m2/s,,,,EPMA,diffusion_couple,Electron microprobe,true,,true,false,use_with_caution,,,provenance=compilation_2010; v0_source=zhang_table1; Type_of_dif_as_printed=Tracer; 1s_error_as_printed=8.52569179090174e-14 (on D or lnD unspecified; not converted); C_range_as_printed=0.03165; Type_of_exp_as_printed=diffusion couple; Analytical_as_printed=Electron microprobe; Apparatus_as_printed=furnace; Capsule_as_printed=Pt; pres_medium_as_printed=air; R unstated in spreadsheet; compiler gas_constant_used_j_mol_k=8.314,supplement,"Holycross, M.",2026-08-31,draft,Mungall1999GCA 63; 2599,Mungall,1999,,Geochimica et Cosmochimica Acta,63,2599,10.1016/s0016-7037(99)00209-4,"Zhang 2010 Table 1 xls, Entry# 2732; Run# P3"
DDB002683,1.0.0,isothermal_d,,Nb,,,,tracer,none,unspecified,melt,Wet HR7 (HPG8),,,,melt_rhyolite,,,false,false,wet HR7 (HPG8); SiO2=79.425;Al2O3=11.64;Na2O=4.77;K2O=4.165,wt_pct_oxide,79.425,,11.64,,,,,,,,4.77,4.165,,,,,,anhydrous_total=100,true,3.61,,,,,1573.15,1573.15,1573.15,1573.15,K,1000000000,1000000000,1000000000,1000,MPa,,,,,piston_cylinder,7200,,,,,,,,,,,,,,,,,,1.3803842646e-12,-11.86,,,1.38038426460288e-12,m2/s,,,,EPMA,diffusion_couple,Electron microprobe,true,,,false,use_with_caution,,,provenance=compilation_2010; v0_source=zhang_table1; Type_of_dif_as_printed=Tracer; 1s_error_as_printed=1.39851898132239e-12 (on D or lnD unspecified; not converted); Type_of_exp_as_printed=diffusion couple; Analytical_as_printed=Electron microprobe; Apparatus_as_printed=PCA; Capsule_as_printed=Pt; pres_medium_as_printed=talc+pyrex+alumina; R unstated in spreadsheet; compiler gas_constant_used_j_mol_k=8.314,supplement,"Holycross, M.",2026-08-31,draft,Mungall1999GCA 63; 2599,Mungall,1999,,Geochimica et Cosmochimica Acta,63,2599,10.1016/s0016-7037(99)00209-4,"Zhang 2010 Table 1 xls, Entry# 2733; Run# JMPC88"
DDB002684,1.0.0,isothermal_d,,Nb,,,,tracer,none,unspecified,melt,Wet HR7 (HPG8),,,,melt_rhyolite,,,false,false,wet HR7 (HPG8); SiO2=79.425;Al2O3=11.64;Na2O=4.77;K2O=4.165,wt_pct_oxide,79.425,,11.64,,,,,,,,4.77,4.165,,,,,,anhydrous_total=100,true,3.665,,,,,1873.15,1873.15,1873.15,1873.15,K,1000000000,1000000000,1000000000,1000,MPa,,,,,piston_cylinder,1800,,,,,,,,,,,,,,,,,,1.81970085861e-11,-10.74,,,1.81970085860998e-11,m2/s,,,,EPMA,diffusion_couple,Electron microprobe,true,,,false,use_with_caution,,,provenance=compilation_2010; v0_source=zhang_table1; Type_of_dif_as_printed=Tracer; 1s_error_as_printed=1.80170691041983e-11 (on D or lnD unspecified; not converted); Type_of_exp_as_printed=diffusion couple; Analytical_as_printed=Electron microprobe; Apparatus_as_printed=PCA; Capsule_as_printed=Pt; pres_medium_as_printed=talc+pyrex+alumina; R unstated in spreadsheet; compiler gas_constant_used_j_mol_k=8.314,supplement,"Holycross, M.",2026-08-31,draft,Mungall1999GCA 63; 2599,Mungall,1999,,Geochimica et Cosmochimica Acta,63,2599,10.1016/s0016-7037(99)00209-4,"Zhang 2010 Table 1 xls, Entry# 2734; Run# JMPC87"
DDB002685,1.0.0,isothermal_d,,Nb,,,,tracer,none,unspecified,melt,HR7+Na2O,,,,melt_rhyolite,,,false,false,HR7+Na2O; SiO2=66.15;Al2O3=9.62;Na2O=20.59;K2O=3.64,wt_pct_oxide,66.15,,9.62,,,,,,,,20.59,3.64,,,,,,anhydrous_total=100,,,,,,,1083.15,1083.15,1083.15,1083.15,K,100000,100000,100000,0.1,MPa,,,,,one_atm_furnace,157560,,,,,,,,,,,,,,,,,,2.29086765277e-15,-14.64,,,2.29086765276777e-15,m2/s,,,,EPMA,diffusion_couple,Electron microprobe,true,,true,false,use_with_caution,,,provenance=compilation_2010; v0_source=zhang_table1; Type_of_dif_as_printed=Tracer; 1s_error_as_printed=1.74072284340416e-15 (on D or lnD unspecified; not converted); C_range_as_printed=0.02838; Type_of_exp_as_printed=diffusion couple; Analytical_as_printed=Electron microprobe; Apparatus_as_printed=furnace; Capsule_as_printed=Pt; pres_medium_as_printed=air; R unstated in spreadsheet; compiler gas_constant_used_j_mol_k=8.314,supplement,"Holycross, M.",2026-08-31,draft,Mungall1999GCA 63; 2599,Mungall,1999,,Geochimica et Cosmochimica Acta,63,2599,10.1016/s0016-7037(99)00209-4,"Zhang 2010 Table 1 xls, Entry# 2735; Run# P8"
DDB002686,1.0.0,isothermal_d,,Nb,,,,tracer,none,unspecified,melt,HR7+Na2O,,,,melt_rhyolite,,,false,false,HR7+Na2O; SiO2=66.15;Al2O3=9.62;Na2O=20.59;K2O=3.64,wt_pct_oxide,66.15,,9.62,,,,,,,,20.59,3.64,,,,,,anhydrous_total=100,,,,,,,1233.15,1233.15,1233.15,1233.15,K,100000,100000,100000,0.1,MPa,,,,,one_atm_furnace,3600,,,,,,,,,,,,,,,,,,7.24435960075e-14,-13.14,,,7.24435960074986e-14,m2/s,,,,EPMA,diffusion_couple,Electron microprobe,true,,true,false,use_with_caution,,,provenance=compilation_2010; v0_source=zhang_table1; Type_of_dif_as_printed=Tracer; 1s_error_as_printed=9.8416451107352e-14 (on D or lnD unspecified; not converted); C_range_as_printed=0.02838; Type_of_exp_as_printed=diffusion couple; Analytical_as_printed=Electron microprobe; Apparatus_as_printed=furnace; Capsule_as_printed=Pt; pres_medium_as_printed=air; R unstated in spreadsheet; compiler gas_constant_used_j_mol_k=8.314,supplement,"Holycross, M.",2026-08-31,draft,Mungall1999GCA 63; 2599,Mungall,1999,,Geochimica et Cosmochimica Acta,63,2599,10.1016/s0016-7037(99)00209-4,"Zhang 2010 Table 1 xls, Entry# 2736; Run# P9"
DDB002687,1.0.0,isothermal_d,,Nb,,,,tracer,none,unspecified,melt,HR7+Na2O,,,,melt_rhyolite,,,false,false,HR7+Na2O; SiO2=66.15;Al2O3=9.62;Na2O=20.59;K2O=3.64,wt_pct_oxide,66.15,,9.62,,,,,,,,20.59,3.64,,,,,,anhydrous_total=100,,,,,,,1473.15,1473.15,1473.15,1473.15,K,100000,100000,100000,0.1,MPa,,,,,one_atm_furnace,1800,,,,,,,,,,,,,,,,,,5.2480746025e-13,-12.28,,,5.24807460249773e-13,m2/s,,,,EPMA,diffusion_couple,Electron microprobe,true,,true,false,use_with_caution,,,provenance=compilation_2010; v0_source=zhang_table1; Type_of_dif_as_printed=Tracer; 1s_error_as_printed=3.50440012052326e-13 (on D or lnD unspecified; not converted); C_range_as_printed=0.02838; Type_of_exp_as_printed=diffusion couple; Analytical_as_printed=Electron microprobe; Apparatus_as_printed=furnace; Capsule_as_printed=Pt; pres_medium_as_printed=air; R unstated in spreadsheet; compiler gas_constant_used_j_mol_k=8.314,supplement,"Holycross, M.",2026-08-31,draft,Mungall1999GCA 63; 2599,Mungall,1999,,Geochimica et Cosmochimica Acta,63,2599,10.1016/s0016-7037(99)00209-4,"Zhang 2010 Table 1 xls, Entry# 2737; Run# P15"
DDB002688,1.0.0,isothermal_d,,Nb,,,,tracer,none,unspecified,melt,Wet HA1,,,,melt_andesite,,,false,false,wet HA1; SiO2=62.09;Al2O3=19.47;MgO=2.53;CaO=10.64;Na2O=4.25;K2O=1.02,wt_pct_oxide,62.09,,19.47,,,,,,2.53,10.64,4.25,1.02,,,,,,anhydrous_total=100,true,4.9,,,,,1373.15,1373.15,1373.15,1373.15,K,500000000,500000000,500000000,500,MPa,,,,,internally_heated_pressure_vessel,10800,,,,,,,,,,,,,,,,,,1.55e-12,-11.8096683018,,,1.55e-12,m2/s,,,,other,diffusion_couple,Synchotron XRF,true,,,false,use_with_caution,,,provenance=compilation_2010; v0_source=zhang_table1; Type_of_dif_as_printed=Tracer; 1s_error_as_printed=4.3e-13 (on D or lnD unspecified; not converted); Type_of_exp_as_printed=diffusion couple; Analytical_as_printed=Synchotron XRF; Apparatus_as_printed=IHPV; Capsule_as_printed=Pt; pres_medium_as_printed=Ar; R unstated in spreadsheet; compiler gas_constant_used_j_mol_k=8.314,supplement,"Holycross, M.",2026-08-31,draft,Koepke2001GCA 65; 1481,Koepke,2001,,Geochimica et Cosmochimica Acta,65,1481,10.1016/s0016-7037(01)00550-6,"Zhang 2010 Table 1 xls, Entry# 2738; Run# JK60"
DDB002689,1.0.0,isothermal_d,,Nb,,,,tracer,none,unspecified,melt,Wet HA1,,,,melt_andesite,,,false,false,wet HA1; SiO2=62.09;Al2O3=19.47;MgO=2.53;CaO=10.64;Na2O=4.25;K2O=1.02,wt_pct_oxide,62.09,,19.47,,,,,,2.53,10.64,4.25,1.02,,,,,,anhydrous_total=100,true,5.2,,,,,1473.15,1473.15,1473.15,1473.15,K,500000000,500000000,500000000,500,MPa,,,,,internally_heated_pressure_vessel,7200,,,,,,,,,,,,,,,,,,4.25e-12,-11.3716110699,,,4.25e-12,m2/s,,,,other,diffusion_couple,Synchotron XRF,true,,,false,use_with_caution,,,provenance=compilation_2010; v0_source=zhang_table1; Type_of_dif_as_printed=Tracer; 1s_error_as_printed=1.1e-12 (on D or lnD unspecified; not converted); Type_of_exp_as_printed=diffusion couple; Analytical_as_printed=Synchotron XRF; Apparatus_as_printed=IHPV; Capsule_as_printed=Pt; pres_medium_as_printed=Ar; R unstated in spreadsheet; compiler gas_constant_used_j_mol_k=8.314,supplement,"Holycross, M.",2026-08-31,draft,Koepke2001GCA 65; 1481,Koepke,2001,,Geochimica et Cosmochimica Acta,65,1481,10.1016/s0016-7037(01)00550-6,"Zhang 2010 Table 1 xls, Entry# 2739; Run# JK61"
DDB002690,1.0.0,isothermal_d,,Nb,,,,tracer,none,unspecified,melt,Wet HA1,,,,melt_andesite,,,false,false,wet HA1; SiO2=62.09;Al2O3=19.47;MgO=2.53;CaO=10.64;Na2O=4.25;K2O=1.02,wt_pct_oxide,62.09,,19.47,,,,,,2.53,10.64,4.25,1.02,,,,,,anhydrous_total=100,true,5.1,,,,,1583.15,1583.15,1583.15,1583.15,K,500000000,500000000,500000000,500,MPa,,,,,internally_heated_pressure_vessel,3600,,,,,,,,,,,,,,,,,,1.16e-11,-10.9355420108,,,1.16e-11,m2/s,,,,other,diffusion_couple,Synchotron XRF,true,,,false,use_with_caution,,,provenance=compilation_2010; v0_source=zhang_table1; Type_of_dif_as_printed=Tracer; 1s_error_as_printed=2.9e-12 (on D or lnD unspecified; not converted); Type_of_exp_as_printed=diffusion couple; Analytical_as_printed=Synchotron XRF; Apparatus_as_printed=IHPV; Capsule_as_printed=Pt; pres_medium_as_printed=Ar; R unstated in spreadsheet; compiler gas_constant_used_j_mol_k=8.314,supplement,"Holycross, M.",2026-08-31,draft,Koepke2001GCA 65; 1481,Koepke,2001,,Geochimica et Cosmochimica Acta,65,1481,10.1016/s0016-7037(01)00550-6,"Zhang 2010 Table 1 xls, Entry# 2740; Run# HB72"
DDB002691,1.0.0,isothermal_d,,Nb,,,,tracer,none,unspecified,melt,Wet HA1,,,,melt_andesite,,,false,false,wet HA1; SiO2=62.09;Al2O3=19.47;MgO=2.53;CaO=10.64;Na2O=4.25;K2O=1.02,wt_pct_oxide,62.09,,19.47,,,,,,2.53,10.64,4.25,1.02,,,,,,anhydrous_total=100,true,4.5,,,,,1673.15,1673.15,1673.15,1673.15,K,500000000,500000000,500000000,500,MPa,,,,,internally_heated_pressure_vessel,1800,,,,,,,,,,,,,,,,,,2.39e-11,-10.6216020991,,,2.39e-11,m2/s,,,,other,diffusion_couple,Synchotron XRF,true,,,false,use_with_caution,,,provenance=compilation_2010; v0_source=zhang_table1; Type_of_dif_as_printed=Tracer; 1s_error_as_printed=5.57e-11 (on D or lnD unspecified; not converted); Type_of_exp_as_printed=diffusion couple; Analytical_as_printed=Synchotron XRF; Apparatus_as_printed=IHPV; Capsule_as_printed=Pt; pres_medium_as_printed=Ar; R unstated in spreadsheet; compiler gas_constant_used_j_mol_k=8.314,supplement,"Holycross, M.",2026-08-31,draft,Koepke2001GCA 65; 1481,Koepke,2001,,Geochimica et Cosmochimica Acta,65,1481,10.1016/s0016-7037(01)00550-6,"Zhang 2010 Table 1 xls, Entry# 2741; Run# JK63"
DDB002692,1.0.0,isothermal_d,,Nb,,,,tracer,none,unspecified,melt,HA1 (haploandesite),,,,melt_andesite,,,false,false,HA1 (haploandesite); SiO2=61.81;Al2O3=19.48;MgO=2.51;CaO=10.82;Na2O=4.3;K2O=1.03,wt_pct_oxide,61.81,,19.48,,,,,,2.51,10.82,4.3,1.03,,,,,,anhydrous_total=99.95,true,0.06,,,,,1673.15,1673.15,1673.15,1673.15,K,500000000,500000000,500000000,500,MPa,,,,,internally_heated_pressure_vessel,10800,,,,,,,,,,,,,,,,,,7.45e-13,-12.1278437273,,,7.45e-13,m2/s,,,,other,diffusion_couple,Synchotron XRF,true,,,false,use_with_caution,,,provenance=compilation_2010; v0_source=zhang_table1; Type_of_dif_as_printed=Tracer; 1s_error_as_printed=1.8e-13 (on D or lnD unspecified; not converted); Type_of_exp_as_printed=diffusion couple; Analytical_as_printed=Synchotron XRF; Apparatus_as_printed=IHPV; Capsule_as_printed=Pt; pres_medium_as_printed=Ar; R unstated in spreadsheet; compiler gas_constant_used_j_mol_k=8.314,supplement,"Holycross, M.",2026-08-31,draft,Koepke2001GCA 65; 1481,Koepke,2001,,Geochimica et Cosmochimica Acta,65,1481,10.1016/s0016-7037(01)00550-6,"Zhang 2010 Table 1 xls, Entry# 2742; Run# JK67"
DDB002693,1.0.0,isothermal_d,,Nb,,,,chemical,effective_binary,unspecified,melt,Basalt7-basanite,,,,melt_basalt,,,false,false,Basalt7-basanite; SiO2=45.87;TiO2=1.95;Al2O3=14.55;FeOt=9.795;MnO=0.18;MgO=11.92;CaO=11.145;Na2O=3.04;K2O=0.755;P2O5=0.52,wt_pct_oxide,45.87,1.95,14.55,,9.795,,,0.18,11.92,11.145,3.04,0.755,0.52,,,,,anhydrous_total=99.725,,,,,,,1723.15,1723.15,1723.15,1723.15,K,900000000,900000000,900000000,900,MPa,,,,,piston_cylinder,420,,,,,,,,,,,,,,,,,,9e-11,-10.0457574906,,,9e-11,m2/s,,,,SIMS,diffusion_couple,SIMS,true,,,false,use_with_caution,,,provenance=compilation_2010; v0_source=zhang_table1; Type_of_dif_as_printed=SEBD; 1s_error_as_printed=2e-11 (on D or lnD unspecified; not converted); Type_of_exp_as_printed=diffusion couple; Analytical_as_printed=SIMS; Apparatus_as_printed=PCA; Capsule_as_printed=graphite and Mo-Pt; pres_medium_as_printed=Salt-pyrex-MgO; R unstated in spreadsheet; compiler gas_constant_used_j_mol_k=8.314,supplement,"Holycross, M.",2026-08-31,draft,Lundstrom2003G3 10.1029/2001GC000224,Lundstrom,2003,,G,,,,"Zhang 2010 Table 1 xls, Entry# 2743; Run# MMD-30"
DDB002694,1.0.0,isothermal_d,,Nb,,,,tracer,none,unspecified,melt,Trachyte1,,,,melt_alkaline,,,false,false,Trachyte1; SiO2=62.37;TiO2=0.48;Al2O3=18.61;FeOt=3.68;MgO=0.24;CaO=1.73;Na2O=5.43;K2O=7.25,wt_pct_oxide,62.37,0.48,18.61,,3.68,,,,0.24,1.73,5.43,7.25,,,,,,anhydrous_total=99.79,true,0.1,,,,,1323.15,1323.15,1323.15,1323.15,K,500000000,500000000,500000000,500,MPa,,,,,internally_heated_pressure_vessel,72000,,,,,,,,,,,,,,,,,,1.77827941004e-15,-14.75,,,1.77827941003892e-15,m2/s,,,,other,diffusion_couple,Synchotron XRF,true,,,false,use_with_caution,,,provenance=compilation_2010; v0_source=zhang_table1; Type_of_dif_as_printed=Tracer; 1s_error_as_printed=5.32303155895403e-16 (on D or lnD unspecified; not converted); Type_of_exp_as_printed=diffusion triple; Analytical_as_printed=Synchotron XRF; Apparatus_as_printed=IHPV; Capsule_as_printed=Au80Pd20; pres_medium_as_printed=Ar; R unstated in spreadsheet; compiler gas_constant_used_j_mol_k=8.314,supplement,"Holycross, M.",2026-08-31,draft,Behrens2009CG 259; 63,Behrens,2009,,Chemical Geology,259,63,10.1016/j.chemgeo.2008.10.014,"Zhang 2010 Table 1 xls, Entry# 2744; Run# T6"
DDB002695,1.0.0,isothermal_d,,Nb,,,,tracer,none,unspecified,melt,Trachyte1,,,,melt_alkaline,,,false,false,Trachyte1; SiO2=62.37;TiO2=0.48;Al2O3=18.61;FeOt=3.68;MgO=0.24;CaO=1.73;Na2O=5.43;K2O=7.25,wt_pct_oxide,62.37,0.48,18.61,,3.68,,,,0.24,1.73,5.43,7.25,,,,,,anhydrous_total=99.79,true,0.04,,,,,1423.15,1423.15,1423.15,1423.15,K,500000000,500000000,500000000,500,MPa,,,,,internally_heated_pressure_vessel,18000,,,,,,,,,,,,,,,,,,1.09647819614e-14,-13.96,,,1.09647819614318e-14,m2/s,,,,other,diffusion_couple,Synchotron XRF,true,,,false,use_with_caution,,,provenance=compilation_2010; v0_source=zhang_table1; Type_of_dif_as_printed=Tracer; 1s_error_as_printed=2.5247343492323e-15 (on D or lnD unspecified; not converted); Type_of_exp_as_printed=diffusion triple; Analytical_as_printed=Synchotron XRF; Apparatus_as_printed=IHPV; Capsule_as_printed=Au80Pd20; pres_medium_as_printed=Ar; R unstated in spreadsheet; compiler gas_constant_used_j_mol_k=8.314,supplement,"Holycross, M.",2026-08-31,draft,Behrens2009CG 259; 63,Behrens,2009,,Chemical Geology,259,63,10.1016/j.chemgeo.2008.10.014,"Zhang 2010 Table 1 xls, Entry# 2745; Run# T10"
DDB002696,1.0.0,isothermal_d,,Nb,,,,tracer,none,unspecified,melt,Trachyte1,,,,melt_alkaline,,,false,false,Trachyte1; SiO2=62.37;TiO2=0.48;Al2O3=18.61;FeOt=3.68;MgO=0.24;CaO=1.73;Na2O=5.43;K2O=7.25,wt_pct_oxide,62.37,0.48,18.61,,3.68,,,,0.24,1.73,5.43,7.25,,,,,,anhydrous_total=99.79,true,0.08,,,,,1423.15,1423.15,1423.15,1423.15,K,500000000,500000000,500000000,500,MPa,,,,,internally_heated_pressure_vessel,18000,,,,,,,,,,,,,,,,,,4.89778819368e-14,-13.31,,,4.89778819368444e-14,m2/s,,,,other,diffusion_couple,Synchotron XRF,true,,,false,use_with_caution,,,provenance=compilation_2010; v0_source=zhang_table1; Type_of_dif_as_printed=Tracer; 1s_error_as_printed=1.691636112513e-14 (on D or lnD unspecified; not converted); Type_of_exp_as_printed=diffusion triple; Analytical_as_printed=Synchotron XRF; Apparatus_as_printed=IHPV; Capsule_as_printed=Au80Pd20; pres_medium_as_printed=Ar; R unstated in spreadsheet; compiler gas_constant_used_j_mol_k=8.314,supplement,"Holycross, M.",2026-08-31,draft,Behrens2009CG 259; 63,Behrens,2009,,Chemical Geology,259,63,10.1016/j.chemgeo.2008.10.014,"Zhang 2010 Table 1 xls, Entry# 2746; Run# TR2"
DDB002697,1.0.0,isothermal_d,,Nb,,,,tracer,none,unspecified,melt,Trachyte1,,,,melt_alkaline,,,false,false,Trachyte1; SiO2=62.37;TiO2=0.48;Al2O3=18.61;FeOt=3.68;MgO=0.24;CaO=1.73;Na2O=5.43;K2O=7.25,wt_pct_oxide,62.37,0.48,18.61,,3.68,,,,0.24,1.73,5.43,7.25,,,,,,anhydrous_total=99.79,true,0.06,,,,,1527.15,1527.15,1527.15,1527.15,K,500000000,500000000,500000000,500,MPa,,,,,internally_heated_pressure_vessel,72000,,,,,,,,,,,,,,,,,,8.70963589956e-14,-13.06,,,8.70963589956078e-14,m2/s,,,,other,diffusion_couple,Synchotron XRF,true,,,false,use_with_caution,,,provenance=compilation_2010; v0_source=zhang_table1; Type_of_dif_as_printed=Tracer; 1s_error_as_printed=1.8049210008961e-14 (on D or lnD unspecified; not converted); Type_of_exp_as_printed=diffusion triple; Analytical_as_printed=Synchotron XRF; Apparatus_as_printed=IHPV; Capsule_as_printed=Au80Pd20; pres_medium_as_printed=Ar; R unstated in spreadsheet; compiler gas_constant_used_j_mol_k=8.314,supplement,"Holycross, M.",2026-08-31,draft,Behrens2009CG 259; 63,Behrens,2009,,Chemical Geology,259,63,10.1016/j.chemgeo.2008.10.014,"Zhang 2010 Table 1 xls, Entry# 2747; Run# T3"
DDB002698,1.0.0,isothermal_d,,Nb,,,,tracer,none,unspecified,melt,Wet Trachyte1,,,,melt_alkaline,,,false,false,wet trachyte1; SiO2=62.37;TiO2=0.48;Al2O3=18.61;FeOt=3.68;MgO=0.24;CaO=1.73;Na2O=5.43;K2O=7.25,wt_pct_oxide,62.37,0.48,18.61,,3.68,,,,0.24,1.73,5.43,7.25,,,,,,anhydrous_total=99.79,true,1.71,,,,,1323.15,1323.15,1323.15,1323.15,K,500000000,500000000,500000000,500,MPa,,,,,internally_heated_pressure_vessel,72000,,,,,,,,,,,,,,,,,,1.34896288259e-13,-12.87,,,1.34896288259165e-13,m2/s,,,,other,diffusion_couple,Synchotron XRF,true,,,false,use_with_caution,,,provenance=compilation_2010; v0_source=zhang_table1; Type_of_dif_as_printed=Tracer; 1s_error_as_printed=3.72732218934938e-14 (on D or lnD unspecified; not converted); Type_of_exp_as_printed=diffusion triple; Analytical_as_printed=Synchotron XRF; Apparatus_as_printed=IHPV; Capsule_as_printed=Au80Pd20; pres_medium_as_printed=Ar; R unstated in spreadsheet; compiler gas_constant_used_j_mol_k=8.314,supplement,"Holycross, M.",2026-08-31,draft,Behrens2009CG 259; 63,Behrens,2009,,Chemical Geology,259,63,10.1016/j.chemgeo.2008.10.014,"Zhang 2010 Table 1 xls, Entry# 2748; Run# T7"
DDB002699,1.0.0,isothermal_d,,Nb,,,,tracer,none,unspecified,melt,Wet Trachyte1,,,,melt_alkaline,,,false,false,wet trachyte1; SiO2=62.37;TiO2=0.48;Al2O3=18.61;FeOt=3.68;MgO=0.24;CaO=1.73;Na2O=5.43;K2O=7.25,wt_pct_oxide,62.37,0.48,18.61,,3.68,,,,0.24,1.73,5.43,7.25,,,,,,anhydrous_total=99.79,true,1.15,,,,,1373.15,1373.15,1373.15,1373.15,K,500000000,500000000,500000000,500,MPa,,,,,internally_heated_pressure_vessel,18000,,,,,,,,,,,,,,,,,,1.77827941004e-13,-12.75,,,1.77827941003892e-13,m2/s,,,,other,diffusion_couple,Synchotron XRF,true,,,false,use_with_caution,,,provenance=compilation_2010; v0_source=zhang_table1; Type_of_dif_as_printed=Tracer; 1s_error_as_printed=2.8662477625137e-14 (on D or lnD unspecified; not converted); Type_of_exp_as_printed=diffusion triple; Analytical_as_printed=Synchotron XRF; Apparatus_as_printed=IHPV; Capsule_as_printed=Au80Pd20; pres_medium_as_printed=Ar; R unstated in spreadsheet; compiler gas_constant_used_j_mol_k=8.314,supplement,"Holycross, M.",2026-08-31,draft,Behrens2009CG 259; 63,Behrens,2009,,Chemical Geology,259,63,10.1016/j.chemgeo.2008.10.014,"Zhang 2010 Table 1 xls, Entry# 2749; Run# T9"
DDB002700,1.0.0,isothermal_d,,Nb,,,,tracer,none,unspecified,melt,Wet Trachyte1,,,,melt_alkaline,,,false,false,wet trachyte1; SiO2=62.37;TiO2=0.48;Al2O3=18.61;FeOt=3.68;MgO=0.24;CaO=1.73;Na2O=5.43;K2O=7.25,wt_pct_oxide,62.37,0.48,18.61,,3.68,,,,0.24,1.73,5.43,7.25,,,,,,anhydrous_total=99.79,true,1.13,,,,,1423.15,1423.15,1423.15,1423.15,K,500000000,500000000,500000000,500,MPa,,,,,internally_heated_pressure_vessel,72000,,,,,,,,,,,,,,,,,,2.39883291902e-13,-12.62,,,2.39883291901949e-13,m2/s,,,,other,diffusion_couple,Synchotron XRF,true,,,false,use_with_caution,,,provenance=compilation_2010; v0_source=zhang_table1; Type_of_dif_as_printed=Tracer; 1s_error_as_printed=3.86646184394237e-14 (on D or lnD unspecified; not converted); Type_of_exp_as_printed=diffusion triple; Analytical_as_printed=Synchotron XRF; Apparatus_as_printed=IHPV; Capsule_as_printed=Au80Pd20; pres_medium_as_printed=Ar; R unstated in spreadsheet; compiler gas_constant_used_j_mol_k=8.314,supplement,"Holycross, M.",2026-08-31,draft,Behrens2009CG 259; 63,Behrens,2009,,Chemical Geology,259,63,10.1016/j.chemgeo.2008.10.014,"Zhang 2010 Table 1 xls, Entry# 2750; Run# T5"
DDB002701,1.0.0,isothermal_d,,Nb,,,,tracer,none,unspecified,melt,Wet Trachyte1,,,,melt_alkaline,,,false,false,wet trachyte1; SiO2=62.37;TiO2=0.48;Al2O3=18.61;FeOt=3.68;MgO=0.24;CaO=1.73;Na2O=5.43;K2O=7.25,wt_pct_oxide,62.37,0.48,18.61,,3.68,,,,0.24,1.73,5.43,7.25,,,,,,anhydrous_total=99.79,true,1.66,,,,,1464.15,1464.15,1464.15,1464.15,K,500000000,500000000,500000000,500,MPa,,,,,internally_heated_pressure_vessel,72000,,,,,,,,,,,,,,,,,,6.60693448008e-13,-12.18,,,6.60693448007595e-13,m2/s,,,,other,diffusion_couple,Synchotron XRF,true,,,false,use_with_caution,,,provenance=compilation_2010; v0_source=zhang_table1; Type_of_dif_as_printed=Tracer; 1s_error_as_printed=1.06491201909479e-13 (on D or lnD unspecified; not converted); Type_of_exp_as_printed=diffusion triple; Analytical_as_printed=Synchotron XRF; Apparatus_as_printed=IHPV; Capsule_as_printed=Au80Pd20; pres_medium_as_printed=Ar; R unstated in spreadsheet; compiler gas_constant_used_j_mol_k=8.314,supplement,"Holycross, M.",2026-08-31,draft,Behrens2009CG 259; 63,Behrens,2009,,Chemical Geology,259,63,10.1016/j.chemgeo.2008.10.014,"Zhang 2010 Table 1 xls, Entry# 2751; Run# T2"
