Repository: holycrossm/diffusion-coefficients

# Experimental diffusion coefficients (minerals and silicate melts)

**Pre-release / not published.** Schema v1.0.0. This folder is a GitHub-ready living table: canonical data is CSV, new rows arrive by pull request, and a static page searches the file in the browser. Nothing here is a citable compilation of record.

This is a QA build of 4630 experimental rows (minerals and silicate melts). Most numbers are staged from the 2010 RiMG 72 tables. Do not treat the repo as published, complete, or peer-reviewed.

File: site/data/diffusion_coefficients.csv (part 76 of 136)
DDB002702,1.0.0,isothermal_d,,Nb,,,,tracer,none,unspecified,melt,Wet Trachyte1,,,,melt_alkaline,,,false,false,wet trachyte1; SiO2=62.37;TiO2=0.48;Al2O3=18.61;FeOt=3.68;MgO=0.24;CaO=1.73;Na2O=5.43;K2O=7.25,wt_pct_oxide,62.37,0.48,18.61,,3.68,,,,0.24,1.73,5.43,7.25,,,,,,anhydrous_total=99.79,true,1.4,,,,,1527.15,1527.15,1527.15,1527.15,K,500000000,500000000,500000000,500,MPa,,,,,internally_heated_pressure_vessel,10800,,,,,,,,,,,,,,,,,,7.94328234724e-13,-12.1,,,7.9432823472428e-13,m2/s,,,,other,diffusion_couple,Synchotron XRF,true,,,false,use_with_caution,,,provenance=compilation_2010; v0_source=zhang_table1; Type_of_dif_as_printed=Tracer; 1s_error_as_printed=1.09740501133224e-13 (on D or lnD unspecified; not converted); Type_of_exp_as_printed=diffusion triple; Analytical_as_printed=Synchotron XRF; Apparatus_as_printed=IHPV; Capsule_as_printed=Au80Pd20; pres_medium_as_printed=Ar; R unstated in spreadsheet; compiler gas_constant_used_j_mol_k=8.314,supplement,"Holycross, M.",2026-08-31,draft,Behrens2009CG 259; 63,Behrens,2009,,Chemical Geology,259,63,10.1016/j.chemgeo.2008.10.014,"Zhang 2010 Table 1 xls, Entry# 2752; Run# T4"
DDB002703,1.0.0,isothermal_d,,Nb,,,,tracer,none,unspecified,melt,Phonolite1,,,,melt_alkaline,,,false,false,phonolite1; SiO2=59.8;TiO2=0.78;Al2O3=19.52;FeOt=2.95;MgO=0.66;CaO=3.86;Na2O=5.5;K2O=7.31,wt_pct_oxide,59.8,0.78,19.52,,2.95,,,,0.66,3.86,5.5,7.31,,,,,,anhydrous_total=100.38,true,0.07,,,,,1373.15,1373.15,1373.15,1373.15,K,500000000,500000000,500000000,500,MPa,,,,,internally_heated_pressure_vessel,18000,,,,,,,,,,,,,,,,,,1.41253754462e-14,-13.85,,,1.41253754462275e-14,m2/s,,,,other,diffusion_couple,Synchotron XRF,true,,,false,use_with_caution,,,provenance=compilation_2010; v0_source=zhang_table1; Type_of_dif_as_printed=Tracer; 1s_error_as_printed=5.52922941902269e-15 (on D or lnD unspecified; not converted); Type_of_exp_as_printed=diffusion triple; Analytical_as_printed=Synchotron XRF; Apparatus_as_printed=IHPV; Capsule_as_printed=Au80Pd20; pres_medium_as_printed=Ar; R unstated in spreadsheet; compiler gas_constant_used_j_mol_k=8.314,supplement,"Holycross, M.",2026-08-31,draft,Behrens2009CG 259; 63,Behrens,2009,,Chemical Geology,259,63,10.1016/j.chemgeo.2008.10.014,"Zhang 2010 Table 1 xls, Entry# 2753; Run# P10"
DDB002704,1.0.0,isothermal_d,,Nb,,,,tracer,none,unspecified,melt,Phonolite1,,,,melt_alkaline,,,false,false,phonolite1; SiO2=59.8;TiO2=0.78;Al2O3=19.52;FeOt=2.95;MgO=0.66;CaO=3.86;Na2O=5.5;K2O=7.31,wt_pct_oxide,59.8,0.78,19.52,,2.95,,,,0.66,3.86,5.5,7.31,,,,,,anhydrous_total=100.38,true,0.03,,,,,1423.15,1423.15,1423.15,1423.15,K,500000000,500000000,500000000,500,MPa,,,,,internally_heated_pressure_vessel,18000,,,,,,,,,,,,,,,,,,4.3651583224e-14,-13.36,,,4.36515832240166e-14,m2/s,,,,other,diffusion_couple,Synchotron XRF,true,,,false,use_with_caution,,,provenance=compilation_2010; v0_source=zhang_table1; Type_of_dif_as_printed=Tracer; 1s_error_as_printed=1.10562633298931e-14 (on D or lnD unspecified; not converted); Type_of_exp_as_printed=diffusion triple; Analytical_as_printed=Synchotron XRF; Apparatus_as_printed=IHPV; Capsule_as_printed=Au80Pd20; pres_medium_as_printed=Ar; R unstated in spreadsheet; compiler gas_constant_used_j_mol_k=8.314,supplement,"Holycross, M.",2026-08-31,draft,Behrens2009CG 259; 63,Behrens,2009,,Chemical Geology,259,63,10.1016/j.chemgeo.2008.10.014,"Zhang 2010 Table 1 xls, Entry# 2754; Run# P14"
DDB002705,1.0.0,isothermal_d,,Nb,,,,tracer,none,unspecified,melt,Phonolite1,,,,melt_alkaline,,,false,false,phonolite1; SiO2=59.8;TiO2=0.78;Al2O3=19.52;FeOt=2.95;MgO=0.66;CaO=3.86;Na2O=5.5;K2O=7.31,wt_pct_oxide,59.8,0.78,19.52,,2.95,,,,0.66,3.86,5.5,7.31,,,,,,anhydrous_total=100.38,true,0.06,,,,,1423.15,1423.15,1423.15,1423.15,K,500000000,500000000,500000000,500,MPa,,,,,internally_heated_pressure_vessel,18000,,,,,,,,,,,,,,,,,,4.26579518802e-14,-13.37,,,4.26579518801593e-14,m2/s,,,,other,diffusion_couple,Synchotron XRF,true,,,false,use_with_caution,,,provenance=compilation_2010; v0_source=zhang_table1; Type_of_dif_as_printed=Tracer; 1s_error_as_printed=1.08045920506603e-14 (on D or lnD unspecified; not converted); Type_of_exp_as_printed=diffusion triple; Analytical_as_printed=Synchotron XRF; Apparatus_as_printed=IHPV; Capsule_as_printed=Au80Pd20; pres_medium_as_printed=Ar; R unstated in spreadsheet; compiler gas_constant_used_j_mol_k=8.314,supplement,"Holycross, M.",2026-08-31,draft,Behrens2009CG 259; 63,Behrens,2009,,Chemical Geology,259,63,10.1016/j.chemgeo.2008.10.014,"Zhang 2010 Table 1 xls, Entry# 2755; Run# PR2"
DDB002706,1.0.0,isothermal_d,,Nb,,,,tracer,none,unspecified,melt,Phonolite1,,,,melt_alkaline,,,false,false,phonolite1; SiO2=59.8;TiO2=0.78;Al2O3=19.52;FeOt=2.95;MgO=0.66;CaO=3.86;Na2O=5.5;K2O=7.31,wt_pct_oxide,59.8,0.78,19.52,,2.95,,,,0.66,3.86,5.5,7.31,,,,,,anhydrous_total=100.38,true,0.03,,,,,1473.15,1473.15,1473.15,1473.15,K,500000000,500000000,500000000,500,MPa,,,,,internally_heated_pressure_vessel,18000,,,,,,,,,,,,,,,,,,1e-13,-13,,,1e-13,m2/s,,,,other,diffusion_couple,Synchotron XRF,true,,,false,use_with_caution,,,provenance=compilation_2010; v0_source=zhang_table1; Type_of_dif_as_printed=Tracer; 1s_error_as_printed=2.30258509299405e-14 (on D or lnD unspecified; not converted); Type_of_exp_as_printed=diffusion triple; Analytical_as_printed=Synchotron XRF; Apparatus_as_printed=IHPV; Capsule_as_printed=Au80Pd20; pres_medium_as_printed=Ar; R unstated in spreadsheet; compiler gas_constant_used_j_mol_k=8.314,supplement,"Holycross, M.",2026-08-31,draft,Behrens2009CG 259; 63,Behrens,2009,,Chemical Geology,259,63,10.1016/j.chemgeo.2008.10.014,"Zhang 2010 Table 1 xls, Entry# 2756; Run# P11"
DDB002707,1.0.0,isothermal_d,,Nb,,,,tracer,none,unspecified,melt,Phonolite1,,,,melt_alkaline,,,false,false,phonolite1; SiO2=59.8;TiO2=0.78;Al2O3=19.52;FeOt=2.95;MgO=0.66;CaO=3.86;Na2O=5.5;K2O=7.31,wt_pct_oxide,59.8,0.78,19.52,,2.95,,,,0.66,3.86,5.5,7.31,,,,,,anhydrous_total=100.38,true,0.04,,,,,1523.15,1523.15,1523.15,1523.15,K,500000000,500000000,500000000,500,MPa,,,,,internally_heated_pressure_vessel,18000,,,,,,,,,,,,,,,,,,3.2359365693e-13,-12.49,,,3.23593656929628e-13,m2/s,,,,other,diffusion_couple,Synchotron XRF,true,,,false,use_with_caution,,,provenance=compilation_2010; v0_source=zhang_table1; Type_of_dif_as_printed=Tracer; 1s_error_as_printed=6.70591737570231e-14 (on D or lnD unspecified; not converted); Type_of_exp_as_printed=diffusion triple; Analytical_as_printed=Synchotron XRF; Apparatus_as_printed=IHPV; Capsule_as_printed=Au80Pd20; pres_medium_as_printed=Ar; R unstated in spreadsheet; compiler gas_constant_used_j_mol_k=8.314,supplement,"Holycross, M.",2026-08-31,draft,Behrens2009CG 259; 63,Behrens,2009,,Chemical Geology,259,63,10.1016/j.chemgeo.2008.10.014,"Zhang 2010 Table 1 xls, Entry# 2757; Run# P12"
DDB002708,1.0.0,isothermal_d,,Nb,,,,tracer,none,unspecified,melt,Phonolite1,,,,melt_alkaline,,,false,false,phonolite1; SiO2=59.8;TiO2=0.78;Al2O3=19.52;FeOt=2.95;MgO=0.66;CaO=3.86;Na2O=5.5;K2O=7.31,wt_pct_oxide,59.8,0.78,19.52,,2.95,,,,0.66,3.86,5.5,7.31,,,,,,anhydrous_total=100.38,true,0.07,,,,,1523.15,1523.15,1523.15,1523.15,K,500000000,500000000,500000000,500,MPa,,,,,internally_heated_pressure_vessel,18000,,,,,,,,,,,,,,,,,,1.54881661891e-13,-12.81,,,1.54881661891247e-13,m2/s,,,,other,diffusion_couple,Synchotron XRF,true,,,false,use_with_caution,,,provenance=compilation_2010; v0_source=zhang_table1; Type_of_dif_as_printed=Tracer; 1s_error_as_printed=3.20965385264037e-14 (on D or lnD unspecified; not converted); Type_of_exp_as_printed=diffusion triple; Analytical_as_printed=Synchotron XRF; Apparatus_as_printed=IHPV; Capsule_as_printed=Au80Pd20; pres_medium_as_printed=Ar; R unstated in spreadsheet; compiler gas_constant_used_j_mol_k=8.314,supplement,"Holycross, M.",2026-08-31,draft,Behrens2009CG 259; 63,Behrens,2009,,Chemical Geology,259,63,10.1016/j.chemgeo.2008.10.014,"Zhang 2010 Table 1 xls, Entry# 2758; Run# PR1"
DDB002709,1.0.0,isothermal_d,,Nb,,,,tracer,none,unspecified,melt,Wet Phonolite1,,,,melt_alkaline,,,false,false,wet phonolite1; SiO2=59.8;TiO2=0.78;Al2O3=19.52;FeOt=2.95;MgO=0.66;CaO=3.86;Na2O=5.5;K2O=7.31,wt_pct_oxide,59.8,0.78,19.52,,2.95,,,,0.66,3.86,5.5,7.31,,,,,,anhydrous_total=100.38,true,1.6,,,,,1323.15,1323.15,1323.15,1323.15,K,500000000,500000000,500000000,500,MPa,,,,,internally_heated_pressure_vessel,72000,,,,,,,,,,,,,,,,,,1.69824365246e-13,-12.77,,,1.69824365246174e-13,m2/s,,,,other,diffusion_couple,Synchotron XRF,true,,,false,use_with_caution,,,provenance=compilation_2010; v0_source=zhang_table1; Type_of_dif_as_printed=Tracer; 1s_error_as_printed=9.3848412442324e-14 (on D or lnD unspecified; not converted); Type_of_exp_as_printed=diffusion triple; Analytical_as_printed=Synchotron XRF; Apparatus_as_printed=IHPV; Capsule_as_printed=Au80Pd20; pres_medium_as_printed=Ar; R unstated in spreadsheet; compiler gas_constant_used_j_mol_k=8.314,supplement,"Holycross, M.",2026-08-31,draft,Behrens2009CG 259; 64,Behrens,2009,,Chemical Geology,259,64,,"Zhang 2010 Table 1 xls, Entry# 2759; Run# P9"
DDB002710,1.0.0,isothermal_d,,Nb,,,,tracer,none,unspecified,melt,Wet Phonolite1,,,,melt_alkaline,,,false,false,wet phonolite1; SiO2=59.8;TiO2=0.78;Al2O3=19.52;FeOt=2.95;MgO=0.66;CaO=3.86;Na2O=5.5;K2O=7.31,wt_pct_oxide,59.8,0.78,19.52,,2.95,,,,0.66,3.86,5.5,7.31,,,,,,anhydrous_total=100.38,true,1.68,,,,,1423.15,1423.15,1423.15,1423.15,K,500000000,500000000,500000000,500,MPa,,,,,internally_heated_pressure_vessel,18000,,,,,,,,,,,,,,,,,,1.09647819614e-12,-11.96,,,1.09647819614318e-12,m2/s,,,,other,diffusion_couple,Synchotron XRF,true,,,false,use_with_caution,,,provenance=compilation_2010; v0_source=zhang_table1; Type_of_dif_as_printed=Tracer; 1s_error_as_printed=2.52473434923229e-13 (on D or lnD unspecified; not converted); Type_of_exp_as_printed=diffusion triple; Analytical_as_printed=Synchotron XRF; Apparatus_as_printed=IHPV; Capsule_as_printed=Au80Pd20; pres_medium_as_printed=Ar; R unstated in spreadsheet; compiler gas_constant_used_j_mol_k=8.314,supplement,"Holycross, M.",2026-08-31,draft,Behrens2009CG 259; 63,Behrens,2009,,Chemical Geology,259,63,10.1016/j.chemgeo.2008.10.014,"Zhang 2010 Table 1 xls, Entry# 2760; Run# P13"
DDB002711,1.0.0,isothermal_d,,Nb,,,,tracer,none,unspecified,melt,Wet Phonolite1,,,,melt_alkaline,,,false,false,wet phonolite1; SiO2=59.8;TiO2=0.78;Al2O3=19.52;FeOt=2.95;MgO=0.66;CaO=3.86;Na2O=5.5;K2O=7.31,wt_pct_oxide,59.8,0.78,19.52,,2.95,,,,0.66,3.86,5.5,7.31,,,,,,anhydrous_total=100.38,true,1.72,,,,,1473.15,1473.15,1473.15,1473.15,K,500000000,500000000,500000000,500,MPa,,,,,internally_heated_pressure_vessel,72000,,,,,,,,,,,,,,,,,,2.08929613085e-12,-11.68,,,2.08929613085403e-12,m2/s,,,,other,diffusion_couple,Synchotron XRF,true,,,false,use_with_caution,,,provenance=compilation_2010; v0_source=zhang_table1; Type_of_dif_as_printed=Tracer; 1s_error_as_printed=3.84862570060371e-13 (on D or lnD unspecified; not converted); Type_of_exp_as_printed=diffusion triple; Analytical_as_printed=Synchotron XRF; Apparatus_as_printed=IHPV; Capsule_as_printed=Au80Pd20; pres_medium_as_printed=Ar; R unstated in spreadsheet; compiler gas_constant_used_j_mol_k=8.314,supplement,"Holycross, M.",2026-08-31,draft,Behrens2009CG 259; 63,Behrens,2009,,Chemical Geology,259,63,10.1016/j.chemgeo.2008.10.014,"Zhang 2010 Table 1 xls, Entry# 2761; Run# P5"
DDB002712,1.0.0,isothermal_d,,Nb,,,,tracer,none,unspecified,melt,Wet Phonolite1,,,,melt_alkaline,,,false,false,wet phonolite1; SiO2=59.8;TiO2=0.78;Al2O3=19.52;FeOt=2.95;MgO=0.66;CaO=3.86;Na2O=5.5;K2O=7.31,wt_pct_oxide,59.8,0.78,19.52,,2.95,,,,0.66,3.86,5.5,7.31,,,,,,anhydrous_total=100.38,true,1.86,,,,,1528.15,1528.15,1528.15,1528.15,K,500000000,500000000,500000000,500,MPa,,,,,internally_heated_pressure_vessel,10800,,,,,,,,,,,,,,,,,,5.01187233627e-12,-11.3,,,5.01187233627269e-12,m2/s,,,,other,diffusion_couple,Synchotron XRF,true,,,false,use_with_caution,,,provenance=compilation_2010; v0_source=zhang_table1; Type_of_dif_as_printed=Tracer; 1s_error_as_printed=9.2322100235926e-13 (on D or lnD unspecified; not converted); Type_of_exp_as_printed=diffusion triple; Analytical_as_printed=Synchotron XRF; Apparatus_as_printed=IHPV; Capsule_as_printed=Au80Pd20; pres_medium_as_printed=Ar; R unstated in spreadsheet; compiler gas_constant_used_j_mol_k=8.314,supplement,"Holycross, M.",2026-08-31,draft,Behrens2009CG 259; 63,Behrens,2009,,Chemical Geology,259,63,10.1016/j.chemgeo.2008.10.014,"Zhang 2010 Table 1 xls, Entry# 2762; Run# P7"
DDB002713,1.0.0,isothermal_d,,Ta,,,,tracer,none,unspecified,melt,HR7 (HPG8),,,,melt_rhyolite,,,false,false,HR7 (HPG8); SiO2=79.425;Al2O3=11.64;Na2O=4.77;K2O=4.165,wt_pct_oxide,79.425,,11.64,,,,,,,,4.77,4.165,,,,,,anhydrous_total=100,,,,,,,1773.15,1773.15,1773.15,1773.15,K,100000,100000,100000,0.1,MPa,,,,,one_atm_furnace,79980,,,,,,,,,,,,,,,,,,1.69824365246e-14,-13.77,,,1.69824365246174e-14,m2/s,,,,EPMA,diffusion_couple,Electron microprobe,true,,true,false,use_with_caution,,,provenance=compilation_2010; v0_source=zhang_table1; Type_of_dif_as_printed=Tracer; 1s_error_as_printed=2.03338226958368e-14 (on D or lnD unspecified; not converted); C_range_as_printed=0.01253; Type_of_exp_as_printed=diffusion couple; Analytical_as_printed=Electron microprobe; Apparatus_as_printed=furnace; Capsule_as_printed=Pt; pres_medium_as_printed=air; R unstated in spreadsheet; compiler gas_constant_used_j_mol_k=8.314,supplement,"Holycross, M.",2026-08-31,draft,Mungall1999GCA 63; 2599,Mungall,1999,,Geochimica et Cosmochimica Acta,63,2599,10.1016/s0016-7037(99)00209-4,"Zhang 2010 Table 1 xls, Entry# 2764; Run# P14"
DDB002714,1.0.0,isothermal_d,,Ta,,,,tracer,none,unspecified,melt,HR7 (HPG8),,,,melt_rhyolite,,,false,false,HR7 (HPG8); SiO2=79.425;Al2O3=11.64;Na2O=4.77;K2O=4.165,wt_pct_oxide,79.425,,11.64,,,,,,,,4.77,4.165,,,,,,anhydrous_total=100,,,,,,,1873.15,1873.15,1873.15,1873.15,K,100000,100000,100000,0.1,MPa,,,,,one_atm_furnace,21600,,,,,,,,,,,,,,,,,,7.24435960075e-14,-13.14,,,7.24435960074986e-14,m2/s,,,,EPMA,diffusion_couple,Electron microprobe,true,,true,false,use_with_caution,,,provenance=compilation_2010; v0_source=zhang_table1; Type_of_dif_as_printed=Tracer; 1s_error_as_printed=4.17018860624373e-14 (on D or lnD unspecified; not converted); C_range_as_printed=0.01253; Type_of_exp_as_printed=diffusion couple; Analytical_as_printed=Electron microprobe; Apparatus_as_printed=furnace; Capsule_as_printed=Pt; pres_medium_as_printed=air; R unstated in spreadsheet; compiler gas_constant_used_j_mol_k=8.314,supplement,"Holycross, M.",2026-08-31,draft,Mungall1999GCA 63; 2599,Mungall,1999,,Geochimica et Cosmochimica Acta,63,2599,10.1016/s0016-7037(99)00209-4,"Zhang 2010 Table 1 xls, Entry# 2765; Run# P3"
DDB002715,1.0.0,isothermal_d,,Ta,,,,tracer,none,unspecified,melt,Wet HR7 (HPG8),,,,melt_rhyolite,,,false,false,wet HR7 (HPG8); SiO2=79.425;Al2O3=11.64;Na2O=4.77;K2O=4.165,wt_pct_oxide,79.425,,11.64,,,,,,,,4.77,4.165,,,,,,anhydrous_total=100,true,3.665,,,,,1873.15,1873.15,1873.15,1873.15,K,1000000000,1000000000,1000000000,1000,MPa,,,,,piston_cylinder,1800,,,,,,,,,,,,,,,,,,2.45470891569e-11,-10.61,,,2.45470891568503e-11,m2/s,,,,EPMA,diffusion_couple,Electron microprobe,true,,,false,use_with_caution,,,provenance=compilation_2010; v0_source=zhang_table1; Type_of_dif_as_printed=Tracer; 1s_error_as_printed=2.31739222432733e-11 (on D or lnD unspecified; not converted); Type_of_exp_as_printed=diffusion couple; Analytical_as_printed=Electron microprobe; Apparatus_as_printed=PCA; Capsule_as_printed=Pt; pres_medium_as_printed=talc+pyrex+alumina; R unstated in spreadsheet; compiler gas_constant_used_j_mol_k=8.314,supplement,"Holycross, M.",2026-08-31,draft,Mungall1999GCA 63; 2599,Mungall,1999,,Geochimica et Cosmochimica Acta,63,2599,10.1016/s0016-7037(99)00209-4,"Zhang 2010 Table 1 xls, Entry# 2766; Run# JMPC87"
DDB002716,1.0.0,isothermal_d,,Ta,,,,tracer,none,unspecified,melt,HR7+Na2O,,,,melt_rhyolite,,,false,false,HR7+Na2O; SiO2=66.15;Al2O3=9.62;Na2O=20.59;K2O=3.64,wt_pct_oxide,66.15,,9.62,,,,,,,,20.59,3.64,,,,,,anhydrous_total=100,,,,,,,1083.15,1083.15,1083.15,1083.15,K,100000,100000,100000,0.1,MPa,,,,,one_atm_furnace,157560,,,,,,,,,,,,,,,,,,1.07151930524e-15,-14.97,,,1.0715193052376e-15,m2/s,,,,EPMA,diffusion_couple,Electron microprobe,true,,true,false,use_with_caution,,,provenance=compilation_2010; v0_source=zhang_table1; Type_of_dif_as_printed=Tracer; 1s_error_as_printed=1.1349416143839e-15 (on D or lnD unspecified; not converted); C_range_as_printed=0.01753; Type_of_exp_as_printed=diffusion couple; Analytical_as_printed=Electron microprobe; Apparatus_as_printed=furnace; Capsule_as_printed=Pt; pres_medium_as_printed=air; R unstated in spreadsheet; compiler gas_constant_used_j_mol_k=8.314,supplement,"Holycross, M.",2026-08-31,draft,Mungall1999GCA 63; 2599,Mungall,1999,,Geochimica et Cosmochimica Acta,63,2599,10.1016/s0016-7037(99)00209-4,"Zhang 2010 Table 1 xls, Entry# 2767; Run# P8"
DDB002717,1.0.0,isothermal_d,,Ta,,,,tracer,none,unspecified,melt,HR7+Na2O,,,,melt_rhyolite,,,false,false,HR7+Na2O; SiO2=66.15;Al2O3=9.62;Na2O=20.59;K2O=3.64,wt_pct_oxide,66.15,,9.62,,,,,,,,20.59,3.64,,,,,,anhydrous_total=100,,,,,,,1233.15,1233.15,1233.15,1233.15,K,100000,100000,100000,0.1,MPa,,,,,one_atm_furnace,3600,,,,,,,,,,,,,,,,,,6.3095734448e-14,-13.2,,,6.30957344480192e-14,m2/s,,,,EPMA,diffusion_couple,Electron microprobe,true,,true,false,use_with_caution,,,provenance=compilation_2010; v0_source=zhang_table1; Type_of_dif_as_printed=Tracer; 1s_error_as_printed=2.9056659514304e-14 (on D or lnD unspecified; not converted); C_range_as_printed=0.01753; Type_of_exp_as_printed=diffusion couple; Analytical_as_printed=Electron microprobe; Apparatus_as_printed=furnace; Capsule_as_printed=Pt; pres_medium_as_printed=air; R unstated in spreadsheet; compiler gas_constant_used_j_mol_k=8.314,supplement,"Holycross, M.",2026-08-31,draft,Mungall1999GCA 63; 2599,Mungall,1999,,Geochimica et Cosmochimica Acta,63,2599,10.1016/s0016-7037(99)00209-4,"Zhang 2010 Table 1 xls, Entry# 2768; Run# P9"
DDB002718,1.0.0,isothermal_d,,Ta,,,,tracer,none,unspecified,melt,HR7+Na2O,,,,melt_rhyolite,,,false,false,HR7+Na2O; SiO2=66.15;Al2O3=9.62;Na2O=20.59;K2O=3.64,wt_pct_oxide,66.15,,9.62,,,,,,,,20.59,3.64,,,,,,anhydrous_total=100,,,,,,,1473.15,1473.15,1473.15,1473.15,K,100000,100000,100000,0.1,MPa,,,,,one_atm_furnace,1800,,,,,,,,,,,,,,,,,,8.31763771103e-13,-12.08,,,8.3176377110267e-13,m2/s,,,,EPMA,diffusion_couple,Electron microprobe,true,,true,false,use_with_caution,,,provenance=compilation_2010; v0_source=zhang_table1; Type_of_dif_as_printed=Tracer; 1s_error_as_printed=1.60877376259616e-12 (on D or lnD unspecified; not converted); C_range_as_printed=0.01753; Type_of_exp_as_printed=diffusion couple; Analytical_as_printed=Electron microprobe; Apparatus_as_printed=furnace; Capsule_as_printed=Pt; pres_medium_as_printed=air; R unstated in spreadsheet; compiler gas_constant_used_j_mol_k=8.314,supplement,"Holycross, M.",2026-08-31,draft,Mungall1999GCA 63; 2599,Mungall,1999,,Geochimica et Cosmochimica Acta,63,2599,10.1016/s0016-7037(99)00209-4,"Zhang 2010 Table 1 xls, Entry# 2769; Run# P15"
DDB002719,1.0.0,isothermal_d,,Cr,,,,chemical,effective_binary,unspecified,melt,Andesite1,,,,melt_andesite,,,false,false,Andesite1; SiO2=54.15;TiO2=1.205;Al2O3=16.175;FeOt=7.935;MnO=0.1164418767507;MgO=7.6225;CaO=7.86;Na2O=3.2775;K2O=1.3;P2O5=0.348872549019608,wt_pct_oxide,54.15,1.205,16.175,,7.935,,,0.1164418767507,7.6225,7.86,3.2775,1.3,0.348872549019608,,,,,anhydrous_total=99.9903144257703,true,0.04,,,,,1563.15,1563.15,1563.15,1563.15,K,550000000,550000000,550000000,550,MPa,,,,,piston_cylinder,18000,,,,,,,,,,,,,,,,,,3.6e-12,-11.4436974992,,,3.6e-12,m2/s,,,,SIMS,crystal_dissolution,SIMS,true,,true,false,use_with_caution,,composition is average interface and farfield melt compos,provenance=compilation_2010; v0_source=zhang_table1; Type_of_dif_as_printed=SEBD; 1s_error_as_printed=3.6e-13 (on D or lnD unspecified; not converted); C_range_as_printed=95 to 42 (ppm); Type_of_exp_as_printed=dissolving olivine; Analytical_as_printed=SIMS; Apparatus_as_printed=Piston-cylinder; Capsule_as_printed=graphite; pres_medium_as_printed=pyrex glass; R unstated in spreadsheet; compiler gas_constant_used_j_mol_k=8.314,supplement,"Holycross, M.",2026-08-31,draft,Zhang1989CMP 102; 492,Zhang,1989,,Contributions to Mineralogy and Petrology,102,492,10.1007/bf00371090,"Zhang 2010 Table 1 xls, Entry# 2772; Run# 212"
DDB002720,1.0.0,isothermal_d,,Cr,,,,tracer,none,unspecified,melt,Wet HA1,,,,melt_andesite,,,false,false,wet HA1; SiO2=62.09;Al2O3=19.47;MgO=2.53;CaO=10.64;Na2O=4.25;K2O=1.02,wt_pct_oxide,62.09,,19.47,,,,,,2.53,10.64,4.25,1.02,,,,,,anhydrous_total=100,true,4.9,,,,,1373.15,1373.15,1373.15,1373.15,K,500000000,500000000,500000000,500,MPa,,,,,internally_heated_pressure_vessel,10800,,,,,,,,,,,,,,,,,,2.2e-12,-11.6575773192,,,2.2e-12,m2/s,,,,other,diffusion_couple,Synchotron XRF,true,,,false,use_with_caution,,,provenance=compilation_2010; v0_source=zhang_table1; Type_of_dif_as_printed=Tracer; 1s_error_as_printed=8.5e-13 (on D or lnD unspecified; not converted); Type_of_exp_as_printed=diffusion couple; Analytical_as_printed=Synchotron XRF; Apparatus_as_printed=IHPV; Capsule_as_printed=Pt; pres_medium_as_printed=Ar; R unstated in spreadsheet; compiler gas_constant_used_j_mol_k=8.314,supplement,"Holycross, M.",2026-08-31,draft,Koepke2001GCA 65; 1481,Koepke,2001,,Geochimica et Cosmochimica Acta,65,1481,10.1016/s0016-7037(01)00550-6,"Zhang 2010 Table 1 xls, Entry# 2773; Run# JK60"
DDB002721,1.0.0,isothermal_d,,Cr,,,,tracer,none,unspecified,melt,Wet HA1,,,,melt_andesite,,,false,false,wet HA1; SiO2=62.09;Al2O3=19.47;MgO=2.53;CaO=10.64;Na2O=4.25;K2O=1.02,wt_pct_oxide,62.09,,19.47,,,,,,2.53,10.64,4.25,1.02,,,,,,anhydrous_total=100,true,5.2,,,,,1473.15,1473.15,1473.15,1473.15,K,500000000,500000000,500000000,500,MPa,,,,,internally_heated_pressure_vessel,7200,,,,,,,,,,,,,,,,,,7.25e-12,-11.1396619934,,,7.25e-12,m2/s,,,,other,diffusion_couple,Synchotron XRF,true,,,false,use_with_caution,,,provenance=compilation_2010; v0_source=zhang_table1; Type_of_dif_as_printed=Tracer; 1s_error_as_printed=2.55e-12 (on D or lnD unspecified; not converted); Type_of_exp_as_printed=diffusion couple; Analytical_as_printed=Synchotron XRF; Apparatus_as_printed=IHPV; Capsule_as_printed=Pt; pres_medium_as_printed=Ar; R unstated in spreadsheet; compiler gas_constant_used_j_mol_k=8.314,supplement,"Holycross, M.",2026-08-31,draft,Koepke2001GCA 65; 1481,Koepke,2001,,Geochimica et Cosmochimica Acta,65,1481,10.1016/s0016-7037(01)00550-6,"Zhang 2010 Table 1 xls, Entry# 2774; Run# JK61"
DDB002722,1.0.0,isothermal_d,,Cr,,,,tracer,none,unspecified,melt,Wet HA1,,,,melt_andesite,,,false,false,wet HA1; SiO2=62.09;Al2O3=19.47;MgO=2.53;CaO=10.64;Na2O=4.25;K2O=1.02,wt_pct_oxide,62.09,,19.47,,,,,,2.53,10.64,4.25,1.02,,,,,,anhydrous_total=100,true,5.1,,,,,1583.15,1583.15,1583.15,1583.15,K,500000000,500000000,500000000,500,MPa,,,,,internally_heated_pressure_vessel,3600,,,,,,,,,,,,,,,,,,4.37e-11,-10.359518563,,,4.37e-11,m2/s,,,,other,diffusion_couple,Synchotron XRF,true,,,false,use_with_caution,,,provenance=compilation_2010; v0_source=zhang_table1; Type_of_dif_as_printed=Tracer; 1s_error_as_printed=1.47e-11 (on D or lnD unspecified; not converted); Type_of_exp_as_printed=diffusion couple; Analytical_as_printed=Synchotron XRF; Apparatus_as_printed=IHPV; Capsule_as_printed=Pt; pres_medium_as_printed=Ar; R unstated in spreadsheet; compiler gas_constant_used_j_mol_k=8.314,supplement,"Holycross, M.",2026-08-31,draft,Koepke2001GCA 65; 1481,Koepke,2001,,Geochimica et Cosmochimica Acta,65,1481,10.1016/s0016-7037(01)00550-6,"Zhang 2010 Table 1 xls, Entry# 2775; Run# HB72"
DDB002723,1.0.0,isothermal_d,,Cr,,,,tracer,none,unspecified,melt,Wet HA1,,,,melt_andesite,,,false,false,wet HA1; SiO2=62.09;Al2O3=19.47;MgO=2.53;CaO=10.64;Na2O=4.25;K2O=1.02,wt_pct_oxide,62.09,,19.47,,,,,,2.53,10.64,4.25,1.02,,,,,,anhydrous_total=100,true,4.5,,,,,1673.15,1673.15,1673.15,1673.15,K,500000000,500000000,500000000,500,MPa,,,,,internally_heated_pressure_vessel,1800,,,,,,,,,,,,,,,,,,6.26e-11,-10.2034256668,,,6.26e-11,m2/s,,,,other,diffusion_couple,Synchotron XRF,true,,,false,use_with_caution,,,provenance=compilation_2010; v0_source=zhang_table1; Type_of_dif_as_printed=Tracer; 1s_error_as_printed=2.03e-11 (on D or lnD unspecified; not converted); Type_of_exp_as_printed=diffusion couple; Analytical_as_printed=Synchotron XRF; Apparatus_as_printed=IHPV; Capsule_as_printed=Pt; pres_medium_as_printed=Ar; R unstated in spreadsheet; compiler gas_constant_used_j_mol_k=8.314,supplement,"Holycross, M.",2026-08-31,draft,Koepke2001GCA 65; 1481,Koepke,2001,,Geochimica et Cosmochimica Acta,65,1481,10.1016/s0016-7037(01)00550-6,"Zhang 2010 Table 1 xls, Entry# 2776; Run# JK63"
DDB002724,1.0.0,isothermal_d,,Cr,,,,tracer,none,unspecified,melt,HA1 (haploandesite),,,,melt_andesite,,,false,false,HA1 (haploandesite); SiO2=61.81;Al2O3=19.48;MgO=2.51;CaO=10.82;Na2O=4.3;K2O=1.03,wt_pct_oxide,61.81,,19.48,,,,,,2.51,10.82,4.3,1.03,,,,,,anhydrous_total=99.95,true,0.06,,,,,1673.15,1673.15,1673.15,1673.15,K,500000000,500000000,500000000,500,MPa,,,,,internally_heated_pressure_vessel,10800,,,,,,,,,,,,,,,,,,9.45e-12,-11.0245681915,,,9.45e-12,m2/s,,,,other,diffusion_couple,Synchotron XRF,true,,,false,use_with_caution,,,provenance=compilation_2010; v0_source=zhang_table1; Type_of_dif_as_printed=Tracer; 1s_error_as_printed=3.05e-12 (on D or lnD unspecified; not converted); Type_of_exp_as_printed=diffusion couple; Analytical_as_printed=Synchotron XRF; Apparatus_as_printed=IHPV; Capsule_as_printed=Pt; pres_medium_as_printed=Ar; R unstated in spreadsheet; compiler gas_constant_used_j_mol_k=8.314,supplement,"Holycross, M.",2026-08-31,draft,Koepke2001GCA 65; 1481,Koepke,2001,,Geochimica et Cosmochimica Acta,65,1481,10.1016/s0016-7037(01)00550-6,"Zhang 2010 Table 1 xls, Entry# 2777; Run# JK67"
DDB002725,1.0.0,isothermal_d,,Cr,,,,tracer,none,unspecified,melt,Trachyte1,,,,melt_alkaline,,,false,false,Trachyte1; SiO2=62.37;TiO2=0.48;Al2O3=18.61;FeOt=3.68;MgO=0.24;CaO=1.73;Na2O=5.43;K2O=7.25,wt_pct_oxide,62.37,0.48,18.61,,3.68,,,,0.24,1.73,5.43,7.25,,,,,,anhydrous_total=99.79,true,0.06,,,,,1523.15,1523.15,1523.15,1523.15,K,500000000,500000000,500000000,500,MPa,,,,,internally_heated_pressure_vessel,18000,,,,,,,,,,,,,,,,,,4.67735141287e-13,-12.33,,,4.67735141287197e-13,m2/s,,,,other,diffusion_couple,Synchotron XRF,true,,,false,use_with_caution,,,provenance=compilation_2010; v0_source=zhang_table1; Type_of_dif_as_printed=Tracer; 1s_error_as_printed=1.1846999601771e-13 (on D or lnD unspecified; not converted); Type_of_exp_as_printed=diffusion triple; Analytical_as_printed=Synchotron XRF; Apparatus_as_printed=IHPV; Capsule_as_printed=Au80Pd20; pres_medium_as_printed=Ar; R unstated in spreadsheet; compiler gas_constant_used_j_mol_k=8.314,supplement,"Holycross, M.",2026-08-31,draft,Behrens2009CG 259; 63,Behrens,2009,,Chemical Geology,259,63,10.1016/j.chemgeo.2008.10.014,"Zhang 2010 Table 1 xls, Entry# 2778; Run# TR1"
DDB002726,1.0.0,isothermal_d,,Cr,,,,tracer,none,unspecified,melt,Wet Trachyte1,,,,melt_alkaline,,,false,false,wet trachyte1; SiO2=62.37;TiO2=0.48;Al2O3=18.61;FeOt=3.68;MgO=0.24;CaO=1.73;Na2O=5.43;K2O=7.25,wt_pct_oxide,62.37,0.48,18.61,,3.68,,,,0.24,1.73,5.43,7.25,,,,,,anhydrous_total=99.79,true,1.15,,,,,1373.15,1373.15,1373.15,1373.15,K,500000000,500000000,500000000,500,MPa,,,,,internally_heated_pressure_vessel,18000,,,,,,,,,,,,,,,,,,4.89778819368e-13,-12.31,,,4.89778819368445e-13,m2/s,,,,other,diffusion_couple,Synchotron XRF,true,,,false,use_with_caution,,,provenance=compilation_2010; v0_source=zhang_table1; Type_of_dif_as_printed=Tracer; 1s_error_as_printed=5.75156278254422e-13 (on D or lnD unspecified; not converted); Type_of_exp_as_printed=diffusion triple; Analytical_as_printed=Synchotron XRF; Apparatus_as_printed=IHPV; Capsule_as_printed=Au80Pd20; pres_medium_as_printed=Ar; R unstated in spreadsheet; compiler gas_constant_used_j_mol_k=8.314,supplement,"Holycross, M.",2026-08-31,draft,Behrens2009CG 259; 63,Behrens,2009,,Chemical Geology,259,63,10.1016/j.chemgeo.2008.10.014,"Zhang 2010 Table 1 xls, Entry# 2779; Run# T9"
DDB002727,1.0.0,isothermal_d,,Cr,,,,tracer,none,unspecified,melt,Wet Trachyte1,,,,melt_alkaline,,,false,false,wet trachyte1; SiO2=62.37;TiO2=0.48;Al2O3=18.61;FeOt=3.68;MgO=0.24;CaO=1.73;Na2O=5.43;K2O=7.25,wt_pct_oxide,62.37,0.48,18.61,,3.68,,,,0.24,1.73,5.43,7.25,,,,,,anhydrous_total=99.79,true,1.4,,,,,1527.15,1527.15,1527.15,1527.15,K,500000000,500000000,500000000,500,MPa,,,,,internally_heated_pressure_vessel,10800,,,,,,,,,,,,,,,,,,2.1379620895e-12,-11.67,,,2.13796208950223e-12,m2/s,,,,other,diffusion_couple,Synchotron XRF,true,,,false,use_with_caution,,,provenance=compilation_2010; v0_source=zhang_table1; Type_of_dif_as_printed=Tracer; 1s_error_as_printed=2.01836425103643e-12 (on D or lnD unspecified; not converted); Type_of_exp_as_printed=diffusion triple; Analytical_as_printed=Synchotron XRF; Apparatus_as_printed=IHPV; Capsule_as_printed=Au80Pd20; pres_medium_as_printed=Ar; R unstated in spreadsheet; compiler gas_constant_used_j_mol_k=8.314,supplement,"Holycross, M.",2026-08-31,draft,Behrens2009CG 259; 63,Behrens,2009,,Chemical Geology,259,63,10.1016/j.chemgeo.2008.10.014,"Zhang 2010 Table 1 xls, Entry# 2780; Run# T4"
DDB002728,1.0.0,isothermal_d,,Cr,,,,tracer,none,unspecified,melt,Phonolite1,,,,melt_alkaline,,,false,false,phonolite1; SiO2=59.8;TiO2=0.78;Al2O3=19.52;FeOt=2.95;MgO=0.66;CaO=3.86;Na2O=5.5;K2O=7.31,wt_pct_oxide,59.8,0.78,19.52,,2.95,,,,0.66,3.86,5.5,7.31,,,,,,anhydrous_total=100.38,true,0.03,,,,,1423.15,1423.15,1423.15,1423.15,K,500000000,500000000,500000000,500,MPa,,,,,internally_heated_pressure_vessel,18000,,,,,,,,,,,,,,,,,,3.54813389234e-13,-12.45,,,3.54813389233575e-13,m2/s,,,,other,diffusion_couple,Synchotron XRF,true,,,false,use_with_caution,,,provenance=compilation_2010; v0_source=zhang_table1; Type_of_dif_as_printed=Tracer; 1s_error_as_printed=6.04571135424503e-13 (on D or lnD unspecified; not converted); Type_of_exp_as_printed=diffusion triple; Analytical_as_printed=Synchotron XRF; Apparatus_as_printed=IHPV; Capsule_as_printed=Au80Pd20; pres_medium_as_printed=Ar; R unstated in spreadsheet; compiler gas_constant_used_j_mol_k=8.314,supplement,"Holycross, M.",2026-08-31,draft,Behrens2009CG 259; 63,Behrens,2009,,Chemical Geology,259,63,10.1016/j.chemgeo.2008.10.014,"Zhang 2010 Table 1 xls, Entry# 2781; Run# P14"
DDB002729,1.0.0,isothermal_d,,Cr,,,,tracer,none,unspecified,melt,Phonolite1,,,,melt_alkaline,,,false,false,phonolite1; SiO2=59.8;TiO2=0.78;Al2O3=19.52;FeOt=2.95;MgO=0.66;CaO=3.86;Na2O=5.5;K2O=7.31,wt_pct_oxide,59.8,0.78,19.52,,2.95,,,,0.66,3.86,5.5,7.31,,,,,,anhydrous_total=100.38,true,0.06,,,,,1423.15,1423.15,1423.15,1423.15,K,500000000,500000000,500000000,500,MPa,,,,,internally_heated_pressure_vessel,18000,,,,,,,,,,,,,,,,,,2.88403150313e-13,-12.54,,,2.8840315031266e-13,m2/s,,,,other,diffusion_couple,Synchotron XRF,true,,,false,use_with_caution,,,provenance=compilation_2010; v0_source=zhang_table1; Type_of_dif_as_printed=Tracer; 1s_error_as_printed=1.19533103042841e-13 (on D or lnD unspecified; not converted); Type_of_exp_as_printed=diffusion triple; Analytical_as_printed=Synchotron XRF; Apparatus_as_printed=IHPV; Capsule_as_printed=Au80Pd20; pres_medium_as_printed=Ar; R unstated in spreadsheet; compiler gas_constant_used_j_mol_k=8.314,supplement,"Holycross, M.",2026-08-31,draft,Behrens2009CG 259; 63,Behrens,2009,,Chemical Geology,259,63,10.1016/j.chemgeo.2008.10.014,"Zhang 2010 Table 1 xls, Entry# 2782; Run# PR2"
DDB002730,1.0.0,isothermal_d,,Cr,,,,tracer,none,unspecified,melt,Phonolite1,,,,melt_alkaline,,,false,false,phonolite1; SiO2=59.8;TiO2=0.78;Al2O3=19.52;FeOt=2.95;MgO=0.66;CaO=3.86;Na2O=5.5;K2O=7.31,wt_pct_oxide,59.8,0.78,19.52,,2.95,,,,0.66,3.86,5.5,7.31,,,,,,anhydrous_total=100.38,true,0.03,,,,,1473.15,1473.15,1473.15,1473.15,K,500000000,500000000,500000000,500,MPa,,,,,internally_heated_pressure_vessel,18000,,,,,,,,,,,,,,,,,,1.20226443462e-12,-11.92,,,1.20226443461741e-12,m2/s,,,,other,diffusion_couple,Synchotron XRF,true,,,false,use_with_caution,,,provenance=compilation_2010; v0_source=zhang_table1; Type_of_dif_as_printed=Tracer; 1s_error_as_printed=3.04514778148566e-13 (on D or lnD unspecified; not converted); Type_of_exp_as_printed=diffusion triple; Analytical_as_printed=Synchotron XRF; Apparatus_as_printed=IHPV; Capsule_as_printed=Au80Pd20; pres_medium_as_printed=Ar; R unstated in spreadsheet; compiler gas_constant_used_j_mol_k=8.314,supplement,"Holycross, M.",2026-08-31,draft,Behrens2009CG 259; 63,Behrens,2009,,Chemical Geology,259,63,10.1016/j.chemgeo.2008.10.014,"Zhang 2010 Table 1 xls, Entry# 2783; Run# P11"
DDB002731,1.0.0,isothermal_d,,Cr,,,,tracer,none,unspecified,melt,Phonolite1,,,,melt_alkaline,,,false,false,phonolite1; SiO2=59.8;TiO2=0.78;Al2O3=19.52;FeOt=2.95;MgO=0.66;CaO=3.86;Na2O=5.5;K2O=7.31,wt_pct_oxide,59.8,0.78,19.52,,2.95,,,,0.66,3.86,5.5,7.31,,,,,,anhydrous_total=100.38,true,0.04,,,,,1523.15,1523.15,1523.15,1523.15,K,500000000,500000000,500000000,500,MPa,,,,,internally_heated_pressure_vessel,18000,,,,,,,,,,,,,,,,,,1.73780082875e-12,-11.76,,,1.73780082874937e-12,m2/s,,,,other,diffusion_couple,Synchotron XRF,true,,,false,use_with_caution,,,provenance=compilation_2010; v0_source=zhang_table1; Type_of_dif_as_printed=Tracer; 1s_error_as_printed=9.20329885060331e-13 (on D or lnD unspecified; not converted); Type_of_exp_as_printed=diffusion triple; Analytical_as_printed=Synchotron XRF; Apparatus_as_printed=IHPV; Capsule_as_printed=Au80Pd20; pres_medium_as_printed=Ar; R unstated in spreadsheet; compiler gas_constant_used_j_mol_k=8.314,supplement,"Holycross, M.",2026-08-31,draft,Behrens2009CG 259; 63,Behrens,2009,,Chemical Geology,259,63,10.1016/j.chemgeo.2008.10.014,"Zhang 2010 Table 1 xls, Entry# 2784; Run# P12"
DDB002732,1.0.0,isothermal_d,,Cr,,,,tracer,none,unspecified,melt,Phonolite1,,,,melt_alkaline,,,false,false,phonolite1; SiO2=59.8;TiO2=0.78;Al2O3=19.52;FeOt=2.95;MgO=0.66;CaO=3.86;Na2O=5.5;K2O=7.31,wt_pct_oxide,59.8,0.78,19.52,,2.95,,,,0.66,3.86,5.5,7.31,,,,,,anhydrous_total=100.38,true,0.07,,,,,1523.15,1523.15,1523.15,1523.15,K,500000000,500000000,500000000,500,MPa,,,,,internally_heated_pressure_vessel,18000,,,,,,,,,,,,,,,,,,1.65958690744e-12,-11.78,,,1.65958690743756e-12,m2/s,,,,other,diffusion_couple,Synchotron XRF,true,,,false,use_with_caution,,,provenance=compilation_2010; v0_source=zhang_table1; Type_of_dif_as_printed=Tracer; 1s_error_as_printed=1.2992556250219e-12 (on D or lnD unspecified; not converted); Type_of_exp_as_printed=diffusion triple; Analytical_as_printed=Synchotron XRF; Apparatus_as_printed=IHPV; Capsule_as_printed=Au80Pd20; pres_medium_as_printed=Ar; R unstated in spreadsheet; compiler gas_constant_used_j_mol_k=8.314,supplement,"Holycross, M.",2026-08-31,draft,Behrens2009CG 259; 63,Behrens,2009,,Chemical Geology,259,63,10.1016/j.chemgeo.2008.10.014,"Zhang 2010 Table 1 xls, Entry# 2785; Run# PR1"
DDB002733,1.0.0,isothermal_d,,Cr,,,,tracer,none,unspecified,melt,Wet Phonolite1,,,,melt_alkaline,,,false,false,wet phonolite1; SiO2=59.8;TiO2=0.78;Al2O3=19.52;FeOt=2.95;MgO=0.66;CaO=3.86;Na2O=5.5;K2O=7.31,wt_pct_oxide,59.8,0.78,19.52,,2.95,,,,0.66,3.86,5.5,7.31,,,,,,anhydrous_total=100.38,true,1.68,,,,,1423.15,1423.15,1423.15,1423.15,K,500000000,500000000,500000000,500,MPa,,,,,internally_heated_pressure_vessel,18000,,,,,,,,,,,,,,,,,,5.3703179637e-12,-11.27,,,5.37031796370251e-12,m2/s,,,,other,diffusion_couple,Synchotron XRF,true,,,false,use_with_caution,,,provenance=compilation_2010; v0_source=zhang_table1; Type_of_dif_as_printed=Tracer; 1s_error_as_printed=9.89249127028764e-13 (on D or lnD unspecified; not converted); Type_of_exp_as_printed=diffusion triple; Analytical_as_printed=Synchotron XRF; Apparatus_as_printed=IHPV; Capsule_as_printed=Au80Pd20; pres_medium_as_printed=Ar; R unstated in spreadsheet; compiler gas_constant_used_j_mol_k=8.314,supplement,"Holycross, M.",2026-08-31,draft,Behrens2009CG 259; 63,Behrens,2009,,Chemical Geology,259,63,10.1016/j.chemgeo.2008.10.014,"Zhang 2010 Table 1 xls, Entry# 2786; Run# P13"
DDB002734,1.0.0,isothermal_d,,Cr,,,,tracer,none,unspecified,melt,Wet Phonolite1,,,,melt_alkaline,,,false,false,wet phonolite1; SiO2=59.8;TiO2=0.78;Al2O3=19.52;FeOt=2.95;MgO=0.66;CaO=3.86;Na2O=5.5;K2O=7.31,wt_pct_oxide,59.8,0.78,19.52,,2.95,,,,0.66,3.86,5.5,7.31,,,,,,anhydrous_total=100.38,true,1.72,,,,,1473.15,1473.15,1473.15,1473.15,K,500000000,500000000,500000000,500,MPa,,,,,internally_heated_pressure_vessel,72000,,,,,,,,,,,,,,,,,,5.6234132519e-12,-11.25,,,5.62341325190348e-12,m2/s,,,,other,diffusion_couple,Synchotron XRF,true,,,false,use_with_caution,,,provenance=compilation_2010; v0_source=zhang_table1; Type_of_dif_as_printed=Tracer; 1s_error_as_printed=3.36658075665031e-12 (on D or lnD unspecified; not converted); Type_of_exp_as_printed=diffusion triple; Analytical_as_printed=Synchotron XRF; Apparatus_as_printed=IHPV; Capsule_as_printed=Au80Pd20; pres_medium_as_printed=Ar; R unstated in spreadsheet; compiler gas_constant_used_j_mol_k=8.314,supplement,"Holycross, M.",2026-08-31,draft,Behrens2009CG 259; 63,Behrens,2009,,Chemical Geology,259,63,10.1016/j.chemgeo.2008.10.014,"Zhang 2010 Table 1 xls, Entry# 2787; Run# P5"
DDB002735,1.0.0,isothermal_d,,Cr,,,,tracer,none,unspecified,melt,Wet Phonolite1,,,,melt_alkaline,,,false,false,wet phonolite1; SiO2=59.8;TiO2=0.78;Al2O3=19.52;FeOt=2.95;MgO=0.66;CaO=3.86;Na2O=5.5;K2O=7.31,wt_pct_oxide,59.8,0.78,19.52,,2.95,,,,0.66,3.86,5.5,7.31,,,,,,anhydrous_total=100.38,true,1.86,,,,,1528.15,1528.15,1528.15,1528.15,K,500000000,500000000,500000000,500,MPa,,,,,internally_heated_pressure_vessel,10800,,,,,,,,,,,,,,,,,,1.31825673856e-11,-10.88,,,1.3182567385564e-11,m2/s,,,,other,diffusion_couple,Synchotron XRF,true,,,false,use_with_caution,,,provenance=compilation_2010; v0_source=zhang_table1; Type_of_dif_as_printed=Tracer; 1s_error_as_printed=3.9460178094206e-12 (on D or lnD unspecified; not converted); Type_of_exp_as_printed=diffusion triple; Analytical_as_printed=Synchotron XRF; Apparatus_as_printed=IHPV; Capsule_as_printed=Au80Pd20; pres_medium_as_printed=Ar; R unstated in spreadsheet; compiler gas_constant_used_j_mol_k=8.314,supplement,"Holycross, M.",2026-08-31,draft,Behrens2009CG 259; 63,Behrens,2009,,Chemical Geology,259,63,10.1016/j.chemgeo.2008.10.014,"Zhang 2010 Table 1 xls, Entry# 2788; Run# P7"
DDB002736,1.0.0,isothermal_d,,W,,,,tracer,none,unspecified,melt,HR7 (HPG8),,,,melt_rhyolite,,,false,false,HR7 (HPG8); SiO2=79.425;Al2O3=11.64;Na2O=4.77;K2O=4.165,wt_pct_oxide,79.425,,11.64,,,,,,,,4.77,4.165,,,,,,anhydrous_total=100,,,,,,,1773.15,1773.15,1773.15,1773.15,K,100000,100000,100000,0.1,MPa,,,,,one_atm_furnace,79980,,,,,,,,,,,,,,,,,,1.65958690744e-14,-13.78,,,1.65958690743756e-14,m2/s,,,,EPMA,diffusion_couple,Electron microprobe,true,,,false,use_with_caution,,,provenance=compilation_2010; v0_source=zhang_table1; Type_of_dif_as_printed=Tracer; 1s_error_as_printed=2.48387104783598e-14 (on D or lnD unspecified; not converted); Type_of_exp_as_printed=diffusion couple; Analytical_as_printed=Electron microprobe; Apparatus_as_printed=furnace; Capsule_as_printed=Pt; pres_medium_as_printed=air; R unstated in spreadsheet; compiler gas_constant_used_j_mol_k=8.314,supplement,"Holycross, M.",2026-08-31,draft,Mungall1999GCA 63; 2599,Mungall,1999,,Geochimica et Cosmochimica Acta,63,2599,10.1016/s0016-7037(99)00209-4,"Zhang 2010 Table 1 xls, Entry# 2790; Run# P14"
