Repository: holycrossm/diffusion-coefficients

# Experimental diffusion coefficients (minerals and silicate melts)

**Pre-release / not published.** Schema v1.0.0. This folder is a GitHub-ready living table: canonical data is CSV, new rows arrive by pull request, and a static page searches the file in the browser. Nothing here is a citable compilation of record.

This is a QA build of 4630 experimental rows (minerals and silicate melts). Most numbers are staged from the 2010 RiMG 72 tables. Do not treat the repo as published, complete, or peer-reviewed.

File: site/data/diffusion_coefficients.csv (part 77 of 136)
DDB002737,1.0.0,isothermal_d,,W,,,,tracer,none,unspecified,melt,HR7 (HPG8),,,,melt_rhyolite,,,false,false,HR7 (HPG8); SiO2=79.425;Al2O3=11.64;Na2O=4.77;K2O=4.165,wt_pct_oxide,79.425,,11.64,,,,,,,,4.77,4.165,,,,,,anhydrous_total=100,,,,,,,1873.15,1873.15,1873.15,1873.15,K,100000,100000,100000,0.1,MPa,,,,,one_atm_furnace,21600,,,,,,,,,,,,,,,,,,2.81838293126e-13,-12.55,,,2.81838293126444e-13,m2/s,,,,EPMA,diffusion_couple,Electron microprobe,true,,,false,use_with_caution,,,provenance=compilation_2010; v0_source=zhang_table1; Type_of_dif_as_printed=Tracer; 1s_error_as_printed=5.25654888434148e-13 (on D or lnD unspecified; not converted); Type_of_exp_as_printed=diffusion couple; Analytical_as_printed=Electron microprobe; Apparatus_as_printed=furnace; Capsule_as_printed=Pt; pres_medium_as_printed=air; R unstated in spreadsheet; compiler gas_constant_used_j_mol_k=8.314,supplement,"Holycross, M.",2026-08-31,draft,Mungall1999GCA 63; 2599,Mungall,1999,,Geochimica et Cosmochimica Acta,63,2599,10.1016/s0016-7037(99)00209-4,"Zhang 2010 Table 1 xls, Entry# 2791; Run# P3"
DDB002738,1.0.0,isothermal_d,,W,,,,tracer,none,unspecified,melt,HR7+Na2O,,,,melt_rhyolite,,,false,false,HR7+Na2O; SiO2=66.15;Al2O3=9.62;Na2O=20.59;K2O=3.64,wt_pct_oxide,66.15,,9.62,,,,,,,,20.59,3.64,,,,,,anhydrous_total=100,,,,,,,1083.15,1083.15,1083.15,1083.15,K,100000,100000,100000,0.1,MPa,,,,,one_atm_furnace,157560,,,,,,,,,,,,,,,,,,3.98107170553e-15,-14.4,,,3.98107170553495e-15,m2/s,,,,EPMA,diffusion_couple,Electron microprobe,true,,,false,use_with_caution,,,provenance=compilation_2010; v0_source=zhang_table1; Type_of_dif_as_printed=Tracer; 1s_error_as_printed=1.43918074903891e-14 (on D or lnD unspecified; not converted); Type_of_exp_as_printed=diffusion couple; Analytical_as_printed=Electron microprobe; Apparatus_as_printed=furnace; Capsule_as_printed=Pt; pres_medium_as_printed=air; R unstated in spreadsheet; compiler gas_constant_used_j_mol_k=8.314,supplement,"Holycross, M.",2026-08-31,draft,Mungall1999GCA 63; 2599,Mungall,1999,,Geochimica et Cosmochimica Acta,63,2599,10.1016/s0016-7037(99)00209-4,"Zhang 2010 Table 1 xls, Entry# 2792; Run# P8"
DDB002739,1.0.0,isothermal_d,,W,,,,tracer,none,unspecified,melt,HR7+Na2O,,,,melt_rhyolite,,,false,false,HR7+Na2O; SiO2=66.15;Al2O3=9.62;Na2O=20.59;K2O=3.64,wt_pct_oxide,66.15,,9.62,,,,,,,,20.59,3.64,,,,,,anhydrous_total=100,,,,,,,1233.15,1233.15,1233.15,1233.15,K,100000,100000,100000,0.1,MPa,,,,,one_atm_furnace,3600,,,,,,,,,,,,,,,,,,4.67735141287e-14,-13.33,,,4.67735141287196e-14,m2/s,,,,EPMA,diffusion_couple,Electron microprobe,true,,,false,use_with_caution,,,provenance=compilation_2010; v0_source=zhang_table1; Type_of_dif_as_printed=Tracer; 1s_error_as_printed=1.32470995547076e-13 (on D or lnD unspecified; not converted); Type_of_exp_as_printed=diffusion couple; Analytical_as_printed=Electron microprobe; Apparatus_as_printed=furnace; Capsule_as_printed=Pt; pres_medium_as_printed=air; R unstated in spreadsheet; compiler gas_constant_used_j_mol_k=8.314,supplement,"Holycross, M.",2026-08-31,draft,Mungall1999GCA 63; 2599,Mungall,1999,,Geochimica et Cosmochimica Acta,63,2599,10.1016/s0016-7037(99)00209-4,"Zhang 2010 Table 1 xls, Entry# 2793; Run# P9"
DDB002740,1.0.0,isothermal_d,,W,,,,tracer,none,unspecified,melt,HR7+Na2O,,,,melt_rhyolite,,,false,false,HR7+Na2O; SiO2=66.15;Al2O3=9.62;Na2O=20.59;K2O=3.64,wt_pct_oxide,66.15,,9.62,,,,,,,,20.59,3.64,,,,,,anhydrous_total=100,,,,,,,1473.15,1473.15,1473.15,1473.15,K,100000,100000,100000,0.1,MPa,,,,,one_atm_furnace,1800,,,,,,,,,,,,,,,,,,1.23026877081e-12,-11.91,,,1.23026877081238e-12,m2/s,,,,EPMA,diffusion_couple,Electron microprobe,true,,,false,use_with_caution,,,provenance=compilation_2010; v0_source=zhang_table1; Type_of_dif_as_printed=Tracer; 1s_error_as_printed=2.46453472288236e-12 (on D or lnD unspecified; not converted); Type_of_exp_as_printed=diffusion couple; Analytical_as_printed=Electron microprobe; Apparatus_as_printed=furnace; Capsule_as_printed=Pt; pres_medium_as_printed=air; R unstated in spreadsheet; compiler gas_constant_used_j_mol_k=8.314,supplement,"Holycross, M.",2026-08-31,draft,Mungall1999GCA 63; 2599,Mungall,1999,,Geochimica et Cosmochimica Acta,63,2599,10.1016/s0016-7037(99)00209-4,"Zhang 2010 Table 1 xls, Entry# 2794; Run# P15"
DDB002741,1.0.0,isothermal_d,,Mn,,54-,,tracer,none,unspecified,melt,Basalt1,,,,melt_basalt,,,false,false,Basalt1; SiO2=45.89;TiO2=3.72;Al2O3=16.55;FeOt=11.759;MnO=0.18;MgO=6.3;CaO=9.62;Na2O=3.72;K2O=1.66;P2O5=0.52,wt_pct_oxide,45.89,3.72,16.55,,11.759,,,0.18,6.3,9.62,3.72,1.66,0.52,,,,,anhydrous_total=99.919,,,,,,,1567.15,1567.15,1567.15,1567.15,K,100000,100000,100000,0.1,MPa,,,,,one_atm_furnace,424980,,,,,,,,,,,,,,,,,,4e-11,-10.3979400087,,,4e-11,m2/s,,,,radiotracer,thin_film,Residual activity,true,,,false,use_with_caution,,,provenance=compilation_2010; v0_source=zhang_table1; Type_of_dif_as_printed=Tracer; Type_of_exp_as_printed=thin source; Analytical_as_printed=Residual activity; Apparatus_as_printed=furnace; Capsule_as_printed=Pt; R unstated in spreadsheet; compiler gas_constant_used_j_mol_k=8.314,supplement,"Holycross, M.",2026-08-31,draft,Lowry1982CMP 80; 254,Lowry,1982,,Contributions to Mineralogy and Petrology,80,254,10.1007/bf00371355,"Zhang 2010 Table 1 xls, Entry# 2797; Run# D76"
DDB002742,1.0.0,isothermal_d,,Mn,,54-,,tracer,none,unspecified,melt,Basalt1,,,,melt_basalt,,,false,false,Basalt1; SiO2=45.89;TiO2=3.72;Al2O3=16.55;FeOt=11.759;MnO=0.18;MgO=6.3;CaO=9.62;Na2O=3.72;K2O=1.66;P2O5=0.52,wt_pct_oxide,45.89,3.72,16.55,,11.759,,,0.18,6.3,9.62,3.72,1.66,0.52,,,,,anhydrous_total=99.919,,,,,,,1571.15,1571.15,1571.15,1571.15,K,100000,100000,100000,0.1,MPa,,,,,one_atm_furnace,270000,,,,,,,,,,,,,,,,,,2.9e-11,-10.5376020021,,,2.9e-11,m2/s,,,,radiotracer,thin_film,Residual activity,true,,,false,use_with_caution,,,provenance=compilation_2010; v0_source=zhang_table1; Type_of_dif_as_printed=Tracer; Type_of_exp_as_printed=thin source; Analytical_as_printed=Residual activity; Apparatus_as_printed=furnace; Capsule_as_printed=Pt; R unstated in spreadsheet; compiler gas_constant_used_j_mol_k=8.314,supplement,"Holycross, M.",2026-08-31,draft,Lowry1982CMP 80; 254,Lowry,1982,,Contributions to Mineralogy and Petrology,80,254,10.1007/bf00371355,"Zhang 2010 Table 1 xls, Entry# 2798; Run# D31"
DDB002743,1.0.0,isothermal_d,,Mn,,54-,,tracer,none,unspecified,melt,Basalt1,,,,melt_basalt,,,false,false,Basalt1; SiO2=45.89;TiO2=3.72;Al2O3=16.55;FeOt=11.759;MnO=0.18;MgO=6.3;CaO=9.62;Na2O=3.72;K2O=1.66;P2O5=0.52,wt_pct_oxide,45.89,3.72,16.55,,11.759,,,0.18,6.3,9.62,3.72,1.66,0.52,,,,,anhydrous_total=99.919,,,,,,,1572.15,1572.15,1572.15,1572.15,K,100000,100000,100000,0.1,MPa,,,,,one_atm_furnace,410400,,,,,,,,,,,,,,,,,,4.2e-11,-10.3767507096,,,4.2e-11,m2/s,,,,radiotracer,thin_film,Residual activity,true,,,false,use_with_caution,,,provenance=compilation_2010; v0_source=zhang_table1; Type_of_dif_as_printed=Tracer; Type_of_exp_as_printed=thin source; Analytical_as_printed=Residual activity; Apparatus_as_printed=furnace; Capsule_as_printed=Pt; R unstated in spreadsheet; compiler gas_constant_used_j_mol_k=8.314,supplement,"Holycross, M.",2026-08-31,draft,Lowry1982CMP 80; 254,Lowry,1982,,Contributions to Mineralogy and Petrology,80,254,10.1007/bf00371355,"Zhang 2010 Table 1 xls, Entry# 2799; Run# D99"
DDB002744,1.0.0,isothermal_d,,Mn,,54-,,tracer,none,unspecified,melt,Basalt1,,,,melt_basalt,,,false,false,Basalt1; SiO2=45.89;TiO2=3.72;Al2O3=16.55;FeOt=11.759;MnO=0.18;MgO=6.3;CaO=9.62;Na2O=3.72;K2O=1.66;P2O5=0.52,wt_pct_oxide,45.89,3.72,16.55,,11.759,,,0.18,6.3,9.62,3.72,1.66,0.52,,,,,anhydrous_total=99.919,,,,,,,1574.15,1574.15,1574.15,1574.15,K,100000,100000,100000,0.1,MPa,,,,,one_atm_furnace,172800,,,,,,,,,,,,,,,,,,4e-11,-10.3979400087,,,4e-11,m2/s,,,,radiotracer,thin_film,Residual activity,true,,,false,use_with_caution,,,provenance=compilation_2010; v0_source=zhang_table1; Type_of_dif_as_printed=Tracer; Type_of_exp_as_printed=thin source; Analytical_as_printed=Residual activity; Apparatus_as_printed=furnace; Capsule_as_printed=Pt; R unstated in spreadsheet; compiler gas_constant_used_j_mol_k=8.314,supplement,"Holycross, M.",2026-08-31,draft,Lowry1982CMP 80; 254,Lowry,1982,,Contributions to Mineralogy and Petrology,80,254,10.1007/bf00371355,"Zhang 2010 Table 1 xls, Entry# 2800; Run# D40"
DDB002745,1.0.0,isothermal_d,,Mn,,54-,,tracer,none,unspecified,melt,Basalt1,,,,melt_basalt,,,false,false,Basalt1; SiO2=45.89;TiO2=3.72;Al2O3=16.55;FeOt=11.759;MnO=0.18;MgO=6.3;CaO=9.62;Na2O=3.72;K2O=1.66;P2O5=0.52,wt_pct_oxide,45.89,3.72,16.55,,11.759,,,0.18,6.3,9.62,3.72,1.66,0.52,,,,,anhydrous_total=99.919,,,,,,,1624.15,1624.15,1624.15,1624.15,K,100000,100000,100000,0.1,MPa,,,,,one_atm_furnace,172800,,,,,,,,,,,,,,,,,,5.9e-11,-10.2291479884,,,5.9e-11,m2/s,,,,radiotracer,thin_film,Residual activity,true,,,false,use_with_caution,,,provenance=compilation_2010; v0_source=zhang_table1; Type_of_dif_as_printed=Tracer; Type_of_exp_as_printed=thin source; Analytical_as_printed=Residual activity; Apparatus_as_printed=furnace; Capsule_as_printed=Pt; R unstated in spreadsheet; compiler gas_constant_used_j_mol_k=8.314,supplement,"Holycross, M.",2026-08-31,draft,Lowry1982CMP 80; 254,Lowry,1982,,Contributions to Mineralogy and Petrology,80,254,10.1007/bf00371355,"Zhang 2010 Table 1 xls, Entry# 2801; Run# D41"
DDB002746,1.0.0,isothermal_d,,Mn,,54-,,tracer,none,unspecified,melt,Basalt1,,,,melt_basalt,,,false,false,Basalt1; SiO2=45.89;TiO2=3.72;Al2O3=16.55;FeOt=11.759;MnO=0.18;MgO=6.3;CaO=9.62;Na2O=3.72;K2O=1.66;P2O5=0.52,wt_pct_oxide,45.89,3.72,16.55,,11.759,,,0.18,6.3,9.62,3.72,1.66,0.52,,,,,anhydrous_total=99.919,,,,,,,1625.15,1625.15,1625.15,1625.15,K,100000,100000,100000,0.1,MPa,,,,,one_atm_furnace,446400,,,,,,,,,,,,,,,,,,5.5e-11,-10.2596373105,,,5.5e-11,m2/s,,,,radiotracer,thin_film,Residual activity,true,,,false,use_with_caution,,,provenance=compilation_2010; v0_source=zhang_table1; Type_of_dif_as_printed=Tracer; Type_of_exp_as_printed=thin source; Analytical_as_printed=Residual activity; Apparatus_as_printed=furnace; Capsule_as_printed=Pt; R unstated in spreadsheet; compiler gas_constant_used_j_mol_k=8.314,supplement,"Holycross, M.",2026-08-31,draft,Lowry1982CMP 80; 254,Lowry,1982,,Contributions to Mineralogy and Petrology,80,254,10.1007/bf00371355,"Zhang 2010 Table 1 xls, Entry# 2802; Run# D75"
DDB002747,1.0.0,isothermal_d,,Mn,,54-,,tracer,none,unspecified,melt,Basalt1,,,,melt_basalt,,,false,false,Basalt1; SiO2=45.89;TiO2=3.72;Al2O3=16.55;FeOt=11.759;MnO=0.18;MgO=6.3;CaO=9.62;Na2O=3.72;K2O=1.66;P2O5=0.52,wt_pct_oxide,45.89,3.72,16.55,,11.759,,,0.18,6.3,9.62,3.72,1.66,0.52,,,,,anhydrous_total=99.919,,,,,,,1571.15,1571.15,1571.15,1571.15,K,100000,100000,100000,0.1,MPa,,,,,one_atm_furnace,259380,,,,,,,,,,,,,,,,,,9.9e-11,-10.0043648054,,,9.9e-11,m2/s,,,,radiotracer,thin_film,Residual activity,true,,,false,use_with_caution,,,provenance=compilation_2010; v0_source=zhang_table1; Type_of_dif_as_printed=Tracer; Type_of_exp_as_printed=thin source; Analytical_as_printed=Residual activity; Apparatus_as_printed=furnace; Capsule_as_printed=Pt; R unstated in spreadsheet; compiler gas_constant_used_j_mol_k=8.314,supplement,"Holycross, M.",2026-08-31,draft,Lowry1982CMP 80; 254,Lowry,1982,,Contributions to Mineralogy and Petrology,80,254,10.1007/bf00371355,"Zhang 2010 Table 1 xls, Entry# 2803; Run# D65"
DDB002748,1.0.0,isothermal_d,,Mn,,54-,,tracer,none,unspecified,melt,Basalt1,,,,melt_basalt,,,false,false,Basalt1; SiO2=45.89;TiO2=3.72;Al2O3=16.55;FeOt=11.759;MnO=0.18;MgO=6.3;CaO=9.62;Na2O=3.72;K2O=1.66;P2O5=0.52,wt_pct_oxide,45.89,3.72,16.55,,11.759,,,0.18,6.3,9.62,3.72,1.66,0.52,,,,,anhydrous_total=99.919,,,,,,,1671.15,1671.15,1671.15,1671.15,K,100000,100000,100000,0.1,MPa,,,,,one_atm_furnace,349200,,,,,,,,,,,,,,,,,,9.2e-11,-10.0362121727,,,9.2e-11,m2/s,,,,radiotracer,thin_film,Residual activity,true,,,false,use_with_caution,,,provenance=compilation_2010; v0_source=zhang_table1; Type_of_dif_as_printed=Tracer; Type_of_exp_as_printed=thin source; Analytical_as_printed=Residual activity; Apparatus_as_printed=furnace; Capsule_as_printed=Pt; R unstated in spreadsheet; compiler gas_constant_used_j_mol_k=8.314,supplement,"Holycross, M.",2026-08-31,draft,Lowry1982CMP 80; 254,Lowry,1982,,Contributions to Mineralogy and Petrology,80,254,10.1007/bf00371355,"Zhang 2010 Table 1 xls, Entry# 2804; Run# D90"
DDB002749,1.0.0,isothermal_d,,Mn,,54-,,tracer,none,unspecified,melt,Andesite2,,,,melt_andesite,,,false,false,Andesite2; SiO2=57.76;TiO2=0.85;Al2O3=19.14;FeOt=6.281;MnO=0.11;MgO=3.45;CaO=6.27;Na2O=4.31;K2O=1.79;P2O5=0.2,wt_pct_oxide,57.76,0.85,19.14,,6.281,,,0.11,3.45,6.27,4.31,1.79,0.2,,,,,anhydrous_total=100.161,,,,,,,1575.15,1575.15,1575.15,1575.15,K,100000,100000,100000,0.1,MPa,,,,,one_atm_furnace,432000,,,,,,,,,,,,,,,,,,9e-12,-11.0457574906,,,9e-12,m2/s,,,,radiotracer,thin_film,Residual activity,true,,,false,use_with_caution,,,provenance=compilation_2010; v0_source=zhang_table1; Type_of_dif_as_printed=Tracer; Type_of_exp_as_printed=thin source; Analytical_as_printed=Residual activity; Apparatus_as_printed=furnace; Capsule_as_printed=Pt; R unstated in spreadsheet; compiler gas_constant_used_j_mol_k=8.314,supplement,"Holycross, M.",2026-08-31,draft,Lowry1982CMP 80; 254,Lowry,1982,,Contributions to Mineralogy and Petrology,80,254,10.1007/bf00371355,"Zhang 2010 Table 1 xls, Entry# 2805; Run# D35"
DDB002750,1.0.0,isothermal_d,,Mn,,54-,,tracer,none,unspecified,melt,Andesite2,,,,melt_andesite,,,false,false,Andesite2; SiO2=57.76;TiO2=0.85;Al2O3=19.14;FeOt=6.281;MnO=0.11;MgO=3.45;CaO=6.27;Na2O=4.31;K2O=1.79;P2O5=0.2,wt_pct_oxide,57.76,0.85,19.14,,6.281,,,0.11,3.45,6.27,4.31,1.79,0.2,,,,,anhydrous_total=100.161,,,,,,,1580.15,1580.15,1580.15,1580.15,K,100000,100000,100000,0.1,MPa,,,,,one_atm_furnace,698400,,,,,,,,,,,,,,,,,,9.6e-12,-11.017728767,,,9.6e-12,m2/s,,,,radiotracer,thin_film,Residual activity,true,,,false,use_with_caution,,,provenance=compilation_2010; v0_source=zhang_table1; Type_of_dif_as_printed=Tracer; Type_of_exp_as_printed=thin source; Analytical_as_printed=Residual activity; Apparatus_as_printed=furnace; Capsule_as_printed=Pt; R unstated in spreadsheet; compiler gas_constant_used_j_mol_k=8.314,supplement,"Holycross, M.",2026-08-31,draft,Lowry1982CMP 80; 254,Lowry,1982,,Contributions to Mineralogy and Petrology,80,254,10.1007/bf00371355,"Zhang 2010 Table 1 xls, Entry# 2806; Run# D39"
DDB002751,1.0.0,isothermal_d,,Mn,,54-,,tracer,none,unspecified,melt,Andesite2,,,,melt_andesite,,,false,false,Andesite2; SiO2=57.76;TiO2=0.85;Al2O3=19.14;FeOt=6.281;MnO=0.11;MgO=3.45;CaO=6.27;Na2O=4.31;K2O=1.79;P2O5=0.2,wt_pct_oxide,57.76,0.85,19.14,,6.281,,,0.11,3.45,6.27,4.31,1.79,0.2,,,,,anhydrous_total=100.161,,,,,,,1622.15,1622.15,1622.15,1622.15,K,100000,100000,100000,0.1,MPa,,,,,one_atm_furnace,345600,,,,,,,,,,,,,,,,,,1.4e-11,-10.8538719643,,,1.4e-11,m2/s,,,,radiotracer,thin_film,Residual activity,true,,,false,use_with_caution,,,provenance=compilation_2010; v0_source=zhang_table1; Type_of_dif_as_printed=Tracer; Type_of_exp_as_printed=thin source; Analytical_as_printed=Residual activity; Apparatus_as_printed=furnace; Capsule_as_printed=Pt; R unstated in spreadsheet; compiler gas_constant_used_j_mol_k=8.314,supplement,"Holycross, M.",2026-08-31,draft,Lowry1982CMP 80; 254,Lowry,1982,,Contributions to Mineralogy and Petrology,80,254,10.1007/bf00371355,"Zhang 2010 Table 1 xls, Entry# 2807; Run# D107"
DDB002752,1.0.0,isothermal_d,,Mn,,54-,,tracer,none,unspecified,melt,Andesite2,,,,melt_andesite,,,false,false,Andesite2; SiO2=57.76;TiO2=0.85;Al2O3=19.14;FeOt=6.281;MnO=0.11;MgO=3.45;CaO=6.27;Na2O=4.31;K2O=1.79;P2O5=0.2,wt_pct_oxide,57.76,0.85,19.14,,6.281,,,0.11,3.45,6.27,4.31,1.79,0.2,,,,,anhydrous_total=100.161,,,,,,,1622.15,1622.15,1622.15,1622.15,K,100000,100000,100000,0.1,MPa,,,,,one_atm_furnace,604800,,,,,,,,,,,,,,,,,,1.4e-11,-10.8538719643,,,1.4e-11,m2/s,,,,radiotracer,thin_film,Residual activity,true,,,false,use_with_caution,,,provenance=compilation_2010; v0_source=zhang_table1; Type_of_dif_as_printed=Tracer; Type_of_exp_as_printed=thin source; Analytical_as_printed=Residual activity; Apparatus_as_printed=furnace; Capsule_as_printed=Pt; R unstated in spreadsheet; compiler gas_constant_used_j_mol_k=8.314,supplement,"Holycross, M.",2026-08-31,draft,Lowry1982CMP 80; 254,Lowry,1982,,Contributions to Mineralogy and Petrology,80,254,10.1007/bf00371355,"Zhang 2010 Table 1 xls, Entry# 2808; Run# D108"
DDB002753,1.0.0,isothermal_d,,Mn,,54-,,tracer,none,unspecified,melt,Andesite2,,,,melt_andesite,,,false,false,Andesite2; SiO2=57.76;TiO2=0.85;Al2O3=19.14;FeOt=6.281;MnO=0.11;MgO=3.45;CaO=6.27;Na2O=4.31;K2O=1.79;P2O5=0.2,wt_pct_oxide,57.76,0.85,19.14,,6.281,,,0.11,3.45,6.27,4.31,1.79,0.2,,,,,anhydrous_total=100.161,,,,,,,1671.15,1671.15,1671.15,1671.15,K,100000,100000,100000,0.1,MPa,,,,,one_atm_furnace,345600,,,,,,,,,,,,,,,,,,2.6e-11,-10.585026652,,,2.6e-11,m2/s,,,,radiotracer,thin_film,Residual activity,true,,,false,use_with_caution,,,provenance=compilation_2010; v0_source=zhang_table1; Type_of_dif_as_printed=Tracer; Type_of_exp_as_printed=thin source; Analytical_as_printed=Residual activity; Apparatus_as_printed=furnace; Capsule_as_printed=Pt; R unstated in spreadsheet; compiler gas_constant_used_j_mol_k=8.314,supplement,"Holycross, M.",2026-08-31,draft,Lowry1982CMP 80; 254,Lowry,1982,,Contributions to Mineralogy and Petrology,80,254,10.1007/bf00371355,"Zhang 2010 Table 1 xls, Entry# 2809; Run# D64"
DDB002754,1.0.0,isothermal_d,,Mn,,54-,,tracer,none,unspecified,melt,Andesite2,,,,melt_andesite,,,false,false,Andesite2; SiO2=57.76;TiO2=0.85;Al2O3=19.14;FeOt=6.281;MnO=0.11;MgO=3.45;CaO=6.27;Na2O=4.31;K2O=1.79;P2O5=0.2,wt_pct_oxide,57.76,0.85,19.14,,6.281,,,0.11,3.45,6.27,4.31,1.79,0.2,,,,,anhydrous_total=100.161,,,,,,,1676.15,1676.15,1676.15,1676.15,K,100000,100000,100000,0.1,MPa,,,,,one_atm_furnace,516600,,,,,,,,,,,,,,,,,,2.8e-11,-10.5528419687,,,2.8e-11,m2/s,,,,radiotracer,thin_film,Residual activity,true,,,false,use_with_caution,,,provenance=compilation_2010; v0_source=zhang_table1; Type_of_dif_as_printed=Tracer; Type_of_exp_as_printed=thin source; Analytical_as_printed=Residual activity; Apparatus_as_printed=furnace; Capsule_as_printed=Pt; R unstated in spreadsheet; compiler gas_constant_used_j_mol_k=8.314,supplement,"Holycross, M.",2026-08-31,draft,Lowry1982CMP 80; 254,Lowry,1982,,Contributions to Mineralogy and Petrology,80,254,10.1007/bf00371355,"Zhang 2010 Table 1 xls, Entry# 2810; Run# D109"
DDB002755,1.0.0,isothermal_d,,Mn,,54-,,tracer,none,unspecified,melt,Dacite5(pitchstone),,,,melt_dacite,,,false,false,Dacite5(pitchstone); SiO2=69;TiO2=1.02;Al2O3=13.11;FeOt=5.3;MnO=0.13;MgO=1;CaO=2.7;Na2O=4.21;K2O=2.72;P2O5=0.24,wt_pct_oxide,69,1.02,13.11,,5.3,,,0.13,1,2.7,4.21,2.72,0.24,,,,,anhydrous_total=99.43,,,,,,,1575.15,1575.15,1575.15,1575.15,K,100000,100000,100000,0.1,MPa,,,,,one_atm_furnace,244800,,,,,,,,,,,,,,,,,,2.87e-12,-11.5421181033,,,2.87e-12,m2/s,,,,radiotracer,thin_film,Residual activity,true,,,false,use_with_caution,,,provenance=compilation_2010; v0_source=zhang_table1; Type_of_dif_as_printed=Tracer; Type_of_exp_as_printed=thin source; Analytical_as_printed=Residual activity; Apparatus_as_printed=furnace; Capsule_as_printed=Pt; pres_medium_as_printed=air; R unstated in spreadsheet; compiler gas_constant_used_j_mol_k=8.314,supplement,"Holycross, M.",2026-08-31,draft,Henderson1985CMP 89; 263,Henderson,1985,,Contributions to Mineralogy and Petrology,89,263,10.1007/bf00379459,"Zhang 2010 Table 1 xls, Entry# 2811; Run# D139"
DDB002756,1.0.0,isothermal_d,,Mn,,54-,,tracer,none,unspecified,melt,Dacite5(pitchstone),,,,melt_dacite,,,false,false,Dacite5(pitchstone); SiO2=69;TiO2=1.02;Al2O3=13.11;FeOt=5.3;MnO=0.13;MgO=1;CaO=2.7;Na2O=4.21;K2O=2.72;P2O5=0.24,wt_pct_oxide,69,1.02,13.11,,5.3,,,0.13,1,2.7,4.21,2.72,0.24,,,,,anhydrous_total=99.43,,,,,,,1574.15,1574.15,1574.15,1574.15,K,100000,100000,100000,0.1,MPa,,,,,one_atm_furnace,90000,,,,,,,,,,,,,,,,,,3.41e-12,-11.467245621,,,3.41e-12,m2/s,,,,radiotracer,thin_film,Residual activity,true,,,false,use_with_caution,,,provenance=compilation_2010; v0_source=zhang_table1; Type_of_dif_as_printed=Tracer; Type_of_exp_as_printed=thin source; Analytical_as_printed=Residual activity; Apparatus_as_printed=furnace; Capsule_as_printed=Pt; pres_medium_as_printed=air; R unstated in spreadsheet; compiler gas_constant_used_j_mol_k=8.314,supplement,"Holycross, M.",2026-08-31,draft,Henderson1985CMP 89; 263,Henderson,1985,,Contributions to Mineralogy and Petrology,89,263,10.1007/bf00379459,"Zhang 2010 Table 1 xls, Entry# 2812; Run# D158"
DDB002757,1.0.0,isothermal_d,,Mn,,54-,,tracer,none,unspecified,melt,Dacite5(pitchstone),,,,melt_dacite,,,false,false,Dacite5(pitchstone); SiO2=69;TiO2=1.02;Al2O3=13.11;FeOt=5.3;MnO=0.13;MgO=1;CaO=2.7;Na2O=4.21;K2O=2.72;P2O5=0.24,wt_pct_oxide,69,1.02,13.11,,5.3,,,0.13,1,2.7,4.21,2.72,0.24,,,,,anhydrous_total=99.43,,,,,,,1573.15,1573.15,1573.15,1573.15,K,100000,100000,100000,0.1,MPa,,,,,one_atm_furnace,432000,,,,,,,,,,,,,,,,,,2.03e-12,-11.6925039621,,,2.03e-12,m2/s,,,,radiotracer,thin_film,Residual activity,true,,,false,use_with_caution,,,provenance=compilation_2010; v0_source=zhang_table1; Type_of_dif_as_printed=Tracer; Type_of_exp_as_printed=thin source; Analytical_as_printed=Residual activity; Apparatus_as_printed=furnace; Capsule_as_printed=Pt; pres_medium_as_printed=air; R unstated in spreadsheet; compiler gas_constant_used_j_mol_k=8.314,supplement,"Holycross, M.",2026-08-31,draft,Henderson1985CMP 89; 263,Henderson,1985,,Contributions to Mineralogy and Petrology,89,263,10.1007/bf00379459,"Zhang 2010 Table 1 xls, Entry# 2813; Run# D162"
DDB002758,1.0.0,isothermal_d,,Mn,,54-,,tracer,none,unspecified,melt,Dacite5(pitchstone),,,,melt_dacite,,,false,false,Dacite5(pitchstone); SiO2=69;TiO2=1.02;Al2O3=13.11;FeOt=5.3;MnO=0.13;MgO=1;CaO=2.7;Na2O=4.21;K2O=2.72;P2O5=0.24,wt_pct_oxide,69,1.02,13.11,,5.3,,,0.13,1,2.7,4.21,2.72,0.24,,,,,anhydrous_total=99.43,,,,,,,1624.15,1624.15,1624.15,1624.15,K,100000,100000,100000,0.1,MPa,,,,,one_atm_furnace,496800,,,,,,,,,,,,,,,,,,4.03e-12,-11.3946949539,,,4.03e-12,m2/s,,,,radiotracer,thin_film,Residual activity,true,,,false,use_with_caution,,,provenance=compilation_2010; v0_source=zhang_table1; Type_of_dif_as_printed=Tracer; Type_of_exp_as_printed=thin source; Analytical_as_printed=Residual activity; Apparatus_as_printed=furnace; Capsule_as_printed=Pt; pres_medium_as_printed=air; R unstated in spreadsheet; compiler gas_constant_used_j_mol_k=8.314,supplement,"Holycross, M.",2026-08-31,draft,Henderson1985CMP 89; 263,Henderson,1985,,Contributions to Mineralogy and Petrology,89,263,10.1007/bf00379459,"Zhang 2010 Table 1 xls, Entry# 2814; Run# D129"
DDB002759,1.0.0,isothermal_d,,Mn,,54-,,tracer,none,unspecified,melt,Dacite5(pitchstone),,,,melt_dacite,,,false,false,Dacite5(pitchstone); SiO2=69;TiO2=1.02;Al2O3=13.11;FeOt=5.3;MnO=0.13;MgO=1;CaO=2.7;Na2O=4.21;K2O=2.72;P2O5=0.24,wt_pct_oxide,69,1.02,13.11,,5.3,,,0.13,1,2.7,4.21,2.72,0.24,,,,,anhydrous_total=99.43,,,,,,,1625.15,1625.15,1625.15,1625.15,K,100000,100000,100000,0.1,MPa,,,,,one_atm_furnace,1188000,,,,,,,,,,,,,,,,,,4.09e-12,-11.388276692,,,4.09e-12,m2/s,,,,radiotracer,thin_film,Residual activity,true,,,false,use_with_caution,,,provenance=compilation_2010; v0_source=zhang_table1; Type_of_dif_as_printed=Tracer; Type_of_exp_as_printed=thin source; Analytical_as_printed=Residual activity; Apparatus_as_printed=furnace; Capsule_as_printed=Pt; pres_medium_as_printed=air; R unstated in spreadsheet; compiler gas_constant_used_j_mol_k=8.314,supplement,"Holycross, M.",2026-08-31,draft,Henderson1985CMP 89; 263,Henderson,1985,,Contributions to Mineralogy and Petrology,89,263,10.1007/bf00379459,"Zhang 2010 Table 1 xls, Entry# 2815; Run# D131"
DDB002760,1.0.0,isothermal_d,,Mn,,54-,,tracer,none,unspecified,melt,Dacite5(pitchstone),,,,melt_dacite,,,false,false,Dacite5(pitchstone); SiO2=69;TiO2=1.02;Al2O3=13.11;FeOt=5.3;MnO=0.13;MgO=1;CaO=2.7;Na2O=4.21;K2O=2.72;P2O5=0.24,wt_pct_oxide,69,1.02,13.11,,5.3,,,0.13,1,2.7,4.21,2.72,0.24,,,,,anhydrous_total=99.43,,,,,,,1627.15,1627.15,1627.15,1627.15,K,100000,100000,100000,0.1,MPa,,,,,one_atm_furnace,691200,,,,,,,,,,,,,,,,,,4.15e-12,-11.3819519033,,,4.15e-12,m2/s,,,,radiotracer,thin_film,Residual activity,true,,,false,use_with_caution,,,provenance=compilation_2010; v0_source=zhang_table1; Type_of_dif_as_printed=Tracer; Type_of_exp_as_printed=thin source; Analytical_as_printed=Residual activity; Apparatus_as_printed=furnace; Capsule_as_printed=Pt; pres_medium_as_printed=air; R unstated in spreadsheet; compiler gas_constant_used_j_mol_k=8.314,supplement,"Holycross, M.",2026-08-31,draft,Henderson1985CMP 89; 263,Henderson,1985,,Contributions to Mineralogy and Petrology,89,263,10.1007/bf00379459,"Zhang 2010 Table 1 xls, Entry# 2816; Run# D152"
DDB002761,1.0.0,isothermal_d,,Mn,,54-,,tracer,none,unspecified,melt,Dacite5(pitchstone),,,,melt_dacite,,,false,false,Dacite5(pitchstone); SiO2=69;TiO2=1.02;Al2O3=13.11;FeOt=5.3;MnO=0.13;MgO=1;CaO=2.7;Na2O=4.21;K2O=2.72;P2O5=0.24,wt_pct_oxide,69,1.02,13.11,,5.3,,,0.13,1,2.7,4.21,2.72,0.24,,,,,anhydrous_total=99.43,,,,,,,1670.15,1670.15,1670.15,1670.15,K,100000,100000,100000,0.1,MPa,,,,,one_atm_furnace,680400,,,,,,,,,,,,,,,,,,6.72e-12,-11.1726307269,,,6.72e-12,m2/s,,,,radiotracer,thin_film,Residual activity,true,,,false,use_with_caution,,,provenance=compilation_2010; v0_source=zhang_table1; Type_of_dif_as_printed=Tracer; Type_of_exp_as_printed=thin source; Analytical_as_printed=Residual activity; Apparatus_as_printed=furnace; Capsule_as_printed=Pt; pres_medium_as_printed=air; R unstated in spreadsheet; compiler gas_constant_used_j_mol_k=8.314,supplement,"Holycross, M.",2026-08-31,draft,Henderson1985CMP 89; 263,Henderson,1985,,Contributions to Mineralogy and Petrology,89,263,10.1007/bf00379459,"Zhang 2010 Table 1 xls, Entry# 2817; Run# D145"
DDB002762,1.0.0,isothermal_d,,Mn,,54-,,tracer,none,unspecified,melt,Dacite5(pitchstone),,,,melt_dacite,,,false,false,Dacite5(pitchstone); SiO2=69;TiO2=1.02;Al2O3=13.11;FeOt=5.3;MnO=0.13;MgO=1;CaO=2.7;Na2O=4.21;K2O=2.72;P2O5=0.24,wt_pct_oxide,69,1.02,13.11,,5.3,,,0.13,1,2.7,4.21,2.72,0.24,,,,,anhydrous_total=99.43,,,,,,,1672.15,1672.15,1672.15,1672.15,K,100000,100000,100000,0.1,MPa,,,,,one_atm_furnace,496800,,,,,,,,,,,,,,,,,,7.34e-12,-11.1343039401,,,7.34e-12,m2/s,,,,radiotracer,thin_film,Residual activity,true,,,false,use_with_caution,,,provenance=compilation_2010; v0_source=zhang_table1; Type_of_dif_as_printed=Tracer; Type_of_exp_as_printed=thin source; Analytical_as_printed=Residual activity; Apparatus_as_printed=furnace; Capsule_as_printed=Pt; pres_medium_as_printed=air; R unstated in spreadsheet; compiler gas_constant_used_j_mol_k=8.314,supplement,"Holycross, M.",2026-08-31,draft,Henderson1985CMP 89; 263,Henderson,1985,,Contributions to Mineralogy and Petrology,89,263,10.1007/bf00379459,"Zhang 2010 Table 1 xls, Entry# 2818; Run# D153"
DDB002763,1.0.0,isothermal_d,,Mn,,54-,,tracer,none,unspecified,melt,Pantellerite1,,,,melt_alkaline,,,false,false,Pantellerite1; SiO2=69.2;TiO2=0.44;Al2O3=10.75;FeOt=8.5;MnO=0.3;MgO=0.11;CaO=0.56;Na2O=6.32;K2O=4.14;P2O5=0.02,wt_pct_oxide,69.2,0.44,10.75,,8.5,,,0.3,0.11,0.56,6.32,4.14,0.02,,,,,anhydrous_total=100.34,,,,,,,1473.15,1473.15,1473.15,1473.15,K,100000,100000,100000,0.1,MPa,,,,,one_atm_furnace,603720,,,,,,,,,,,,,,,,,,4.7e-13,-12.3279021421,,,4.7e-13,m2/s,,,,radiotracer,thin_film,Residual activity,true,,,false,use_with_caution,,,provenance=compilation_2010; v0_source=zhang_table1; Type_of_dif_as_printed=Tracer; Type_of_exp_as_printed=thin source; Analytical_as_printed=Residual activity; Apparatus_as_printed=furnace; Capsule_as_printed=Pt; pres_medium_as_printed=air; R unstated in spreadsheet; compiler gas_constant_used_j_mol_k=8.314,supplement,"Holycross, M.",2026-08-31,draft,Henderson1985CMP 89; 263,Henderson,1985,,Contributions to Mineralogy and Petrology,89,263,10.1007/bf00379459,"Zhang 2010 Table 1 xls, Entry# 2819; Run# D209"
DDB002764,1.0.0,isothermal_d,,Mn,,54-,,tracer,none,unspecified,melt,Pantellerite1,,,,melt_alkaline,,,false,false,Pantellerite1; SiO2=69.2;TiO2=0.44;Al2O3=10.75;FeOt=8.5;MnO=0.3;MgO=0.11;CaO=0.56;Na2O=6.32;K2O=4.14;P2O5=0.02,wt_pct_oxide,69.2,0.44,10.75,,8.5,,,0.3,0.11,0.56,6.32,4.14,0.02,,,,,anhydrous_total=100.34,,,,,,,1575.15,1575.15,1575.15,1575.15,K,100000,100000,100000,0.1,MPa,,,,,one_atm_furnace,604080,,,,,,,,,,,,,,,,,,6.78e-13,-12.1687703061,,,6.78e-13,m2/s,,,,radiotracer,thin_film,Residual activity,true,,,false,use_with_caution,,,provenance=compilation_2010; v0_source=zhang_table1; Type_of_dif_as_printed=Tracer; Type_of_exp_as_printed=thin source; Analytical_as_printed=Residual activity; Apparatus_as_printed=furnace; Capsule_as_printed=Pt; pres_medium_as_printed=air; R unstated in spreadsheet; compiler gas_constant_used_j_mol_k=8.314,supplement,"Holycross, M.",2026-08-31,draft,Henderson1985CMP 89; 263,Henderson,1985,,Contributions to Mineralogy and Petrology,89,263,10.1007/bf00379459,"Zhang 2010 Table 1 xls, Entry# 2820; Run# D206"
DDB002765,1.0.0,isothermal_d,,Mn,,,,chemical,effective_binary,unspecified,melt,Rhyolite1-rhyolite7 (P210-LCO),,,,other,,,false,false,Rhyolite1-rhyolite7 (P210-LCO); SiO2=72.585;TiO2=0.185;Al2O3=10.17;FeOt=4.365;MnO=0.2;MgO=0.035;CaO=0.395;Na2O=6.99;K2O=4.395;P2O5=0,wt_pct_oxide,72.585,0.185,10.17,,4.365,,,0.2,0.035,0.395,6.99,4.395,0,,,,,anhydrous_total=99.32,,,,,,,1218.15,1218.15,1218.15,1218.15,K,20000000,20000000,20000000,20,MPa,,,,,cold_seal,1213320,,,,,,,,,,,,,,,,,,3.07e-15,-14.5128616245,,,3.07e-15,m2/s,,,,EPMA,diffusion_couple,Electron microprobe,true,,true,false,use_with_caution,,,provenance=compilation_2010; v0_source=zhang_table1; Type_of_dif_as_printed=SEBD; 1s_error_as_printed=1.334e-15 (on D or lnD unspecified; not converted); C_range_as_printed=0.08 to 0.32; Type_of_exp_as_printed=diffusion couple; Analytical_as_printed=Electron microprobe; Apparatus_as_printed=cold seal pressure vessel; Capsule_as_printed=Pt; R unstated in spreadsheet; compiler gas_constant_used_j_mol_k=8.314,supplement,"Holycross, M.",2026-08-31,draft,Baker1988JNCS 102; 62,Baker,1988,,Journal of Non-Crystalline Solids,102,62,10.1016/0022-3093(88)90113-5,"Zhang 2010 Table 1 xls, Entry# 2821; Run# D-15"
DDB002766,1.0.0,isothermal_d,,Mn,,,,chemical,effective_binary,unspecified,melt,Rhyolite1-rhyolite7 (P210-LCO),,,,other,,,false,false,Rhyolite1-rhyolite7 (P210-LCO); SiO2=72.585;TiO2=0.185;Al2O3=10.17;FeOt=4.365;MnO=0.2;MgO=0.035;CaO=0.395;Na2O=6.99;K2O=4.395;P2O5=0,wt_pct_oxide,72.585,0.185,10.17,,4.365,,,0.2,0.035,0.395,6.99,4.395,0,,,,,anhydrous_total=99.32,,,,,,,1273.15,1273.15,1273.15,1273.15,K,10340000,10340000,10340000,10.34,MPa,,,,,cold_seal,318300,,,,,,,,,,,,,,,,,,9.54e-15,-14.0204516253,,,9.54e-15,m2/s,,,,EPMA,diffusion_couple,Electron microprobe,true,,true,false,use_with_caution,,,provenance=compilation_2010; v0_source=zhang_table1; Type_of_dif_as_printed=SEBD; 1s_error_as_printed=3.585e-15 (on D or lnD unspecified; not converted); C_range_as_printed=0.08 to 0.32; Type_of_exp_as_printed=diffusion couple; Analytical_as_printed=Electron microprobe; Apparatus_as_printed=cold seal pressure vessel; Capsule_as_printed=Pt; R unstated in spreadsheet; compiler gas_constant_used_j_mol_k=8.314,supplement,"Holycross, M.",2026-08-31,draft,Baker1988JNCS 102; 62,Baker,1988,,Journal of Non-Crystalline Solids,102,62,10.1016/0022-3093(88)90113-5,"Zhang 2010 Table 1 xls, Entry# 2822; Run# D-4A"
DDB002767,1.0.0,isothermal_d,,Mn,,,,chemical,effective_binary,unspecified,melt,Rhyolite1-rhyolite7 (P210-LCO),,,,other,,,false,false,Rhyolite1-rhyolite7 (P210-LCO); SiO2=72.585;TiO2=0.185;Al2O3=10.17;FeOt=4.365;MnO=0.2;MgO=0.035;CaO=0.395;Na2O=6.99;K2O=4.395;P2O5=0,wt_pct_oxide,72.585,0.185,10.17,,4.365,,,0.2,0.035,0.395,6.99,4.395,0,,,,,anhydrous_total=99.32,,,,,,,1473.15,1473.15,1473.15,1473.15,K,1000000000,1000000000,1000000000,1000,MPa,,,,,piston_cylinder,48888,,,,,,,,,,,,,,,,,,4.89e-13,-12.3106911409,,,4.89e-13,m2/s,,,,EPMA,diffusion_couple,Electron microprobe,true,,true,false,use_with_caution,,,provenance=compilation_2010; v0_source=zhang_table1; Type_of_dif_as_printed=SEBD; 1s_error_as_printed=1.0105e-12 (on D or lnD unspecified; not converted); C_range_as_printed=0.08 to 0.32; Type_of_exp_as_printed=diffusion couple; Analytical_as_printed=Electron microprobe; Apparatus_as_printed=Piston-cylinder; Capsule_as_printed=graphite; pres_medium_as_printed=talc and pyrophyllite; R unstated in spreadsheet; compiler gas_constant_used_j_mol_k=8.314,supplement,"Holycross, M.",2026-08-31,draft,Baker1988JNCS 102; 62,Baker,1988,,Journal of Non-Crystalline Solids,102,62,10.1016/0022-3093(88)90113-5,"Zhang 2010 Table 1 xls, Entry# 2823; Run# D-28"
DDB002768,1.0.0,isothermal_d,,Mn,,,,chemical,effective_binary,unspecified,melt,Rhyolite1-rhyolite7 (P210-LCO),,,,other,,,false,false,Rhyolite1-rhyolite7 (P210-LCO); SiO2=72.585;TiO2=0.185;Al2O3=10.17;FeOt=4.365;MnO=0.2;MgO=0.035;CaO=0.395;Na2O=6.99;K2O=4.395;P2O5=0,wt_pct_oxide,72.585,0.185,10.17,,4.365,,,0.2,0.035,0.395,6.99,4.395,0,,,,,anhydrous_total=99.32,,,,,,,1673.15,1673.15,1673.15,1673.15,K,1000000000,1000000000,1000000000,1000,MPa,,,,,piston_cylinder,18000,,,,,,,,,,,,,,,,,,3.44e-13,-12.4634415574,,,3.44e-13,m2/s,,,,EPMA,diffusion_couple,Electron microprobe,true,,true,false,use_with_caution,,,provenance=compilation_2010; v0_source=zhang_table1; Type_of_dif_as_printed=SEBD; 1s_error_as_printed=1.2985e-13 (on D or lnD unspecified; not converted); C_range_as_printed=0.08 to 0.32; Type_of_exp_as_printed=diffusion couple; Analytical_as_printed=Electron microprobe; Apparatus_as_printed=Piston-cylinder; Capsule_as_printed=graphite; pres_medium_as_printed=talc and pyrophyllite; R unstated in spreadsheet; compiler gas_constant_used_j_mol_k=8.314,supplement,"Holycross, M.",2026-08-31,draft,Baker1988JNCS 102; 62,Baker,1988,,Journal of Non-Crystalline Solids,102,62,10.1016/0022-3093(88)90113-5,"Zhang 2010 Table 1 xls, Entry# 2824; Run# D-32"
DDB002769,1.0.0,isothermal_d,,Fe,,59-,,tracer,none,unspecified,melt,Basalt1,,,,melt_basalt,,,false,false,Basalt1; SiO2=45.89;TiO2=3.72;Al2O3=16.55;FeOt=11.759;MnO=0.18;MgO=6.3;CaO=9.62;Na2O=3.72;K2O=1.66;P2O5=0.52,wt_pct_oxide,45.89,3.72,16.55,,11.759,,,0.18,6.3,9.62,3.72,1.66,0.52,,,,,anhydrous_total=99.919,,,,,,,1570.15,1570.15,1570.15,1570.15,K,100000,100000,100000,0.1,MPa,air,,,unconstrained,one_atm_furnace,270000,,,,,,,,,,,,,,,,,,1.1e-11,-10.9586073148,,,1.1e-11,m2/s,,,,radiotracer,thin_film,Residual activity,true,,,false,use_with_caution,,,provenance=compilation_2010; v0_source=zhang_table1; Type_of_dif_as_printed=Tracer; logfO2_as_printed=air; Type_of_exp_as_printed=thin source; Analytical_as_printed=Residual activity; Apparatus_as_printed=furnace; Capsule_as_printed=Pt; R unstated in spreadsheet; compiler gas_constant_used_j_mol_k=8.314,supplement,"Holycross, M.",2026-08-31,draft,Lowry1982CMP 80; 254,Lowry,1982,,Contributions to Mineralogy and Petrology,80,254,10.1007/bf00371355,"Zhang 2010 Table 1 xls, Entry# 2826"
DDB002770,1.0.0,isothermal_d,,Fe,,59-,,tracer,none,unspecified,melt,Basalt1,,,,melt_basalt,,,false,false,Basalt1; SiO2=45.89;TiO2=3.72;Al2O3=16.55;FeOt=11.759;MnO=0.18;MgO=6.3;CaO=9.62;Na2O=3.72;K2O=1.66;P2O5=0.52,wt_pct_oxide,45.89,3.72,16.55,,11.759,,,0.18,6.3,9.62,3.72,1.66,0.52,,,,,anhydrous_total=99.919,,,,,,,1574.15,1574.15,1574.15,1574.15,K,100000,100000,100000,0.1,MPa,air,,,unconstrained,one_atm_furnace,172800,,,,,,,,,,,,,,,,,,1.6e-11,-10.7958800173,,,1.6e-11,m2/s,,,,radiotracer,thin_film,Residual activity,true,,,false,use_with_caution,,,provenance=compilation_2010; v0_source=zhang_table1; Type_of_dif_as_printed=Tracer; logfO2_as_printed=air; Type_of_exp_as_printed=thin source; Analytical_as_printed=Residual activity; Apparatus_as_printed=furnace; Capsule_as_printed=Pt; R unstated in spreadsheet; compiler gas_constant_used_j_mol_k=8.314,supplement,"Holycross, M.",2026-08-31,draft,Lowry1982CMP 80; 254,Lowry,1982,,Contributions to Mineralogy and Petrology,80,254,10.1007/bf00371355,"Zhang 2010 Table 1 xls, Entry# 2827"
DDB002771,1.0.0,isothermal_d,,Fe,,59-,,tracer,none,unspecified,melt,Basalt1,,,,melt_basalt,,,false,false,Basalt1; SiO2=45.89;TiO2=3.72;Al2O3=16.55;FeOt=11.759;MnO=0.18;MgO=6.3;CaO=9.62;Na2O=3.72;K2O=1.66;P2O5=0.52,wt_pct_oxide,45.89,3.72,16.55,,11.759,,,0.18,6.3,9.62,3.72,1.66,0.52,,,,,anhydrous_total=99.919,,,,,,,1622.15,1622.15,1622.15,1622.15,K,100000,100000,100000,0.1,MPa,air,,,unconstrained,one_atm_furnace,340200,,,,,,,,,,,,,,,,,,2.6e-11,-10.585026652,,,2.6e-11,m2/s,,,,radiotracer,thin_film,Residual activity,true,,,false,use_with_caution,,,provenance=compilation_2010; v0_source=zhang_table1; Type_of_dif_as_printed=Tracer; logfO2_as_printed=air; Type_of_exp_as_printed=thin source; Analytical_as_printed=Residual activity; Apparatus_as_printed=furnace; Capsule_as_printed=Pt; R unstated in spreadsheet; compiler gas_constant_used_j_mol_k=8.314,supplement,"Holycross, M.",2026-08-31,draft,Lowry1982CMP 80; 254,Lowry,1982,,Contributions to Mineralogy and Petrology,80,254,10.1007/bf00371355,"Zhang 2010 Table 1 xls, Entry# 2828"
DDB002772,1.0.0,isothermal_d,,Fe,,59-,,tracer,none,unspecified,melt,Basalt1,,,,melt_basalt,,,false,false,Basalt1; SiO2=45.89;TiO2=3.72;Al2O3=16.55;FeOt=11.759;MnO=0.18;MgO=6.3;CaO=9.62;Na2O=3.72;K2O=1.66;P2O5=0.52,wt_pct_oxide,45.89,3.72,16.55,,11.759,,,0.18,6.3,9.62,3.72,1.66,0.52,,,,,anhydrous_total=99.919,,,,,,,1624.15,1624.15,1624.15,1624.15,K,100000,100000,100000,0.1,MPa,air,,,unconstrained,one_atm_furnace,172800,,,,,,,,,,,,,,,,,,2.1e-11,-10.6777807053,,,2.1e-11,m2/s,,,,radiotracer,thin_film,Residual activity,true,,,false,use_with_caution,,,provenance=compilation_2010; v0_source=zhang_table1; Type_of_dif_as_printed=Tracer; logfO2_as_printed=air; Type_of_exp_as_printed=thin source; Analytical_as_printed=Residual activity; Apparatus_as_printed=furnace; Capsule_as_printed=Pt; R unstated in spreadsheet; compiler gas_constant_used_j_mol_k=8.314,supplement,"Holycross, M.",2026-08-31,draft,Lowry1982CMP 80; 254,Lowry,1982,,Contributions to Mineralogy and Petrology,80,254,10.1007/bf00371355,"Zhang 2010 Table 1 xls, Entry# 2829"
DDB002773,1.0.0,isothermal_d,,Fe,,59-,,tracer,none,unspecified,melt,Basalt1,,,,melt_basalt,,,false,false,Basalt1; SiO2=45.89;TiO2=3.72;Al2O3=16.55;FeOt=11.759;MnO=0.18;MgO=6.3;CaO=9.62;Na2O=3.72;K2O=1.66;P2O5=0.52,wt_pct_oxide,45.89,3.72,16.55,,11.759,,,0.18,6.3,9.62,3.72,1.66,0.52,,,,,anhydrous_total=99.919,,,,,,,1672.15,1672.15,1672.15,1672.15,K,100000,100000,100000,0.1,MPa,air,,,unconstrained,one_atm_furnace,248580,,,,,,,,,,,,,,,,,,5e-11,-10.3010299957,,,5e-11,m2/s,,,,radiotracer,thin_film,Residual activity,true,,,false,use_with_caution,,,provenance=compilation_2010; v0_source=zhang_table1; Type_of_dif_as_printed=Tracer; logfO2_as_printed=air; Type_of_exp_as_printed=thin source; Analytical_as_printed=Residual activity; Apparatus_as_printed=furnace; Capsule_as_printed=Pt; R unstated in spreadsheet; compiler gas_constant_used_j_mol_k=8.314,supplement,"Holycross, M.",2026-08-31,draft,Lowry1982CMP 80; 254,Lowry,1982,,Contributions to Mineralogy and Petrology,80,254,10.1007/bf00371355,"Zhang 2010 Table 1 xls, Entry# 2830"
