Repository: holycrossm/diffusion-coefficients

# Experimental diffusion coefficients (minerals and silicate melts)

**Pre-release / not published.** Schema v1.0.0. This folder is a GitHub-ready living table: canonical data is CSV, new rows arrive by pull request, and a static page searches the file in the browser. Nothing here is a citable compilation of record.

This is a QA build of 4630 experimental rows (minerals and silicate melts). Most numbers are staged from the 2010 RiMG 72 tables. Do not treat the repo as published, complete, or peer-reviewed.

File: site/data/diffusion_coefficients.csv (part 78 of 136)
DDB002774,1.0.0,isothermal_d,,Fe,,59-,,tracer,none,unspecified,melt,Basalt1,,,,melt_basalt,,,false,false,Basalt1; SiO2=45.89;TiO2=3.72;Al2O3=16.55;FeOt=11.759;MnO=0.18;MgO=6.3;CaO=9.62;Na2O=3.72;K2O=1.66;P2O5=0.52,wt_pct_oxide,45.89,3.72,16.55,,11.759,,,0.18,6.3,9.62,3.72,1.66,0.52,,,,,anhydrous_total=99.919,,,,,,,1674.15,1674.15,1674.15,1674.15,K,100000,100000,100000,0.1,MPa,air,,,unconstrained,one_atm_furnace,417600,,,,,,,,,,,,,,,,,,4.4e-11,-10.3565473235,,,4.4e-11,m2/s,,,,radiotracer,thin_film,Residual activity,true,,,false,use_with_caution,,,provenance=compilation_2010; v0_source=zhang_table1; Type_of_dif_as_printed=Tracer; logfO2_as_printed=air; Type_of_exp_as_printed=thin source; Analytical_as_printed=Residual activity; Apparatus_as_printed=furnace; Capsule_as_printed=Pt; R unstated in spreadsheet; compiler gas_constant_used_j_mol_k=8.314,supplement,"Holycross, M.",2026-08-31,draft,Lowry1982CMP 80; 254,Lowry,1982,,Contributions to Mineralogy and Petrology,80,254,10.1007/bf00371355,"Zhang 2010 Table 1 xls, Entry# 2831"
DDB002775,1.0.0,isothermal_d,,Fe,,59-,,tracer,none,unspecified,melt,Basalt1,,,,melt_basalt,,,false,false,Basalt1; SiO2=45.89;TiO2=3.72;Al2O3=16.55;FeOt=11.759;MnO=0.18;MgO=6.3;CaO=9.62;Na2O=3.72;K2O=1.66;P2O5=0.52,wt_pct_oxide,45.89,3.72,16.55,,11.759,,,0.18,6.3,9.62,3.72,1.66,0.52,,,,,anhydrous_total=99.919,,,,,,,1675.15,1675.15,1675.15,1675.15,K,100000,100000,100000,0.1,MPa,air,,,unconstrained,one_atm_furnace,345600,,,,,,,,,,,,,,,,,,4.2e-11,-10.3767507096,,,4.2e-11,m2/s,,,,radiotracer,thin_film,Residual activity,true,,,false,use_with_caution,,,provenance=compilation_2010; v0_source=zhang_table1; Type_of_dif_as_printed=Tracer; logfO2_as_printed=air; Type_of_exp_as_printed=thin source; Analytical_as_printed=Residual activity; Apparatus_as_printed=furnace; Capsule_as_printed=Pt; R unstated in spreadsheet; compiler gas_constant_used_j_mol_k=8.314,supplement,"Holycross, M.",2026-08-31,draft,Lowry1982CMP 80; 254,Lowry,1982,,Contributions to Mineralogy and Petrology,80,254,10.1007/bf00371355,"Zhang 2010 Table 1 xls, Entry# 2832"
DDB002776,1.0.0,isothermal_d,,Fe,,59-,,tracer,none,unspecified,melt,Andesite2,,,,melt_andesite,,,false,false,Andesite2; SiO2=57.76;TiO2=0.85;Al2O3=19.14;FeOt=6.281;MnO=0.11;MgO=3.45;CaO=6.27;Na2O=4.31;K2O=1.79;P2O5=0.2,wt_pct_oxide,57.76,0.85,19.14,,6.281,,,0.11,3.45,6.27,4.31,1.79,0.2,,,,,anhydrous_total=100.161,,,,,,,1575.15,1575.15,1575.15,1575.15,K,100000,100000,100000,0.1,MPa,air,,,unconstrained,one_atm_furnace,432000,,,,,,,,,,,,,,,,,,2.7e-12,-11.5686362358,,,2.7e-12,m2/s,,,,radiotracer,thin_film,Residual activity,true,,,false,use_with_caution,,,provenance=compilation_2010; v0_source=zhang_table1; Type_of_dif_as_printed=Tracer; logfO2_as_printed=air; Type_of_exp_as_printed=thin source; Analytical_as_printed=Residual activity; Apparatus_as_printed=furnace; Capsule_as_printed=Pt; R unstated in spreadsheet; compiler gas_constant_used_j_mol_k=8.314,supplement,"Holycross, M.",2026-08-31,draft,Lowry1982CMP 80; 254,Lowry,1982,,Contributions to Mineralogy and Petrology,80,254,10.1007/bf00371355,"Zhang 2010 Table 1 xls, Entry# 2833"
DDB002777,1.0.0,isothermal_d,,Fe,,59-,,tracer,none,unspecified,melt,Andesite2,,,,melt_andesite,,,false,false,Andesite2; SiO2=57.76;TiO2=0.85;Al2O3=19.14;FeOt=6.281;MnO=0.11;MgO=3.45;CaO=6.27;Na2O=4.31;K2O=1.79;P2O5=0.2,wt_pct_oxide,57.76,0.85,19.14,,6.281,,,0.11,3.45,6.27,4.31,1.79,0.2,,,,,anhydrous_total=100.161,,,,,,,1580.15,1580.15,1580.15,1580.15,K,100000,100000,100000,0.1,MPa,air,,,unconstrained,one_atm_furnace,698400,,,,,,,,,,,,,,,,,,2.7e-12,-11.5686362358,,,2.7e-12,m2/s,,,,radiotracer,thin_film,Residual activity,true,,,false,use_with_caution,,,provenance=compilation_2010; v0_source=zhang_table1; Type_of_dif_as_printed=Tracer; logfO2_as_printed=air; Type_of_exp_as_printed=thin source; Analytical_as_printed=Residual activity; Apparatus_as_printed=furnace; Capsule_as_printed=Pt; R unstated in spreadsheet; compiler gas_constant_used_j_mol_k=8.314,supplement,"Holycross, M.",2026-08-31,draft,Lowry1982CMP 80; 254,Lowry,1982,,Contributions to Mineralogy and Petrology,80,254,10.1007/bf00371355,"Zhang 2010 Table 1 xls, Entry# 2834"
DDB002778,1.0.0,isothermal_d,,Fe,,59-,,tracer,none,unspecified,melt,Andesite2,,,,melt_andesite,,,false,false,Andesite2; SiO2=57.76;TiO2=0.85;Al2O3=19.14;FeOt=6.281;MnO=0.11;MgO=3.45;CaO=6.27;Na2O=4.31;K2O=1.79;P2O5=0.2,wt_pct_oxide,57.76,0.85,19.14,,6.281,,,0.11,3.45,6.27,4.31,1.79,0.2,,,,,anhydrous_total=100.161,,,,,,,1622.15,1622.15,1622.15,1622.15,K,100000,100000,100000,0.1,MPa,air,,,unconstrained,one_atm_furnace,345600,,,,,,,,,,,,,,,,,,4.9e-12,-11.30980392,,,4.9e-12,m2/s,,,,radiotracer,thin_film,Residual activity,true,,,false,use_with_caution,,,provenance=compilation_2010; v0_source=zhang_table1; Type_of_dif_as_printed=Tracer; logfO2_as_printed=air; Type_of_exp_as_printed=thin source; Analytical_as_printed=Residual activity; Apparatus_as_printed=furnace; Capsule_as_printed=Pt; R unstated in spreadsheet; compiler gas_constant_used_j_mol_k=8.314,supplement,"Holycross, M.",2026-08-31,draft,Lowry1982CMP 80; 254,Lowry,1982,,Contributions to Mineralogy and Petrology,80,254,10.1007/bf00371355,"Zhang 2010 Table 1 xls, Entry# 2835"
DDB002779,1.0.0,isothermal_d,,Fe,,59-,,tracer,none,unspecified,melt,Andesite2,,,,melt_andesite,,,false,false,Andesite2; SiO2=57.76;TiO2=0.85;Al2O3=19.14;FeOt=6.281;MnO=0.11;MgO=3.45;CaO=6.27;Na2O=4.31;K2O=1.79;P2O5=0.2,wt_pct_oxide,57.76,0.85,19.14,,6.281,,,0.11,3.45,6.27,4.31,1.79,0.2,,,,,anhydrous_total=100.161,,,,,,,1622.15,1622.15,1622.15,1622.15,K,100000,100000,100000,0.1,MPa,air,,,unconstrained,one_atm_furnace,604800,,,,,,,,,,,,,,,,,,5.1e-12,-11.2924298239,,,5.1e-12,m2/s,,,,radiotracer,thin_film,Residual activity,true,,,false,use_with_caution,,,provenance=compilation_2010; v0_source=zhang_table1; Type_of_dif_as_printed=Tracer; logfO2_as_printed=air; Type_of_exp_as_printed=thin source; Analytical_as_printed=Residual activity; Apparatus_as_printed=furnace; Capsule_as_printed=Pt; R unstated in spreadsheet; compiler gas_constant_used_j_mol_k=8.314,supplement,"Holycross, M.",2026-08-31,draft,Lowry1982CMP 80; 254,Lowry,1982,,Contributions to Mineralogy and Petrology,80,254,10.1007/bf00371355,"Zhang 2010 Table 1 xls, Entry# 2836"
DDB002780,1.0.0,isothermal_d,,Fe,,59-,,tracer,none,unspecified,melt,Andesite2,,,,melt_andesite,,,false,false,Andesite2; SiO2=57.76;TiO2=0.85;Al2O3=19.14;FeOt=6.281;MnO=0.11;MgO=3.45;CaO=6.27;Na2O=4.31;K2O=1.79;P2O5=0.2,wt_pct_oxide,57.76,0.85,19.14,,6.281,,,0.11,3.45,6.27,4.31,1.79,0.2,,,,,anhydrous_total=100.161,,,,,,,1671.15,1671.15,1671.15,1671.15,K,100000,100000,100000,0.1,MPa,air,,,unconstrained,one_atm_furnace,588600,,,,,,,,,,,,,,,,,,9.3e-12,-11.0315170514,,,9.3e-12,m2/s,,,,radiotracer,thin_film,Residual activity,true,,,false,use_with_caution,,,provenance=compilation_2010; v0_source=zhang_table1; Type_of_dif_as_printed=Tracer; logfO2_as_printed=air; Type_of_exp_as_printed=thin source; Analytical_as_printed=Residual activity; Apparatus_as_printed=furnace; Capsule_as_printed=Pt; R unstated in spreadsheet; compiler gas_constant_used_j_mol_k=8.314,supplement,"Holycross, M.",2026-08-31,draft,Lowry1982CMP 80; 254,Lowry,1982,,Contributions to Mineralogy and Petrology,80,254,10.1007/bf00371355,"Zhang 2010 Table 1 xls, Entry# 2837"
DDB002781,1.0.0,isothermal_d,,Fe,,59-,,tracer,none,unspecified,melt,Andesite2,,,,melt_andesite,,,false,false,Andesite2; SiO2=57.76;TiO2=0.85;Al2O3=19.14;FeOt=6.281;MnO=0.11;MgO=3.45;CaO=6.27;Na2O=4.31;K2O=1.79;P2O5=0.2,wt_pct_oxide,57.76,0.85,19.14,,6.281,,,0.11,3.45,6.27,4.31,1.79,0.2,,,,,anhydrous_total=100.161,,,,,,,1672.15,1672.15,1672.15,1672.15,K,100000,100000,100000,0.1,MPa,air,,,unconstrained,one_atm_furnace,345600,,,,,,,,,,,,,,,,,,8.3e-12,-11.0809219076,,,8.3e-12,m2/s,,,,radiotracer,thin_film,Residual activity,true,,,false,use_with_caution,,,provenance=compilation_2010; v0_source=zhang_table1; Type_of_dif_as_printed=Tracer; logfO2_as_printed=air; Type_of_exp_as_printed=thin source; Analytical_as_printed=Residual activity; Apparatus_as_printed=furnace; Capsule_as_printed=Pt; R unstated in spreadsheet; compiler gas_constant_used_j_mol_k=8.314,supplement,"Holycross, M.",2026-08-31,draft,Lowry1982CMP 80; 254,Lowry,1982,,Contributions to Mineralogy and Petrology,80,254,10.1007/bf00371355,"Zhang 2010 Table 1 xls, Entry# 2838"
DDB002782,1.0.0,isothermal_d,,Fe,,59-,,tracer,none,unspecified,melt,Andesite2,,,,melt_andesite,,,false,false,Andesite2; SiO2=57.76;TiO2=0.85;Al2O3=19.14;FeOt=6.281;MnO=0.11;MgO=3.45;CaO=6.27;Na2O=4.31;K2O=1.79;P2O5=0.2,wt_pct_oxide,57.76,0.85,19.14,,6.281,,,0.11,3.45,6.27,4.31,1.79,0.2,,,,,anhydrous_total=100.161,,,,,,,1674.15,1674.15,1674.15,1674.15,K,100000,100000,100000,0.1,MPa,air,,,unconstrained,one_atm_furnace,522000,,,,,,,,,,,,,,,,,,9.1e-12,-11.0409586077,,,9.1e-12,m2/s,,,,radiotracer,thin_film,Residual activity,true,,,false,use_with_caution,,,provenance=compilation_2010; v0_source=zhang_table1; Type_of_dif_as_printed=Tracer; logfO2_as_printed=air; Type_of_exp_as_printed=thin source; Analytical_as_printed=Residual activity; Apparatus_as_printed=furnace; Capsule_as_printed=Pt; R unstated in spreadsheet; compiler gas_constant_used_j_mol_k=8.314,supplement,"Holycross, M.",2026-08-31,draft,Lowry1982CMP 80; 254,Lowry,1982,,Contributions to Mineralogy and Petrology,80,254,10.1007/bf00371355,"Zhang 2010 Table 1 xls, Entry# 2839"
DDB002783,1.0.0,isothermal_d,,Fe,,59-,,tracer,none,unspecified,melt,Dacite5(pitchstone),,,,melt_dacite,,,false,false,Dacite5(pitchstone); SiO2=69;TiO2=1.02;Al2O3=13.11;FeOt=5.3;MnO=0.13;MgO=1;CaO=2.7;Na2O=4.21;K2O=2.72;P2O5=0.24,wt_pct_oxide,69,1.02,13.11,,5.3,,,0.13,1,2.7,4.21,2.72,0.24,,,,,anhydrous_total=99.43,,,,,,,1576.15,1576.15,1576.15,1576.15,K,100000,100000,100000,0.1,MPa,air,,,unconstrained,one_atm_furnace,317880,,,,,,,,,,,,,,,,,,8.36e-13,-12.0777937226,,,8.36e-13,m2/s,,,,radiotracer,thin_film,Residual activity,true,,,false,use_with_caution,,,provenance=compilation_2010; v0_source=zhang_table1; Type_of_dif_as_printed=Tracer; logfO2_as_printed=air; Type_of_exp_as_printed=thin source; Analytical_as_printed=Residual activity; Apparatus_as_printed=furnace; Capsule_as_printed=Pt; pres_medium_as_printed=air; R unstated in spreadsheet; compiler gas_constant_used_j_mol_k=8.314,supplement,"Holycross, M.",2026-08-31,draft,Henderson1985CMP 89; 263,Henderson,1985,,Contributions to Mineralogy and Petrology,89,263,10.1007/bf00379459,"Zhang 2010 Table 1 xls, Entry# 2840; Run# D193"
DDB002784,1.0.0,isothermal_d,,Fe,,59-,,tracer,none,unspecified,melt,Dacite5(pitchstone),,,,melt_dacite,,,false,false,Dacite5(pitchstone); SiO2=69;TiO2=1.02;Al2O3=13.11;FeOt=5.3;MnO=0.13;MgO=1;CaO=2.7;Na2O=4.21;K2O=2.72;P2O5=0.24,wt_pct_oxide,69,1.02,13.11,,5.3,,,0.13,1,2.7,4.21,2.72,0.24,,,,,anhydrous_total=99.43,,,,,,,1577.15,1577.15,1577.15,1577.15,K,100000,100000,100000,0.1,MPa,air,,,unconstrained,one_atm_furnace,950400,,,,,,,,,,,,,,,,,,7.36e-13,-12.1331221857,,,7.36e-13,m2/s,,,,radiotracer,thin_film,Residual activity,true,,,false,use_with_caution,,,provenance=compilation_2010; v0_source=zhang_table1; Type_of_dif_as_printed=Tracer; logfO2_as_printed=air; Type_of_exp_as_printed=thin source; Analytical_as_printed=Residual activity; Apparatus_as_printed=furnace; Capsule_as_printed=Pt; pres_medium_as_printed=air; R unstated in spreadsheet; compiler gas_constant_used_j_mol_k=8.314,supplement,"Holycross, M.",2026-08-31,draft,Henderson1985CMP 89; 263,Henderson,1985,,Contributions to Mineralogy and Petrology,89,263,10.1007/bf00379459,"Zhang 2010 Table 1 xls, Entry# 2841; Run# D196"
DDB002785,1.0.0,isothermal_d,,Fe,,59-,,tracer,none,unspecified,melt,Dacite5(pitchstone),,,,melt_dacite,,,false,false,Dacite5(pitchstone); SiO2=69;TiO2=1.02;Al2O3=13.11;FeOt=5.3;MnO=0.13;MgO=1;CaO=2.7;Na2O=4.21;K2O=2.72;P2O5=0.24,wt_pct_oxide,69,1.02,13.11,,5.3,,,0.13,1,2.7,4.21,2.72,0.24,,,,,anhydrous_total=99.43,,,,,,,1625.15,1625.15,1625.15,1625.15,K,100000,100000,100000,0.1,MPa,air,,,unconstrained,one_atm_furnace,1105200,,,,,,,,,,,,,,,,,,1.18e-12,-11.9281179927,,,1.18e-12,m2/s,,,,radiotracer,thin_film,Residual activity,true,,,false,use_with_caution,,,provenance=compilation_2010; v0_source=zhang_table1; Type_of_dif_as_printed=Tracer; logfO2_as_printed=air; Type_of_exp_as_printed=thin source; Analytical_as_printed=Residual activity; Apparatus_as_printed=furnace; Capsule_as_printed=Pt; pres_medium_as_printed=air; R unstated in spreadsheet; compiler gas_constant_used_j_mol_k=8.314,supplement,"Holycross, M.",2026-08-31,draft,Henderson1985CMP 89; 263,Henderson,1985,,Contributions to Mineralogy and Petrology,89,263,10.1007/bf00379459,"Zhang 2010 Table 1 xls, Entry# 2842; Run# D178"
DDB002786,1.0.0,isothermal_d,,Fe,,59-,,tracer,none,unspecified,melt,Dacite5(pitchstone),,,,melt_dacite,,,false,false,Dacite5(pitchstone); SiO2=69;TiO2=1.02;Al2O3=13.11;FeOt=5.3;MnO=0.13;MgO=1;CaO=2.7;Na2O=4.21;K2O=2.72;P2O5=0.24,wt_pct_oxide,69,1.02,13.11,,5.3,,,0.13,1,2.7,4.21,2.72,0.24,,,,,anhydrous_total=99.43,,,,,,,1625.15,1625.15,1625.15,1625.15,K,100000,100000,100000,0.1,MPa,air,,,unconstrained,one_atm_furnace,3481200,,,,,,,,,,,,,,,,,,1.26e-12,-11.8996294549,,,1.26e-12,m2/s,,,,radiotracer,thin_film,Residual activity,true,,,false,use_with_caution,,,provenance=compilation_2010; v0_source=zhang_table1; Type_of_dif_as_printed=Tracer; logfO2_as_printed=air; Type_of_exp_as_printed=thin source; Analytical_as_printed=Residual activity; Apparatus_as_printed=furnace; Capsule_as_printed=Pt; pres_medium_as_printed=air; R unstated in spreadsheet; compiler gas_constant_used_j_mol_k=8.314,supplement,"Holycross, M.",2026-08-31,draft,Henderson1985CMP 89; 263,Henderson,1985,,Contributions to Mineralogy and Petrology,89,263,10.1007/bf00379459,"Zhang 2010 Table 1 xls, Entry# 2843; Run# D182"
DDB002787,1.0.0,isothermal_d,,Fe,,59-,,tracer,none,unspecified,melt,Dacite5(pitchstone),,,,melt_dacite,,,false,false,Dacite5(pitchstone); SiO2=69;TiO2=1.02;Al2O3=13.11;FeOt=5.3;MnO=0.13;MgO=1;CaO=2.7;Na2O=4.21;K2O=2.72;P2O5=0.24,wt_pct_oxide,69,1.02,13.11,,5.3,,,0.13,1,2.7,4.21,2.72,0.24,,,,,anhydrous_total=99.43,,,,,,,1670.15,1670.15,1670.15,1670.15,K,100000,100000,100000,0.1,MPa,air,,,unconstrained,one_atm_furnace,680400,,,,,,,,,,,,,,,,,,1.5e-12,-11.8239087409,,,1.5e-12,m2/s,,,,radiotracer,thin_film,Residual activity,true,,,false,use_with_caution,,,provenance=compilation_2010; v0_source=zhang_table1; Type_of_dif_as_printed=Tracer; logfO2_as_printed=air; Type_of_exp_as_printed=thin source; Analytical_as_printed=Residual activity; Apparatus_as_printed=furnace; Capsule_as_printed=Pt; pres_medium_as_printed=air; R unstated in spreadsheet; compiler gas_constant_used_j_mol_k=8.314,supplement,"Holycross, M.",2026-08-31,draft,Henderson1985CMP 89; 263,Henderson,1985,,Contributions to Mineralogy and Petrology,89,263,10.1007/bf00379459,"Zhang 2010 Table 1 xls, Entry# 2844; Run# D145"
DDB002788,1.0.0,isothermal_d,,Fe,,59-,,tracer,none,unspecified,melt,Dacite5(pitchstone),,,,melt_dacite,,,false,false,Dacite5(pitchstone); SiO2=69;TiO2=1.02;Al2O3=13.11;FeOt=5.3;MnO=0.13;MgO=1;CaO=2.7;Na2O=4.21;K2O=2.72;P2O5=0.24,wt_pct_oxide,69,1.02,13.11,,5.3,,,0.13,1,2.7,4.21,2.72,0.24,,,,,anhydrous_total=99.43,,,,,,,1672.15,1672.15,1672.15,1672.15,K,100000,100000,100000,0.1,MPa,air,,,unconstrained,one_atm_furnace,496800,,,,,,,,,,,,,,,,,,1.88e-12,-11.7258421507,,,1.88e-12,m2/s,,,,radiotracer,thin_film,Residual activity,true,,,false,use_with_caution,,,provenance=compilation_2010; v0_source=zhang_table1; Type_of_dif_as_printed=Tracer; logfO2_as_printed=air; Type_of_exp_as_printed=thin source; Analytical_as_printed=Residual activity; Apparatus_as_printed=furnace; Capsule_as_printed=Pt; pres_medium_as_printed=air; R unstated in spreadsheet; compiler gas_constant_used_j_mol_k=8.314,supplement,"Holycross, M.",2026-08-31,draft,Henderson1985CMP 89; 263,Henderson,1985,,Contributions to Mineralogy and Petrology,89,263,10.1007/bf00379459,"Zhang 2010 Table 1 xls, Entry# 2845; Run# D153"
DDB002789,1.0.0,isothermal_d,,Fe,,59-,,tracer,none,unspecified,melt,Pantellerite1,,,,melt_alkaline,,,false,false,Pantellerite1; SiO2=69.2;TiO2=0.44;Al2O3=10.75;FeOt=8.5;MnO=0.3;MgO=0.11;CaO=0.56;Na2O=6.32;K2O=4.14;P2O5=0.02,wt_pct_oxide,69.2,0.44,10.75,,8.5,,,0.3,0.11,0.56,6.32,4.14,0.02,,,,,anhydrous_total=100.34,,,,,,,1475.15,1475.15,1475.15,1475.15,K,100000,100000,100000,0.1,MPa,air,,,unconstrained,one_atm_furnace,1293840,,,,,,,,,,,,,,,,,,5.2e-14,-13.2839966564,,,5.2e-14,m2/s,,,,radiotracer,thin_film,Residual activity,true,,,false,use_with_caution,,,provenance=compilation_2010; v0_source=zhang_table1; Type_of_dif_as_printed=Tracer; logfO2_as_printed=air; Type_of_exp_as_printed=thin source; Analytical_as_printed=Residual activity; Apparatus_as_printed=furnace; Capsule_as_printed=Pt; pres_medium_as_printed=air; R unstated in spreadsheet; compiler gas_constant_used_j_mol_k=8.314,supplement,"Holycross, M.",2026-08-31,draft,Henderson1985CMP 89; 263,Henderson,1985,,Contributions to Mineralogy and Petrology,89,263,10.1007/bf00379459,"Zhang 2010 Table 1 xls, Entry# 2846; Run# D251"
DDB002790,1.0.0,isothermal_d,,Fe,,59-,,tracer,none,unspecified,melt,Pantellerite1,,,,melt_alkaline,,,false,false,Pantellerite1; SiO2=69.2;TiO2=0.44;Al2O3=10.75;FeOt=8.5;MnO=0.3;MgO=0.11;CaO=0.56;Na2O=6.32;K2O=4.14;P2O5=0.02,wt_pct_oxide,69.2,0.44,10.75,,8.5,,,0.3,0.11,0.56,6.32,4.14,0.02,,,,,anhydrous_total=100.34,,,,,,,1475.15,1475.15,1475.15,1475.15,K,100000,100000,100000,0.1,MPa,air,,,unconstrained,one_atm_furnace,2688480,,,,,,,,,,,,,,,,,,3.64e-14,-13.4388986164,,,3.64e-14,m2/s,,,,radiotracer,thin_film,Residual activity,true,,,false,use_with_caution,,,provenance=compilation_2010; v0_source=zhang_table1; Type_of_dif_as_printed=Tracer; logfO2_as_printed=air; Type_of_exp_as_printed=thin source; Analytical_as_printed=Residual activity; Apparatus_as_printed=furnace; Capsule_as_printed=Pt; pres_medium_as_printed=air; R unstated in spreadsheet; compiler gas_constant_used_j_mol_k=8.314,supplement,"Holycross, M.",2026-08-31,draft,Henderson1985CMP 89; 263,Henderson,1985,,Contributions to Mineralogy and Petrology,89,263,10.1007/bf00379459,"Zhang 2010 Table 1 xls, Entry# 2847; Run# D252"
DDB002791,1.0.0,isothermal_d,,Fe,,59-,,tracer,none,unspecified,melt,Pantellerite1,,,,melt_alkaline,,,false,false,Pantellerite1; SiO2=69.2;TiO2=0.44;Al2O3=10.75;FeOt=8.5;MnO=0.3;MgO=0.11;CaO=0.56;Na2O=6.32;K2O=4.14;P2O5=0.02,wt_pct_oxide,69.2,0.44,10.75,,8.5,,,0.3,0.11,0.56,6.32,4.14,0.02,,,,,anhydrous_total=100.34,,,,,,,1528.15,1528.15,1528.15,1528.15,K,100000,100000,100000,0.1,MPa,air,,,unconstrained,one_atm_furnace,1213560,,,,,,,,,,,,,,,,,,1.75e-13,-12.7569619513,,,1.75e-13,m2/s,,,,radiotracer,thin_film,Residual activity,true,,,false,use_with_caution,,,provenance=compilation_2010; v0_source=zhang_table1; Type_of_dif_as_printed=Tracer; logfO2_as_printed=air; Type_of_exp_as_printed=thin source; Analytical_as_printed=Residual activity; Apparatus_as_printed=furnace; Capsule_as_printed=Pt; pres_medium_as_printed=air; R unstated in spreadsheet; compiler gas_constant_used_j_mol_k=8.314,supplement,"Holycross, M.",2026-08-31,draft,Henderson1985CMP 89; 263,Henderson,1985,,Contributions to Mineralogy and Petrology,89,263,10.1007/bf00379459,"Zhang 2010 Table 1 xls, Entry# 2848; Run# D243"
DDB002792,1.0.0,isothermal_d,,Fe,,59-,,tracer,none,unspecified,melt,Pantellerite1,,,,melt_alkaline,,,false,false,Pantellerite1; SiO2=69.2;TiO2=0.44;Al2O3=10.75;FeOt=8.5;MnO=0.3;MgO=0.11;CaO=0.56;Na2O=6.32;K2O=4.14;P2O5=0.02,wt_pct_oxide,69.2,0.44,10.75,,8.5,,,0.3,0.11,0.56,6.32,4.14,0.02,,,,,anhydrous_total=100.34,,,,,,,1568.15,1568.15,1568.15,1568.15,K,100000,100000,100000,0.1,MPa,air,,,unconstrained,one_atm_furnace,1206360,,,,,,,,,,,,,,,,,,2.7e-13,-12.5686362358,,,2.7e-13,m2/s,,,,radiotracer,thin_film,Residual activity,true,,,false,use_with_caution,,,provenance=compilation_2010; v0_source=zhang_table1; Type_of_dif_as_printed=Tracer; logfO2_as_printed=air; Type_of_exp_as_printed=thin source; Analytical_as_printed=Residual activity; Apparatus_as_printed=furnace; Capsule_as_printed=Pt; pres_medium_as_printed=air; R unstated in spreadsheet; compiler gas_constant_used_j_mol_k=8.314,supplement,"Holycross, M.",2026-08-31,draft,Henderson1985CMP 89; 263,Henderson,1985,,Contributions to Mineralogy and Petrology,89,263,10.1007/bf00379459,"Zhang 2010 Table 1 xls, Entry# 2849; Run# D244"
DDB002793,1.0.0,isothermal_d,,Fe,,59-,,tracer,none,unspecified,melt,Pantellerite1,,,,melt_alkaline,,,false,false,Pantellerite1; SiO2=69.2;TiO2=0.44;Al2O3=10.75;FeOt=8.5;MnO=0.3;MgO=0.11;CaO=0.56;Na2O=6.32;K2O=4.14;P2O5=0.02,wt_pct_oxide,69.2,0.44,10.75,,8.5,,,0.3,0.11,0.56,6.32,4.14,0.02,,,,,anhydrous_total=100.34,,,,,,,1568.15,1568.15,1568.15,1568.15,K,100000,100000,100000,0.1,MPa,air,,,unconstrained,one_atm_furnace,1206360,,,,,,,,,,,,,,,,,,3.95e-13,-12.4034029044,,,3.95e-13,m2/s,,,,radiotracer,thin_film,Residual activity,true,,,false,use_with_caution,,,provenance=compilation_2010; v0_source=zhang_table1; Type_of_dif_as_printed=Tracer; logfO2_as_printed=air; Type_of_exp_as_printed=thin source; Analytical_as_printed=Residual activity; Apparatus_as_printed=furnace; Capsule_as_printed=Pt; pres_medium_as_printed=air; R unstated in spreadsheet; compiler gas_constant_used_j_mol_k=8.314,supplement,"Holycross, M.",2026-08-31,draft,Henderson1985CMP 89; 263,Henderson,1985,,Contributions to Mineralogy and Petrology,89,263,10.1007/bf00379459,"Zhang 2010 Table 1 xls, Entry# 2850; Run# D245"
DDB002794,1.0.0,isothermal_d,,Fe,,,,chemical,effective_binary,unspecified,melt,Rhyolite1-rhyolite7 (P210-LCO),,,,other,,,false,false,Rhyolite1-rhyolite7 (P210-LCO); SiO2=72.585;TiO2=0.185;Al2O3=10.17;FeOt=4.365;MnO=0.2;MgO=0.035;CaO=0.395;Na2O=6.99;K2O=4.395;P2O5=0,wt_pct_oxide,72.585,0.185,10.17,,4.365,,,0.2,0.035,0.395,6.99,4.395,0,,,,,anhydrous_total=99.32,,,,,,,1256.15,1256.15,1256.15,1256.15,K,10340000,10340000,10340000,10.34,MPa,,,,,cold_seal,83880,,,,,,,,,,,,,,,,,,3.17e-15,-14.4989407378,,,3.17e-15,m2/s,,,,EPMA,diffusion_couple,Electron microprobe,true,,true,false,use_with_caution,,,provenance=compilation_2010; v0_source=zhang_table1; Type_of_dif_as_printed=SEBD; 1s_error_as_printed=4.805e-16 (on D or lnD unspecified; not converted); C_range_as_printed=0.67 to 8.06; Type_of_exp_as_printed=diffusion couple; Analytical_as_printed=Electron microprobe; Apparatus_as_printed=cold seal pressure vessel; Capsule_as_printed=Pt; R unstated in spreadsheet; compiler gas_constant_used_j_mol_k=8.314,supplement,"Holycross, M.",2026-08-31,draft,Baker1988JNCS 102; 62,Baker,1988,,Journal of Non-Crystalline Solids,102,62,10.1016/0022-3093(88)90113-5,"Zhang 2010 Table 1 xls, Entry# 2851; Run# D-1A"
DDB002795,1.0.0,isothermal_d,,Fe,,,,chemical,effective_binary,unspecified,melt,Rhyolite1-rhyolite7 (P210-LCO),,,,other,,,false,false,Rhyolite1-rhyolite7 (P210-LCO); SiO2=72.585;TiO2=0.185;Al2O3=10.17;FeOt=4.365;MnO=0.2;MgO=0.035;CaO=0.395;Na2O=6.99;K2O=4.395;P2O5=0,wt_pct_oxide,72.585,0.185,10.17,,4.365,,,0.2,0.035,0.395,6.99,4.395,0,,,,,anhydrous_total=99.32,,,,,,,1256.15,1256.15,1256.15,1256.15,K,10340000,10340000,10340000,10.34,MPa,,,,,cold_seal,83880,,,,,,,,,,,,,,,,,,3.62e-15,-14.4412914295,,,3.62e-15,m2/s,,,,EPMA,diffusion_couple,Electron microprobe,true,,true,false,use_with_caution,,,provenance=compilation_2010; v0_source=zhang_table1; Type_of_dif_as_printed=SEBD; 1s_error_as_printed=4.205e-16 (on D or lnD unspecified; not converted); C_range_as_printed=0.67 to 8.06; Type_of_exp_as_printed=diffusion couple; Analytical_as_printed=Electron microprobe; Apparatus_as_printed=cold seal pressure vessel; Capsule_as_printed=Pt; R unstated in spreadsheet; compiler gas_constant_used_j_mol_k=8.314,supplement,"Holycross, M.",2026-08-31,draft,Baker1988JNCS 102; 62,Baker,1988,,Journal of Non-Crystalline Solids,102,62,10.1016/0022-3093(88)90113-5,"Zhang 2010 Table 1 xls, Entry# 2852; Run# D-1B"
DDB002796,1.0.0,isothermal_d,,Fe,,,,chemical,effective_binary,unspecified,melt,HD1-rhyolite7(GM1F-LCO),,,,melt_rhyolite,,,false,false,HD1-rhyolite7(GM1F-LCO); SiO2=70.945;TiO2=0.055;Al2O3=14.11;FeOt=0.335;MnO=0.04;MgO=0.03;CaO=0.58;Na2O=7.405;K2O=4.705;P2O5=0,wt_pct_oxide,70.945,0.055,14.11,,0.335,,,0.04,0.03,0.58,7.405,4.705,0,,,,,anhydrous_total=98.205,,,,,,,1273.15,1273.15,1273.15,1273.15,K,10340000,10340000,10340000,10.34,MPa,,,,,cold_seal,86700,,,,,,,,,,,,,,,,,,5.72e-15,-14.2426039712,,,5.72e-15,m2/s,,,,EPMA,diffusion_couple,Electron microprobe,true,,true,false,use_with_caution,,,provenance=compilation_2010; v0_source=zhang_table1; Type_of_dif_as_printed=SEBD; 1s_error_as_printed=2.76e-15 (on D or lnD unspecified; not converted); C_range_as_printed=0 to 0.67; Type_of_exp_as_printed=diffusion couple; Analytical_as_printed=Electron microprobe; Apparatus_as_printed=cold seal pressure vessel; Capsule_as_printed=Pt; R unstated in spreadsheet; compiler gas_constant_used_j_mol_k=8.314,supplement,"Holycross, M.",2026-08-31,draft,Baker1988JNCS 102; 62,Baker,1988,,Journal of Non-Crystalline Solids,102,62,10.1016/0022-3093(88)90113-5,"Zhang 2010 Table 1 xls, Entry# 2853; Run# D-2A"
DDB002797,1.0.0,isothermal_d,,Fe,,,,chemical,effective_binary,unspecified,melt,HD1-rhyolite7(GM1F-LCO),,,,melt_rhyolite,,,false,false,HD1-rhyolite7(GM1F-LCO); SiO2=70.945;TiO2=0.055;Al2O3=14.11;FeOt=0.335;MnO=0.04;MgO=0.03;CaO=0.58;Na2O=7.405;K2O=4.705;P2O5=0,wt_pct_oxide,70.945,0.055,14.11,,0.335,,,0.04,0.03,0.58,7.405,4.705,0,,,,,anhydrous_total=98.205,,,,,,,1273.15,1273.15,1273.15,1273.15,K,10340000,10340000,10340000,10.34,MPa,,,,,cold_seal,318300,,,,,,,,,,,,,,,,,,3.97e-15,-14.4012094932,,,3.97e-15,m2/s,,,,EPMA,diffusion_couple,Electron microprobe,true,,true,false,use_with_caution,,,provenance=compilation_2010; v0_source=zhang_table1; Type_of_dif_as_printed=SEBD; 1s_error_as_printed=2.115e-15 (on D or lnD unspecified; not converted); C_range_as_printed=0 to 0.67; Type_of_exp_as_printed=diffusion couple; Analytical_as_printed=Electron microprobe; Apparatus_as_printed=cold seal pressure vessel; Capsule_as_printed=Pt; R unstated in spreadsheet; compiler gas_constant_used_j_mol_k=8.314,supplement,"Holycross, M.",2026-08-31,draft,Baker1988JNCS 102; 62,Baker,1988,,Journal of Non-Crystalline Solids,102,62,10.1016/0022-3093(88)90113-5,"Zhang 2010 Table 1 xls, Entry# 2854; Run# D-3A"
DDB002798,1.0.0,isothermal_d,,Fe,,,,chemical,effective_binary,unspecified,melt,Rhyolite1-rhyolite7 (P210-LCO),,,,other,,,false,false,Rhyolite1-rhyolite7 (P210-LCO); SiO2=72.585;TiO2=0.185;Al2O3=10.17;FeOt=4.365;MnO=0.2;MgO=0.035;CaO=0.395;Na2O=6.99;K2O=4.395;P2O5=0,wt_pct_oxide,72.585,0.185,10.17,,4.365,,,0.2,0.035,0.395,6.99,4.395,0,,,,,anhydrous_total=99.32,,,,,,,1273.15,1273.15,1273.15,1273.15,K,10340000,10340000,10340000,10.34,MPa,,,,,cold_seal,318300,,,,,,,,,,,,,,,,,,6.13e-15,-14.2125395255,,,6.13e-15,m2/s,,,,EPMA,diffusion_couple,Electron microprobe,true,,true,false,use_with_caution,,,provenance=compilation_2010; v0_source=zhang_table1; Type_of_dif_as_printed=SEBD; 1s_error_as_printed=7.31e-16 (on D or lnD unspecified; not converted); C_range_as_printed=0.67 to 8.06; Type_of_exp_as_printed=diffusion couple; Analytical_as_printed=Electron microprobe; Apparatus_as_printed=cold seal pressure vessel; Capsule_as_printed=Pt; R unstated in spreadsheet; compiler gas_constant_used_j_mol_k=8.314,supplement,"Holycross, M.",2026-08-31,draft,Baker1988JNCS 102; 62,Baker,1988,,Journal of Non-Crystalline Solids,102,62,10.1016/0022-3093(88)90113-5,"Zhang 2010 Table 1 xls, Entry# 2855; Run# D-4A"
DDB002799,1.0.0,isothermal_d,,Fe,,,,chemical,effective_binary,unspecified,melt,Rhyolite1-rhyolite7 (P210-LCO),,,,other,,,false,false,Rhyolite1-rhyolite7 (P210-LCO); SiO2=72.585;TiO2=0.185;Al2O3=10.17;FeOt=4.365;MnO=0.2;MgO=0.035;CaO=0.395;Na2O=6.99;K2O=4.395;P2O5=0,wt_pct_oxide,72.585,0.185,10.17,,4.365,,,0.2,0.035,0.395,6.99,4.395,0,,,,,anhydrous_total=99.32,,,,,,,1273.15,1273.15,1273.15,1273.15,K,10340000,10340000,10340000,10.34,MPa,,,,,cold_seal,318300,,,,,,,,,,,,,,,,,,8.09e-15,-14.0920514784,,,8.09e-15,m2/s,,,,EPMA,diffusion_couple,Electron microprobe,true,,true,false,use_with_caution,,,provenance=compilation_2010; v0_source=zhang_table1; Type_of_dif_as_printed=SEBD; 1s_error_as_printed=1.26e-15 (on D or lnD unspecified; not converted); C_range_as_printed=0.67 to 8.06; Type_of_exp_as_printed=diffusion couple; Analytical_as_printed=Electron microprobe; Apparatus_as_printed=cold seal pressure vessel; Capsule_as_printed=Pt; R unstated in spreadsheet; compiler gas_constant_used_j_mol_k=8.314,supplement,"Holycross, M.",2026-08-31,draft,Baker1988JNCS 102; 62,Baker,1988,,Journal of Non-Crystalline Solids,102,62,10.1016/0022-3093(88)90113-5,"Zhang 2010 Table 1 xls, Entry# 2856; Run# D-4B"
DDB002800,1.0.0,isothermal_d,,Fe,,,,chemical,effective_binary,unspecified,melt,Rhyolite1-rhyolite7 (P210-LCO),,,,other,,,false,false,Rhyolite1-rhyolite7 (P210-LCO); SiO2=72.585;TiO2=0.185;Al2O3=10.17;FeOt=4.365;MnO=0.2;MgO=0.035;CaO=0.395;Na2O=6.99;K2O=4.395;P2O5=0,wt_pct_oxide,72.585,0.185,10.17,,4.365,,,0.2,0.035,0.395,6.99,4.395,0,,,,,anhydrous_total=99.32,,,,,,,1273.15,1273.15,1273.15,1273.15,K,10340000,10340000,10340000,10.34,MPa,,,,,cold_seal,318300,,,,,,,,,,,,,,,,,,1.06e-14,-13.9746941347,,,1.06e-14,m2/s,,,,EPMA,diffusion_couple,Electron microprobe,true,,true,false,use_with_caution,,,provenance=compilation_2010; v0_source=zhang_table1; Type_of_dif_as_printed=SEBD; 1s_error_as_printed=2.56e-15 (on D or lnD unspecified; not converted); C_range_as_printed=0.08 to 0.32; Type_of_exp_as_printed=diffusion couple; Analytical_as_printed=Electron microprobe; Apparatus_as_printed=cold seal pressure vessel; Capsule_as_printed=Pt; R unstated in spreadsheet; compiler gas_constant_used_j_mol_k=8.314,supplement,"Holycross, M.",2026-08-31,draft,Baker1988JNCS 102; 62,Baker,1988,,Journal of Non-Crystalline Solids,102,62,10.1016/0022-3093(88)90113-5,"Zhang 2010 Table 1 xls, Entry# 2857; Run# D-4A"
DDB002801,1.0.0,isothermal_d,,Fe,,,,chemical,effective_binary,unspecified,melt,Rhyolite1-rhyolite7 (P210-LCO),,,,other,,,false,false,Rhyolite1-rhyolite7 (P210-LCO); SiO2=72.585;TiO2=0.185;Al2O3=10.17;FeOt=4.365;MnO=0.2;MgO=0.035;CaO=0.395;Na2O=6.99;K2O=4.395;P2O5=0,wt_pct_oxide,72.585,0.185,10.17,,4.365,,,0.2,0.035,0.395,6.99,4.395,0,,,,,anhydrous_total=99.32,,,,,,,1171.15,1171.15,1171.15,1171.15,K,13800000,13800000,13800000,13.8,MPa,,,,,cold_seal,1096400,,,,,,,,,,,,,,,,,,9.98e-16,-15.0008694587,,,9.98e-16,m2/s,,,,EPMA,diffusion_couple,Electron microprobe,true,,true,false,use_with_caution,,,provenance=compilation_2010; v0_source=zhang_table1; Type_of_dif_as_printed=SEBD; 1s_error_as_printed=1.495e-16 (on D or lnD unspecified; not converted); C_range_as_printed=0.67 to 8.06; Type_of_exp_as_printed=diffusion couple; Analytical_as_printed=Electron microprobe; Apparatus_as_printed=cold seal pressure vessel; Capsule_as_printed=Pt; R unstated in spreadsheet; compiler gas_constant_used_j_mol_k=8.314,supplement,"Holycross, M.",2026-08-31,draft,Baker1988JNCS 102; 62,Baker,1988,,Journal of Non-Crystalline Solids,102,62,10.1016/0022-3093(88)90113-5,"Zhang 2010 Table 1 xls, Entry# 2858; Run# D-6A"
DDB002802,1.0.0,isothermal_d,,Fe,,,,chemical,effective_binary,unspecified,melt,Rhyolite1-rhyolite7 (P210-LCO),,,,other,,,false,false,Rhyolite1-rhyolite7 (P210-LCO); SiO2=72.585;TiO2=0.185;Al2O3=10.17;FeOt=4.365;MnO=0.2;MgO=0.035;CaO=0.395;Na2O=6.99;K2O=4.395;P2O5=0,wt_pct_oxide,72.585,0.185,10.17,,4.365,,,0.2,0.035,0.395,6.99,4.395,0,,,,,anhydrous_total=99.32,,,,,,,1171.15,1171.15,1171.15,1171.15,K,13800000,13800000,13800000,13.8,MPa,,,,,cold_seal,1096400,,,,,,,,,,,,,,,,,,1.06e-15,-14.9746941347,,,1.06e-15,m2/s,,,,EPMA,diffusion_couple,Electron microprobe,true,,true,false,use_with_caution,,,provenance=compilation_2010; v0_source=zhang_table1; Type_of_dif_as_printed=SEBD; 1s_error_as_printed=1.705e-16 (on D or lnD unspecified; not converted); C_range_as_printed=0.67 to 8.06; Type_of_exp_as_printed=diffusion couple; Analytical_as_printed=Electron microprobe; Apparatus_as_printed=cold seal pressure vessel; Capsule_as_printed=Pt; R unstated in spreadsheet; compiler gas_constant_used_j_mol_k=8.314,supplement,"Holycross, M.",2026-08-31,draft,Baker1988JNCS 102; 62,Baker,1988,,Journal of Non-Crystalline Solids,102,62,10.1016/0022-3093(88)90113-5,"Zhang 2010 Table 1 xls, Entry# 2859; Run# D-6B"
DDB002803,1.0.0,isothermal_d,,Fe,,,,chemical,effective_binary,unspecified,melt,Rhyolite1-rhyolite7 (P210-LCO),,,,other,,,false,false,Rhyolite1-rhyolite7 (P210-LCO); SiO2=72.585;TiO2=0.185;Al2O3=10.17;FeOt=4.365;MnO=0.2;MgO=0.035;CaO=0.395;Na2O=6.99;K2O=4.395;P2O5=0,wt_pct_oxide,72.585,0.185,10.17,,4.365,,,0.2,0.035,0.395,6.99,4.395,0,,,,,anhydrous_total=99.32,,,,,,,1171.15,1171.15,1171.15,1171.15,K,13800000,13800000,13800000,13.8,MPa,,,,,cold_seal,1096400,,,,,,,,,,,,,,,,,,1.33e-15,-14.876148359,,,1.33e-15,m2/s,,,,EPMA,diffusion_couple,Electron microprobe,true,,true,false,use_with_caution,,,provenance=compilation_2010; v0_source=zhang_table1; Type_of_dif_as_printed=SEBD; 1s_error_as_printed=2.17e-16 (on D or lnD unspecified; not converted); C_range_as_printed=0.08 to 0.32; Type_of_exp_as_printed=diffusion couple; Analytical_as_printed=Electron microprobe; Apparatus_as_printed=cold seal pressure vessel; Capsule_as_printed=Pt; R unstated in spreadsheet; compiler gas_constant_used_j_mol_k=8.314,supplement,"Holycross, M.",2026-08-31,draft,Baker1988JNCS 102; 62,Baker,1988,,Journal of Non-Crystalline Solids,102,62,10.1016/0022-3093(88)90113-5,"Zhang 2010 Table 1 xls, Entry# 2860; Run# D-6A"
DDB002804,1.0.0,isothermal_d,,Fe,,,,chemical,effective_binary,unspecified,melt,Rhyolite1-rhyolite7 (P210-LCO),,,,other,,,false,false,Rhyolite1-rhyolite7 (P210-LCO); SiO2=72.585;TiO2=0.185;Al2O3=10.17;FeOt=4.365;MnO=0.2;MgO=0.035;CaO=0.395;Na2O=6.99;K2O=4.395;P2O5=0,wt_pct_oxide,72.585,0.185,10.17,,4.365,,,0.2,0.035,0.395,6.99,4.395,0,,,,,anhydrous_total=99.32,,,,,,,1218.15,1218.15,1218.15,1218.15,K,20000000,20000000,20000000,20,MPa,,,,,cold_seal,1213320,,,,,,,,,,,,,,,,,,4e-15,-14.3979400087,,,4e-15,m2/s,,,,EPMA,diffusion_couple,Electron microprobe,true,,true,false,use_with_caution,,,provenance=compilation_2010; v0_source=zhang_table1; Type_of_dif_as_printed=SEBD; 1s_error_as_printed=3.125e-16 (on D or lnD unspecified; not converted); C_range_as_printed=0.67 to 8.06; Type_of_exp_as_printed=diffusion couple; Analytical_as_printed=Electron microprobe; Apparatus_as_printed=cold seal pressure vessel; Capsule_as_printed=Pt; R unstated in spreadsheet; compiler gas_constant_used_j_mol_k=8.314,supplement,"Holycross, M.",2026-08-31,draft,Baker1988JNCS 102; 62,Baker,1988,,Journal of Non-Crystalline Solids,102,62,10.1016/0022-3093(88)90113-5,"Zhang 2010 Table 1 xls, Entry# 2861; Run# D-15"
DDB002805,1.0.0,isothermal_d,,Fe,,,,chemical,effective_binary,unspecified,melt,Rhyolite1-rhyolite7 (P210-LCO),,,,other,,,false,false,Rhyolite1-rhyolite7 (P210-LCO); SiO2=72.585;TiO2=0.185;Al2O3=10.17;FeOt=4.365;MnO=0.2;MgO=0.035;CaO=0.395;Na2O=6.99;K2O=4.395;P2O5=0,wt_pct_oxide,72.585,0.185,10.17,,4.365,,,0.2,0.035,0.395,6.99,4.395,0,,,,,anhydrous_total=99.32,,,,,,,1218.15,1218.15,1218.15,1218.15,K,20000000,20000000,20000000,20,MPa,,,,,cold_seal,1213320,,,,,,,,,,,,,,,,,,4.63e-15,-14.334419009,,,4.63e-15,m2/s,,,,EPMA,diffusion_couple,Electron microprobe,true,,true,false,use_with_caution,,,provenance=compilation_2010; v0_source=zhang_table1; Type_of_dif_as_printed=SEBD; 1s_error_as_printed=6.41e-16 (on D or lnD unspecified; not converted); C_range_as_printed=0.08 to 0.32; Type_of_exp_as_printed=diffusion couple; Analytical_as_printed=Electron microprobe; Apparatus_as_printed=cold seal pressure vessel; Capsule_as_printed=Pt; R unstated in spreadsheet; compiler gas_constant_used_j_mol_k=8.314,supplement,"Holycross, M.",2026-08-31,draft,Baker1988JNCS 102; 62,Baker,1988,,Journal of Non-Crystalline Solids,102,62,10.1016/0022-3093(88)90113-5,"Zhang 2010 Table 1 xls, Entry# 2862; Run# D-15"
DDB002806,1.0.0,isothermal_d,,Fe,,,,chemical,effective_binary,unspecified,melt,Rhyolite1-rhyolite7 (P210-LCO),,,,other,,,false,false,Rhyolite1-rhyolite7 (P210-LCO); SiO2=72.585;TiO2=0.185;Al2O3=10.17;FeOt=4.365;MnO=0.2;MgO=0.035;CaO=0.395;Na2O=6.99;K2O=4.395;P2O5=0,wt_pct_oxide,72.585,0.185,10.17,,4.365,,,0.2,0.035,0.395,6.99,4.395,0,,,,,anhydrous_total=99.32,,,,,,,1273.15,1273.15,1273.15,1273.15,K,200000000,200000000,200000000,200,MPa,,,,,internally_heated_pressure_vessel,520320,,,,,,,,,,,,,,,,,,8.66e-14,-13.062482108,,,8.66e-14,m2/s,,,,EPMA,diffusion_couple,Electron microprobe,true,,true,false,use_with_caution,,,provenance=compilation_2010; v0_source=zhang_table1; Type_of_dif_as_printed=SEBD; 1s_error_as_printed=3.275e-14 (on D or lnD unspecified; not converted); C_range_as_printed=0.67 to 8.06; Type_of_exp_as_printed=diffusion couple; Analytical_as_printed=Electron microprobe; Apparatus_as_printed=IHPV; Capsule_as_printed=Pt; R unstated in spreadsheet; compiler gas_constant_used_j_mol_k=8.314,supplement,"Holycross, M.",2026-08-31,draft,Baker1988JNCS 102; 62,Baker,1988,,Journal of Non-Crystalline Solids,102,62,10.1016/0022-3093(88)90113-5,"Zhang 2010 Table 1 xls, Entry# 2863; Run# D-42"
DDB002807,1.0.0,isothermal_d,,Fe,,,,chemical,effective_binary,unspecified,melt,Rhyolite1-rhyolite7 (P210-LCO),,,,other,,,false,false,Rhyolite1-rhyolite7 (P210-LCO); SiO2=72.585;TiO2=0.185;Al2O3=10.17;FeOt=4.365;MnO=0.2;MgO=0.035;CaO=0.395;Na2O=6.99;K2O=4.395;P2O5=0,wt_pct_oxide,72.585,0.185,10.17,,4.365,,,0.2,0.035,0.395,6.99,4.395,0,,,,,anhydrous_total=99.32,,,,,,,1273.15,1273.15,1273.15,1273.15,K,200000000,200000000,200000000,200,MPa,,,,,internally_heated_pressure_vessel,176400,,,,,,,,,,,,,,,,,,1.72e-14,-13.7644715531,,,1.72e-14,m2/s,,,,EPMA,diffusion_couple,Electron microprobe,true,,true,false,use_with_caution,,,provenance=compilation_2010; v0_source=zhang_table1; Type_of_dif_as_printed=SEBD; 1s_error_as_printed=2.5e-15 (on D or lnD unspecified; not converted); C_range_as_printed=0.67 to 8.06; Type_of_exp_as_printed=diffusion couple; Analytical_as_printed=Electron microprobe; Apparatus_as_printed=IHPV; Capsule_as_printed=Pt; R unstated in spreadsheet; compiler gas_constant_used_j_mol_k=8.314,supplement,"Holycross, M.",2026-08-31,draft,Baker1988JNCS 102; 62,Baker,1988,,Journal of Non-Crystalline Solids,102,62,10.1016/0022-3093(88)90113-5,"Zhang 2010 Table 1 xls, Entry# 2864; Run# D-47"
DDB002808,1.0.0,isothermal_d,,Fe,,,,chemical,effective_binary,unspecified,melt,Rhyolite1-rhyolite7 (P210-LCO),,,,other,,,false,false,Rhyolite1-rhyolite7 (P210-LCO); SiO2=72.585;TiO2=0.185;Al2O3=10.17;FeOt=4.365;MnO=0.2;MgO=0.035;CaO=0.395;Na2O=6.99;K2O=4.395;P2O5=0,wt_pct_oxide,72.585,0.185,10.17,,4.365,,,0.2,0.035,0.395,6.99,4.395,0,,,,,anhydrous_total=99.32,,,,,,,1373.15,1373.15,1373.15,1373.15,K,200000000,200000000,200000000,200,MPa,,,,,internally_heated_pressure_vessel,173820,,,,,,,,,,,,,,,,,,1.21e-14,-13.9172146297,,,1.21e-14,m2/s,,,,EPMA,diffusion_couple,Electron microprobe,true,,true,false,use_with_caution,,,provenance=compilation_2010; v0_source=zhang_table1; Type_of_dif_as_printed=SEBD; 1s_error_as_printed=3.57e-15 (on D or lnD unspecified; not converted); C_range_as_printed=0.67 to 8.06; Type_of_exp_as_printed=diffusion couple; Analytical_as_printed=Electron microprobe; Apparatus_as_printed=IHPV; Capsule_as_printed=Pt; R unstated in spreadsheet; compiler gas_constant_used_j_mol_k=8.314,supplement,"Holycross, M.",2026-08-31,draft,Baker1988JNCS 102; 62,Baker,1988,,Journal of Non-Crystalline Solids,102,62,10.1016/0022-3093(88)90113-5,"Zhang 2010 Table 1 xls, Entry# 2865; Run# D-43"
