Repository: holycrossm/diffusion-coefficients

# Experimental diffusion coefficients (minerals and silicate melts)

**Pre-release / not published.** Schema v1.0.0. This folder is a GitHub-ready living table: canonical data is CSV, new rows arrive by pull request, and a static page searches the file in the browser. Nothing here is a citable compilation of record.

This is a QA build of 4630 experimental rows (minerals and silicate melts). Most numbers are staged from the 2010 RiMG 72 tables. Do not treat the repo as published, complete, or peer-reviewed.

File: site/data/diffusion_coefficients.csv (part 79 of 136)
DDB002809,1.0.0,isothermal_d,,Fe,,,,chemical,effective_binary,unspecified,melt,Rhyolite1-rhyolite7 (P210-LCO),,,,other,,,false,false,Rhyolite1-rhyolite7 (P210-LCO); SiO2=72.585;TiO2=0.185;Al2O3=10.17;FeOt=4.365;MnO=0.2;MgO=0.035;CaO=0.395;Na2O=6.99;K2O=4.395;P2O5=0,wt_pct_oxide,72.585,0.185,10.17,,4.365,,,0.2,0.035,0.395,6.99,4.395,0,,,,,anhydrous_total=99.32,,,,,,,1466.15,1466.15,1466.15,1466.15,K,200000000,200000000,200000000,200,MPa,,,,,internally_heated_pressure_vessel,864000,,,,,,,,,,,,,,,,,,1.32e-13,-12.8794260688,,,1.32e-13,m2/s,,,,EPMA,diffusion_couple,Electron microprobe,true,,true,false,use_with_caution,,,provenance=compilation_2010; v0_source=zhang_table1; Type_of_dif_as_printed=SEBD; 1s_error_as_printed=2.44e-14 (on D or lnD unspecified; not converted); C_range_as_printed=0.67 to 8.06; Type_of_exp_as_printed=diffusion couple; Analytical_as_printed=Electron microprobe; Apparatus_as_printed=IHPV; Capsule_as_printed=Pt; R unstated in spreadsheet; compiler gas_constant_used_j_mol_k=8.314,supplement,"Holycross, M.",2026-08-31,draft,Baker1988JNCS 102; 62,Baker,1988,,Journal of Non-Crystalline Solids,102,62,10.1016/0022-3093(88)90113-5,"Zhang 2010 Table 1 xls, Entry# 2866; Run# D-50"
DDB002810,1.0.0,isothermal_d,,Fe,,,,chemical,effective_binary,unspecified,melt,Rhyolite1-rhyolite7 (P210-LCO),,,,other,,,false,false,Rhyolite1-rhyolite7 (P210-LCO); SiO2=72.585;TiO2=0.185;Al2O3=10.17;FeOt=4.365;MnO=0.2;MgO=0.035;CaO=0.395;Na2O=6.99;K2O=4.395;P2O5=0,wt_pct_oxide,72.585,0.185,10.17,,4.365,,,0.2,0.035,0.395,6.99,4.395,0,,,,,anhydrous_total=99.32,,,,,,,1373.15,1373.15,1373.15,1373.15,K,1000000000,1000000000,1000000000,1000,MPa,,,,,piston_cylinder,172800,,,,,,,,,,,,,,,,,,4.3e-14,-13.3665315444,,,4.3e-14,m2/s,,,,EPMA,diffusion_couple,Electron microprobe,true,,true,false,use_with_caution,,,provenance=compilation_2010; v0_source=zhang_table1; Type_of_dif_as_printed=SEBD; 1s_error_as_printed=7.36e-15 (on D or lnD unspecified; not converted); C_range_as_printed=0.67 to 8.06; Type_of_exp_as_printed=diffusion couple; Analytical_as_printed=Electron microprobe; Apparatus_as_printed=Piston-cylinder; Capsule_as_printed=graphite; pres_medium_as_printed=talc and pyrophyllite; R unstated in spreadsheet; compiler gas_constant_used_j_mol_k=8.314,supplement,"Holycross, M.",2026-08-31,draft,Baker1988JNCS 102; 62,Baker,1988,,Journal of Non-Crystalline Solids,102,62,10.1016/0022-3093(88)90113-5,"Zhang 2010 Table 1 xls, Entry# 2867; Run# D-11A"
DDB002811,1.0.0,isothermal_d,,Fe,,,,chemical,effective_binary,unspecified,melt,Rhyolite1-rhyolite7 (P210-LCO),,,,other,,,false,false,Rhyolite1-rhyolite7 (P210-LCO); SiO2=72.585;TiO2=0.185;Al2O3=10.17;FeOt=4.365;MnO=0.2;MgO=0.035;CaO=0.395;Na2O=6.99;K2O=4.395;P2O5=0,wt_pct_oxide,72.585,0.185,10.17,,4.365,,,0.2,0.035,0.395,6.99,4.395,0,,,,,anhydrous_total=99.32,,,,,,,1373.15,1373.15,1373.15,1373.15,K,1000000000,1000000000,1000000000,1000,MPa,,,,,piston_cylinder,172800,,,,,,,,,,,,,,,,,,2.85e-14,-13.54515514,,,2.85e-14,m2/s,,,,EPMA,diffusion_couple,Electron microprobe,true,,true,false,use_with_caution,,,provenance=compilation_2010; v0_source=zhang_table1; Type_of_dif_as_printed=SEBD; 1s_error_as_printed=4.625e-15 (on D or lnD unspecified; not converted); C_range_as_printed=0.67 to 8.06; Type_of_exp_as_printed=diffusion couple; Analytical_as_printed=Electron microprobe; Apparatus_as_printed=Piston-cylinder; Capsule_as_printed=graphite; pres_medium_as_printed=talc and pyrophyllite; R unstated in spreadsheet; compiler gas_constant_used_j_mol_k=8.314,supplement,"Holycross, M.",2026-08-31,draft,Baker1988JNCS 102; 62,Baker,1988,,Journal of Non-Crystalline Solids,102,62,10.1016/0022-3093(88)90113-5,"Zhang 2010 Table 1 xls, Entry# 2868; Run# D-11B"
DDB002812,1.0.0,isothermal_d,,Fe,,,,chemical,effective_binary,unspecified,melt,Rhyolite1-rhyolite7 (P210-LCO),,,,other,,,false,false,Rhyolite1-rhyolite7 (P210-LCO); SiO2=72.585;TiO2=0.185;Al2O3=10.17;FeOt=4.365;MnO=0.2;MgO=0.035;CaO=0.395;Na2O=6.99;K2O=4.395;P2O5=0,wt_pct_oxide,72.585,0.185,10.17,,4.365,,,0.2,0.035,0.395,6.99,4.395,0,,,,,anhydrous_total=99.32,,,,,,,1473.15,1473.15,1473.15,1473.15,K,1000000000,1000000000,1000000000,1000,MPa,,,,,piston_cylinder,48888,,,,,,,,,,,,,,,,,,7.74e-14,-13.1112590393,,,7.74e-14,m2/s,,,,EPMA,diffusion_couple,Electron microprobe,true,,true,false,use_with_caution,,,provenance=compilation_2010; v0_source=zhang_table1; Type_of_dif_as_printed=SEBD; 1s_error_as_printed=5.94e-15 (on D or lnD unspecified; not converted); C_range_as_printed=0.67 to 8.06; Type_of_exp_as_printed=diffusion couple; Analytical_as_printed=Electron microprobe; Apparatus_as_printed=Piston-cylinder; Capsule_as_printed=graphite; pres_medium_as_printed=talc and pyrophyllite; R unstated in spreadsheet; compiler gas_constant_used_j_mol_k=8.314,supplement,"Holycross, M.",2026-08-31,draft,Baker1988JNCS 102; 62,Baker,1988,,Journal of Non-Crystalline Solids,102,62,10.1016/0022-3093(88)90113-5,"Zhang 2010 Table 1 xls, Entry# 2869; Run# D-28"
DDB002813,1.0.0,isothermal_d,,Fe,,,,chemical,effective_binary,unspecified,melt,Rhyolite1-rhyolite7 (P210-LCO),,,,other,,,false,false,Rhyolite1-rhyolite7 (P210-LCO); SiO2=72.585;TiO2=0.185;Al2O3=10.17;FeOt=4.365;MnO=0.2;MgO=0.035;CaO=0.395;Na2O=6.99;K2O=4.395;P2O5=0,wt_pct_oxide,72.585,0.185,10.17,,4.365,,,0.2,0.035,0.395,6.99,4.395,0,,,,,anhydrous_total=99.32,,,,,,,1473.15,1473.15,1473.15,1473.15,K,1000000000,1000000000,1000000000,1000,MPa,,,,,piston_cylinder,48888,,,,,,,,,,,,,,,,,,1.68e-13,-12.7746907183,,,1.68e-13,m2/s,,,,EPMA,diffusion_couple,Electron microprobe,true,,true,false,use_with_caution,,,provenance=compilation_2010; v0_source=zhang_table1; Type_of_dif_as_printed=SEBD; 1s_error_as_printed=6.805e-14 (on D or lnD unspecified; not converted); C_range_as_printed=0.08 to 0.32; Type_of_exp_as_printed=diffusion couple; Analytical_as_printed=Electron microprobe; Apparatus_as_printed=Piston-cylinder; Capsule_as_printed=graphite; pres_medium_as_printed=talc and pyrophyllite; R unstated in spreadsheet; compiler gas_constant_used_j_mol_k=8.314,supplement,"Holycross, M.",2026-08-31,draft,Baker1988JNCS 102; 62,Baker,1988,,Journal of Non-Crystalline Solids,102,62,10.1016/0022-3093(88)90113-5,"Zhang 2010 Table 1 xls, Entry# 2870; Run# D-28"
DDB002814,1.0.0,isothermal_d,,Fe,,,,chemical,effective_binary,unspecified,melt,Rhyolite1-rhyolite7 (P210-LCO),,,,other,,,false,false,Rhyolite1-rhyolite7 (P210-LCO); SiO2=72.585;TiO2=0.185;Al2O3=10.17;FeOt=4.365;MnO=0.2;MgO=0.035;CaO=0.395;Na2O=6.99;K2O=4.395;P2O5=0,wt_pct_oxide,72.585,0.185,10.17,,4.365,,,0.2,0.035,0.395,6.99,4.395,0,,,,,anhydrous_total=99.32,,,,,,,1573.15,1573.15,1573.15,1573.15,K,1000000000,1000000000,1000000000,1000,MPa,,,,,piston_cylinder,69900,,,,,,,,,,,,,,,,,,7.69e-14,-13.1140736602,,,7.69e-14,m2/s,,,,EPMA,diffusion_couple,Electron microprobe,true,,true,false,use_with_caution,,,provenance=compilation_2010; v0_source=zhang_table1; Type_of_dif_as_printed=SEBD; 1s_error_as_printed=2.782e-14 (on D or lnD unspecified; not converted); C_range_as_printed=0.67 to 8.06; Type_of_exp_as_printed=diffusion couple; Analytical_as_printed=Electron microprobe; Apparatus_as_printed=Piston-cylinder; Capsule_as_printed=graphite; pres_medium_as_printed=talc and pyrophyllite; R unstated in spreadsheet; compiler gas_constant_used_j_mol_k=8.314,supplement,"Holycross, M.",2026-08-31,draft,Baker1988JNCS 102; 62,Baker,1988,,Journal of Non-Crystalline Solids,102,62,10.1016/0022-3093(88)90113-5,"Zhang 2010 Table 1 xls, Entry# 2871; Run# D-26"
DDB002815,1.0.0,isothermal_d,,Fe,,,,chemical,effective_binary,unspecified,melt,Rhyolite1-rhyolite7 (P210-LCO),,,,other,,,false,false,Rhyolite1-rhyolite7 (P210-LCO); SiO2=72.585;TiO2=0.185;Al2O3=10.17;FeOt=4.365;MnO=0.2;MgO=0.035;CaO=0.395;Na2O=6.99;K2O=4.395;P2O5=0,wt_pct_oxide,72.585,0.185,10.17,,4.365,,,0.2,0.035,0.395,6.99,4.395,0,,,,,anhydrous_total=99.32,,,,,,,1673.15,1673.15,1673.15,1673.15,K,1000000000,1000000000,1000000000,1000,MPa,,,,,piston_cylinder,18000,,,,,,,,,,,,,,,,,,3.11e-13,-12.507239611,,,3.11e-13,m2/s,,,,EPMA,diffusion_couple,Electron microprobe,true,,true,false,use_with_caution,,,provenance=compilation_2010; v0_source=zhang_table1; Type_of_dif_as_printed=SEBD; 1s_error_as_printed=2.01e-14 (on D or lnD unspecified; not converted); C_range_as_printed=0.67 to 8.06; Type_of_exp_as_printed=diffusion couple; Analytical_as_printed=Electron microprobe; Apparatus_as_printed=Piston-cylinder; Capsule_as_printed=graphite; pres_medium_as_printed=talc and pyrophyllite; R unstated in spreadsheet; compiler gas_constant_used_j_mol_k=8.314,supplement,"Holycross, M.",2026-08-31,draft,Baker1988JNCS 102; 62,Baker,1988,,Journal of Non-Crystalline Solids,102,62,10.1016/0022-3093(88)90113-5,"Zhang 2010 Table 1 xls, Entry# 2872; Run# D-32"
DDB002816,1.0.0,isothermal_d,,Fe,,,,chemical,effective_binary,unspecified,melt,Rhyolite1-rhyolite7 (P210-LCO),,,,other,,,false,false,Rhyolite1-rhyolite7 (P210-LCO); SiO2=72.585;TiO2=0.185;Al2O3=10.17;FeOt=4.365;MnO=0.2;MgO=0.035;CaO=0.395;Na2O=6.99;K2O=4.395;P2O5=0,wt_pct_oxide,72.585,0.185,10.17,,4.365,,,0.2,0.035,0.395,6.99,4.395,0,,,,,anhydrous_total=99.32,,,,,,,1673.15,1673.15,1673.15,1673.15,K,1000000000,1000000000,1000000000,1000,MPa,,,,,piston_cylinder,18000,,,,,,,,,,,,,,,,,,4.17e-13,-12.379863945,,,4.17e-13,m2/s,,,,EPMA,diffusion_couple,Electron microprobe,true,,true,false,use_with_caution,,,provenance=compilation_2010; v0_source=zhang_table1; Type_of_dif_as_printed=SEBD; 1s_error_as_printed=7.68e-14 (on D or lnD unspecified; not converted); C_range_as_printed=0.08 to 0.32; Type_of_exp_as_printed=diffusion couple; Analytical_as_printed=Electron microprobe; Apparatus_as_printed=Piston-cylinder; Capsule_as_printed=graphite; pres_medium_as_printed=talc and pyrophyllite; R unstated in spreadsheet; compiler gas_constant_used_j_mol_k=8.314,supplement,"Holycross, M.",2026-08-31,draft,Baker1988JNCS 102; 62,Baker,1988,,Journal of Non-Crystalline Solids,102,62,10.1016/0022-3093(88)90113-5,"Zhang 2010 Table 1 xls, Entry# 2873; Run# D-32"
DDB002817,1.0.0,isothermal_d,,Fe II,,,,chemical,effective_binary,unspecified,melt,HR1 (Peraluminous Sodium Aluminosilicate),,,,melt_simple,,,false,false,HR1 (Peraluminous sodium aluminosilicate); SiO2=71.55;Al2O3=19.1;FeOt=0.625;Na2O=8.75,wt_pct_oxide,71.55,,19.1,,0.625,,,,,,8.75,,,,,,,anhydrous_total=100,,,,,,,1716.15,1716.15,1716.15,1716.15,K,100000,100000,100000,0.1,MPa,unknown,,,gas_mix,one_atm_furnace,3600,,,,,,,,,,,,,,,,,,1.07151930524e-12,-11.97,,,1.0715193052376e-12,m2/s,,,,EPMA,diffusion_couple,Electron microprobe,true,,true,false,use_with_caution,,,provenance=compilation_2010; v0_source=zhang_table1; Type_of_dif_as_printed=FEBD; logfO2_as_printed=CO-CO2; C_range_as_printed=1.25; Type_of_exp_as_printed=diffusion couple; Analytical_as_printed=Electron microprobe; Apparatus_as_printed=furnace; pres_medium_as_printed=CO-CO2; R unstated in spreadsheet; compiler gas_constant_used_j_mol_k=8.314,supplement,"Holycross, M.",2026-08-31,draft,Dunn1990JGR 95; 15665,Dunn,1990,,Journal of Geophysical Research,95,15665,10.1029/jb095ib10p15665,"Zhang 2010 Table 1 xls, Entry# 2874; Run# 40"
DDB002818,1.0.0,isothermal_d,,Fe II,,,,chemical,effective_binary,unspecified,melt,HR1 (Peraluminous Sodium Aluminosilicate),,,,melt_simple,,,false,false,HR1 (Peraluminous sodium aluminosilicate); SiO2=71.55;Al2O3=19.1;FeOt=0.625;Na2O=8.75,wt_pct_oxide,71.55,,19.1,,0.625,,,,,,8.75,,,,,,,anhydrous_total=100,,,,,,,1716.15,1716.15,1716.15,1716.15,K,100000,100000,100000,0.1,MPa,unknown,,,gas_mix,one_atm_furnace,7200,,,,,,,,,,,,,,,,,,1.28824955169e-12,-11.89,,,1.28824955169313e-12,m2/s,,,,EPMA,diffusion_couple,Electron microprobe,true,,true,false,use_with_caution,,,provenance=compilation_2010; v0_source=zhang_table1; Type_of_dif_as_printed=FEBD; logfO2_as_printed=CO-CO2; C_range_as_printed=1.25; Type_of_exp_as_printed=diffusion couple; Analytical_as_printed=Electron microprobe; Apparatus_as_printed=furnace; pres_medium_as_printed=CO-CO2; R unstated in spreadsheet; compiler gas_constant_used_j_mol_k=8.314,supplement,"Holycross, M.",2026-08-31,draft,Dunn1990JGR 95; 15665,Dunn,1990,,Journal of Geophysical Research,95,15665,10.1029/jb095ib10p15665,"Zhang 2010 Table 1 xls, Entry# 2875; Run# 41"
DDB002819,1.0.0,isothermal_d,,Fe II,,,,chemical,effective_binary,unspecified,melt,HR1 (Peraluminous Sodium Aluminosilicate),,,,melt_simple,,,false,false,HR1 (Peraluminous sodium aluminosilicate); SiO2=71.55;Al2O3=19.1;FeOt=0.625;Na2O=8.75,wt_pct_oxide,71.55,,19.1,,0.625,,,,,,8.75,,,,,,,anhydrous_total=100,,,,,,,1666.15,1666.15,1666.15,1666.15,K,100000,100000,100000,0.1,MPa,unknown,,,gas_mix,one_atm_furnace,7200,,,,,,,,,,,,,,,,,,8.31763771103e-13,-12.08,,,8.3176377110267e-13,m2/s,,,,EPMA,diffusion_couple,Electron microprobe,true,,true,false,use_with_caution,,,provenance=compilation_2010; v0_source=zhang_table1; Type_of_dif_as_printed=FEBD; logfO2_as_printed=CO-CO2; C_range_as_printed=1.25; Type_of_exp_as_printed=diffusion couple; Analytical_as_printed=Electron microprobe; Apparatus_as_printed=furnace; pres_medium_as_printed=CO-CO2; R unstated in spreadsheet; compiler gas_constant_used_j_mol_k=8.314,supplement,"Holycross, M.",2026-08-31,draft,Dunn1990JGR 95; 15665,Dunn,1990,,Journal of Geophysical Research,95,15665,10.1029/jb095ib10p15665,"Zhang 2010 Table 1 xls, Entry# 2876; Run# 42"
DDB002820,1.0.0,isothermal_d,,Fe II,,,,chemical,effective_binary,unspecified,melt,HR1 (Peraluminous Sodium Aluminosilicate),,,,melt_simple,,,false,false,HR1 (Peraluminous sodium aluminosilicate); SiO2=71.55;Al2O3=19.1;FeOt=0.625;Na2O=8.75,wt_pct_oxide,71.55,,19.1,,0.625,,,,,,8.75,,,,,,,anhydrous_total=100,,,,,,,1667.15,1667.15,1667.15,1667.15,K,100000,100000,100000,0.1,MPa,unknown,,,gas_mix,one_atm_furnace,3116,,,,,,,,,,,,,,,,,,6.3095734448e-13,-12.2,,,6.30957344480193e-13,m2/s,,,,EPMA,diffusion_couple,Electron microprobe,true,,true,false,use_with_caution,,,provenance=compilation_2010; v0_source=zhang_table1; Type_of_dif_as_printed=FEBD; logfO2_as_printed=CO-CO2; C_range_as_printed=1.25; Type_of_exp_as_printed=diffusion couple; Analytical_as_printed=Electron microprobe; Apparatus_as_printed=furnace; pres_medium_as_printed=CO-CO2; R unstated in spreadsheet; compiler gas_constant_used_j_mol_k=8.314,supplement,"Holycross, M.",2026-08-31,draft,Dunn1990JGR 95; 15665,Dunn,1990,,Journal of Geophysical Research,95,15665,10.1029/jb095ib10p15665,"Zhang 2010 Table 1 xls, Entry# 2877; Run# 43"
DDB002821,1.0.0,isothermal_d,,Fe II,,,,chemical,effective_binary,unspecified,melt,HR1 (Peraluminous Sodium Aluminosilicate),,,,melt_simple,,,false,false,HR1 (Peraluminous sodium aluminosilicate); SiO2=71.55;Al2O3=19.1;FeOt=0.625;Na2O=8.75,wt_pct_oxide,71.55,,19.1,,0.625,,,,,,8.75,,,,,,,anhydrous_total=100,,,,,,,1616.15,1616.15,1616.15,1616.15,K,100000,100000,100000,0.1,MPa,unknown,,,gas_mix,one_atm_furnace,12360,,,,,,,,,,,,,,,,,,6.3095734448e-13,-12.2,,,6.30957344480193e-13,m2/s,,,,EPMA,diffusion_couple,Electron microprobe,true,,true,false,use_with_caution,,,provenance=compilation_2010; v0_source=zhang_table1; Type_of_dif_as_printed=FEBD; logfO2_as_printed=CO-CO2; C_range_as_printed=1.25; Type_of_exp_as_printed=diffusion couple; Analytical_as_printed=Electron microprobe; Apparatus_as_printed=furnace; pres_medium_as_printed=CO-CO2; R unstated in spreadsheet; compiler gas_constant_used_j_mol_k=8.314,supplement,"Holycross, M.",2026-08-31,draft,Dunn1990JGR 95; 15665,Dunn,1990,,Journal of Geophysical Research,95,15665,10.1029/jb095ib10p15665,"Zhang 2010 Table 1 xls, Entry# 2878; Run# 44"
DDB002822,1.0.0,isothermal_d,,Fe II,,,,chemical,effective_binary,unspecified,melt,HR1 (Peraluminous Sodium Aluminosilicate),,,,melt_simple,,,false,false,HR1 (Peraluminous sodium aluminosilicate); SiO2=71.55;Al2O3=19.1;FeOt=0.625;Na2O=8.75,wt_pct_oxide,71.55,,19.1,,0.625,,,,,,8.75,,,,,,,anhydrous_total=100,,,,,,,1616.15,1616.15,1616.15,1616.15,K,100000,100000,100000,0.1,MPa,unknown,,,gas_mix,one_atm_furnace,2700,,,,,,,,,,,,,,,,,,4.57088189615e-13,-12.34,,,4.57088189614874e-13,m2/s,,,,EPMA,diffusion_couple,Electron microprobe,true,,true,false,use_with_caution,,,provenance=compilation_2010; v0_source=zhang_table1; Type_of_dif_as_printed=FEBD; logfO2_as_printed=CO-CO2; C_range_as_printed=1.25; Type_of_exp_as_printed=diffusion couple; Analytical_as_printed=Electron microprobe; Apparatus_as_printed=furnace; pres_medium_as_printed=CO-CO2; R unstated in spreadsheet; compiler gas_constant_used_j_mol_k=8.314,supplement,"Holycross, M.",2026-08-31,draft,Dunn1990JGR 95; 15665,Dunn,1990,,Journal of Geophysical Research,95,15665,10.1029/jb095ib10p15665,"Zhang 2010 Table 1 xls, Entry# 2879; Run# 45"
DDB002823,1.0.0,isothermal_d,,Fe II,,,,chemical,effective_binary,unspecified,melt,HR1 (Peraluminous Sodium Aluminosilicate),,,,melt_simple,,,false,false,HR1 (Peraluminous sodium aluminosilicate); SiO2=71.55;Al2O3=19.1;FeOt=0.625;Na2O=8.75,wt_pct_oxide,71.55,,19.1,,0.625,,,,,,8.75,,,,,,,anhydrous_total=100,,,,,,,1566.15,1566.15,1566.15,1566.15,K,100000,100000,100000,0.1,MPa,unknown,,,gas_mix,one_atm_furnace,2700,,,,,,,,,,,,,,,,,,3.46736850453e-13,-12.46,,,3.4673685045253e-13,m2/s,,,,EPMA,diffusion_couple,Electron microprobe,true,,true,false,use_with_caution,,,provenance=compilation_2010; v0_source=zhang_table1; Type_of_dif_as_printed=FEBD; logfO2_as_printed=CO-CO2; C_range_as_printed=1.25; Type_of_exp_as_printed=diffusion couple; Analytical_as_printed=Electron microprobe; Apparatus_as_printed=furnace; pres_medium_as_printed=CO-CO2; R unstated in spreadsheet; compiler gas_constant_used_j_mol_k=8.314,supplement,"Holycross, M.",2026-08-31,draft,Dunn1990JGR 95; 15665,Dunn,1990,,Journal of Geophysical Research,95,15665,10.1029/jb095ib10p15665,"Zhang 2010 Table 1 xls, Entry# 2880; Run# 46"
DDB002824,1.0.0,isothermal_d,,Fe II,,,,chemical,effective_binary,unspecified,melt,HR1 (Peraluminous Sodium Aluminosilicate),,,,melt_simple,,,false,false,HR1 (Peraluminous sodium aluminosilicate); SiO2=71.55;Al2O3=19.1;FeOt=0.625;Na2O=8.75,wt_pct_oxide,71.55,,19.1,,0.625,,,,,,8.75,,,,,,,anhydrous_total=100,,,,,,,1516.15,1516.15,1516.15,1516.15,K,100000,100000,100000,0.1,MPa,unknown,,,gas_mix,one_atm_furnace,10800,,,,,,,,,,,,,,,,,,9.33254300797e-14,-13.03,,,9.33254300796992e-14,m2/s,,,,EPMA,diffusion_couple,Electron microprobe,true,,true,false,use_with_caution,,,provenance=compilation_2010; v0_source=zhang_table1; Type_of_dif_as_printed=FEBD; logfO2_as_printed=CO-CO2; C_range_as_printed=1.25; Type_of_exp_as_printed=diffusion couple; Analytical_as_printed=Electron microprobe; Apparatus_as_printed=furnace; pres_medium_as_printed=CO-CO2; R unstated in spreadsheet; compiler gas_constant_used_j_mol_k=8.314,supplement,"Holycross, M.",2026-08-31,draft,Dunn1990JGR 95; 15665,Dunn,1990,,Journal of Geophysical Research,95,15665,10.1029/jb095ib10p15665,"Zhang 2010 Table 1 xls, Entry# 2881; Run# 48"
DDB002825,1.0.0,isothermal_d,,Fe II,,,,chemical,effective_binary,unspecified,melt,HR1 (Peraluminous Sodium Aluminosilicate),,,,melt_simple,,,false,false,HR1 (Peraluminous sodium aluminosilicate); SiO2=71.55;Al2O3=19.1;FeOt=0.625;Na2O=8.75,wt_pct_oxide,71.55,,19.1,,0.625,,,,,,8.75,,,,,,,anhydrous_total=100,,,,,,,1516.15,1516.15,1516.15,1516.15,K,100000,100000,100000,0.1,MPa,unknown,,,gas_mix,one_atm_furnace,25200,,,,,,,,,,,,,,,,,,7.58577575029e-14,-13.12,,,7.58577575029183e-14,m2/s,,,,EPMA,diffusion_couple,Electron microprobe,true,,true,false,use_with_caution,,,provenance=compilation_2010; v0_source=zhang_table1; Type_of_dif_as_printed=FEBD; logfO2_as_printed=CO-CO2; C_range_as_printed=1.25; Type_of_exp_as_printed=diffusion couple; Analytical_as_printed=Electron microprobe; Apparatus_as_printed=furnace; pres_medium_as_printed=CO-CO2; R unstated in spreadsheet; compiler gas_constant_used_j_mol_k=8.314,supplement,"Holycross, M.",2026-08-31,draft,Dunn1990JGR 95; 15665,Dunn,1990,,Journal of Geophysical Research,95,15665,10.1029/jb095ib10p15665,"Zhang 2010 Table 1 xls, Entry# 2882; Run# 49"
DDB002826,1.0.0,isothermal_d,,Fe II,,,,chemical,effective_binary,unspecified,melt,HR1 (Peraluminous Sodium Aluminosilicate),,,,melt_simple,,,false,false,HR1 (Peraluminous sodium aluminosilicate); SiO2=71.55;Al2O3=19.1;FeOt=0.625;Na2O=8.75,wt_pct_oxide,71.55,,19.1,,0.625,,,,,,8.75,,,,,,,anhydrous_total=100,,,,,,,1517.15,1517.15,1517.15,1517.15,K,100000,100000,100000,0.1,MPa,unknown,,,gas_mix,one_atm_furnace,3600,,,,,,,,,,,,,,,,,,1.25892541179e-13,-12.9,,,1.25892541179416e-13,m2/s,,,,EPMA,diffusion_couple,Electron microprobe,true,,true,false,use_with_caution,,,provenance=compilation_2010; v0_source=zhang_table1; Type_of_dif_as_printed=FEBD; logfO2_as_printed=CO-CO2; C_range_as_printed=1.25; Type_of_exp_as_printed=diffusion couple; Analytical_as_printed=Electron microprobe; Apparatus_as_printed=furnace; pres_medium_as_printed=CO-CO2; R unstated in spreadsheet; compiler gas_constant_used_j_mol_k=8.314,supplement,"Holycross, M.",2026-08-31,draft,Dunn1990JGR 95; 15665,Dunn,1990,,Journal of Geophysical Research,95,15665,10.1029/jb095ib10p15665,"Zhang 2010 Table 1 xls, Entry# 2883; Run# 50"
DDB002827,1.0.0,isothermal_d,,Fe II,,,,chemical,effective_binary,unspecified,melt,HR1 (Peraluminous Sodium Aluminosilicate),,,,melt_simple,,,false,false,HR1 (Peraluminous sodium aluminosilicate); SiO2=71.55;Al2O3=19.1;FeOt=0.625;Na2O=8.75,wt_pct_oxide,71.55,,19.1,,0.625,,,,,,8.75,,,,,,,anhydrous_total=100,,,,,,,1566.15,1566.15,1566.15,1566.15,K,100000,100000,100000,0.1,MPa,unknown,,,gas_mix,one_atm_furnace,10800,,,,,,,,,,,,,,,,,,2.29086765277e-13,-12.64,,,2.29086765276777e-13,m2/s,,,,EPMA,diffusion_couple,Electron microprobe,true,,true,false,use_with_caution,,,provenance=compilation_2010; v0_source=zhang_table1; Type_of_dif_as_printed=FEBD; logfO2_as_printed=CO-CO2; C_range_as_printed=1.25; Type_of_exp_as_printed=diffusion couple; Analytical_as_printed=Electron microprobe; Apparatus_as_printed=furnace; pres_medium_as_printed=CO-CO2; R unstated in spreadsheet; compiler gas_constant_used_j_mol_k=8.314,supplement,"Holycross, M.",2026-08-31,draft,Dunn1990JGR 95; 15665,Dunn,1990,,Journal of Geophysical Research,95,15665,10.1029/jb095ib10p15665,"Zhang 2010 Table 1 xls, Entry# 2884; Run# 51"
DDB002828,1.0.0,isothermal_d,,Fe II,,,,chemical,effective_binary,unspecified,melt,HR1 (Peraluminous Sodium Aluminosilicate),,,,melt_simple,,,false,false,HR1 (Peraluminous sodium aluminosilicate); SiO2=71.55;Al2O3=19.1;FeOt=0.625;Na2O=8.75,wt_pct_oxide,71.55,,19.1,,0.625,,,,,,8.75,,,,,,,anhydrous_total=100,,,,,,,1566.15,1566.15,1566.15,1566.15,K,100000,100000,100000,0.1,MPa,unknown,,,gas_mix,one_atm_furnace,3600,,,,,,,,,,,,,,,,,,4.1686938347e-13,-12.38,,,4.16869383470333e-13,m2/s,,,,EPMA,diffusion_couple,Electron microprobe,true,,true,false,use_with_caution,,,provenance=compilation_2010; v0_source=zhang_table1; Type_of_dif_as_printed=FEBD; logfO2_as_printed=CO-CO2; C_range_as_printed=1.25; Type_of_exp_as_printed=diffusion couple; Analytical_as_printed=Electron microprobe; Apparatus_as_printed=furnace; pres_medium_as_printed=CO-CO2; R unstated in spreadsheet; compiler gas_constant_used_j_mol_k=8.314,supplement,"Holycross, M.",2026-08-31,draft,Dunn1990JGR 95; 15665,Dunn,1990,,Journal of Geophysical Research,95,15665,10.1029/jb095ib10p15665,"Zhang 2010 Table 1 xls, Entry# 2885; Run# 52"
DDB002829,1.0.0,isothermal_d,,Fe II,,,,chemical,effective_binary,unspecified,melt,HR1 (Peraluminous Sodium Aluminosilicate),,,,melt_simple,,,false,false,HR1 (Peraluminous sodium aluminosilicate); SiO2=71.55;Al2O3=19.1;FeOt=0.625;Na2O=8.75,wt_pct_oxide,71.55,,19.1,,0.625,,,,,,8.75,,,,,,,anhydrous_total=100,,,,,,,1591.15,1591.15,1591.15,1591.15,K,100000,100000,100000,0.1,MPa,unknown,,,gas_mix,one_atm_furnace,7320,,,,,,,,,,,,,,,,,,3.16227766017e-13,-12.5,,,3.16227766016838e-13,m2/s,,,,EPMA,diffusion_couple,Electron microprobe,true,,true,false,use_with_caution,,,provenance=compilation_2010; v0_source=zhang_table1; Type_of_dif_as_printed=FEBD; logfO2_as_printed=CO-CO2; C_range_as_printed=1.25; Type_of_exp_as_printed=diffusion couple; Analytical_as_printed=Electron microprobe; Apparatus_as_printed=furnace; pres_medium_as_printed=CO-CO2; R unstated in spreadsheet; compiler gas_constant_used_j_mol_k=8.314,supplement,"Holycross, M.",2026-08-31,draft,Dunn1990JGR 95; 15665,Dunn,1990,,Journal of Geophysical Research,95,15665,10.1029/jb095ib10p15665,"Zhang 2010 Table 1 xls, Entry# 2886; Run# 53"
DDB002830,1.0.0,isothermal_d,,Fe II,,,,chemical,effective_binary,unspecified,melt,HR1 (Peraluminous Sodium Aluminosilicate),,,,melt_simple,,,false,false,HR1 (Peraluminous sodium aluminosilicate); SiO2=71.55;Al2O3=19.1;FeOt=0.625;Na2O=8.75,wt_pct_oxide,71.55,,19.1,,0.625,,,,,,8.75,,,,,,,anhydrous_total=100,,,,,,,1541.15,1541.15,1541.15,1541.15,K,100000,100000,100000,0.1,MPa,unknown,,,gas_mix,one_atm_furnace,7260,,,,,,,,,,,,,,,,,,1.28824955169e-13,-12.89,,,1.28824955169313e-13,m2/s,,,,EPMA,diffusion_couple,Electron microprobe,true,,true,false,use_with_caution,,,provenance=compilation_2010; v0_source=zhang_table1; Type_of_dif_as_printed=FEBD; logfO2_as_printed=CO-CO2; C_range_as_printed=1.25; Type_of_exp_as_printed=diffusion couple; Analytical_as_printed=Electron microprobe; Apparatus_as_printed=furnace; pres_medium_as_printed=CO-CO2; R unstated in spreadsheet; compiler gas_constant_used_j_mol_k=8.314,supplement,"Holycross, M.",2026-08-31,draft,Dunn1990JGR 95; 15665,Dunn,1990,,Journal of Geophysical Research,95,15665,10.1029/jb095ib10p15665,"Zhang 2010 Table 1 xls, Entry# 2887; Run# 54"
DDB002831,1.0.0,isothermal_d,,Fe II,,,,chemical,effective_binary,unspecified,melt,HR1 (Peraluminous Sodium Aluminosilicate),,,,melt_simple,,,false,false,HR1 (Peraluminous sodium aluminosilicate); SiO2=71.55;Al2O3=19.1;FeOt=0.625;Na2O=8.75,wt_pct_oxide,71.55,,19.1,,0.625,,,,,,8.75,,,,,,,anhydrous_total=100,,,,,,,1564.15,1564.15,1564.15,1564.15,K,100000,100000,100000,0.1,MPa,unknown,,,gas_mix,one_atm_furnace,3600,,,,,,,,,,,,,,,,,,4.67735141287e-13,-12.33,,,4.67735141287197e-13,m2/s,,,,EPMA,diffusion_couple,Electron microprobe,true,,true,false,use_with_caution,,,provenance=compilation_2010; v0_source=zhang_table1; Type_of_dif_as_printed=FEBD; logfO2_as_printed=CO-CO2; C_range_as_printed=1.25; Type_of_exp_as_printed=diffusion couple; Analytical_as_printed=Electron microprobe; Apparatus_as_printed=furnace; pres_medium_as_printed=CO-CO2; R unstated in spreadsheet; compiler gas_constant_used_j_mol_k=8.314,supplement,"Holycross, M.",2026-08-31,draft,Dunn1990JGR 95; 15665,Dunn,1990,,Journal of Geophysical Research,95,15665,10.1029/jb095ib10p15665,"Zhang 2010 Table 1 xls, Entry# 2888; Run# 55"
DDB002832,1.0.0,isothermal_d,,Fe II,,,,chemical,effective_binary,unspecified,melt,HR1 (Peraluminous Sodium Aluminosilicate),,,,melt_simple,,,false,false,HR1 (Peraluminous sodium aluminosilicate); SiO2=71.55;Al2O3=19.1;FeOt=0.625;Na2O=8.75,wt_pct_oxide,71.55,,19.1,,0.625,,,,,,8.75,,,,,,,anhydrous_total=100,,,,,,,1564.15,1564.15,1564.15,1564.15,K,100000,100000,100000,0.1,MPa,unknown,,,gas_mix,one_atm_furnace,7200,,,,,,,,,,,,,,,,,,2.75422870334e-13,-12.56,,,2.75422870333816e-13,m2/s,,,,EPMA,diffusion_couple,Electron microprobe,true,,true,false,use_with_caution,,,provenance=compilation_2010; v0_source=zhang_table1; Type_of_dif_as_printed=FEBD; logfO2_as_printed=CO-CO2; C_range_as_printed=1.25; Type_of_exp_as_printed=diffusion couple; Analytical_as_printed=Electron microprobe; Apparatus_as_printed=furnace; pres_medium_as_printed=CO-CO2; R unstated in spreadsheet; compiler gas_constant_used_j_mol_k=8.314,supplement,"Holycross, M.",2026-08-31,draft,Dunn1990JGR 95; 15665,Dunn,1990,,Journal of Geophysical Research,95,15665,10.1029/jb095ib10p15665,"Zhang 2010 Table 1 xls, Entry# 2889; Run# 56"
DDB002833,1.0.0,isothermal_d,,Fe II,,,,chemical,effective_binary,unspecified,melt,HR1 (Peraluminous Sodium Aluminosilicate),,,,melt_simple,,,false,false,HR1 (Peraluminous sodium aluminosilicate); SiO2=71.55;Al2O3=19.1;FeOt=0.625;Na2O=8.75,wt_pct_oxide,71.55,,19.1,,0.625,,,,,,8.75,,,,,,,anhydrous_total=100,,,,,,,1673.15,1673.15,1673.15,1673.15,K,600000000,600000000,600000000,600,MPa,G,,,buffered,piston_cylinder,300,,,,,,,,,,,,,,,,,,3.80189396321e-12,-11.42,,,3.80189396320561e-12,m2/s,,,,EPMA,diffusion_couple,Electron microprobe,true,,true,false,use_with_caution,,,provenance=compilation_2010; v0_source=zhang_table1; Type_of_dif_as_printed=FEBD; logfO2_as_printed=graphite; C_range_as_printed=1.25; Type_of_exp_as_printed=diffusion couple; Analytical_as_printed=Electron microprobe; Apparatus_as_printed=PCA; Capsule_as_printed=graphite; pres_medium_as_printed=solid; R unstated in spreadsheet; compiler gas_constant_used_j_mol_k=8.314,supplement,"Holycross, M.",2026-08-31,draft,Dunn1990JGR 95; 15665,Dunn,1990,,Journal of Geophysical Research,95,15665,10.1029/jb095ib10p15665,"Zhang 2010 Table 1 xls, Entry# 2890; Run# 34"
DDB002834,1.0.0,isothermal_d,,Fe II,,,,chemical,effective_binary,unspecified,melt,HR1 (Peraluminous Sodium Aluminosilicate),,,,melt_simple,,,false,false,HR1 (Peraluminous sodium aluminosilicate); SiO2=71.55;Al2O3=19.1;FeOt=0.625;Na2O=8.75,wt_pct_oxide,71.55,,19.1,,0.625,,,,,,8.75,,,,,,,anhydrous_total=100,,,,,,,1673.15,1673.15,1673.15,1673.15,K,700000000,700000000,700000000,700,MPa,G,,,buffered,piston_cylinder,1500,,,,,,,,,,,,,,,,,,2.81838293126e-12,-11.55,,,2.81838293126445e-12,m2/s,,,,EPMA,diffusion_couple,Electron microprobe,true,,true,false,use_with_caution,,,provenance=compilation_2010; v0_source=zhang_table1; Type_of_dif_as_printed=FEBD; logfO2_as_printed=graphite; C_range_as_printed=1.25; Type_of_exp_as_printed=diffusion couple; Analytical_as_printed=Electron microprobe; Apparatus_as_printed=PCA; Capsule_as_printed=graphite; pres_medium_as_printed=solid; R unstated in spreadsheet; compiler gas_constant_used_j_mol_k=8.314,supplement,"Holycross, M.",2026-08-31,draft,Dunn1990JGR 95; 15665,Dunn,1990,,Journal of Geophysical Research,95,15665,10.1029/jb095ib10p15665,"Zhang 2010 Table 1 xls, Entry# 2891; Run# 35"
DDB002835,1.0.0,isothermal_d,,Fe II,,,,chemical,effective_binary,unspecified,melt,HR1 (Peraluminous Sodium Aluminosilicate),,,,melt_simple,,,false,false,HR1 (Peraluminous sodium aluminosilicate); SiO2=71.55;Al2O3=19.1;FeOt=0.625;Na2O=8.75,wt_pct_oxide,71.55,,19.1,,0.625,,,,,,8.75,,,,,,,anhydrous_total=100,,,,,,,1523.15,1523.15,1523.15,1523.15,K,1000000000,1000000000,1000000000,1000,MPa,G,,,buffered,piston_cylinder,3300,,,,,,,,,,,,,,,,,,4.26579518802e-13,-12.37,,,4.26579518801592e-13,m2/s,,,,EPMA,diffusion_couple,Electron microprobe,true,,true,false,use_with_caution,,,provenance=compilation_2010; v0_source=zhang_table1; Type_of_dif_as_printed=FEBD; logfO2_as_printed=graphite; C_range_as_printed=1.25; Type_of_exp_as_printed=diffusion couple; Analytical_as_printed=Electron microprobe; Apparatus_as_printed=PCA; Capsule_as_printed=graphite; pres_medium_as_printed=solid; R unstated in spreadsheet; compiler gas_constant_used_j_mol_k=8.314,supplement,"Holycross, M.",2026-08-31,draft,Dunn1990JGR 95; 15665,Dunn,1990,,Journal of Geophysical Research,95,15665,10.1029/jb095ib10p15665,"Zhang 2010 Table 1 xls, Entry# 2892; Run# 22"
DDB002836,1.0.0,isothermal_d,,Fe II,,,,chemical,effective_binary,unspecified,melt,HR1 (Peraluminous Sodium Aluminosilicate),,,,melt_simple,,,false,false,HR1 (Peraluminous sodium aluminosilicate); SiO2=71.55;Al2O3=19.1;FeOt=0.625;Na2O=8.75,wt_pct_oxide,71.55,,19.1,,0.625,,,,,,8.75,,,,,,,anhydrous_total=100,,,,,,,1523.15,1523.15,1523.15,1523.15,K,1000000000,1000000000,1000000000,1000,MPa,G,,,buffered,piston_cylinder,900,,,,,,,,,,,,,,,,,,1.34896288259e-12,-11.87,,,1.34896288259165e-12,m2/s,,,,EPMA,diffusion_couple,Electron microprobe,true,,true,false,use_with_caution,,,provenance=compilation_2010; v0_source=zhang_table1; Type_of_dif_as_printed=FEBD; logfO2_as_printed=graphite; C_range_as_printed=1.25; Type_of_exp_as_printed=diffusion couple; Analytical_as_printed=Electron microprobe; Apparatus_as_printed=PCA; Capsule_as_printed=graphite; pres_medium_as_printed=solid; R unstated in spreadsheet; compiler gas_constant_used_j_mol_k=8.314,supplement,"Holycross, M.",2026-08-31,draft,Dunn1990JGR 95; 15665,Dunn,1990,,Journal of Geophysical Research,95,15665,10.1029/jb095ib10p15665,"Zhang 2010 Table 1 xls, Entry# 2893; Run# 27"
DDB002837,1.0.0,isothermal_d,,Fe II,,,,chemical,effective_binary,unspecified,melt,HR1 (Peraluminous Sodium Aluminosilicate),,,,melt_simple,,,false,false,HR1 (Peraluminous sodium aluminosilicate); SiO2=71.55;Al2O3=19.1;FeOt=0.625;Na2O=8.75,wt_pct_oxide,71.55,,19.1,,0.625,,,,,,8.75,,,,,,,anhydrous_total=100,,,,,,,1573.15,1573.15,1573.15,1573.15,K,1000000000,1000000000,1000000000,1000,MPa,G,,,buffered,piston_cylinder,2160,,,,,,,,,,,,,,,,,,9.12010839356e-13,-12.04,,,9.12010839355908e-13,m2/s,,,,EPMA,diffusion_couple,Electron microprobe,true,,true,false,use_with_caution,,,provenance=compilation_2010; v0_source=zhang_table1; Type_of_dif_as_printed=FEBD; logfO2_as_printed=graphite; C_range_as_printed=1.25; Type_of_exp_as_printed=diffusion couple; Analytical_as_printed=Electron microprobe; Apparatus_as_printed=PCA; Capsule_as_printed=graphite; pres_medium_as_printed=solid; R unstated in spreadsheet; compiler gas_constant_used_j_mol_k=8.314,supplement,"Holycross, M.",2026-08-31,draft,Dunn1990JGR 95; 15665,Dunn,1990,,Journal of Geophysical Research,95,15665,10.1029/jb095ib10p15665,"Zhang 2010 Table 1 xls, Entry# 2894; Run# 23"
DDB002838,1.0.0,isothermal_d,,Fe II,,,,chemical,effective_binary,unspecified,melt,HR1 (Peraluminous Sodium Aluminosilicate),,,,melt_simple,,,false,false,HR1 (Peraluminous sodium aluminosilicate); SiO2=71.55;Al2O3=19.1;FeOt=0.625;Na2O=8.75,wt_pct_oxide,71.55,,19.1,,0.625,,,,,,8.75,,,,,,,anhydrous_total=100,,,,,,,1573.15,1573.15,1573.15,1573.15,K,1000000000,1000000000,1000000000,1000,MPa,G,,,buffered,piston_cylinder,1140,,,,,,,,,,,,,,,,,,2.45470891569e-12,-11.61,,,2.45470891568503e-12,m2/s,,,,EPMA,diffusion_couple,Electron microprobe,true,,true,false,use_with_caution,,,provenance=compilation_2010; v0_source=zhang_table1; Type_of_dif_as_printed=FEBD; logfO2_as_printed=graphite; C_range_as_printed=1.25; Type_of_exp_as_printed=diffusion couple; Analytical_as_printed=Electron microprobe; Apparatus_as_printed=PCA; Capsule_as_printed=graphite; pres_medium_as_printed=solid; R unstated in spreadsheet; compiler gas_constant_used_j_mol_k=8.314,supplement,"Holycross, M.",2026-08-31,draft,Dunn1990JGR 95; 15665,Dunn,1990,,Journal of Geophysical Research,95,15665,10.1029/jb095ib10p15665,"Zhang 2010 Table 1 xls, Entry# 2895; Run# 28"
DDB002839,1.0.0,isothermal_d,,Fe II,,,,chemical,effective_binary,unspecified,melt,HR1 (Peraluminous Sodium Aluminosilicate),,,,melt_simple,,,false,false,HR1 (Peraluminous sodium aluminosilicate); SiO2=71.55;Al2O3=19.1;FeOt=0.625;Na2O=8.75,wt_pct_oxide,71.55,,19.1,,0.625,,,,,,8.75,,,,,,,anhydrous_total=100,,,,,,,1623.15,1623.15,1623.15,1623.15,K,1000000000,1000000000,1000000000,1000,MPa,G,,,buffered,piston_cylinder,900,,,,,,,,,,,,,,,,,,2.39883291902e-12,-11.62,,,2.39883291901949e-12,m2/s,,,,EPMA,diffusion_couple,Electron microprobe,true,,true,false,use_with_caution,,,provenance=compilation_2010; v0_source=zhang_table1; Type_of_dif_as_printed=FEBD; logfO2_as_printed=graphite; C_range_as_printed=1.25; Type_of_exp_as_printed=diffusion couple; Analytical_as_printed=Electron microprobe; Apparatus_as_printed=PCA; Capsule_as_printed=graphite; pres_medium_as_printed=solid; R unstated in spreadsheet; compiler gas_constant_used_j_mol_k=8.314,supplement,"Holycross, M.",2026-08-31,draft,Dunn1990JGR 95; 15665,Dunn,1990,,Journal of Geophysical Research,95,15665,10.1029/jb095ib10p15665,"Zhang 2010 Table 1 xls, Entry# 2896; Run# 24"
DDB002840,1.0.0,isothermal_d,,Fe II,,,,chemical,effective_binary,unspecified,melt,HR1 (Peraluminous Sodium Aluminosilicate),,,,melt_simple,,,false,false,HR1 (Peraluminous sodium aluminosilicate); SiO2=71.55;Al2O3=19.1;FeOt=0.625;Na2O=8.75,wt_pct_oxide,71.55,,19.1,,0.625,,,,,,8.75,,,,,,,anhydrous_total=100,,,,,,,1623.15,1623.15,1623.15,1623.15,K,1000000000,1000000000,1000000000,1000,MPa,G,,,buffered,piston_cylinder,1800,,,,,,,,,,,,,,,,,,2.29086765277e-12,-11.64,,,2.29086765276777e-12,m2/s,,,,EPMA,diffusion_couple,Electron microprobe,true,,true,false,use_with_caution,,,provenance=compilation_2010; v0_source=zhang_table1; Type_of_dif_as_printed=FEBD; logfO2_as_printed=graphite; C_range_as_printed=1.25; Type_of_exp_as_printed=diffusion couple; Analytical_as_printed=Electron microprobe; Apparatus_as_printed=PCA; Capsule_as_printed=graphite; pres_medium_as_printed=solid; R unstated in spreadsheet; compiler gas_constant_used_j_mol_k=8.314,supplement,"Holycross, M.",2026-08-31,draft,Dunn1990JGR 95; 15665,Dunn,1990,,Journal of Geophysical Research,95,15665,10.1029/jb095ib10p15665,"Zhang 2010 Table 1 xls, Entry# 2897; Run# 29"
DDB002841,1.0.0,isothermal_d,,Fe II,,,,chemical,effective_binary,unspecified,melt,HR1 (Peraluminous Sodium Aluminosilicate),,,,melt_simple,,,false,false,HR1 (Peraluminous sodium aluminosilicate); SiO2=71.55;Al2O3=19.1;FeOt=0.625;Na2O=8.75,wt_pct_oxide,71.55,,19.1,,0.625,,,,,,8.75,,,,,,,anhydrous_total=100,,,,,,,1673.15,1673.15,1673.15,1673.15,K,1000000000,1000000000,1000000000,1000,MPa,G,,,buffered,piston_cylinder,1200,,,,,,,,,,,,,,,,,,3.16227766017e-12,-11.5,,,3.16227766016837e-12,m2/s,,,,EPMA,diffusion_couple,Electron microprobe,true,,true,false,use_with_caution,,,provenance=compilation_2010; v0_source=zhang_table1; Type_of_dif_as_printed=FEBD; logfO2_as_printed=graphite; C_range_as_printed=1.25; Type_of_exp_as_printed=diffusion couple; Analytical_as_printed=Electron microprobe; Apparatus_as_printed=PCA; Capsule_as_printed=graphite; pres_medium_as_printed=solid; R unstated in spreadsheet; compiler gas_constant_used_j_mol_k=8.314,supplement,"Holycross, M.",2026-08-31,draft,Dunn1990JGR 95; 15665,Dunn,1990,,Journal of Geophysical Research,95,15665,10.1029/jb095ib10p15665,"Zhang 2010 Table 1 xls, Entry# 2898; Run# 25"
DDB002842,1.0.0,isothermal_d,,Fe II,,,,chemical,effective_binary,unspecified,melt,HR1 (Peraluminous Sodium Aluminosilicate),,,,melt_simple,,,false,false,HR1 (Peraluminous sodium aluminosilicate); SiO2=71.55;Al2O3=19.1;FeOt=0.625;Na2O=8.75,wt_pct_oxide,71.55,,19.1,,0.625,,,,,,8.75,,,,,,,anhydrous_total=100,,,,,,,1673.15,1673.15,1673.15,1673.15,K,1000000000,1000000000,1000000000,1000,MPa,G,,,buffered,piston_cylinder,2400,,,,,,,,,,,,,,,,,,4.07380277804e-12,-11.39,,,4.07380277804113e-12,m2/s,,,,EPMA,diffusion_couple,Electron microprobe,true,,true,false,use_with_caution,,,provenance=compilation_2010; v0_source=zhang_table1; Type_of_dif_as_printed=FEBD; logfO2_as_printed=graphite; C_range_as_printed=1.25; Type_of_exp_as_printed=diffusion couple; Analytical_as_printed=Electron microprobe; Apparatus_as_printed=PCA; Capsule_as_printed=graphite; pres_medium_as_printed=solid; R unstated in spreadsheet; compiler gas_constant_used_j_mol_k=8.314,supplement,"Holycross, M.",2026-08-31,draft,Dunn1990JGR 95; 15665,Dunn,1990,,Journal of Geophysical Research,95,15665,10.1029/jb095ib10p15665,"Zhang 2010 Table 1 xls, Entry# 2899; Run# 32"
