Repository: holycrossm/diffusion-coefficients

# Experimental diffusion coefficients (minerals and silicate melts)

**Pre-release / not published.** Schema v1.0.0. This folder is a GitHub-ready living table: canonical data is CSV, new rows arrive by pull request, and a static page searches the file in the browser. Nothing here is a citable compilation of record.

This is a QA build of 4630 experimental rows (minerals and silicate melts). Most numbers are staged from the 2010 RiMG 72 tables. Do not treat the repo as published, complete, or peer-reviewed.

File: site/data/diffusion_coefficients.csv (part 80 of 136)
DDB002843,1.0.0,isothermal_d,,Fe II,,,,chemical,effective_binary,unspecified,melt,HR1 (Peraluminous Sodium Aluminosilicate),,,,melt_simple,,,false,false,HR1 (Peraluminous sodium aluminosilicate); SiO2=71.55;Al2O3=19.1;FeOt=0.625;Na2O=8.75,wt_pct_oxide,71.55,,19.1,,0.625,,,,,,8.75,,,,,,,anhydrous_total=100,,,,,,,1723.15,1723.15,1723.15,1723.15,K,1000000000,1000000000,1000000000,1000,MPa,G,,,buffered,piston_cylinder,1830,,,,,,,,,,,,,,,,,,7.41310241301e-12,-11.13,,,7.41310241300915e-12,m2/s,,,,EPMA,diffusion_couple,Electron microprobe,true,,true,false,use_with_caution,,,provenance=compilation_2010; v0_source=zhang_table1; Type_of_dif_as_printed=FEBD; logfO2_as_printed=graphite; C_range_as_printed=1.25; Type_of_exp_as_printed=diffusion couple; Analytical_as_printed=Electron microprobe; Apparatus_as_printed=PCA; Capsule_as_printed=graphite; pres_medium_as_printed=solid; R unstated in spreadsheet; compiler gas_constant_used_j_mol_k=8.314,supplement,"Holycross, M.",2026-08-31,draft,Dunn1990JGR 95; 15665,Dunn,1990,,Journal of Geophysical Research,95,15665,10.1029/jb095ib10p15665,"Zhang 2010 Table 1 xls, Entry# 2900; Run# 26"
DDB002844,1.0.0,isothermal_d,,Fe II,,,,chemical,effective_binary,unspecified,melt,HR1 (Peraluminous Sodium Aluminosilicate),,,,melt_simple,,,false,false,HR1 (Peraluminous sodium aluminosilicate); SiO2=71.55;Al2O3=19.1;FeOt=0.625;Na2O=8.75,wt_pct_oxide,71.55,,19.1,,0.625,,,,,,8.75,,,,,,,anhydrous_total=100,,,,,,,1723.15,1723.15,1723.15,1723.15,K,1000000000,1000000000,1000000000,1000,MPa,G,,,buffered,piston_cylinder,3600,,,,,,,,,,,,,,,,,,6.3095734448e-12,-11.2,,,6.30957344480192e-12,m2/s,,,,EPMA,diffusion_couple,Electron microprobe,true,,true,false,use_with_caution,,,provenance=compilation_2010; v0_source=zhang_table1; Type_of_dif_as_printed=FEBD; logfO2_as_printed=graphite; C_range_as_printed=1.25; Type_of_exp_as_printed=diffusion couple; Analytical_as_printed=Electron microprobe; Apparatus_as_printed=PCA; Capsule_as_printed=graphite; pres_medium_as_printed=solid; R unstated in spreadsheet; compiler gas_constant_used_j_mol_k=8.314,supplement,"Holycross, M.",2026-08-31,draft,Dunn1990JGR 95; 15665,Dunn,1990,,Journal of Geophysical Research,95,15665,10.1029/jb095ib10p15665,"Zhang 2010 Table 1 xls, Entry# 2901; Run# 33"
DDB002845,1.0.0,isothermal_d,,Fe II,,,,chemical,effective_binary,unspecified,melt,HR1 (Peraluminous Sodium Aluminosilicate),,,,melt_simple,,,false,false,HR1 (Peraluminous sodium aluminosilicate); SiO2=71.55;Al2O3=19.1;FeOt=0.625;Na2O=8.75,wt_pct_oxide,71.55,,19.1,,0.625,,,,,,8.75,,,,,,,anhydrous_total=100,,,,,,,1673.15,1673.15,1673.15,1673.15,K,1500000000,1500000000,1500000000,1500,MPa,G,,,buffered,piston_cylinder,815,,,,,,,,,,,,,,,,,,3.31131121483e-12,-11.48,,,3.3113112148259e-12,m2/s,,,,EPMA,diffusion_couple,Electron microprobe,true,,true,false,use_with_caution,,,provenance=compilation_2010; v0_source=zhang_table1; Type_of_dif_as_printed=FEBD; logfO2_as_printed=graphite; C_range_as_printed=1.25; Type_of_exp_as_printed=diffusion couple; Analytical_as_printed=Electron microprobe; Apparatus_as_printed=PCA; Capsule_as_printed=graphite; pres_medium_as_printed=solid; R unstated in spreadsheet; compiler gas_constant_used_j_mol_k=8.314,supplement,"Holycross, M.",2026-08-31,draft,Dunn1990JGR 95; 15665,Dunn,1990,,Journal of Geophysical Research,95,15665,10.1029/jb095ib10p15665,"Zhang 2010 Table 1 xls, Entry# 2902; Run# 31"
DDB002846,1.0.0,isothermal_d,,Fe II,,,,chemical,effective_binary,unspecified,melt,HR1 (Peraluminous Sodium Aluminosilicate),,,,melt_simple,,,false,false,HR1 (Peraluminous sodium aluminosilicate); SiO2=71.55;Al2O3=19.1;FeOt=0.625;Na2O=8.75,wt_pct_oxide,71.55,,19.1,,0.625,,,,,,8.75,,,,,,,anhydrous_total=100,,,,,,,1673.15,1673.15,1673.15,1673.15,K,1500000000,1500000000,1500000000,1500,MPa,G,,,buffered,piston_cylinder,2790,,,,,,,,,,,,,,,,,,4.3651583224e-12,-11.36,,,4.36515832240166e-12,m2/s,,,,EPMA,diffusion_couple,Electron microprobe,true,,true,false,use_with_caution,,,provenance=compilation_2010; v0_source=zhang_table1; Type_of_dif_as_printed=FEBD; logfO2_as_printed=graphite; C_range_as_printed=1.25; Type_of_exp_as_printed=diffusion couple; Analytical_as_printed=Electron microprobe; Apparatus_as_printed=PCA; Capsule_as_printed=graphite; pres_medium_as_printed=solid; R unstated in spreadsheet; compiler gas_constant_used_j_mol_k=8.314,supplement,"Holycross, M.",2026-08-31,draft,Dunn1990JGR 95; 15665,Dunn,1990,,Journal of Geophysical Research,95,15665,10.1029/jb095ib10p15665,"Zhang 2010 Table 1 xls, Entry# 2903; Run# 36"
DDB002847,1.0.0,isothermal_d,,Fe II,,,,chemical,effective_binary,unspecified,melt,HR1 (Peraluminous Sodium Aluminosilicate),,,,melt_simple,,,false,false,HR1 (Peraluminous sodium aluminosilicate); SiO2=71.55;Al2O3=19.1;FeOt=0.625;Na2O=8.75,wt_pct_oxide,71.55,,19.1,,0.625,,,,,,8.75,,,,,,,anhydrous_total=100,,,,,,,1673.15,1673.15,1673.15,1673.15,K,2000000000,2000000000,2000000000,2000,MPa,G,,,buffered,piston_cylinder,1200,,,,,,,,,,,,,,,,,,3.6307805477e-12,-11.44,,,3.630780547701e-12,m2/s,,,,EPMA,diffusion_couple,Electron microprobe,true,,true,false,use_with_caution,,,provenance=compilation_2010; v0_source=zhang_table1; Type_of_dif_as_printed=FEBD; logfO2_as_printed=graphite; C_range_as_printed=1.25; Type_of_exp_as_printed=diffusion couple; Analytical_as_printed=Electron microprobe; Apparatus_as_printed=PCA; Capsule_as_printed=graphite; pres_medium_as_printed=solid; R unstated in spreadsheet; compiler gas_constant_used_j_mol_k=8.314,supplement,"Holycross, M.",2026-08-31,draft,Dunn1990JGR 95; 15665,Dunn,1990,,Journal of Geophysical Research,95,15665,10.1029/jb095ib10p15665,"Zhang 2010 Table 1 xls, Entry# 2904; Run# 30"
DDB002848,1.0.0,isothermal_d,,Fe II,,,,chemical,effective_binary,unspecified,melt,HR1 (Peraluminous Sodium Aluminosilicate),,,,melt_simple,,,false,false,HR1 (Peraluminous sodium aluminosilicate); SiO2=71.55;Al2O3=19.1;FeOt=0.625;Na2O=8.75,wt_pct_oxide,71.55,,19.1,,0.625,,,,,,8.75,,,,,,,anhydrous_total=100,,,,,,,1673.15,1673.15,1673.15,1673.15,K,2000000000,2000000000,2000000000,2000,MPa,G,,,buffered,piston_cylinder,2740,,,,,,,,,,,,,,,,,,3.6307805477e-12,-11.44,,,3.630780547701e-12,m2/s,,,,EPMA,diffusion_couple,Electron microprobe,true,,true,false,use_with_caution,,,provenance=compilation_2010; v0_source=zhang_table1; Type_of_dif_as_printed=FEBD; logfO2_as_printed=graphite; C_range_as_printed=1.25; Type_of_exp_as_printed=diffusion couple; Analytical_as_printed=Electron microprobe; Apparatus_as_printed=PCA; Capsule_as_printed=graphite; pres_medium_as_printed=solid; R unstated in spreadsheet; compiler gas_constant_used_j_mol_k=8.314,supplement,"Holycross, M.",2026-08-31,draft,Dunn1990JGR 95; 15665,Dunn,1990,,Journal of Geophysical Research,95,15665,10.1029/jb095ib10p15665,"Zhang 2010 Table 1 xls, Entry# 2905; Run# 37"
DDB002849,1.0.0,isothermal_d,,Fe,,,,chemical,effective_binary,unspecified,melt,Wet Andesite5-rhyolite7,,,,melt_rhyolite,,,false,false,wet andesite5-rhyolite7; SiO2=67.54;TiO2=0.32;Al2O3=14.835;FeOt=2.655;MnO=0.04;MgO=0.85;CaO=2.785;Na2O=7.09;K2O=3.125,wt_pct_oxide,67.54,0.32,14.835,,2.655,,,0.04,0.85,2.785,7.09,3.125,,,,,,anhydrous_total=99.24,true,3.6,,,,,1373.15,1373.15,1373.15,1373.15,K,1000000000,1000000000,1000000000,1000,MPa,,,,,piston_cylinder,1800,,,,,,,,,,,,,,,,,,3.43e-12,-11.46470588,,,3.43e-12,m2/s,,,,EPMA,diffusion_couple,Electron microprobe,true,,true,false,use_with_caution,,,provenance=compilation_2010; v0_source=zhang_table1; Type_of_dif_as_printed=SEBD; 1s_error_as_printed=3e-13 (on D or lnD unspecified; not converted); C_range_as_printed=0.67 to 4.64; Type_of_exp_as_printed=diffusion couple; Analytical_as_printed=Electron microprobe; Apparatus_as_printed=Piston-cylinder; Capsule_as_printed=graphit+Pt; pres_medium_as_printed=pyrex and NaCl; R unstated in spreadsheet; compiler gas_constant_used_j_mol_k=8.314,supplement,"Holycross, M.",2026-08-31,draft,Baker1994CMP 117; 203,Baker,1994,,Contributions to Mineralogy and Petrology,117,203,10.1007/bf00286843,"Zhang 2010 Table 1 xls, Entry# 2906; Run# VG-9"
DDB002850,1.0.0,isothermal_d,,Fe,,,,chemical,effective_binary,unspecified,melt,Wet Andesite5-rhyolite7,,,,melt_rhyolite,,,false,false,wet andesite5-rhyolite7; SiO2=67.54;TiO2=0.32;Al2O3=14.835;FeOt=2.655;MnO=0.04;MgO=0.85;CaO=2.785;Na2O=7.09;K2O=3.125,wt_pct_oxide,67.54,0.32,14.835,,2.655,,,0.04,0.85,2.785,7.09,3.125,,,,,,anhydrous_total=99.24,true,3.2,,,,,1473.15,1473.15,1473.15,1473.15,K,1000000000,1000000000,1000000000,1000,MPa,,,,,piston_cylinder,2760,,,,,,,,,,,,,,,,,,1.22e-11,-10.9136401693,,,1.22e-11,m2/s,,,,EPMA,diffusion_couple,Electron microprobe,true,,true,false,use_with_caution,,,provenance=compilation_2010; v0_source=zhang_table1; Type_of_dif_as_printed=SEBD; 1s_error_as_printed=1.7e-12 (on D or lnD unspecified; not converted); C_range_as_printed=0.67 to 4.64; Type_of_exp_as_printed=diffusion couple; Analytical_as_printed=Electron microprobe; Apparatus_as_printed=Piston-cylinder; Capsule_as_printed=graphit+Pt; pres_medium_as_printed=pyrex and NaCl; R unstated in spreadsheet; compiler gas_constant_used_j_mol_k=8.314,supplement,"Holycross, M.",2026-08-31,draft,Baker1994CMP 117; 203,Baker,1994,,Contributions to Mineralogy and Petrology,117,203,10.1007/bf00286843,"Zhang 2010 Table 1 xls, Entry# 2907; Run# VG-1"
DDB002851,1.0.0,isothermal_d,,Fe,,,,chemical,effective_binary,unspecified,melt,Wet Andesite5-rhyolite7,,,,melt_rhyolite,,,false,false,wet andesite5-rhyolite7; SiO2=67.54;TiO2=0.32;Al2O3=14.835;FeOt=2.655;MnO=0.04;MgO=0.85;CaO=2.785;Na2O=7.09;K2O=3.125,wt_pct_oxide,67.54,0.32,14.835,,2.655,,,0.04,0.85,2.785,7.09,3.125,,,,,,anhydrous_total=99.24,true,3.2,,,,,1473.15,1473.15,1473.15,1473.15,K,1000000000,1000000000,1000000000,1000,MPa,,,,,piston_cylinder,1080,,,,,,,,,,,,,,,,,,4.3e-12,-11.3665315444,,,4.3e-12,m2/s,,,,EPMA,diffusion_couple,Electron microprobe,true,,true,false,use_with_caution,,,provenance=compilation_2010; v0_source=zhang_table1; Type_of_dif_as_printed=SEBD; 1s_error_as_printed=3.7e-13 (on D or lnD unspecified; not converted); C_range_as_printed=0.67 to 4.64; Type_of_exp_as_printed=diffusion couple; Analytical_as_printed=Electron microprobe; Apparatus_as_printed=Piston-cylinder; Capsule_as_printed=graphit+Pt; pres_medium_as_printed=pyrex and NaCl; R unstated in spreadsheet; compiler gas_constant_used_j_mol_k=8.314,supplement,"Holycross, M.",2026-08-31,draft,Baker1994CMP 117; 203,Baker,1994,,Contributions to Mineralogy and Petrology,117,203,10.1007/bf00286843,"Zhang 2010 Table 1 xls, Entry# 2908; Run# VG-27"
DDB002852,1.0.0,isothermal_d,,Fe,,,,chemical,effective_binary,unspecified,melt,Wet Andesite5-rhyolite7,,,,melt_rhyolite,,,false,false,wet andesite5-rhyolite7; SiO2=67.54;TiO2=0.32;Al2O3=14.835;FeOt=2.655;MnO=0.04;MgO=0.85;CaO=2.785;Na2O=7.09;K2O=3.125,wt_pct_oxide,67.54,0.32,14.835,,2.655,,,0.04,0.85,2.785,7.09,3.125,,,,,,anhydrous_total=99.24,true,3.5,,,,,1573.15,1573.15,1573.15,1573.15,K,1000000000,1000000000,1000000000,1000,MPa,,,,,piston_cylinder,1080,,,,,,,,,,,,,,,,,,8.73e-12,-11.0589857563,,,8.73e-12,m2/s,,,,EPMA,diffusion_couple,Electron microprobe,true,,true,false,use_with_caution,,,provenance=compilation_2010; v0_source=zhang_table1; Type_of_dif_as_printed=SEBD; 1s_error_as_printed=4.5e-13 (on D or lnD unspecified; not converted); C_range_as_printed=0.67 to 4.64; Type_of_exp_as_printed=diffusion couple; Analytical_as_printed=Electron microprobe; Apparatus_as_printed=Piston-cylinder; Capsule_as_printed=graphit+Pt; pres_medium_as_printed=pyrex and NaCl; R unstated in spreadsheet; compiler gas_constant_used_j_mol_k=8.314,supplement,"Holycross, M.",2026-08-31,draft,Baker1994CMP 117; 203,Baker,1994,,Contributions to Mineralogy and Petrology,117,203,10.1007/bf00286843,"Zhang 2010 Table 1 xls, Entry# 2909; Run# VG-15"
DDB002853,1.0.0,isothermal_d,,Fe,,,,chemical,effective_binary,unspecified,melt,Wet Andesite5-rhyolite7,,,,melt_rhyolite,,,false,false,wet andesite5-rhyolite7; SiO2=67.54;TiO2=0.32;Al2O3=14.835;FeOt=2.655;MnO=0.04;MgO=0.85;CaO=2.785;Na2O=7.09;K2O=3.125,wt_pct_oxide,67.54,0.32,14.835,,2.655,,,0.04,0.85,2.785,7.09,3.125,,,,,,anhydrous_total=99.24,true,2.7,,,,,1673.15,1673.15,1673.15,1673.15,K,1000000000,1000000000,1000000000,1000,MPa,,,,,piston_cylinder,720,,,,,,,,,,,,,,,,,,2.06e-11,-10.6861327796,,,2.06e-11,m2/s,,,,EPMA,diffusion_couple,Electron microprobe,true,,true,false,use_with_caution,,,provenance=compilation_2010; v0_source=zhang_table1; Type_of_dif_as_printed=SEBD; 1s_error_as_printed=1.3e-12 (on D or lnD unspecified; not converted); C_range_as_printed=0.67 to 4.64; Type_of_exp_as_printed=diffusion couple; Analytical_as_printed=Electron microprobe; Apparatus_as_printed=Piston-cylinder; Capsule_as_printed=graphit+Pt; pres_medium_as_printed=pyrex and NaCl; R unstated in spreadsheet; compiler gas_constant_used_j_mol_k=8.314,supplement,"Holycross, M.",2026-08-31,draft,Baker1994CMP 117; 203,Baker,1994,,Contributions to Mineralogy and Petrology,117,203,10.1007/bf00286843,"Zhang 2010 Table 1 xls, Entry# 2910; Run# VG-17"
DDB002854,1.0.0,isothermal_d,,Fe,,,,chemical,effective_binary,unspecified,melt,Wet Andesite5-rhyolite7,,,,melt_rhyolite,,,false,false,wet andesite5-rhyolite7; SiO2=67.54;TiO2=0.32;Al2O3=14.835;FeOt=2.655;MnO=0.04;MgO=0.85;CaO=2.785;Na2O=7.09;K2O=3.125,wt_pct_oxide,67.54,0.32,14.835,,2.655,,,0.04,0.85,2.785,7.09,3.125,,,,,,anhydrous_total=99.24,true,6.3,,,,,1373.15,1373.15,1373.15,1373.15,K,1000000000,1000000000,1000000000,1000,MPa,,,,,piston_cylinder,1800,,,,,,,,,,,,,,,,,,3.46e-12,-11.4609239012,,,3.46e-12,m2/s,,,,EPMA,diffusion_couple,Electron microprobe,true,,true,false,use_with_caution,,,provenance=compilation_2010; v0_source=zhang_table1; Type_of_dif_as_printed=SEBD; 1s_error_as_printed=4.8e-13 (on D or lnD unspecified; not converted); C_range_as_printed=0.67 to 4.64; Type_of_exp_as_printed=diffusion couple; Analytical_as_printed=Electron microprobe; Apparatus_as_printed=Piston-cylinder; Capsule_as_printed=graphit+Pt; pres_medium_as_printed=pyrex and NaCl; R unstated in spreadsheet; compiler gas_constant_used_j_mol_k=8.314,supplement,"Holycross, M.",2026-08-31,draft,Baker1994CMP 117; 203,Baker,1994,,Contributions to Mineralogy and Petrology,117,203,10.1007/bf00286843,"Zhang 2010 Table 1 xls, Entry# 2911; Run# VG-20"
DDB002855,1.0.0,isothermal_d,,Fe,,,,chemical,effective_binary,unspecified,melt,Wet Andesite5-rhyolite7,,,,melt_rhyolite,,,false,false,wet andesite5-rhyolite7; SiO2=67.54;TiO2=0.32;Al2O3=14.835;FeOt=2.655;MnO=0.04;MgO=0.85;CaO=2.785;Na2O=7.09;K2O=3.125,wt_pct_oxide,67.54,0.32,14.835,,2.655,,,0.04,0.85,2.785,7.09,3.125,,,,,,anhydrous_total=99.24,true,6.3,,,,,1373.15,1373.15,1373.15,1373.15,K,1000000000,1000000000,1000000000,1000,MPa,,,,,piston_cylinder,7200,,,,,,,,,,,,,,,,,,2.69e-12,-11.57024772,,,2.69e-12,m2/s,,,,EPMA,diffusion_couple,Electron microprobe,true,,true,false,use_with_caution,,,provenance=compilation_2010; v0_source=zhang_table1; Type_of_dif_as_printed=SEBD; 1s_error_as_printed=3.4e-13 (on D or lnD unspecified; not converted); C_range_as_printed=0.67 to 4.64; Type_of_exp_as_printed=diffusion couple; Analytical_as_printed=Electron microprobe; Apparatus_as_printed=Piston-cylinder; Capsule_as_printed=graphit+Pt; pres_medium_as_printed=pyrex and NaCl; R unstated in spreadsheet; compiler gas_constant_used_j_mol_k=8.314,supplement,"Holycross, M.",2026-08-31,draft,Baker1994CMP 117; 203,Baker,1994,,Contributions to Mineralogy and Petrology,117,203,10.1007/bf00286843,"Zhang 2010 Table 1 xls, Entry# 2912; Run# VG-6"
DDB002856,1.0.0,isothermal_d,,Fe,,,,chemical,effective_binary,unspecified,melt,Wet Andesite5-rhyolite7,,,,melt_rhyolite,,,false,false,wet andesite5-rhyolite7; SiO2=67.54;TiO2=0.32;Al2O3=14.835;FeOt=2.655;MnO=0.04;MgO=0.85;CaO=2.785;Na2O=7.09;K2O=3.125,wt_pct_oxide,67.54,0.32,14.835,,2.655,,,0.04,0.85,2.785,7.09,3.125,,,,,,anhydrous_total=99.24,true,5.9,,,,,1473.15,1473.15,1473.15,1473.15,K,1000000000,1000000000,1000000000,1000,MPa,,,,,piston_cylinder,1080,,,,,,,,,,,,,,,,,,6.93e-12,-11.1592667654,,,6.93e-12,m2/s,,,,EPMA,diffusion_couple,Electron microprobe,true,,true,false,use_with_caution,,,provenance=compilation_2010; v0_source=zhang_table1; Type_of_dif_as_printed=SEBD; 1s_error_as_printed=7.1e-13 (on D or lnD unspecified; not converted); C_range_as_printed=0.67 to 4.64; Type_of_exp_as_printed=diffusion couple; Analytical_as_printed=Electron microprobe; Apparatus_as_printed=Piston-cylinder; Capsule_as_printed=graphit+Pt; pres_medium_as_printed=pyrex and NaCl; R unstated in spreadsheet; compiler gas_constant_used_j_mol_k=8.314,supplement,"Holycross, M.",2026-08-31,draft,Baker1994CMP 117; 203,Baker,1994,,Contributions to Mineralogy and Petrology,117,203,10.1007/bf00286843,"Zhang 2010 Table 1 xls, Entry# 2913; Run# VG-28a"
DDB002857,1.0.0,isothermal_d,,Fe,,,,chemical,effective_binary,unspecified,melt,Wet Andesite5-rhyolite7,,,,melt_rhyolite,,,false,false,wet andesite5-rhyolite7; SiO2=67.54;TiO2=0.32;Al2O3=14.835;FeOt=2.655;MnO=0.04;MgO=0.85;CaO=2.785;Na2O=7.09;K2O=3.125,wt_pct_oxide,67.54,0.32,14.835,,2.655,,,0.04,0.85,2.785,7.09,3.125,,,,,,anhydrous_total=99.24,true,5.9,,,,,1473.15,1473.15,1473.15,1473.15,K,1000000000,1000000000,1000000000,1000,MPa,,,,,piston_cylinder,1080,,,,,,,,,,,,,,,,,,7.66e-12,-11.1157712304,,,7.66e-12,m2/s,,,,EPMA,diffusion_couple,Electron microprobe,true,,true,false,use_with_caution,,,provenance=compilation_2010; v0_source=zhang_table1; Type_of_dif_as_printed=SEBD; 1s_error_as_printed=3.2e-13 (on D or lnD unspecified; not converted); C_range_as_printed=0.67 to 4.64; Type_of_exp_as_printed=diffusion couple; Analytical_as_printed=Electron microprobe; Apparatus_as_printed=Piston-cylinder; Capsule_as_printed=graphit+Pt; pres_medium_as_printed=pyrex and NaCl; R unstated in spreadsheet; compiler gas_constant_used_j_mol_k=8.314,supplement,"Holycross, M.",2026-08-31,draft,Baker1994CMP 117; 203,Baker,1994,,Contributions to Mineralogy and Petrology,117,203,10.1007/bf00286843,"Zhang 2010 Table 1 xls, Entry# 2914; Run# VG-28b"
DDB002858,1.0.0,isothermal_d,,Fe,,,,chemical,effective_binary,unspecified,melt,Wet Andesite5-rhyolite7,,,,melt_rhyolite,,,false,false,wet andesite5-rhyolite7; SiO2=67.54;TiO2=0.32;Al2O3=14.835;FeOt=2.655;MnO=0.04;MgO=0.85;CaO=2.785;Na2O=7.09;K2O=3.125,wt_pct_oxide,67.54,0.32,14.835,,2.655,,,0.04,0.85,2.785,7.09,3.125,,,,,,anhydrous_total=99.24,true,5.6,,,,,1573.15,1573.15,1573.15,1573.15,K,1000000000,1000000000,1000000000,1000,MPa,,,,,piston_cylinder,1080,,,,,,,,,,,,,,,,,,1.53e-11,-10.8153085692,,,1.53e-11,m2/s,,,,EPMA,diffusion_couple,Electron microprobe,true,,true,false,use_with_caution,,,provenance=compilation_2010; v0_source=zhang_table1; Type_of_dif_as_printed=SEBD; 1s_error_as_printed=1.2e-12 (on D or lnD unspecified; not converted); C_range_as_printed=0.67 to 4.64; Type_of_exp_as_printed=diffusion couple; Analytical_as_printed=Electron microprobe; Apparatus_as_printed=Piston-cylinder; Capsule_as_printed=graphit+Pt; pres_medium_as_printed=pyrex and NaCl; R unstated in spreadsheet; compiler gas_constant_used_j_mol_k=8.314,supplement,"Holycross, M.",2026-08-31,draft,Baker1994CMP 117; 203,Baker,1994,,Contributions to Mineralogy and Petrology,117,203,10.1007/bf00286843,"Zhang 2010 Table 1 xls, Entry# 2915; Run# VG-16"
DDB002859,1.0.0,isothermal_d,,Fe,,,,chemical,effective_binary,unspecified,melt,Wet Andesite5-rhyolite7,,,,melt_rhyolite,,,false,false,wet andesite5-rhyolite7; SiO2=67.54;TiO2=0.32;Al2O3=14.835;FeOt=2.655;MnO=0.04;MgO=0.85;CaO=2.785;Na2O=7.09;K2O=3.125,wt_pct_oxide,67.54,0.32,14.835,,2.655,,,0.04,0.85,2.785,7.09,3.125,,,,,,anhydrous_total=99.24,true,6.1,,,,,1673.15,1673.15,1673.15,1673.15,K,1000000000,1000000000,1000000000,1000,MPa,,,,,piston_cylinder,720,,,,,,,,,,,,,,,,,,3.43e-11,-10.46470588,,,3.43e-11,m2/s,,,,EPMA,diffusion_couple,Electron microprobe,true,,true,false,use_with_caution,,,provenance=compilation_2010; v0_source=zhang_table1; Type_of_dif_as_printed=SEBD; 1s_error_as_printed=2.8e-12 (on D or lnD unspecified; not converted); C_range_as_printed=0.67 to 4.64; Type_of_exp_as_printed=diffusion couple; Analytical_as_printed=Electron microprobe; Apparatus_as_printed=Piston-cylinder; Capsule_as_printed=graphit+Pt; pres_medium_as_printed=pyrex and NaCl; R unstated in spreadsheet; compiler gas_constant_used_j_mol_k=8.314,supplement,"Holycross, M.",2026-08-31,draft,Baker1994CMP 117; 203,Baker,1994,,Contributions to Mineralogy and Petrology,117,203,10.1007/bf00286843,"Zhang 2010 Table 1 xls, Entry# 2916; Run# VG-18"
DDB002860,1.0.0,isothermal_d,,Fe,,,,chemical,effective_binary,unspecified,melt,Wet Rhyolite3-rhyolite16,,,,melt_rhyolite,,,false,false,wet rhyolite3-rhyolite16; SiO2=74.9;TiO2=0.11;Al2O3=13.5;FeOt=2.415;MnO=0.03;MgO=0.205;CaO=1.55;Na2O=3.905;K2O=3.91,wt_pct_oxide,74.9,0.11,13.5,,2.415,,,0.03,0.205,1.55,3.905,3.91,,,,,,anhydrous_total=100.525,true,0.74,,,,,1523.15,1523.15,1523.15,1523.15,K,1000000000,1000000000,1000000000,1000,MPa,,,,,piston_cylinder,1800,,,,,,,,,,,,,,,,,,2.9e-12,-11.5376020021,,,2.9e-12,m2/s,,,,EPMA,diffusion_couple,Electron microprobe,true,,,false,use_with_caution,,,provenance=compilation_2010; v0_source=zhang_table1; Type_of_dif_as_printed=SEBD; Type_of_exp_as_printed=diffusion couple; Analytical_as_printed=Electron microprobe; Apparatus_as_printed=PCA; Capsule_as_printed=Pt; pres_medium_as_printed=CaF2; R unstated in spreadsheet; compiler gas_constant_used_j_mol_k=8.314,supplement,"Holycross, M.",2026-08-31,draft,VanDerLaan1994EPSL 123; 155,VanDerLaan,1994,,Earth and Planetary Science Letters,123,155,,"Zhang 2010 Table 1 xls, Entry# 2917; Run# 143"
DDB002861,1.0.0,isothermal_d,,Fe,,,,tracer,none,unspecified,melt,Wet HA1,,,,melt_andesite,,,false,false,wet HA1; SiO2=62.09;Al2O3=19.47;MgO=2.53;CaO=10.64;Na2O=4.25;K2O=1.02,wt_pct_oxide,62.09,,19.47,,,,,,2.53,10.64,4.25,1.02,,,,,,anhydrous_total=100,true,4.9,,,,,1373.15,1373.15,1373.15,1373.15,K,500000000,500000000,500000000,500,MPa,,,,,internally_heated_pressure_vessel,10800,,,,,,,,,,,,,,,,,,8.6e-12,-11.0655015488,,,8.6e-12,m2/s,,,,other,diffusion_couple,Synchotron XRF,true,,,false,use_with_caution,,,provenance=compilation_2010; v0_source=zhang_table1; Type_of_dif_as_printed=Tracer; 1s_error_as_printed=2.5e-12 (on D or lnD unspecified; not converted); Type_of_exp_as_printed=diffusion couple; Analytical_as_printed=Synchotron XRF; Apparatus_as_printed=IHPV; Capsule_as_printed=Pt; pres_medium_as_printed=Ar; R unstated in spreadsheet; compiler gas_constant_used_j_mol_k=8.314,supplement,"Holycross, M.",2026-08-31,draft,Koepke2001GCA 65; 1481,Koepke,2001,,Geochimica et Cosmochimica Acta,65,1481,10.1016/s0016-7037(01)00550-6,"Zhang 2010 Table 1 xls, Entry# 2918; Run# JK60"
DDB002862,1.0.0,isothermal_d,,Fe,,,,tracer,none,unspecified,melt,Wet HA1,,,,melt_andesite,,,false,false,wet HA1; SiO2=62.09;Al2O3=19.47;MgO=2.53;CaO=10.64;Na2O=4.25;K2O=1.02,wt_pct_oxide,62.09,,19.47,,,,,,2.53,10.64,4.25,1.02,,,,,,anhydrous_total=100,true,5.2,,,,,1473.15,1473.15,1473.15,1473.15,K,500000000,500000000,500000000,500,MPa,,,,,internally_heated_pressure_vessel,7200,,,,,,,,,,,,,,,,,,1.895e-11,-10.7223907857,,,1.895e-11,m2/s,,,,other,diffusion_couple,Synchotron XRF,true,,,false,use_with_caution,,,provenance=compilation_2010; v0_source=zhang_table1; Type_of_dif_as_printed=Tracer; 1s_error_as_printed=5.4e-12 (on D or lnD unspecified; not converted); Type_of_exp_as_printed=diffusion couple; Analytical_as_printed=Synchotron XRF; Apparatus_as_printed=IHPV; Capsule_as_printed=Pt; pres_medium_as_printed=Ar; R unstated in spreadsheet; compiler gas_constant_used_j_mol_k=8.314,supplement,"Holycross, M.",2026-08-31,draft,Koepke2001GCA 65; 1481,Koepke,2001,,Geochimica et Cosmochimica Acta,65,1481,10.1016/s0016-7037(01)00550-6,"Zhang 2010 Table 1 xls, Entry# 2919; Run# JK61"
DDB002863,1.0.0,isothermal_d,,Fe,,,,tracer,none,unspecified,melt,Wet HA1,,,,melt_andesite,,,false,false,wet HA1; SiO2=62.09;Al2O3=19.47;MgO=2.53;CaO=10.64;Na2O=4.25;K2O=1.02,wt_pct_oxide,62.09,,19.47,,,,,,2.53,10.64,4.25,1.02,,,,,,anhydrous_total=100,true,5.1,,,,,1583.15,1583.15,1583.15,1583.15,K,500000000,500000000,500000000,500,MPa,,,,,internally_heated_pressure_vessel,3600,,,,,,,,,,,,,,,,,,9.16e-11,-10.0381045263,,,9.16e-11,m2/s,,,,other,diffusion_couple,Synchotron XRF,true,,,false,use_with_caution,,,provenance=compilation_2010; v0_source=zhang_table1; Type_of_dif_as_printed=Tracer; 1s_error_as_printed=2.29e-11 (on D or lnD unspecified; not converted); Type_of_exp_as_printed=diffusion couple; Analytical_as_printed=Synchotron XRF; Apparatus_as_printed=IHPV; Capsule_as_printed=Pt; pres_medium_as_printed=Ar; R unstated in spreadsheet; compiler gas_constant_used_j_mol_k=8.314,supplement,"Holycross, M.",2026-08-31,draft,Koepke2001GCA 65; 1481,Koepke,2001,,Geochimica et Cosmochimica Acta,65,1481,10.1016/s0016-7037(01)00550-6,"Zhang 2010 Table 1 xls, Entry# 2920; Run# HB72"
DDB002864,1.0.0,isothermal_d,,Fe,,,,chemical,effective_binary,unspecified,melt,Basalt7-basanite,,,,melt_basalt,,,false,false,Basalt7-basanite; SiO2=45.87;TiO2=1.95;Al2O3=14.55;FeOt=9.795;MnO=0.18;MgO=11.92;CaO=11.145;Na2O=3.04;K2O=0.755;P2O5=0.52,wt_pct_oxide,45.87,1.95,14.55,,9.795,,,0.18,11.92,11.145,3.04,0.755,0.52,,,,,anhydrous_total=99.725,,,,,,,1723.15,1723.15,1723.15,1723.15,K,900000000,900000000,900000000,900,MPa,,,,,piston_cylinder,300,,,,,,,,,,,,,,,,,,1e-10,-10,,,1e-10,m2/s,,,,EPMA,diffusion_couple,Electron microprobe,true,,,false,use_with_caution,,,provenance=compilation_2010; v0_source=zhang_table1; Type_of_dif_as_printed=SEBD; 1s_error_as_printed=3e-11 (on D or lnD unspecified; not converted); Type_of_exp_as_printed=diffusion couple; Analytical_as_printed=Electron microprobe; Apparatus_as_printed=PCA; Capsule_as_printed=graphite and Mo-Pt; pres_medium_as_printed=Salt-pyrex-MgO; R unstated in spreadsheet; compiler gas_constant_used_j_mol_k=8.314,supplement,"Holycross, M.",2026-08-31,draft,Lundstrom2003G3 10.1029/2001GC000224,Lundstrom,2003,,G,,,,"Zhang 2010 Table 1 xls, Entry# 2921; Run# MMD-26"
DDB002865,1.0.0,isothermal_d,,Fe,,,,chemical,effective_binary,unspecified,melt,Basalt7-basanite,,,,melt_basalt,,,false,false,Basalt7-basanite; SiO2=45.87;TiO2=1.95;Al2O3=14.55;FeOt=9.795;MnO=0.18;MgO=11.92;CaO=11.145;Na2O=3.04;K2O=0.755;P2O5=0.52,wt_pct_oxide,45.87,1.95,14.55,,9.795,,,0.18,11.92,11.145,3.04,0.755,0.52,,,,,anhydrous_total=99.725,,,,,,,1723.15,1723.15,1723.15,1723.15,K,900000000,900000000,900000000,900,MPa,,,,,piston_cylinder,420,,,,,,,,,,,,,,,,,,6.2e-11,-10.2076083105,,,6.2e-11,m2/s,,,,EPMA,diffusion_couple,Electron microprobe,true,,,false,use_with_caution,,,provenance=compilation_2010; v0_source=zhang_table1; Type_of_dif_as_printed=SEBD; 1s_error_as_printed=2e-11 (on D or lnD unspecified; not converted); Type_of_exp_as_printed=diffusion couple; Analytical_as_printed=Electron microprobe; Apparatus_as_printed=PCA; Capsule_as_printed=graphite and Mo-Pt; pres_medium_as_printed=Salt-pyrex-MgO; R unstated in spreadsheet; compiler gas_constant_used_j_mol_k=8.314,supplement,"Holycross, M.",2026-08-31,draft,Lundstrom2003G3 10.1029/2001GC000224,Lundstrom,2003,,G,,,,"Zhang 2010 Table 1 xls, Entry# 2922; Run# MMD-30"
DDB002866,1.0.0,isothermal_d,,Fe,,,,chemical,effective_binary,unspecified,melt,NCMAS6,,,,melt_simple,,,false,false,NCMAS6; SiO2=80.6793201360426;Al2O3=0;MgO=0;CaO=14.119213359072;Na2O=5.20146650488541,wt_pct_oxide,80.6793201360426,,0,,,,,,0,14.119213359072,5.20146650488541,,,,,,,anhydrous_total=100,,,,,,,1573.15,1573.15,1573.15,1573.15,K,,,,,,,,,,one_atm_furnace,,,,,,,,,,,,,,,,,,,1.35e-07,-6.8696662315,,,1.35e-07,m2/s,,,,other,other,Electrochemistry,,,,false,use_with_caution,,composition calculated from mol %,provenance=compilation_2010; v0_source=zhang_table1; Type_of_dif_as_printed=FEBD; Type_of_exp_as_printed=electrochemistry; Analytical_as_printed=Electrochemistry; Apparatus_as_printed=furnace; R unstated in spreadsheet; compiler gas_constant_used_j_mol_k=8.314,supplement,"Holycross, M.",2026-08-31,draft,Ruessel2004CG 213; 125,Ruessel,2004,,Chemical Geology,213,125,,"Zhang 2010 Table 1 xls, Entry# 2923; Run# 1"
DDB002867,1.0.0,isothermal_d,,Fe,,,,chemical,effective_binary,unspecified,melt,NCMAS,,,,melt_simple,,,false,false,NCMAS; SiO2=73.0688961516559;Al2O3=8.26638532993126;MgO=0;CaO=13.6398483337074;Na2O=5.02487018470547,wt_pct_oxide,73.0688961516559,,8.26638532993126,,,,,,0,13.6398483337074,5.02487018470547,,,,,,,anhydrous_total=100,,,,,,,1573.15,1573.15,1573.15,1573.15,K,,,,,,,,,,one_atm_furnace,,,,,,,,,,,,,,,,,,,1.74e-07,-6.75945075172,,,1.74e-07,m2/s,,,,other,other,Electrochemistry,,,,false,use_with_caution,,composition calculated from mol %,provenance=compilation_2010; v0_source=zhang_table1; Type_of_dif_as_printed=FEBD; Type_of_exp_as_printed=electrochemistry; Analytical_as_printed=Electrochemistry; Apparatus_as_printed=furnace; R unstated in spreadsheet; compiler gas_constant_used_j_mol_k=8.314,supplement,"Holycross, M.",2026-08-31,draft,Ruessel2004CG 213; 125,Ruessel,2004,,Chemical Geology,213,125,,"Zhang 2010 Table 1 xls, Entry# 2924; Run# 2"
DDB002868,1.0.0,isothermal_d,,Fe,,,,chemical,effective_binary,unspecified,melt,NCMAS,,,,melt_simple,,,false,false,NCMAS; SiO2=65.9582702969556;Al2O3=15.9898936880088;MgO=0;CaO=13.1919645692562;Na2O=4.85987144577941,wt_pct_oxide,65.9582702969556,,15.9898936880088,,,,,,0,13.1919645692562,4.85987144577941,,,,,,,anhydrous_total=100,,,,,,,1573.15,1573.15,1573.15,1573.15,K,,,,,,,,,,one_atm_furnace,,,,,,,,,,,,,,,,,,,1.38e-07,-6.8601209136,,,1.38e-07,m2/s,,,,other,other,Electrochemistry,,,,false,use_with_caution,,composition calculated from mol %,provenance=compilation_2010; v0_source=zhang_table1; Type_of_dif_as_printed=FEBD; Type_of_exp_as_printed=electrochemistry; Analytical_as_printed=Electrochemistry; Apparatus_as_printed=furnace; R unstated in spreadsheet; compiler gas_constant_used_j_mol_k=8.314,supplement,"Holycross, M.",2026-08-31,draft,Ruessel2004CG 213; 125,Ruessel,2004,,Chemical Geology,213,125,,"Zhang 2010 Table 1 xls, Entry# 2925; Run# 3"
DDB002869,1.0.0,isothermal_d,,Fe,,,,chemical,effective_binary,unspecified,melt,NCMAS,,,,melt_simple,,,false,false,NCMAS; SiO2=59.2997731246035;Al2O3=23.2223032696355;MgO=0;CaO=12.7725594648279;Na2O=4.70536414093302,wt_pct_oxide,59.2997731246035,,23.2223032696355,,,,,,0,12.7725594648279,4.70536414093302,,,,,,,anhydrous_total=100,,,,,,,1573.15,1573.15,1573.15,1573.15,K,,,,,,,,,,one_atm_furnace,,,,,,,,,,,,,,,,,,,1.51e-07,-6.82102305271,,,1.51e-07,m2/s,,,,other,other,Electrochemistry,,,,false,use_with_caution,,composition calculated from mol %,provenance=compilation_2010; v0_source=zhang_table1; Type_of_dif_as_printed=FEBD; Type_of_exp_as_printed=electrochemistry; Analytical_as_printed=Electrochemistry; Apparatus_as_printed=furnace; R unstated in spreadsheet; compiler gas_constant_used_j_mol_k=8.314,supplement,"Holycross, M.",2026-08-31,draft,Ruessel2004CG 213; 125,Ruessel,2004,,Chemical Geology,213,125,,"Zhang 2010 Table 1 xls, Entry# 2926; Run# 4"
DDB002870,1.0.0,isothermal_d,,Fe,,,,chemical,effective_binary,unspecified,melt,NCMAS,,,,melt_simple,,,false,false,NCMAS; SiO2=53.0516105135563;Al2O3=30.0090105349532;MgO=0;CaO=12.3790004943065;Na2O=4.56037845718392,wt_pct_oxide,53.0516105135563,,30.0090105349532,,,,,,0,12.3790004943065,4.56037845718392,,,,,,,anhydrous_total=100,,,,,,,1573.15,1573.15,1573.15,1573.15,K,,,,,,,,,,one_atm_furnace,,,,,,,,,,,,,,,,,,,2.24e-07,-6.64975198167,,,2.24e-07,m2/s,,,,other,other,Electrochemistry,,,,false,use_with_caution,,composition calculated from mol %,provenance=compilation_2010; v0_source=zhang_table1; Type_of_dif_as_printed=FEBD; Type_of_exp_as_printed=electrochemistry; Analytical_as_printed=Electrochemistry; Apparatus_as_printed=furnace; R unstated in spreadsheet; compiler gas_constant_used_j_mol_k=8.314,supplement,"Holycross, M.",2026-08-31,draft,Ruessel2004CG 213; 125,Ruessel,2004,,Chemical Geology,213,125,,"Zhang 2010 Table 1 xls, Entry# 2927; Run# 5"
DDB002871,1.0.0,isothermal_d,,Fe,,,,chemical,effective_binary,unspecified,melt,NCMAS,,,,melt_simple,,,false,false,NCMAS; SiO2=81.7618221185077;Al2O3=0;MgO=3.42781774800607;CaO=9.53910377670604;Na2O=5.27125635678017,wt_pct_oxide,81.7618221185077,,0,,,,,,3.42781774800607,9.53910377670604,5.27125635678017,,,,,,,anhydrous_total=100,,,,,,,1573.15,1573.15,1573.15,1573.15,K,,,,,,,,,,one_atm_furnace,,,,,,,,,,,,,,,,,,,1.82e-07,-6.73992861201,,,1.82e-07,m2/s,,,,other,other,Electrochemistry,,,,false,use_with_caution,,composition calculated from mol %,provenance=compilation_2010; v0_source=zhang_table1; Type_of_dif_as_printed=FEBD; Type_of_exp_as_printed=electrochemistry; Analytical_as_printed=Electrochemistry; Apparatus_as_printed=furnace; R unstated in spreadsheet; compiler gas_constant_used_j_mol_k=8.314,supplement,"Holycross, M.",2026-08-31,draft,Ruessel2004CG 213; 125,Ruessel,2004,,Chemical Geology,213,125,,"Zhang 2010 Table 1 xls, Entry# 2928; Run# 6"
DDB002872,1.0.0,isothermal_d,,Fe,,,,chemical,effective_binary,unspecified,melt,NCMAS5,,,,melt_simple,,,false,false,NCMAS5; SiO2=74.0155697509865;Al2O3=8.37348382417288;MgO=3.30993123910213;CaO=9.21104326562362;Na2O=5.08997192011489,wt_pct_oxide,74.0155697509865,,8.37348382417288,,,,,,3.30993123910213,9.21104326562362,5.08997192011489,,,,,,,anhydrous_total=100,,,,,,,1573.15,1573.15,1573.15,1573.15,K,,,,,,,,,,one_atm_furnace,,,,,,,,,,,,,,,,,,,1.48e-07,-6.82973828461,,,1.48e-07,m2/s,,,,other,other,Electrochemistry,,,,false,use_with_caution,,composition calculated from mol %,provenance=compilation_2010; v0_source=zhang_table1; Type_of_dif_as_printed=FEBD; Type_of_exp_as_printed=electrochemistry; Analytical_as_printed=Electrochemistry; Apparatus_as_printed=furnace; R unstated in spreadsheet; compiler gas_constant_used_j_mol_k=8.314,supplement,"Holycross, M.",2026-08-31,draft,Ruessel2004CG 213; 125,Ruessel,2004,,Chemical Geology,213,125,,"Zhang 2010 Table 1 xls, Entry# 2929; Run# 7"
DDB002873,1.0.0,isothermal_d,,Fe,,,,chemical,effective_binary,unspecified,melt,NCMAS,,,,melt_simple,,,false,false,NCMAS; SiO2=66.7844075221401;Al2O3=16.1901695039593;MgO=3.19988364059489;CaO=8.90479726898379;Na2O=4.92074206432192,wt_pct_oxide,66.7844075221401,,16.1901695039593,,,,,,3.19988364059489,8.90479726898379,4.92074206432192,,,,,,,anhydrous_total=100,,,,,,,1573.15,1573.15,1573.15,1573.15,K,,,,,,,,,,one_atm_furnace,,,,,,,,,,,,,,,,,,,1.74e-07,-6.75945075172,,,1.74e-07,m2/s,,,,other,other,Electrochemistry,,,,false,use_with_caution,,composition calculated from mol %,provenance=compilation_2010; v0_source=zhang_table1; Type_of_dif_as_printed=FEBD; Type_of_exp_as_printed=electrochemistry; Analytical_as_printed=Electrochemistry; Apparatus_as_printed=furnace; R unstated in spreadsheet; compiler gas_constant_used_j_mol_k=8.314,supplement,"Holycross, M.",2026-08-31,draft,Ruessel2004CG 213; 125,Ruessel,2004,,Chemical Geology,213,125,,"Zhang 2010 Table 1 xls, Entry# 2930; Run# 8"
DDB002874,1.0.0,isothermal_d,,Fe,,,,chemical,effective_binary,unspecified,melt,NCMAS,,,,melt_simple,,,false,false,NCMAS; SiO2=60.0186119376424;Al2O3=23.5038067567281;MgO=3.09691823441237;CaO=8.61825995364458;Na2O=4.76240311757255,wt_pct_oxide,60.0186119376424,,23.5038067567281,,,,,,3.09691823441237,8.61825995364458,4.76240311757255,,,,,,,anhydrous_total=100,,,,,,,1573.15,1573.15,1573.15,1573.15,K,,,,,,,,,,one_atm_furnace,,,,,,,,,,,,,,,,,,,2.19e-07,-6.65955588516,,,2.19e-07,m2/s,,,,other,other,Electrochemistry,,,,false,use_with_caution,,composition calculated from mol %,provenance=compilation_2010; v0_source=zhang_table1; Type_of_dif_as_printed=FEBD; Type_of_exp_as_printed=electrochemistry; Analytical_as_printed=Electrochemistry; Apparatus_as_printed=furnace; R unstated in spreadsheet; compiler gas_constant_used_j_mol_k=8.314,supplement,"Holycross, M.",2026-08-31,draft,Ruessel2004CG 213; 125,Ruessel,2004,,Chemical Geology,213,125,,"Zhang 2010 Table 1 xls, Entry# 2931; Run# 9"
DDB002875,1.0.0,isothermal_d,,Fe,,,,chemical,effective_binary,unspecified,melt,NCMAS,,,,melt_simple,,,false,false,NCMAS; SiO2=82.873767753853;Al2O3=0;MgO=6.94887086882782;CaO=4.83441691052829;Na2O=5.34294446679088,wt_pct_oxide,82.873767753853,,0,,,,,,6.94887086882782,4.83441691052829,5.34294446679088,,,,,,,anhydrous_total=100,,,,,,,1573.15,1573.15,1573.15,1573.15,K,,,,,,,,,,one_atm_furnace,,,,,,,,,,,,,,,,,,,6.46e-08,-7.189767482,,,6.46e-08,m2/s,,,,other,other,Electrochemistry,,,,false,use_with_caution,,composition calculated from mol %,provenance=compilation_2010; v0_source=zhang_table1; Type_of_dif_as_printed=FEBD; Type_of_exp_as_printed=electrochemistry; Analytical_as_printed=Electrochemistry; Apparatus_as_printed=furnace; R unstated in spreadsheet; compiler gas_constant_used_j_mol_k=8.314,supplement,"Holycross, M.",2026-08-31,draft,Ruessel2004CG 213; 125,Ruessel,2004,,Chemical Geology,213,125,,"Zhang 2010 Table 1 xls, Entry# 2932; Run# 10"
DDB002876,1.0.0,isothermal_d,,Fe,,,,chemical,effective_binary,unspecified,melt,NCMAS,,,,melt_simple,,,false,false,NCMAS; SiO2=74.9870953549268;Al2O3=8.48339386008469;MgO=6.70675454582971;CaO=4.6659735377398;Na2O=5.15678270141896,wt_pct_oxide,74.9870953549268,,8.48339386008469,,,,,,6.70675454582971,4.6659735377398,5.15678270141896,,,,,,,anhydrous_total=100,,,,,,,1573.15,1573.15,1573.15,1573.15,K,,,,,,,,,,one_atm_furnace,,,,,,,,,,,,,,,,,,,1.2e-07,-6.92081875395,,,1.2e-07,m2/s,,,,other,other,Electrochemistry,,,,false,use_with_caution,,composition calculated from mol %,provenance=compilation_2010; v0_source=zhang_table1; Type_of_dif_as_printed=FEBD; Type_of_exp_as_printed=electrochemistry; Analytical_as_printed=Electrochemistry; Apparatus_as_printed=furnace; R unstated in spreadsheet; compiler gas_constant_used_j_mol_k=8.314,supplement,"Holycross, M.",2026-08-31,draft,Ruessel2004CG 213; 125,Ruessel,2004,,Chemical Geology,213,125,,"Zhang 2010 Table 1 xls, Entry# 2933; Run# 11"
DDB002877,1.0.0,isothermal_d,,Fe,,,,chemical,effective_binary,unspecified,melt,NCMAS,,,,melt_simple,,,false,false,NCMAS; SiO2=71.2463240023379;Al2O3=12.5071994804189;MgO=6.59191500904499;CaO=4.58607822681673;Na2O=5.0684832813815,wt_pct_oxide,71.2463240023379,,12.5071994804189,,,,,,6.59191500904499,4.58607822681673,5.0684832813815,,,,,,,anhydrous_total=100,,,,,,,1573.15,1573.15,1573.15,1573.15,K,,,,,,,,,,one_atm_furnace,,,,,,,,,,,,,,,,,,,1.48e-07,-6.82973828461,,,1.48e-07,m2/s,,,,other,other,Electrochemistry,,,,false,use_with_caution,,composition calculated from mol %,provenance=compilation_2010; v0_source=zhang_table1; Type_of_dif_as_printed=FEBD; Type_of_exp_as_printed=electrochemistry; Analytical_as_printed=Electrochemistry; Apparatus_as_printed=furnace; R unstated in spreadsheet; compiler gas_constant_used_j_mol_k=8.314,supplement,"Holycross, M.",2026-08-31,draft,Ruessel2004CG 213; 125,Ruessel,2004,,Chemical Geology,213,125,,"Zhang 2010 Table 1 xls, Entry# 2934; Run# 12"
DDB002878,1.0.0,isothermal_d,,Fe,,,,chemical,effective_binary,unspecified,melt,NCMAS4,,,,melt_simple,,,false,false,NCMAS4; SiO2=67.6315022281454;Al2O3=16.3955259244918;MgO=6.48094205213859;CaO=4.50887294417343;Na2O=4.98315685105073,wt_pct_oxide,67.6315022281454,,16.3955259244918,,,,,,6.48094205213859,4.50887294417343,4.98315685105073,,,,,,,anhydrous_total=100,,,,,,,1573.15,1573.15,1573.15,1573.15,K,,,,,,,,,,one_atm_furnace,,,,,,,,,,,,,,,,,,,1.7e-07,-6.76955107862,,,1.7e-07,m2/s,,,,other,other,Electrochemistry,,,,false,use_with_caution,,composition calculated from mol %,provenance=compilation_2010; v0_source=zhang_table1; Type_of_dif_as_printed=FEBD; Type_of_exp_as_printed=electrochemistry; Analytical_as_printed=Electrochemistry; Apparatus_as_printed=furnace; R unstated in spreadsheet; compiler gas_constant_used_j_mol_k=8.314,supplement,"Holycross, M.",2026-08-31,draft,Ruessel2004CG 213; 125,Ruessel,2004,,Chemical Geology,213,125,,"Zhang 2010 Table 1 xls, Entry# 2935; Run# 13"
