Repository: holycrossm/diffusion-coefficients

# Experimental diffusion coefficients (minerals and silicate melts)

**Pre-release / not published.** Schema v1.0.0. This folder is a GitHub-ready living table: canonical data is CSV, new rows arrive by pull request, and a static page searches the file in the browser. Nothing here is a citable compilation of record.

This is a QA build of 4630 experimental rows (minerals and silicate melts). Most numbers are staged from the 2010 RiMG 72 tables. Do not treat the repo as published, complete, or peer-reviewed.

File: site/data/diffusion_coefficients.csv (part 81 of 136)
DDB002879,1.0.0,isothermal_d,,Fe,,,,chemical,effective_binary,unspecified,melt,NCMAS3,,,,melt_simple,,,false,false,NCMAS3; SiO2=60.7550923006226;Al2O3=23.7922188271304;MgO=6.26984020805714;CaO=4.36200673466461;Na2O=4.82084192952528,wt_pct_oxide,60.7550923006226,,23.7922188271304,,,,,,6.26984020805714,4.36200673466461,4.82084192952528,,,,,,,anhydrous_total=100,,,,,,,1573.15,1573.15,1573.15,1573.15,K,,,,,,,,,,one_atm_furnace,,,,,,,,,,,,,,,,,,,2.24e-07,-6.64975198167,,,2.24e-07,m2/s,,,,other,other,Electrochemistry,,,,false,use_with_caution,,composition calculated from mol %,provenance=compilation_2010; v0_source=zhang_table1; Type_of_dif_as_printed=FEBD; Type_of_exp_as_printed=electrochemistry; Analytical_as_printed=Electrochemistry; Apparatus_as_printed=furnace; R unstated in spreadsheet; compiler gas_constant_used_j_mol_k=8.314,supplement,"Holycross, M.",2026-08-31,draft,Ruessel2004CG 213; 125,Ruessel,2004,,Chemical Geology,213,125,,"Zhang 2010 Table 1 xls, Entry# 2936; Run# 14"
DDB002880,1.0.0,isothermal_d,,Fe,,,,chemical,effective_binary,unspecified,melt,NCMAS,,,,melt_simple,,,false,false,NCMAS; SiO2=72.2297810156502;Al2O3=16.3429101469569;MgO=6.46014370710211;CaO=0;Na2O=4.96716513029081,wt_pct_oxide,72.2297810156502,,16.3429101469569,,,,,,6.46014370710211,0,4.96716513029081,,,,,,,anhydrous_total=100,,,,,,,1573.15,1573.15,1573.15,1573.15,K,,,,,,,,,,one_atm_furnace,,,,,,,,,,,,,,,,,,,1.66e-07,-6.77989191196,,,1.66e-07,m2/s,,,,other,other,Electrochemistry,,,,false,use_with_caution,,composition calculated from mol %,provenance=compilation_2010; v0_source=zhang_table1; Type_of_dif_as_printed=FEBD; Type_of_exp_as_printed=electrochemistry; Analytical_as_printed=Electrochemistry; Apparatus_as_printed=furnace; R unstated in spreadsheet; compiler gas_constant_used_j_mol_k=8.314,supplement,"Holycross, M.",2026-08-31,draft,Ruessel2004CG 213; 125,Ruessel,2004,,Chemical Geology,213,125,,"Zhang 2010 Table 1 xls, Entry# 2937; Run# 15"
DDB002881,1.0.0,isothermal_d,,Fe,,,,chemical,effective_binary,unspecified,melt,NCMAS,,,,melt_simple,,,false,false,NCMAS; SiO2=84.0163748892496;Al2O3=0;MgO=10.567015760158;CaO=0;Na2O=5.41660935059242,wt_pct_oxide,84.0163748892496,,0,,,,,,10.567015760158,0,5.41660935059242,,,,,,,anhydrous_total=100,,,,,,,1573.15,1573.15,1573.15,1573.15,K,,,,,,,,,,one_atm_furnace,,,,,,,,,,,,,,,,,,,7.71e-08,-7.11294562195,,,7.71e-08,m2/s,,,,other,other,Electrochemistry,,,,false,use_with_caution,,composition calculated from mol %,provenance=compilation_2010; v0_source=zhang_table1; Type_of_dif_as_printed=FEBD; Type_of_exp_as_printed=electrochemistry; Analytical_as_printed=Electrochemistry; Apparatus_as_printed=furnace; R unstated in spreadsheet; compiler gas_constant_used_j_mol_k=8.314,supplement,"Holycross, M.",2026-08-31,draft,Ruessel2004CG 213; 125,Ruessel,2004,,Chemical Geology,213,125,,"Zhang 2010 Table 1 xls, Entry# 2938; Run# 16"
DDB002882,1.0.0,isothermal_d,,Fe,,,,chemical,effective_binary,unspecified,melt,NCMAS,,,,melt_simple,,,false,false,NCMAS; SiO2=75.9844645991019;Al2O3=8.59622762277711;MgO=10.1939370557773;CaO=0;Na2O=5.2253707223437,wt_pct_oxide,75.9844645991019,,8.59622762277711,,,,,,10.1939370557773,0,5.2253707223437,,,,,,,anhydrous_total=100,,,,,,,1573.15,1573.15,1573.15,1573.15,K,,,,,,,,,,one_atm_furnace,,,,,,,,,,,,,,,,,,,1.35e-07,-6.8696662315,,,1.35e-07,m2/s,,,,other,other,Electrochemistry,,,,false,use_with_caution,,composition calculated from mol %,provenance=compilation_2010; v0_source=zhang_table1; Type_of_dif_as_printed=FEBD; Type_of_exp_as_printed=electrochemistry; Analytical_as_printed=Electrochemistry; Apparatus_as_printed=furnace; R unstated in spreadsheet; compiler gas_constant_used_j_mol_k=8.314,supplement,"Holycross, M.",2026-08-31,draft,Ruessel2004CG 213; 125,Ruessel,2004,,Chemical Geology,213,125,,"Zhang 2010 Table 1 xls, Entry# 2939; Run# 17"
DDB002883,1.0.0,isothermal_d,,Fe,,,,chemical,effective_binary,unspecified,melt,NCMAS,,,,melt_simple,,,false,false,NCMAS; SiO2=68.5003621353789;Al2O3=16.6061587607364;MgO=9.84630378426992;CaO=0;Na2O=5.04717531961481,wt_pct_oxide,68.5003621353789,,16.6061587607364,,,,,,9.84630378426992,0,5.04717531961481,,,,,,,anhydrous_total=100,,,,,,,1573.15,1573.15,1573.15,1573.15,K,,,,,,,,,,one_atm_furnace,,,,,,,,,,,,,,,,,,,1.66e-07,-6.77989191196,,,1.66e-07,m2/s,,,,other,other,Electrochemistry,,,,false,use_with_caution,,composition calculated from mol %,provenance=compilation_2010; v0_source=zhang_table1; Type_of_dif_as_printed=FEBD; Type_of_exp_as_printed=electrochemistry; Analytical_as_printed=Electrochemistry; Apparatus_as_printed=furnace; R unstated in spreadsheet; compiler gas_constant_used_j_mol_k=8.314,supplement,"Holycross, M.",2026-08-31,draft,Ruessel2004CG 213; 125,Ruessel,2004,,Chemical Geology,213,125,,"Zhang 2010 Table 1 xls, Entry# 2940; Run# 18"
DDB002884,1.0.0,isothermal_d,,Fe,,,,chemical,effective_binary,unspecified,melt,NCMAS,,,,melt_simple,,,false,false,NCMAS; SiO2=61.5098717129333;Al2O3=24.0877969632816;MgO=9.52159857522513;CaO=0;Na2O=4.88073274855993,wt_pct_oxide,61.5098717129333,,24.0877969632816,,,,,,9.52159857522513,0,4.88073274855993,,,,,,,anhydrous_total=100,,,,,,,1573.15,1573.15,1573.15,1573.15,K,,,,,,,,,,one_atm_furnace,,,,,,,,,,,,,,,,,,,2.14e-07,-6.66958622665,,,2.14e-07,m2/s,,,,other,other,Electrochemistry,,,,false,use_with_caution,,composition calculated from mol %,provenance=compilation_2010; v0_source=zhang_table1; Type_of_dif_as_printed=FEBD; Type_of_exp_as_printed=electrochemistry; Analytical_as_printed=Electrochemistry; Apparatus_as_printed=furnace; R unstated in spreadsheet; compiler gas_constant_used_j_mol_k=8.314,supplement,"Holycross, M.",2026-08-31,draft,Ruessel2004CG 213; 125,Ruessel,2004,,Chemical Geology,213,125,,"Zhang 2010 Table 1 xls, Entry# 2941; Run# 19"
DDB002885,1.0.0,isothermal_d,,Fe,,,,chemical,effective_binary,unspecified,melt,NCMAS2,,,,melt_simple,,,false,false,NCMAS2; SiO2=54.9657182577322;Al2O3=31.0917388235757;MgO=9.2176255222231;CaO=0;Na2O=4.72491739646905,wt_pct_oxide,54.9657182577322,,31.0917388235757,,,,,,9.2176255222231,0,4.72491739646905,,,,,,,anhydrous_total=100,,,,,,,1573.15,1573.15,1573.15,1573.15,K,,,,,,,,,,one_atm_furnace,,,,,,,,,,,,,,,,,,,1.86e-07,-6.73048705578,,,1.86e-07,m2/s,,,,other,other,Electrochemistry,,,,false,use_with_caution,,composition calculated from mol %,provenance=compilation_2010; v0_source=zhang_table1; Type_of_dif_as_printed=FEBD; Type_of_exp_as_printed=electrochemistry; Analytical_as_printed=Electrochemistry; Apparatus_as_printed=furnace; R unstated in spreadsheet; compiler gas_constant_used_j_mol_k=8.314,supplement,"Holycross, M.",2026-08-31,draft,Ruessel2004CG 213; 125,Ruessel,2004,,Chemical Geology,213,125,,"Zhang 2010 Table 1 xls, Entry# 2942; Run# 20"
DDB002886,1.0.0,isothermal_d,,Fe,,,,chemical,effective_binary,unspecified,melt,NCMAS,,,,melt_simple,,,false,false,NCMAS; SiO2=82.4544640826242;Al2O3=0;MgO=6.9137127344125;CaO=0;Na2O=10.6318231829633,wt_pct_oxide,82.4544640826242,,0,,,,,,6.9137127344125,0,10.6318231829633,,,,,,,anhydrous_total=100,,,,,,,1573.15,1573.15,1573.15,1573.15,K,,,,,,,,,,one_atm_furnace,,,,,,,,,,,,,,,,,,,1.12e-07,-6.95078197733,,,1.12e-07,m2/s,,,,other,other,Electrochemistry,,,,false,use_with_caution,,composition calculated from mol %,provenance=compilation_2010; v0_source=zhang_table1; Type_of_dif_as_printed=FEBD; Type_of_exp_as_printed=electrochemistry; Analytical_as_printed=Electrochemistry; Apparatus_as_printed=furnace; R unstated in spreadsheet; compiler gas_constant_used_j_mol_k=8.314,supplement,"Holycross, M.",2026-08-31,draft,Ruessel2004CG 213; 125,Ruessel,2004,,Chemical Geology,213,125,,"Zhang 2010 Table 1 xls, Entry# 2943; Run# 21"
DDB002887,1.0.0,isothermal_d,,Fe,,,,chemical,effective_binary,unspecified,melt,NCMAS,,,,melt_simple,,,false,false,NCMAS; SiO2=67.3122510540393;Al2O3=16.3181316521626;MgO=6.45034908449343;CaO=0;Na2O=9.91926820930474,wt_pct_oxide,67.3122510540393,,16.3181316521626,,,,,,6.45034908449343,0,9.91926820930474,,,,,,,anhydrous_total=100,,,,,,,1573.15,1573.15,1573.15,1573.15,K,,,,,,,,,,one_atm_furnace,,,,,,,,,,,,,,,,,,,1.38e-07,-6.8601209136,,,1.38e-07,m2/s,,,,other,other,Electrochemistry,,,,false,use_with_caution,,composition calculated from mol %,provenance=compilation_2010; v0_source=zhang_table1; Type_of_dif_as_printed=FEBD; Type_of_exp_as_printed=electrochemistry; Analytical_as_printed=Electrochemistry; Apparatus_as_printed=furnace; R unstated in spreadsheet; compiler gas_constant_used_j_mol_k=8.314,supplement,"Holycross, M.",2026-08-31,draft,Ruessel2004CG 213; 125,Ruessel,2004,,Chemical Geology,213,125,,"Zhang 2010 Table 1 xls, Entry# 2944; Run# 22"
DDB002888,1.0.0,isothermal_d,,Fe,,,,chemical,effective_binary,unspecified,melt,NCMAS,,,,melt_simple,,,false,false,NCMAS; SiO2=60.4775997877892;Al2O3=23.6835503626739;MgO=6.24120337041087;CaO=0;Na2O=9.59764647912602,wt_pct_oxide,60.4775997877892,,23.6835503626739,,,,,,6.24120337041087,0,9.59764647912602,,,,,,,anhydrous_total=100,,,,,,,1573.15,1573.15,1573.15,1573.15,K,,,,,,,,,,one_atm_furnace,,,,,,,,,,,,,,,,,,,3.31e-07,-6.48017200622,,,3.31e-07,m2/s,,,,other,other,Electrochemistry,,,,false,use_with_caution,,composition calculated from mol %,provenance=compilation_2010; v0_source=zhang_table1; Type_of_dif_as_printed=FEBD; Type_of_exp_as_printed=electrochemistry; Analytical_as_printed=Electrochemistry; Apparatus_as_printed=furnace; R unstated in spreadsheet; compiler gas_constant_used_j_mol_k=8.314,supplement,"Holycross, M.",2026-08-31,draft,Ruessel2004CG 213; 125,Ruessel,2004,,Chemical Geology,213,125,,"Zhang 2010 Table 1 xls, Entry# 2945; Run# 23"
DDB002889,1.0.0,isothermal_d,,Fe,,,,chemical,effective_binary,unspecified,melt,NCMAS,,,,melt_simple,,,false,false,NCMAS; SiO2=70.996505492028;Al2O3=16.0638658139188;MgO=3.17492052261095;CaO=0;Na2O=9.76470817144224,wt_pct_oxide,70.996505492028,,16.0638658139188,,,,,,3.17492052261095,0,9.76470817144224,,,,,,,anhydrous_total=100,,,,,,,1573.15,1573.15,1573.15,1573.15,K,,,,,,,,,,one_atm_furnace,,,,,,,,,,,,,,,,,,,1.05e-07,-6.97881070093,,,1.05e-07,m2/s,,,,other,other,Electrochemistry,,,,false,use_with_caution,,composition calculated from mol %,provenance=compilation_2010; v0_source=zhang_table1; Type_of_dif_as_printed=FEBD; Type_of_exp_as_printed=electrochemistry; Analytical_as_printed=Electrochemistry; Apparatus_as_printed=furnace; R unstated in spreadsheet; compiler gas_constant_used_j_mol_k=8.314,supplement,"Holycross, M.",2026-08-31,draft,Ruessel2004CG 213; 125,Ruessel,2004,,Chemical Geology,213,125,,"Zhang 2010 Table 1 xls, Entry# 2946; Run# 24"
DDB002890,1.0.0,isothermal_d,,Fe,,,,chemical,effective_binary,unspecified,melt,NCMAS,,,,melt_simple,,,false,false,NCMAS; SiO2=63.5094888682998;Al2O3=16.5805762067049;MgO=9.83113509883213;CaO=0;Na2O=10.0787998261631,wt_pct_oxide,63.5094888682998,,16.5805762067049,,,,,,9.83113509883213,0,10.0787998261631,,,,,,,anhydrous_total=100,,,,,,,1573.15,1573.15,1573.15,1573.15,K,,,,,,,,,,one_atm_furnace,,,,,,,,,,,,,,,,,,,3.31e-07,-6.48017200622,,,3.31e-07,m2/s,,,,other,other,Electrochemistry,,,,false,use_with_caution,,composition calculated from mol %,provenance=compilation_2010; v0_source=zhang_table1; Type_of_dif_as_printed=FEBD; Type_of_exp_as_printed=electrochemistry; Analytical_as_printed=Electrochemistry; Apparatus_as_printed=furnace; R unstated in spreadsheet; compiler gas_constant_used_j_mol_k=8.314,supplement,"Holycross, M.",2026-08-31,draft,Ruessel2004CG 213; 125,Ruessel,2004,,Chemical Geology,213,125,,"Zhang 2010 Table 1 xls, Entry# 2947; Run# 25"
DDB002891,1.0.0,isothermal_d,,Fe,,,,chemical,effective_binary,unspecified,melt,NCMAS,,,,melt_simple,,,false,false,NCMAS; SiO2=59.5824075896684;Al2O3=16.8516005428275;MgO=13.3224450507814;CaO=0;Na2O=10.2435468167227,wt_pct_oxide,59.5824075896684,,16.8516005428275,,,,,,13.3224450507814,0,10.2435468167227,,,,,,,anhydrous_total=100,,,,,,,1573.15,1573.15,1573.15,1573.15,K,,,,,,,,,,one_atm_furnace,,,,,,,,,,,,,,,,,,,6.76e-07,-6.17005330406,,,6.76e-07,m2/s,,,,other,other,Electrochemistry,,,,false,use_with_caution,,composition calculated from mol %,provenance=compilation_2010; v0_source=zhang_table1; Type_of_dif_as_printed=FEBD; Type_of_exp_as_printed=electrochemistry; Analytical_as_printed=Electrochemistry; Apparatus_as_printed=furnace; R unstated in spreadsheet; compiler gas_constant_used_j_mol_k=8.314,supplement,"Holycross, M.",2026-08-31,draft,Ruessel2004CG 213; 125,Ruessel,2004,,Chemical Geology,213,125,,"Zhang 2010 Table 1 xls, Entry# 2948; Run# 26"
DDB002892,1.0.0,isothermal_d,,Fe,,,,chemical,effective_binary,unspecified,melt,NCMAS1,,,,melt_simple,,,false,false,NCMAS1; SiO2=52.7903444865003;Al2O3=24.431910217469;MgO=12.8768295344066;CaO=0;Na2O=9.90091576162402,wt_pct_oxide,52.7903444865003,,24.431910217469,,,,,,12.8768295344066,0,9.90091576162402,,,,,,,anhydrous_total=100,,,,,,,1573.15,1573.15,1573.15,1573.15,K,,,,,,,,,,one_atm_furnace,,,,,,,,,,,,,,,,,,,7.08e-07,-6.14996674231,,,7.08e-07,m2/s,,,,other,other,Electrochemistry,,,,false,use_with_caution,,composition calculated from mol %,provenance=compilation_2010; v0_source=zhang_table1; Type_of_dif_as_printed=FEBD; Type_of_exp_as_printed=electrochemistry; Analytical_as_printed=Electrochemistry; Apparatus_as_printed=furnace; R unstated in spreadsheet; compiler gas_constant_used_j_mol_k=8.314,supplement,"Holycross, M.",2026-08-31,draft,Ruessel2004CG 213; 125,Ruessel,2004,,Chemical Geology,213,125,,"Zhang 2010 Table 1 xls, Entry# 2949; Run# 27"
DDB002893,1.0.0,isothermal_d,,Fe,,,,chemical,effective_binary,unspecified,melt,NCMAS,,,,melt_simple,,,false,false,NCMAS; SiO2=62.4096100597373;Al2O3=16.2934281800324;MgO=6.44058411738597;CaO=0;Na2O=14.8563776428443,wt_pct_oxide,62.4096100597373,,16.2934281800324,,,,,,6.44058411738597,0,14.8563776428443,,,,,,,anhydrous_total=100,,,,,,,1573.15,1573.15,1573.15,1573.15,K,,,,,,,,,,one_atm_furnace,,,,,,,,,,,,,,,,,,,3.24e-07,-6.48945498979,,,3.24e-07,m2/s,,,,other,other,Electrochemistry,,,,false,use_with_caution,,composition calculated from mol %,provenance=compilation_2010; v0_source=zhang_table1; Type_of_dif_as_printed=FEBD; Type_of_exp_as_printed=electrochemistry; Analytical_as_printed=Electrochemistry; Apparatus_as_printed=furnace; R unstated in spreadsheet; compiler gas_constant_used_j_mol_k=8.314,supplement,"Holycross, M.",2026-08-31,draft,Ruessel2004CG 213; 125,Ruessel,2004,,Chemical Geology,213,125,,"Zhang 2010 Table 1 xls, Entry# 2950; Run# 28"
DDB002894,1.0.0,isothermal_d,,Fe,,,,chemical,effective_binary,unspecified,melt,NCMAS,,,,melt_simple,,,false,false,NCMAS; SiO2=57.5217905152322;Al2O3=16.2687993903586;MgO=6.43084867129993;CaO=0;Na2O=19.7785614231093,wt_pct_oxide,57.5217905152322,,16.2687993903586,,,,,,6.43084867129993,0,19.7785614231093,,,,,,,anhydrous_total=100,,,,,,,1573.15,1573.15,1573.15,1573.15,K,,,,,,,,,,one_atm_furnace,,,,,,,,,,,,,,,,,,,3.55e-07,-6.44977164694,,,3.55e-07,m2/s,,,,other,other,Electrochemistry,,,,false,use_with_caution,,composition calculated from mol %,provenance=compilation_2010; v0_source=zhang_table1; Type_of_dif_as_printed=FEBD; Type_of_exp_as_printed=electrochemistry; Analytical_as_printed=Electrochemistry; Apparatus_as_printed=furnace; R unstated in spreadsheet; compiler gas_constant_used_j_mol_k=8.314,supplement,"Holycross, M.",2026-08-31,draft,Ruessel2004CG 213; 125,Ruessel,2004,,Chemical Geology,213,125,,"Zhang 2010 Table 1 xls, Entry# 2951; Run# 29"
DDB002895,1.0.0,isothermal_d,,Fe,,,,chemical,effective_binary,unspecified,melt,LP2 (An Dissolution),,,,other,,,false,false,LP2 (An dissolution); SiO2=43.13;TiO2=1.815;Al2O3=23.04;FeOt=13.325;MnO=0.285;MgO=5.485;CaO=13.38;Na2O=0.185,wt_pct_oxide,43.13,1.815,23.04,,13.325,,,0.285,5.485,13.38,0.185,,,,,,,anhydrous_total=100.645,,,,,,,1673.15,1673.15,1673.15,1673.15,K,600000000,600000000,600000000,600,MPa,,,,,piston_cylinder,1080,,,,,,,,,,,,,,,,,,7.9e-11,-10.1023729087,,,7.9e-11,m2/s,,,,EPMA,crystal_dissolution,Electron microprobe,true,,true,false,use_with_caution,,melt compsition is average of interface and initial melts,provenance=compilation_2010; v0_source=zhang_table1; Type_of_dif_as_printed=SEBD from dif matrix; C_range_as_printed=4 to 21.65; Type_of_exp_as_printed=dissolving anorthosite; Analytical_as_printed=Electron microprobe; Apparatus_as_printed=Piston-cylinder; Capsule_as_printed=graphite; pres_medium_as_printed=pyrex and NaCl; R unstated in spreadsheet; compiler gas_constant_used_j_mol_k=8.314,supplement,"Holycross, M.",2026-08-31,draft,Morgan2006GCA 70; 3477,Morgan,2006,,Geochimica et Cosmochimica Acta,70,3477,,"Zhang 2010 Table 1 xls, Entry# 2952; Run# Andis4"
DDB002896,1.0.0,isothermal_d,,Fe,,,,chemical,effective_binary,unspecified,melt,LP1 (An Dissolution),,,,other,,,false,false,LP1 (An dissolution); SiO2=39.38;TiO2=6.945;Al2O3=20.755;FeOt=13.975;MnO=0.025;MgO=5.08;CaO=12.285;Na2O=0.295,wt_pct_oxide,39.38,6.945,20.755,,13.975,,,0.025,5.08,12.285,0.295,,,,,,,anhydrous_total=98.74,,,,,,,1673.15,1673.15,1673.15,1673.15,K,600000000,600000000,600000000,600,MPa,,,,,piston_cylinder,1080,,,,,,,,,,,,,,,,,,6.7e-11,-10.1739251973,,,6.7e-11,m2/s,,,,EPMA,crystal_dissolution,Electron microprobe,true,,true,false,use_with_caution,,melt compsition is average of interface and initial melts,provenance=compilation_2010; v0_source=zhang_table1; Type_of_dif_as_printed=SEBD from dif matrix; C_range_as_printed=5 to 22.95; Type_of_exp_as_printed=dissolving anorthosite; Analytical_as_printed=Electron microprobe; Apparatus_as_printed=Piston-cylinder; Capsule_as_printed=graphite; pres_medium_as_printed=pyrex and NaCl; R unstated in spreadsheet; compiler gas_constant_used_j_mol_k=8.314,supplement,"Holycross, M.",2026-08-31,draft,Morgan2006GCA 70; 3477,Morgan,2006,,Geochimica et Cosmochimica Acta,70,3477,,"Zhang 2010 Table 1 xls, Entry# 2953; Run# Andis5"
DDB002897,1.0.0,isothermal_d,,Fe,,,,chemical,effective_binary,unspecified,melt,LP2 (An Dissolution),,,,other,,,false,false,LP2 (An dissolution); SiO2=43.13;TiO2=1.815;Al2O3=23.04;FeOt=13.325;MnO=0.285;MgO=5.485;CaO=13.38;Na2O=0.185,wt_pct_oxide,43.13,1.815,23.04,,13.325,,,0.285,5.485,13.38,0.185,,,,,,,anhydrous_total=100.645,,,,,,,1673.15,1673.15,1673.15,1673.15,K,600000000,600000000,600000000,600,MPa,,,,,piston_cylinder,1080,,,,,,,,,,,,,,,,,,7.9e-11,-10.1023729087,,,7.9e-11,m2/s,,,,EPMA,crystal_dissolution,Electron microprobe,true,,true,false,use_with_caution,,melt compsition is average of interface and initial melts,provenance=compilation_2010; v0_source=zhang_table1; Type_of_dif_as_printed=SEBD; C_range_as_printed=4 to 21.65; Type_of_exp_as_printed=dissolving anorthosite; Analytical_as_printed=Electron microprobe; Apparatus_as_printed=Piston-cylinder; Capsule_as_printed=graphite; pres_medium_as_printed=pyrex and NaCl; R unstated in spreadsheet; compiler gas_constant_used_j_mol_k=8.314,supplement,"Holycross, M.",2026-08-31,draft,Morgan2006GCA 70; 3477,Morgan,2006,,Geochimica et Cosmochimica Acta,70,3477,,"Zhang 2010 Table 1 xls, Entry# 2954; Run# Andis4"
DDB002898,1.0.0,isothermal_d,,Fe,,,,chemical,effective_binary,unspecified,melt,LP1 (An Dissolution),,,,other,,,false,false,LP1 (An dissolution); SiO2=39.38;TiO2=6.945;Al2O3=20.755;FeOt=13.975;MnO=0.025;MgO=5.08;CaO=12.285;Na2O=0.295,wt_pct_oxide,39.38,6.945,20.755,,13.975,,,0.025,5.08,12.285,0.295,,,,,,,anhydrous_total=98.74,,,,,,,1673.15,1673.15,1673.15,1673.15,K,600000000,600000000,600000000,600,MPa,,,,,piston_cylinder,1080,,,,,,,,,,,,,,,,,,6.7e-11,-10.1739251973,,,6.7e-11,m2/s,,,,EPMA,crystal_dissolution,Electron microprobe,true,,true,false,use_with_caution,,melt compsition is average of interface and initial melts,provenance=compilation_2010; v0_source=zhang_table1; Type_of_dif_as_printed=SEBD; C_range_as_printed=5 to 22.95; Type_of_exp_as_printed=dissolving anorthosite; Analytical_as_printed=Electron microprobe; Apparatus_as_printed=Piston-cylinder; Capsule_as_printed=graphite; pres_medium_as_printed=pyrex and NaCl; R unstated in spreadsheet; compiler gas_constant_used_j_mol_k=8.314,supplement,"Holycross, M.",2026-08-31,draft,Morgan2006GCA 70; 3477,Morgan,2006,,Geochimica et Cosmochimica Acta,70,3477,,"Zhang 2010 Table 1 xls, Entry# 2955; Run# Andis5"
DDB002899,1.0.0,isothermal_d,,Co,,60-,,tracer,none,unspecified,melt,Basalt10,,,,melt_basalt,,,false,false,Basalt10; SiO2=49.68;TiO2=2.59;Al2O3=12.7;FeOt=11.05;MnO=0.17;MgO=9.46;CaO=10.79;Na2O=2.31;K2O=0.48,wt_pct_oxide,49.68,2.59,12.7,,11.05,,,0.17,9.46,10.79,2.31,0.48,,,,,,anhydrous_total=99.23,,,,,,,1553.28944538,1553.28944538,1553.28944538,1553.2894453767,K,100000,100000,100000,0.1,MPa,,,,,one_atm_furnace,,,,,,,,,,,,,,,,,,,4.11491981619e-11,-10.3856386231,,,4.11491981619486e-11,m2/s,,,,radiotracer,thin_film,Residual activity,true,,,false,use_with_caution,,read from figure,provenance=compilation_2010; v0_source=zhang_table1; Type_of_dif_as_printed=Tracer; Type_of_exp_as_printed=thin source; Analytical_as_printed=Residual activity; Apparatus_as_printed=MoSi2 furnace; Capsule_as_printed=Pt; pres_medium_as_printed=air; R unstated in spreadsheet; compiler gas_constant_used_j_mol_k=8.314,supplement,"Holycross, M.",2026-08-31,draft,Hofmann1977JGR 82; 5432,Hofmann,1977,,Journal of Geophysical Research,82,5432,10.1029/jb082i033p05432,"Zhang 2010 Table 1 xls, Entry# 2957"
DDB002900,1.0.0,isothermal_d,,Co,,60-,,tracer,none,unspecified,melt,Basalt10,,,,melt_basalt,,,false,false,Basalt10; SiO2=49.68;TiO2=2.59;Al2O3=12.7;FeOt=11.05;MnO=0.17;MgO=9.46;CaO=10.79;Na2O=2.31;K2O=0.48,wt_pct_oxide,49.68,2.59,12.7,,11.05,,,0.17,9.46,10.79,2.31,0.48,,,,,,anhydrous_total=99.23,,,,,,,1574.15078708,1574.15078708,1574.15078708,1574.15078707539,K,100000,100000,100000,0.1,MPa,,,,,one_atm_furnace,,,,,,,,,,,,,,,,,,,4.56618394873e-11,-10.3404465969,,,4.5661839487271e-11,m2/s,,,,radiotracer,thin_film,Residual activity,true,,,false,use_with_caution,,read from figure,provenance=compilation_2010; v0_source=zhang_table1; Type_of_dif_as_printed=Tracer; Type_of_exp_as_printed=thin source; Analytical_as_printed=Residual activity; Apparatus_as_printed=MoSi2 furnace; Capsule_as_printed=Pt; pres_medium_as_printed=air; R unstated in spreadsheet; compiler gas_constant_used_j_mol_k=8.314,supplement,"Holycross, M.",2026-08-31,draft,Hofmann1977JGR 82; 5432,Hofmann,1977,,Journal of Geophysical Research,82,5432,10.1029/jb082i033p05432,"Zhang 2010 Table 1 xls, Entry# 2958"
DDB002901,1.0.0,isothermal_d,,Co,,60-,,tracer,none,unspecified,melt,Basalt10,,,,melt_basalt,,,false,false,Basalt10; SiO2=49.68;TiO2=2.59;Al2O3=12.7;FeOt=11.05;MnO=0.17;MgO=9.46;CaO=10.79;Na2O=2.31;K2O=0.48,wt_pct_oxide,49.68,2.59,12.7,,11.05,,,0.17,9.46,10.79,2.31,0.48,,,,,,anhydrous_total=99.23,,,,,,,1574.90620365,1574.90620365,1574.90620365,1574.90620364715,K,100000,100000,100000,0.1,MPa,,,,,one_atm_furnace,,,,,,,,,,,,,,,,,,,4.96257432135e-11,-10.304292976,,,4.96257432134553e-11,m2/s,,,,radiotracer,thin_film,Residual activity,true,,,false,use_with_caution,,read from figure,provenance=compilation_2010; v0_source=zhang_table1; Type_of_dif_as_printed=Tracer; Type_of_exp_as_printed=thin source; Analytical_as_printed=Residual activity; Apparatus_as_printed=MoSi2 furnace; Capsule_as_printed=Pt; pres_medium_as_printed=air; R unstated in spreadsheet; compiler gas_constant_used_j_mol_k=8.314,supplement,"Holycross, M.",2026-08-31,draft,Hofmann1977JGR 82; 5432,Hofmann,1977,,Journal of Geophysical Research,82,5432,10.1029/jb082i033p05432,"Zhang 2010 Table 1 xls, Entry# 2959"
DDB002902,1.0.0,isothermal_d,,Co,,60-,,tracer,none,unspecified,melt,Basalt10,,,,melt_basalt,,,false,false,Basalt10; SiO2=49.68;TiO2=2.59;Al2O3=12.7;FeOt=11.05;MnO=0.17;MgO=9.46;CaO=10.79;Na2O=2.31;K2O=0.48,wt_pct_oxide,49.68,2.59,12.7,,11.05,,,0.17,9.46,10.79,2.31,0.48,,,,,,anhydrous_total=99.23,,,,,,,1624.00467857,1624.00467857,1624.00467857,1624.00467857304,K,100000,100000,100000,0.1,MPa,,,,,one_atm_furnace,,,,,,,,,,,,,,,,,,,6.78083384005e-11,-10.1687168976,,,6.78083384004684e-11,m2/s,,,,radiotracer,thin_film,Residual activity,true,,,false,use_with_caution,,read from figure,provenance=compilation_2010; v0_source=zhang_table1; Type_of_dif_as_printed=Tracer; Type_of_exp_as_printed=thin source; Analytical_as_printed=Residual activity; Apparatus_as_printed=MoSi2 furnace; Capsule_as_printed=Pt; pres_medium_as_printed=air; R unstated in spreadsheet; compiler gas_constant_used_j_mol_k=8.314,supplement,"Holycross, M.",2026-08-31,draft,Hofmann1977JGR 82; 5432,Hofmann,1977,,Journal of Geophysical Research,82,5432,10.1029/jb082i033p05432,"Zhang 2010 Table 1 xls, Entry# 2960"
DDB002903,1.0.0,isothermal_d,,Co,,60-,,tracer,none,unspecified,melt,Basalt10,,,,melt_basalt,,,false,false,Basalt10; SiO2=49.68;TiO2=2.59;Al2O3=12.7;FeOt=11.05;MnO=0.17;MgO=9.46;CaO=10.79;Na2O=2.31;K2O=0.48,wt_pct_oxide,49.68,2.59,12.7,,11.05,,,0.17,9.46,10.79,2.31,0.48,,,,,,anhydrous_total=99.23,,,,,,,1672.84522706,1672.84522706,1672.84522706,1672.84522706209,K,100000,100000,100000,0.1,MPa,,,,,one_atm_furnace,,,,,,,,,,,,,,,,,,,9.86221342023e-11,-10.0060256035,,,9.86221342022743e-11,m2/s,,,,radiotracer,thin_film,Residual activity,true,,,false,use_with_caution,,read from figure,provenance=compilation_2010; v0_source=zhang_table1; Type_of_dif_as_printed=Tracer; Type_of_exp_as_printed=thin source; Analytical_as_printed=Residual activity; Apparatus_as_printed=MoSi2 furnace; Capsule_as_printed=Pt; pres_medium_as_printed=air; R unstated in spreadsheet; compiler gas_constant_used_j_mol_k=8.314,supplement,"Holycross, M.",2026-08-31,draft,Hofmann1977JGR 82; 5432,Hofmann,1977,,Journal of Geophysical Research,82,5432,10.1029/jb082i033p05432,"Zhang 2010 Table 1 xls, Entry# 2961"
DDB002904,1.0.0,isothermal_d,,Co,,60-,,tracer,none,unspecified,melt,Basalt10,,,,melt_basalt,,,false,false,Basalt10; SiO2=49.68;TiO2=2.59;Al2O3=12.7;FeOt=11.05;MnO=0.17;MgO=9.46;CaO=10.79;Na2O=2.31;K2O=0.48,wt_pct_oxide,49.68,2.59,12.7,,11.05,,,0.17,9.46,10.79,2.31,0.48,,,,,,anhydrous_total=99.23,,,,,,,1713.01129354,1713.01129354,1713.01129354,1713.01129353706,K,100000,100000,100000,0.1,MPa,,,,,one_atm_furnace,,,,,,,,,,,,,,,,,,,1.23992910403e-10,-9.90660314597,,,1.23992910403439e-10,m2/s,,,,radiotracer,thin_film,Residual activity,true,,,false,use_with_caution,,read from figure,provenance=compilation_2010; v0_source=zhang_table1; Type_of_dif_as_printed=Tracer; Type_of_exp_as_printed=thin source; Analytical_as_printed=Residual activity; Apparatus_as_printed=MoSi2 furnace; Capsule_as_printed=Pt; pres_medium_as_printed=air; R unstated in spreadsheet; compiler gas_constant_used_j_mol_k=8.314,supplement,"Holycross, M.",2026-08-31,draft,Hofmann1977JGR 82; 5432,Hofmann,1977,,Journal of Geophysical Research,82,5432,10.1029/jb082i033p05432,"Zhang 2010 Table 1 xls, Entry# 2962"
DDB002905,1.0.0,isothermal_d,,Co,,60-,,tracer,none,unspecified,melt,Basalt1,,,,melt_basalt,,,false,false,Basalt1; SiO2=45.89;TiO2=3.72;Al2O3=16.55;FeOt=11.759;MnO=0.18;MgO=6.3;CaO=9.62;Na2O=3.72;K2O=1.66;P2O5=0.52,wt_pct_oxide,45.89,3.72,16.55,,11.759,,,0.18,6.3,9.62,3.72,1.66,0.52,,,,,anhydrous_total=99.919,,,,,,,1567.15,1567.15,1567.15,1567.15,K,100000,100000,100000,0.1,MPa,,,,,one_atm_furnace,424980,,,,,,,,,,,,,,,,,,3.5e-11,-10.4559319556,,,3.5e-11,m2/s,,,,radiotracer,thin_film,Residual activity,true,,,false,use_with_caution,,,provenance=compilation_2010; v0_source=zhang_table1; Type_of_dif_as_printed=Tracer; Type_of_exp_as_printed=thin source; Analytical_as_printed=Residual activity; Apparatus_as_printed=furnace; Capsule_as_printed=Pt; R unstated in spreadsheet; compiler gas_constant_used_j_mol_k=8.314,supplement,"Holycross, M.",2026-08-31,draft,Lowry1982CMP 80; 254,Lowry,1982,,Contributions to Mineralogy and Petrology,80,254,10.1007/bf00371355,"Zhang 2010 Table 1 xls, Entry# 2963; Run# D76"
DDB002906,1.0.0,isothermal_d,,Co,,60-,,tracer,none,unspecified,melt,Basalt1,,,,melt_basalt,,,false,false,Basalt1; SiO2=45.89;TiO2=3.72;Al2O3=16.55;FeOt=11.759;MnO=0.18;MgO=6.3;CaO=9.62;Na2O=3.72;K2O=1.66;P2O5=0.52,wt_pct_oxide,45.89,3.72,16.55,,11.759,,,0.18,6.3,9.62,3.72,1.66,0.52,,,,,anhydrous_total=99.919,,,,,,,1572.15,1572.15,1572.15,1572.15,K,100000,100000,100000,0.1,MPa,,,,,one_atm_furnace,410400,,,,,,,,,,,,,,,,,,3.7e-11,-10.4317982759,,,3.7e-11,m2/s,,,,radiotracer,thin_film,Residual activity,true,,,false,use_with_caution,,,provenance=compilation_2010; v0_source=zhang_table1; Type_of_dif_as_printed=Tracer; Type_of_exp_as_printed=thin source; Analytical_as_printed=Residual activity; Apparatus_as_printed=furnace; Capsule_as_printed=Pt; R unstated in spreadsheet; compiler gas_constant_used_j_mol_k=8.314,supplement,"Holycross, M.",2026-08-31,draft,Lowry1982CMP 80; 254,Lowry,1982,,Contributions to Mineralogy and Petrology,80,254,10.1007/bf00371355,"Zhang 2010 Table 1 xls, Entry# 2964; Run# D99"
DDB002907,1.0.0,isothermal_d,,Co,,60-,,tracer,none,unspecified,melt,Basalt1,,,,melt_basalt,,,false,false,Basalt1; SiO2=45.89;TiO2=3.72;Al2O3=16.55;FeOt=11.759;MnO=0.18;MgO=6.3;CaO=9.62;Na2O=3.72;K2O=1.66;P2O5=0.52,wt_pct_oxide,45.89,3.72,16.55,,11.759,,,0.18,6.3,9.62,3.72,1.66,0.52,,,,,anhydrous_total=99.919,,,,,,,1624.15,1624.15,1624.15,1624.15,K,100000,100000,100000,0.1,MPa,,,,,one_atm_furnace,180000,,,,,,,,,,,,,,,,,,5.3e-11,-10.2757241304,,,5.3e-11,m2/s,,,,radiotracer,thin_film,Residual activity,true,,,false,use_with_caution,,,provenance=compilation_2010; v0_source=zhang_table1; Type_of_dif_as_printed=Tracer; Type_of_exp_as_printed=thin source; Analytical_as_printed=Residual activity; Apparatus_as_printed=furnace; Capsule_as_printed=Pt; R unstated in spreadsheet; compiler gas_constant_used_j_mol_k=8.314,supplement,"Holycross, M.",2026-08-31,draft,Lowry1982CMP 80; 254,Lowry,1982,,Contributions to Mineralogy and Petrology,80,254,10.1007/bf00371355,"Zhang 2010 Table 1 xls, Entry# 2965; Run# D57"
DDB002908,1.0.0,isothermal_d,,Co,,60-,,tracer,none,unspecified,melt,Basalt1,,,,melt_basalt,,,false,false,Basalt1; SiO2=45.89;TiO2=3.72;Al2O3=16.55;FeOt=11.759;MnO=0.18;MgO=6.3;CaO=9.62;Na2O=3.72;K2O=1.66;P2O5=0.52,wt_pct_oxide,45.89,3.72,16.55,,11.759,,,0.18,6.3,9.62,3.72,1.66,0.52,,,,,anhydrous_total=99.919,,,,,,,1625.15,1625.15,1625.15,1625.15,K,100000,100000,100000,0.1,MPa,,,,,one_atm_furnace,259200,,,,,,,,,,,,,,,,,,5.8e-11,-10.2365720064,,,5.8e-11,m2/s,,,,radiotracer,thin_film,Residual activity,true,,,false,use_with_caution,,,provenance=compilation_2010; v0_source=zhang_table1; Type_of_dif_as_printed=Tracer; Type_of_exp_as_printed=thin source; Analytical_as_printed=Residual activity; Apparatus_as_printed=furnace; Capsule_as_printed=Pt; R unstated in spreadsheet; compiler gas_constant_used_j_mol_k=8.314,supplement,"Holycross, M.",2026-08-31,draft,Lowry1982CMP 80; 254,Lowry,1982,,Contributions to Mineralogy and Petrology,80,254,10.1007/bf00371355,"Zhang 2010 Table 1 xls, Entry# 2966; Run# D48"
DDB002909,1.0.0,isothermal_d,,Co,,60-,,tracer,none,unspecified,melt,Basalt1,,,,melt_basalt,,,false,false,Basalt1; SiO2=45.89;TiO2=3.72;Al2O3=16.55;FeOt=11.759;MnO=0.18;MgO=6.3;CaO=9.62;Na2O=3.72;K2O=1.66;P2O5=0.52,wt_pct_oxide,45.89,3.72,16.55,,11.759,,,0.18,6.3,9.62,3.72,1.66,0.52,,,,,anhydrous_total=99.919,,,,,,,1625.15,1625.15,1625.15,1625.15,K,100000,100000,100000,0.1,MPa,,,,,one_atm_furnace,446400,,,,,,,,,,,,,,,,,,5.7e-11,-10.2441251443,,,5.7e-11,m2/s,,,,radiotracer,thin_film,Residual activity,true,,,false,use_with_caution,,,provenance=compilation_2010; v0_source=zhang_table1; Type_of_dif_as_printed=Tracer; Type_of_exp_as_printed=thin source; Analytical_as_printed=Residual activity; Apparatus_as_printed=furnace; Capsule_as_printed=Pt; R unstated in spreadsheet; compiler gas_constant_used_j_mol_k=8.314,supplement,"Holycross, M.",2026-08-31,draft,Lowry1982CMP 80; 254,Lowry,1982,,Contributions to Mineralogy and Petrology,80,254,10.1007/bf00371355,"Zhang 2010 Table 1 xls, Entry# 2967; Run# D75"
DDB002910,1.0.0,isothermal_d,,Co,,60-,,tracer,none,unspecified,melt,Basalt1,,,,melt_basalt,,,false,false,Basalt1; SiO2=45.89;TiO2=3.72;Al2O3=16.55;FeOt=11.759;MnO=0.18;MgO=6.3;CaO=9.62;Na2O=3.72;K2O=1.66;P2O5=0.52,wt_pct_oxide,45.89,3.72,16.55,,11.759,,,0.18,6.3,9.62,3.72,1.66,0.52,,,,,anhydrous_total=99.919,,,,,,,1671.15,1671.15,1671.15,1671.15,K,100000,100000,100000,0.1,MPa,,,,,one_atm_furnace,259380,,,,,,,,,,,,,,,,,,1e-10,-10,,,1e-10,m2/s,,,,radiotracer,thin_film,Residual activity,true,,,false,use_with_caution,,,provenance=compilation_2010; v0_source=zhang_table1; Type_of_dif_as_printed=Tracer; Type_of_exp_as_printed=thin source; Analytical_as_printed=Residual activity; Apparatus_as_printed=furnace; Capsule_as_printed=Pt; R unstated in spreadsheet; compiler gas_constant_used_j_mol_k=8.314,supplement,"Holycross, M.",2026-08-31,draft,Lowry1982CMP 80; 254,Lowry,1982,,Contributions to Mineralogy and Petrology,80,254,10.1007/bf00371355,"Zhang 2010 Table 1 xls, Entry# 2968; Run# D65"
DDB002911,1.0.0,isothermal_d,,Co,,60-,,tracer,none,unspecified,melt,Basalt1,,,,melt_basalt,,,false,false,Basalt1; SiO2=45.89;TiO2=3.72;Al2O3=16.55;FeOt=11.759;MnO=0.18;MgO=6.3;CaO=9.62;Na2O=3.72;K2O=1.66;P2O5=0.52,wt_pct_oxide,45.89,3.72,16.55,,11.759,,,0.18,6.3,9.62,3.72,1.66,0.52,,,,,anhydrous_total=99.919,,,,,,,1671.15,1671.15,1671.15,1671.15,K,100000,100000,100000,0.1,MPa,,,,,one_atm_furnace,349200,,,,,,,,,,,,,,,,,,8.2e-11,-10.0861861476,,,8.2e-11,m2/s,,,,radiotracer,thin_film,Residual activity,true,,,false,use_with_caution,,,provenance=compilation_2010; v0_source=zhang_table1; Type_of_dif_as_printed=Tracer; Type_of_exp_as_printed=thin source; Analytical_as_printed=Residual activity; Apparatus_as_printed=furnace; Capsule_as_printed=Pt; R unstated in spreadsheet; compiler gas_constant_used_j_mol_k=8.314,supplement,"Holycross, M.",2026-08-31,draft,Lowry1982CMP 80; 254,Lowry,1982,,Contributions to Mineralogy and Petrology,80,254,10.1007/bf00371355,"Zhang 2010 Table 1 xls, Entry# 2969; Run# D90"
DDB002912,1.0.0,isothermal_d,,Co,,60-,,tracer,none,unspecified,melt,Andesite2,,,,melt_andesite,,,false,false,Andesite2; SiO2=57.76;TiO2=0.85;Al2O3=19.14;FeOt=6.281;MnO=0.11;MgO=3.45;CaO=6.27;Na2O=4.31;K2O=1.79;P2O5=0.2,wt_pct_oxide,57.76,0.85,19.14,,6.281,,,0.11,3.45,6.27,4.31,1.79,0.2,,,,,anhydrous_total=100.161,,,,,,,1572.15,1572.15,1572.15,1572.15,K,100000,100000,100000,0.1,MPa,,,,,one_atm_furnace,18000,,,,,,,,,,,,,,,,,,7.8e-12,-11.1079053973,,,7.8e-12,m2/s,,,,radiotracer,thin_film,Residual activity,true,,,false,use_with_caution,,,provenance=compilation_2010; v0_source=zhang_table1; Type_of_dif_as_printed=Tracer; Type_of_exp_as_printed=thin source; Analytical_as_printed=Residual activity; Apparatus_as_printed=furnace; Capsule_as_printed=Pt; R unstated in spreadsheet; compiler gas_constant_used_j_mol_k=8.314,supplement,"Holycross, M.",2026-08-31,draft,Lowry1982CMP 80; 254,Lowry,1982,,Contributions to Mineralogy and Petrology,80,254,10.1007/bf00371355,"Zhang 2010 Table 1 xls, Entry# 2970; Run# D19"
DDB002913,1.0.0,isothermal_d,,Co,,60-,,tracer,none,unspecified,melt,Andesite2,,,,melt_andesite,,,false,false,Andesite2; SiO2=57.76;TiO2=0.85;Al2O3=19.14;FeOt=6.281;MnO=0.11;MgO=3.45;CaO=6.27;Na2O=4.31;K2O=1.79;P2O5=0.2,wt_pct_oxide,57.76,0.85,19.14,,6.281,,,0.11,3.45,6.27,4.31,1.79,0.2,,,,,anhydrous_total=100.161,,,,,,,1572.15,1572.15,1572.15,1572.15,K,100000,100000,100000,0.1,MPa,,,,,one_atm_furnace,90000,,,,,,,,,,,,,,,,,,6.5e-12,-11.1870866434,,,6.5e-12,m2/s,,,,radiotracer,thin_film,Residual activity,true,,,false,use_with_caution,,,provenance=compilation_2010; v0_source=zhang_table1; Type_of_dif_as_printed=Tracer; Type_of_exp_as_printed=thin source; Analytical_as_printed=Residual activity; Apparatus_as_printed=furnace; Capsule_as_printed=Pt; R unstated in spreadsheet; compiler gas_constant_used_j_mol_k=8.314,supplement,"Holycross, M.",2026-08-31,draft,Lowry1982CMP 80; 254,Lowry,1982,,Contributions to Mineralogy and Petrology,80,254,10.1007/bf00371355,"Zhang 2010 Table 1 xls, Entry# 2971; Run# D25"
DDB002914,1.0.0,isothermal_d,,Co,,60-,,tracer,none,unspecified,melt,Andesite2,,,,melt_andesite,,,false,false,Andesite2; SiO2=57.76;TiO2=0.85;Al2O3=19.14;FeOt=6.281;MnO=0.11;MgO=3.45;CaO=6.27;Na2O=4.31;K2O=1.79;P2O5=0.2,wt_pct_oxide,57.76,0.85,19.14,,6.281,,,0.11,3.45,6.27,4.31,1.79,0.2,,,,,anhydrous_total=100.161,,,,,,,1580.15,1580.15,1580.15,1580.15,K,100000,100000,100000,0.1,MPa,,,,,one_atm_furnace,698400,,,,,,,,,,,,,,,,,,7.2e-12,-11.1426675036,,,7.2e-12,m2/s,,,,radiotracer,thin_film,Residual activity,true,,,false,use_with_caution,,,provenance=compilation_2010; v0_source=zhang_table1; Type_of_dif_as_printed=Tracer; Type_of_exp_as_printed=thin source; Analytical_as_printed=Residual activity; Apparatus_as_printed=furnace; Capsule_as_printed=Pt; R unstated in spreadsheet; compiler gas_constant_used_j_mol_k=8.314,supplement,"Holycross, M.",2026-08-31,draft,Lowry1982CMP 80; 254,Lowry,1982,,Contributions to Mineralogy and Petrology,80,254,10.1007/bf00371355,"Zhang 2010 Table 1 xls, Entry# 2972; Run# D38"
DDB002915,1.0.0,isothermal_d,,Co,,60-,,tracer,none,unspecified,melt,Andesite2,,,,melt_andesite,,,false,false,Andesite2; SiO2=57.76;TiO2=0.85;Al2O3=19.14;FeOt=6.281;MnO=0.11;MgO=3.45;CaO=6.27;Na2O=4.31;K2O=1.79;P2O5=0.2,wt_pct_oxide,57.76,0.85,19.14,,6.281,,,0.11,3.45,6.27,4.31,1.79,0.2,,,,,anhydrous_total=100.161,,,,,,,1624.15,1624.15,1624.15,1624.15,K,100000,100000,100000,0.1,MPa,,,,,one_atm_furnace,432000,,,,,,,,,,,,,,,,,,1.6e-11,-10.7958800173,,,1.6e-11,m2/s,,,,radiotracer,thin_film,Residual activity,true,,,false,use_with_caution,,,provenance=compilation_2010; v0_source=zhang_table1; Type_of_dif_as_printed=Tracer; Type_of_exp_as_printed=thin source; Analytical_as_printed=Residual activity; Apparatus_as_printed=furnace; Capsule_as_printed=Pt; R unstated in spreadsheet; compiler gas_constant_used_j_mol_k=8.314,supplement,"Holycross, M.",2026-08-31,draft,Lowry1982CMP 80; 254,Lowry,1982,,Contributions to Mineralogy and Petrology,80,254,10.1007/bf00371355,"Zhang 2010 Table 1 xls, Entry# 2973; Run# D42"
DDB002916,1.0.0,isothermal_d,,Co,,60-,,tracer,none,unspecified,melt,Andesite2,,,,melt_andesite,,,false,false,Andesite2; SiO2=57.76;TiO2=0.85;Al2O3=19.14;FeOt=6.281;MnO=0.11;MgO=3.45;CaO=6.27;Na2O=4.31;K2O=1.79;P2O5=0.2,wt_pct_oxide,57.76,0.85,19.14,,6.281,,,0.11,3.45,6.27,4.31,1.79,0.2,,,,,anhydrous_total=100.161,,,,,,,1625.15,1625.15,1625.15,1625.15,K,100000,100000,100000,0.1,MPa,,,,,one_atm_furnace,259200,,,,,,,,,,,,,,,,,,1.4e-11,-10.8538719643,,,1.4e-11,m2/s,,,,radiotracer,thin_film,Residual activity,true,,,false,use_with_caution,,,provenance=compilation_2010; v0_source=zhang_table1; Type_of_dif_as_printed=Tracer; Type_of_exp_as_printed=thin source; Analytical_as_printed=Residual activity; Apparatus_as_printed=furnace; Capsule_as_printed=Pt; R unstated in spreadsheet; compiler gas_constant_used_j_mol_k=8.314,supplement,"Holycross, M.",2026-08-31,draft,Lowry1982CMP 80; 254,Lowry,1982,,Contributions to Mineralogy and Petrology,80,254,10.1007/bf00371355,"Zhang 2010 Table 1 xls, Entry# 2974; Run# D47"
DDB002917,1.0.0,isothermal_d,,Co,,60-,,tracer,none,unspecified,melt,Andesite2,,,,melt_andesite,,,false,false,Andesite2; SiO2=57.76;TiO2=0.85;Al2O3=19.14;FeOt=6.281;MnO=0.11;MgO=3.45;CaO=6.27;Na2O=4.31;K2O=1.79;P2O5=0.2,wt_pct_oxide,57.76,0.85,19.14,,6.281,,,0.11,3.45,6.27,4.31,1.79,0.2,,,,,anhydrous_total=100.161,,,,,,,1671.15,1671.15,1671.15,1671.15,K,100000,100000,100000,0.1,MPa,,,,,one_atm_furnace,345600,,,,,,,,,,,,,,,,,,2.7e-11,-10.5686362358,,,2.7e-11,m2/s,,,,radiotracer,thin_film,Residual activity,true,,,false,use_with_caution,,,provenance=compilation_2010; v0_source=zhang_table1; Type_of_dif_as_printed=Tracer; Type_of_exp_as_printed=thin source; Analytical_as_printed=Residual activity; Apparatus_as_printed=furnace; Capsule_as_printed=Pt; R unstated in spreadsheet; compiler gas_constant_used_j_mol_k=8.314,supplement,"Holycross, M.",2026-08-31,draft,Lowry1982CMP 80; 254,Lowry,1982,,Contributions to Mineralogy and Petrology,80,254,10.1007/bf00371355,"Zhang 2010 Table 1 xls, Entry# 2975; Run# D64"
