Repository: holycrossm/diffusion-coefficients

# Experimental diffusion coefficients (minerals and silicate melts)

**Pre-release / not published.** Schema v1.0.0. This folder is a GitHub-ready living table: canonical data is CSV, new rows arrive by pull request, and a static page searches the file in the browser. Nothing here is a citable compilation of record.

This is a QA build of 4630 experimental rows (minerals and silicate melts). Most numbers are staged from the 2010 RiMG 72 tables. Do not treat the repo as published, complete, or peer-reviewed.

File: site/data/diffusion_coefficients.csv (part 82 of 136)
DDB002918,1.0.0,isothermal_d,,Co,,60-,,tracer,none,unspecified,melt,Andesite2,,,,melt_andesite,,,false,false,Andesite2; SiO2=57.76;TiO2=0.85;Al2O3=19.14;FeOt=6.281;MnO=0.11;MgO=3.45;CaO=6.27;Na2O=4.31;K2O=1.79;P2O5=0.2,wt_pct_oxide,57.76,0.85,19.14,,6.281,,,0.11,3.45,6.27,4.31,1.79,0.2,,,,,anhydrous_total=100.161,,,,,,,1672.15,1672.15,1672.15,1672.15,K,100000,100000,100000,0.1,MPa,,,,,one_atm_furnace,187200,,,,,,,,,,,,,,,,,,2.2e-11,-10.6575773192,,,2.2e-11,m2/s,,,,radiotracer,thin_film,Residual activity,true,,,false,use_with_caution,,,provenance=compilation_2010; v0_source=zhang_table1; Type_of_dif_as_printed=Tracer; Type_of_exp_as_printed=thin source; Analytical_as_printed=Residual activity; Apparatus_as_printed=furnace; Capsule_as_printed=Pt; R unstated in spreadsheet; compiler gas_constant_used_j_mol_k=8.314,supplement,"Holycross, M.",2026-08-31,draft,Lowry1982CMP 80; 254,Lowry,1982,,Contributions to Mineralogy and Petrology,80,254,10.1007/bf00371355,"Zhang 2010 Table 1 xls, Entry# 2976; Run# D63"
DDB002919,1.0.0,isothermal_d,,Co,,60-,,tracer,none,unspecified,melt,Dacite5(pitchstone),,,,melt_dacite,,,false,false,Dacite5(pitchstone); SiO2=69;TiO2=1.02;Al2O3=13.11;FeOt=5.3;MnO=0.13;MgO=1;CaO=2.7;Na2O=4.21;K2O=2.72;P2O5=0.24,wt_pct_oxide,69,1.02,13.11,,5.3,,,0.13,1,2.7,4.21,2.72,0.24,,,,,anhydrous_total=99.43,,,,,,,1573.15,1573.15,1573.15,1573.15,K,100000,100000,100000,0.1,MPa,,,,,one_atm_furnace,244800,,,,,,,,,,,,,,,,,,2.41e-12,-11.6179829574,,,2.41e-12,m2/s,,,,radiotracer,thin_film,Residual activity,true,,,false,use_with_caution,,,provenance=compilation_2010; v0_source=zhang_table1; Type_of_dif_as_printed=Tracer; Type_of_exp_as_printed=thin source; Analytical_as_printed=Residual activity; Apparatus_as_printed=furnace; Capsule_as_printed=Pt; pres_medium_as_printed=air; R unstated in spreadsheet; compiler gas_constant_used_j_mol_k=8.314,supplement,"Holycross, M.",2026-08-31,draft,Henderson1985CMP 89; 263,Henderson,1985,,Contributions to Mineralogy and Petrology,89,263,10.1007/bf00379459,"Zhang 2010 Table 1 xls, Entry# 2977; Run# D139"
DDB002920,1.0.0,isothermal_d,,Co,,60-,,tracer,none,unspecified,melt,Dacite5(pitchstone),,,,melt_dacite,,,false,false,Dacite5(pitchstone); SiO2=69;TiO2=1.02;Al2O3=13.11;FeOt=5.3;MnO=0.13;MgO=1;CaO=2.7;Na2O=4.21;K2O=2.72;P2O5=0.24,wt_pct_oxide,69,1.02,13.11,,5.3,,,0.13,1,2.7,4.21,2.72,0.24,,,,,anhydrous_total=99.43,,,,,,,1574.15,1574.15,1574.15,1574.15,K,100000,100000,100000,0.1,MPa,,,,,one_atm_furnace,90000,,,,,,,,,,,,,,,,,,3.14e-12,-11.5030703519,,,3.14e-12,m2/s,,,,radiotracer,thin_film,Residual activity,true,,,false,use_with_caution,,,provenance=compilation_2010; v0_source=zhang_table1; Type_of_dif_as_printed=Tracer; Type_of_exp_as_printed=thin source; Analytical_as_printed=Residual activity; Apparatus_as_printed=furnace; Capsule_as_printed=Pt; pres_medium_as_printed=air; R unstated in spreadsheet; compiler gas_constant_used_j_mol_k=8.314,supplement,"Holycross, M.",2026-08-31,draft,Henderson1985CMP 89; 263,Henderson,1985,,Contributions to Mineralogy and Petrology,89,263,10.1007/bf00379459,"Zhang 2010 Table 1 xls, Entry# 2978; Run# D158"
DDB002921,1.0.0,isothermal_d,,Co,,60-,,tracer,none,unspecified,melt,Dacite5(pitchstone),,,,melt_dacite,,,false,false,Dacite5(pitchstone); SiO2=69;TiO2=1.02;Al2O3=13.11;FeOt=5.3;MnO=0.13;MgO=1;CaO=2.7;Na2O=4.21;K2O=2.72;P2O5=0.24,wt_pct_oxide,69,1.02,13.11,,5.3,,,0.13,1,2.7,4.21,2.72,0.24,,,,,anhydrous_total=99.43,,,,,,,1624.15,1624.15,1624.15,1624.15,K,100000,100000,100000,0.1,MPa,,,,,one_atm_furnace,496800,,,,,,,,,,,,,,,,,,3.33e-12,-11.4775557665,,,3.33e-12,m2/s,,,,radiotracer,thin_film,Residual activity,true,,,false,use_with_caution,,,provenance=compilation_2010; v0_source=zhang_table1; Type_of_dif_as_printed=Tracer; Type_of_exp_as_printed=thin source; Analytical_as_printed=Residual activity; Apparatus_as_printed=furnace; Capsule_as_printed=Pt; pres_medium_as_printed=air; R unstated in spreadsheet; compiler gas_constant_used_j_mol_k=8.314,supplement,"Holycross, M.",2026-08-31,draft,Henderson1985CMP 89; 263,Henderson,1985,,Contributions to Mineralogy and Petrology,89,263,10.1007/bf00379459,"Zhang 2010 Table 1 xls, Entry# 2979; Run# D129"
DDB002922,1.0.0,isothermal_d,,Co,,60-,,tracer,none,unspecified,melt,Dacite5(pitchstone),,,,melt_dacite,,,false,false,Dacite5(pitchstone); SiO2=69;TiO2=1.02;Al2O3=13.11;FeOt=5.3;MnO=0.13;MgO=1;CaO=2.7;Na2O=4.21;K2O=2.72;P2O5=0.24,wt_pct_oxide,69,1.02,13.11,,5.3,,,0.13,1,2.7,4.21,2.72,0.24,,,,,anhydrous_total=99.43,,,,,,,1625.15,1625.15,1625.15,1625.15,K,100000,100000,100000,0.1,MPa,,,,,one_atm_furnace,1188000,,,,,,,,,,,,,,,,,,4.84e-12,-11.3151546384,,,4.84e-12,m2/s,,,,radiotracer,thin_film,Residual activity,true,,,false,use_with_caution,,,provenance=compilation_2010; v0_source=zhang_table1; Type_of_dif_as_printed=Tracer; Type_of_exp_as_printed=thin source; Analytical_as_printed=Residual activity; Apparatus_as_printed=furnace; Capsule_as_printed=Pt; pres_medium_as_printed=air; R unstated in spreadsheet; compiler gas_constant_used_j_mol_k=8.314,supplement,"Holycross, M.",2026-08-31,draft,Henderson1985CMP 89; 263,Henderson,1985,,Contributions to Mineralogy and Petrology,89,263,10.1007/bf00379459,"Zhang 2010 Table 1 xls, Entry# 2980; Run# D131"
DDB002923,1.0.0,isothermal_d,,Co,,60-,,tracer,none,unspecified,melt,Dacite5(pitchstone),,,,melt_dacite,,,false,false,Dacite5(pitchstone); SiO2=69;TiO2=1.02;Al2O3=13.11;FeOt=5.3;MnO=0.13;MgO=1;CaO=2.7;Na2O=4.21;K2O=2.72;P2O5=0.24,wt_pct_oxide,69,1.02,13.11,,5.3,,,0.13,1,2.7,4.21,2.72,0.24,,,,,anhydrous_total=99.43,,,,,,,1627.15,1627.15,1627.15,1627.15,K,100000,100000,100000,0.1,MPa,,,,,one_atm_furnace,691200,,,,,,,,,,,,,,,,,,2.83e-12,-11.5482135645,,,2.83e-12,m2/s,,,,radiotracer,thin_film,Residual activity,true,,,false,use_with_caution,,,provenance=compilation_2010; v0_source=zhang_table1; Type_of_dif_as_printed=Tracer; Type_of_exp_as_printed=thin source; Analytical_as_printed=Residual activity; Apparatus_as_printed=furnace; Capsule_as_printed=Pt; pres_medium_as_printed=air; R unstated in spreadsheet; compiler gas_constant_used_j_mol_k=8.314,supplement,"Holycross, M.",2026-08-31,draft,Henderson1985CMP 89; 263,Henderson,1985,,Contributions to Mineralogy and Petrology,89,263,10.1007/bf00379459,"Zhang 2010 Table 1 xls, Entry# 2981; Run# D152"
DDB002924,1.0.0,isothermal_d,,Co,,60-,,tracer,none,unspecified,melt,Dacite5(pitchstone),,,,melt_dacite,,,false,false,Dacite5(pitchstone); SiO2=69;TiO2=1.02;Al2O3=13.11;FeOt=5.3;MnO=0.13;MgO=1;CaO=2.7;Na2O=4.21;K2O=2.72;P2O5=0.24,wt_pct_oxide,69,1.02,13.11,,5.3,,,0.13,1,2.7,4.21,2.72,0.24,,,,,anhydrous_total=99.43,,,,,,,1670.15,1670.15,1670.15,1670.15,K,100000,100000,100000,0.1,MPa,,,,,one_atm_furnace,680400,,,,,,,,,,,,,,,,,,5.45e-12,-11.2636034977,,,5.45e-12,m2/s,,,,radiotracer,thin_film,Residual activity,true,,,false,use_with_caution,,,provenance=compilation_2010; v0_source=zhang_table1; Type_of_dif_as_printed=Tracer; Type_of_exp_as_printed=thin source; Analytical_as_printed=Residual activity; Apparatus_as_printed=furnace; Capsule_as_printed=Pt; pres_medium_as_printed=air; R unstated in spreadsheet; compiler gas_constant_used_j_mol_k=8.314,supplement,"Holycross, M.",2026-08-31,draft,Henderson1985CMP 89; 263,Henderson,1985,,Contributions to Mineralogy and Petrology,89,263,10.1007/bf00379459,"Zhang 2010 Table 1 xls, Entry# 2982; Run# D145"
DDB002925,1.0.0,isothermal_d,,Co,,60-,,tracer,none,unspecified,melt,Dacite5(pitchstone),,,,melt_dacite,,,false,false,Dacite5(pitchstone); SiO2=69;TiO2=1.02;Al2O3=13.11;FeOt=5.3;MnO=0.13;MgO=1;CaO=2.7;Na2O=4.21;K2O=2.72;P2O5=0.24,wt_pct_oxide,69,1.02,13.11,,5.3,,,0.13,1,2.7,4.21,2.72,0.24,,,,,anhydrous_total=99.43,,,,,,,1672.15,1672.15,1672.15,1672.15,K,100000,100000,100000,0.1,MPa,,,,,one_atm_furnace,496800,,,,,,,,,,,,,,,,,,6.29e-12,-11.2013493546,,,6.29e-12,m2/s,,,,radiotracer,thin_film,Residual activity,true,,,false,use_with_caution,,,provenance=compilation_2010; v0_source=zhang_table1; Type_of_dif_as_printed=Tracer; Type_of_exp_as_printed=thin source; Analytical_as_printed=Residual activity; Apparatus_as_printed=furnace; Capsule_as_printed=Pt; pres_medium_as_printed=air; R unstated in spreadsheet; compiler gas_constant_used_j_mol_k=8.314,supplement,"Holycross, M.",2026-08-31,draft,Henderson1985CMP 89; 263,Henderson,1985,,Contributions to Mineralogy and Petrology,89,263,10.1007/bf00379459,"Zhang 2010 Table 1 xls, Entry# 2983; Run# D153"
DDB002926,1.0.0,isothermal_d,,Co,,60-,,tracer,none,unspecified,melt,Pantellerite1,,,,melt_alkaline,,,false,false,Pantellerite1; SiO2=69.2;TiO2=0.44;Al2O3=10.75;FeOt=8.5;MnO=0.3;MgO=0.11;CaO=0.56;Na2O=6.32;K2O=4.14;P2O5=0.02,wt_pct_oxide,69.2,0.44,10.75,,8.5,,,0.3,0.11,0.56,6.32,4.14,0.02,,,,,anhydrous_total=100.34,,,,,,,1473.15,1473.15,1473.15,1473.15,K,100000,100000,100000,0.1,MPa,,,,,one_atm_furnace,603720,,,,,,,,,,,,,,,,,,3.65e-13,-12.4377071355,,,3.65e-13,m2/s,,,,radiotracer,thin_film,Residual activity,true,,,false,use_with_caution,,,provenance=compilation_2010; v0_source=zhang_table1; Type_of_dif_as_printed=Tracer; Type_of_exp_as_printed=thin source; Analytical_as_printed=Residual activity; Apparatus_as_printed=furnace; Capsule_as_printed=Pt; pres_medium_as_printed=air; R unstated in spreadsheet; compiler gas_constant_used_j_mol_k=8.314,supplement,"Holycross, M.",2026-08-31,draft,Henderson1985CMP 89; 263,Henderson,1985,,Contributions to Mineralogy and Petrology,89,263,10.1007/bf00379459,"Zhang 2010 Table 1 xls, Entry# 2984; Run# D209"
DDB002927,1.0.0,isothermal_d,,Co,,60-,,tracer,none,unspecified,melt,Pantellerite1,,,,melt_alkaline,,,false,false,Pantellerite1; SiO2=69.2;TiO2=0.44;Al2O3=10.75;FeOt=8.5;MnO=0.3;MgO=0.11;CaO=0.56;Na2O=6.32;K2O=4.14;P2O5=0.02,wt_pct_oxide,69.2,0.44,10.75,,8.5,,,0.3,0.11,0.56,6.32,4.14,0.02,,,,,anhydrous_total=100.34,,,,,,,1575.15,1575.15,1575.15,1575.15,K,100000,100000,100000,0.1,MPa,,,,,one_atm_furnace,604080,,,,,,,,,,,,,,,,,,6.56e-13,-12.1830961606,,,6.56e-13,m2/s,,,,radiotracer,thin_film,Residual activity,true,,,false,use_with_caution,,,provenance=compilation_2010; v0_source=zhang_table1; Type_of_dif_as_printed=Tracer; Type_of_exp_as_printed=thin source; Analytical_as_printed=Residual activity; Apparatus_as_printed=furnace; Capsule_as_printed=Pt; pres_medium_as_printed=air; R unstated in spreadsheet; compiler gas_constant_used_j_mol_k=8.314,supplement,"Holycross, M.",2026-08-31,draft,Henderson1985CMP 89; 263,Henderson,1985,,Contributions to Mineralogy and Petrology,89,263,10.1007/bf00379459,"Zhang 2010 Table 1 xls, Entry# 2985; Run# D206"
DDB002928,1.0.0,isothermal_d,,Ni,,,,tracer,none,unspecified,melt,Wet HA1,,,,melt_andesite,,,false,false,wet HA1; SiO2=62.09;Al2O3=19.47;MgO=2.53;CaO=10.64;Na2O=4.25;K2O=1.02,wt_pct_oxide,62.09,,19.47,,,,,,2.53,10.64,4.25,1.02,,,,,,anhydrous_total=100,true,4.9,,,,,1373.15,1373.15,1373.15,1373.15,K,500000000,500000000,500000000,500,MPa,,,,,internally_heated_pressure_vessel,10800,,,,,,,,,,,,,,,,,,4.2e-12,-11.3767507096,,,4.2e-12,m2/s,,,,other,diffusion_couple,Synchotron XRF,true,,,false,use_with_caution,,,provenance=compilation_2010; v0_source=zhang_table1; Type_of_dif_as_printed=Tracer; 1s_error_as_printed=1.4e-12 (on D or lnD unspecified; not converted); Type_of_exp_as_printed=diffusion couple; Analytical_as_printed=Synchotron XRF; Apparatus_as_printed=IHPV; Capsule_as_printed=Pt; pres_medium_as_printed=Ar; R unstated in spreadsheet; compiler gas_constant_used_j_mol_k=8.314,supplement,"Holycross, M.",2026-08-31,draft,Koepke2001GCA 65; 1481,Koepke,2001,,Geochimica et Cosmochimica Acta,65,1481,10.1016/s0016-7037(01)00550-6,"Zhang 2010 Table 1 xls, Entry# 2987; Run# JK60"
DDB002929,1.0.0,isothermal_d,,Ni,,,,tracer,none,unspecified,melt,Wet HA1,,,,melt_andesite,,,false,false,wet HA1; SiO2=62.09;Al2O3=19.47;MgO=2.53;CaO=10.64;Na2O=4.25;K2O=1.02,wt_pct_oxide,62.09,,19.47,,,,,,2.53,10.64,4.25,1.02,,,,,,anhydrous_total=100,true,5.2,,,,,1473.15,1473.15,1473.15,1473.15,K,500000000,500000000,500000000,500,MPa,,,,,internally_heated_pressure_vessel,7200,,,,,,,,,,,,,,,,,,8.95e-12,-11.0481769647,,,8.95e-12,m2/s,,,,other,diffusion_couple,Synchotron XRF,true,,,false,use_with_caution,,,provenance=compilation_2010; v0_source=zhang_table1; Type_of_dif_as_printed=Tracer; 1s_error_as_printed=2.95e-12 (on D or lnD unspecified; not converted); Type_of_exp_as_printed=diffusion couple; Analytical_as_printed=Synchotron XRF; Apparatus_as_printed=IHPV; Capsule_as_printed=Pt; pres_medium_as_printed=Ar; R unstated in spreadsheet; compiler gas_constant_used_j_mol_k=8.314,supplement,"Holycross, M.",2026-08-31,draft,Koepke2001GCA 65; 1481,Koepke,2001,,Geochimica et Cosmochimica Acta,65,1481,10.1016/s0016-7037(01)00550-6,"Zhang 2010 Table 1 xls, Entry# 2988; Run# JK61"
DDB002930,1.0.0,isothermal_d,,Ni,,,,tracer,none,unspecified,melt,Wet HA1,,,,melt_andesite,,,false,false,wet HA1; SiO2=62.09;Al2O3=19.47;MgO=2.53;CaO=10.64;Na2O=4.25;K2O=1.02,wt_pct_oxide,62.09,,19.47,,,,,,2.53,10.64,4.25,1.02,,,,,,anhydrous_total=100,true,5.1,,,,,1583.15,1583.15,1583.15,1583.15,K,500000000,500000000,500000000,500,MPa,,,,,internally_heated_pressure_vessel,3600,,,,,,,,,,,,,,,,,,3.46e-11,-10.4609239012,,,3.46e-11,m2/s,,,,other,diffusion_couple,Synchotron XRF,true,,,false,use_with_caution,,,provenance=compilation_2010; v0_source=zhang_table1; Type_of_dif_as_printed=Tracer; 1s_error_as_printed=1.09e-11 (on D or lnD unspecified; not converted); Type_of_exp_as_printed=diffusion couple; Analytical_as_printed=Synchotron XRF; Apparatus_as_printed=IHPV; Capsule_as_printed=Pt; pres_medium_as_printed=Ar; R unstated in spreadsheet; compiler gas_constant_used_j_mol_k=8.314,supplement,"Holycross, M.",2026-08-31,draft,Koepke2001GCA 65; 1481,Koepke,2001,,Geochimica et Cosmochimica Acta,65,1481,10.1016/s0016-7037(01)00550-6,"Zhang 2010 Table 1 xls, Entry# 2989; Run# HB72"
DDB002931,1.0.0,isothermal_d,,Ni,,,,tracer,none,unspecified,melt,Wet HA1,,,,melt_andesite,,,false,false,wet HA1; SiO2=62.09;Al2O3=19.47;MgO=2.53;CaO=10.64;Na2O=4.25;K2O=1.02,wt_pct_oxide,62.09,,19.47,,,,,,2.53,10.64,4.25,1.02,,,,,,anhydrous_total=100,true,4.5,,,,,1673.15,1673.15,1673.15,1673.15,K,500000000,500000000,500000000,500,MPa,,,,,internally_heated_pressure_vessel,1800,,,,,,,,,,,,,,,,,,6.63e-11,-10.1784864716,,,6.63e-11,m2/s,,,,other,diffusion_couple,Synchotron XRF,true,,,false,use_with_caution,,,provenance=compilation_2010; v0_source=zhang_table1; Type_of_dif_as_printed=Tracer; 1s_error_as_printed=2.01e-11 (on D or lnD unspecified; not converted); Type_of_exp_as_printed=diffusion couple; Analytical_as_printed=Synchotron XRF; Apparatus_as_printed=IHPV; Capsule_as_printed=Pt; pres_medium_as_printed=Ar; R unstated in spreadsheet; compiler gas_constant_used_j_mol_k=8.314,supplement,"Holycross, M.",2026-08-31,draft,Koepke2001GCA 65; 1481,Koepke,2001,,Geochimica et Cosmochimica Acta,65,1481,10.1016/s0016-7037(01)00550-6,"Zhang 2010 Table 1 xls, Entry# 2990; Run# JK63"
DDB002932,1.0.0,isothermal_d,,Ni,,,,tracer,none,unspecified,melt,Trachyte1,,,,melt_alkaline,,,false,false,Trachyte1; SiO2=62.37;TiO2=0.48;Al2O3=18.61;FeOt=3.68;MgO=0.24;CaO=1.73;Na2O=5.43;K2O=7.25,wt_pct_oxide,62.37,0.48,18.61,,3.68,,,,0.24,1.73,5.43,7.25,,,,,,anhydrous_total=99.79,true,0.1,,,,,1323.15,1323.15,1323.15,1323.15,K,500000000,500000000,500000000,500,MPa,,,,,internally_heated_pressure_vessel,72000,,,,,,,,,,,,,,,,,,8.12830516164e-14,-13.09,,,8.12830516164097e-14,m2/s,,,,other,diffusion_couple,Synchotron XRF,true,,,false,use_with_caution,,,provenance=compilation_2010; v0_source=zhang_table1; Type_of_dif_as_printed=Tracer; 1s_error_as_printed=1.49728914372008e-14 (on D or lnD unspecified; not converted); Type_of_exp_as_printed=diffusion triple; Analytical_as_printed=Synchotron XRF; Apparatus_as_printed=IHPV; Capsule_as_printed=Au80Pd20; pres_medium_as_printed=Ar; R unstated in spreadsheet; compiler gas_constant_used_j_mol_k=8.314,supplement,"Holycross, M.",2026-08-31,draft,Behrens2009CG 259; 63,Behrens,2009,,Chemical Geology,259,63,10.1016/j.chemgeo.2008.10.014,"Zhang 2010 Table 1 xls, Entry# 2991; Run# T6"
DDB002933,1.0.0,isothermal_d,,Ni,,,,tracer,none,unspecified,melt,Trachyte1,,,,melt_alkaline,,,false,false,Trachyte1; SiO2=62.37;TiO2=0.48;Al2O3=18.61;FeOt=3.68;MgO=0.24;CaO=1.73;Na2O=5.43;K2O=7.25,wt_pct_oxide,62.37,0.48,18.61,,3.68,,,,0.24,1.73,5.43,7.25,,,,,,anhydrous_total=99.79,true,0.04,,,,,1423.15,1423.15,1423.15,1423.15,K,500000000,500000000,500000000,500,MPa,,,,,internally_heated_pressure_vessel,18000,,,,,,,,,,,,,,,,,,3.0199517204e-13,-12.52,,,3.01995172040201e-13,m2/s,,,,other,diffusion_couple,Synchotron XRF,true,,,false,use_with_caution,,,provenance=compilation_2010; v0_source=zhang_table1; Type_of_dif_as_printed=Tracer; 1s_error_as_printed=4.17221748777564e-14 (on D or lnD unspecified; not converted); Type_of_exp_as_printed=diffusion triple; Analytical_as_printed=Synchotron XRF; Apparatus_as_printed=IHPV; Capsule_as_printed=Au80Pd20; pres_medium_as_printed=Ar; R unstated in spreadsheet; compiler gas_constant_used_j_mol_k=8.314,supplement,"Holycross, M.",2026-08-31,draft,Behrens2009CG 259; 63,Behrens,2009,,Chemical Geology,259,63,10.1016/j.chemgeo.2008.10.014,"Zhang 2010 Table 1 xls, Entry# 2992; Run# T10"
DDB002934,1.0.0,isothermal_d,,Ni,,,,tracer,none,unspecified,melt,Trachyte1,,,,melt_alkaline,,,false,false,Trachyte1; SiO2=62.37;TiO2=0.48;Al2O3=18.61;FeOt=3.68;MgO=0.24;CaO=1.73;Na2O=5.43;K2O=7.25,wt_pct_oxide,62.37,0.48,18.61,,3.68,,,,0.24,1.73,5.43,7.25,,,,,,anhydrous_total=99.79,true,0.08,,,,,1423.15,1423.15,1423.15,1423.15,K,500000000,500000000,500000000,500,MPa,,,,,internally_heated_pressure_vessel,18000,,,,,,,,,,,,,,,,,,1.47910838817e-13,-12.83,,,1.4791083881682e-13,m2/s,,,,other,diffusion_couple,Synchotron XRF,true,,,false,use_with_caution,,,provenance=compilation_2010; v0_source=zhang_table1; Type_of_dif_as_printed=Tracer; 1s_error_as_printed=2.38404104786299e-14 (on D or lnD unspecified; not converted); Type_of_exp_as_printed=diffusion triple; Analytical_as_printed=Synchotron XRF; Apparatus_as_printed=IHPV; Capsule_as_printed=Au80Pd20; pres_medium_as_printed=Ar; R unstated in spreadsheet; compiler gas_constant_used_j_mol_k=8.314,supplement,"Holycross, M.",2026-08-31,draft,Behrens2009CG 259; 63,Behrens,2009,,Chemical Geology,259,63,10.1016/j.chemgeo.2008.10.014,"Zhang 2010 Table 1 xls, Entry# 2993; Run# TR2"
DDB002935,1.0.0,isothermal_d,,Ni,,,,tracer,none,unspecified,melt,Trachyte1,,,,melt_alkaline,,,false,false,Trachyte1; SiO2=62.37;TiO2=0.48;Al2O3=18.61;FeOt=3.68;MgO=0.24;CaO=1.73;Na2O=5.43;K2O=7.25,wt_pct_oxide,62.37,0.48,18.61,,3.68,,,,0.24,1.73,5.43,7.25,,,,,,anhydrous_total=99.79,true,0.06,,,,,1523.15,1523.15,1523.15,1523.15,K,500000000,500000000,500000000,500,MPa,,,,,internally_heated_pressure_vessel,18000,,,,,,,,,,,,,,,,,,1.1220184543e-12,-11.95,,,1.12201845430196e-12,m2/s,,,,other,diffusion_couple,Synchotron XRF,true,,,false,use_with_caution,,,provenance=compilation_2010; v0_source=zhang_table1; Type_of_dif_as_printed=Tracer; 1s_error_as_printed=1.03341718677597e-13 (on D or lnD unspecified; not converted); Type_of_exp_as_printed=diffusion triple; Analytical_as_printed=Synchotron XRF; Apparatus_as_printed=IHPV; Capsule_as_printed=Au80Pd20; pres_medium_as_printed=Ar; R unstated in spreadsheet; compiler gas_constant_used_j_mol_k=8.314,supplement,"Holycross, M.",2026-08-31,draft,Behrens2009CG 259; 63,Behrens,2009,,Chemical Geology,259,63,10.1016/j.chemgeo.2008.10.014,"Zhang 2010 Table 1 xls, Entry# 2994; Run# TR1"
DDB002936,1.0.0,isothermal_d,,Ni,,,,tracer,none,unspecified,melt,Wet Trachyte1,,,,melt_alkaline,,,false,false,wet trachyte1; SiO2=62.37;TiO2=0.48;Al2O3=18.61;FeOt=3.68;MgO=0.24;CaO=1.73;Na2O=5.43;K2O=7.25,wt_pct_oxide,62.37,0.48,18.61,,3.68,,,,0.24,1.73,5.43,7.25,,,,,,anhydrous_total=99.79,true,1.15,,,,,1373.15,1373.15,1373.15,1373.15,K,500000000,500000000,500000000,500,MPa,,,,,internally_heated_pressure_vessel,18000,,,,,,,,,,,,,,,,,,3.2359365693e-12,-11.49,,,3.23593656929627e-12,m2/s,,,,other,diffusion_couple,Synchotron XRF,true,,,false,use_with_caution,,,provenance=compilation_2010; v0_source=zhang_table1; Type_of_dif_as_printed=Tracer; 1s_error_as_printed=5.96081544506871e-13 (on D or lnD unspecified; not converted); Type_of_exp_as_printed=diffusion triple; Analytical_as_printed=Synchotron XRF; Apparatus_as_printed=IHPV; Capsule_as_printed=Au80Pd20; pres_medium_as_printed=Ar; R unstated in spreadsheet; compiler gas_constant_used_j_mol_k=8.314,supplement,"Holycross, M.",2026-08-31,draft,Behrens2009CG 259; 63,Behrens,2009,,Chemical Geology,259,63,10.1016/j.chemgeo.2008.10.014,"Zhang 2010 Table 1 xls, Entry# 2995; Run# T9"
DDB002937,1.0.0,isothermal_d,,Ni,,,,tracer,none,unspecified,melt,Wet Trachyte1,,,,melt_alkaline,,,false,false,wet trachyte1; SiO2=62.37;TiO2=0.48;Al2O3=18.61;FeOt=3.68;MgO=0.24;CaO=1.73;Na2O=5.43;K2O=7.25,wt_pct_oxide,62.37,0.48,18.61,,3.68,,,,0.24,1.73,5.43,7.25,,,,,,anhydrous_total=99.79,true,1.13,,,,,1423.15,1423.15,1423.15,1423.15,K,500000000,500000000,500000000,500,MPa,,,,,internally_heated_pressure_vessel,72000,,,,,,,,,,,,,,,,,,3.54813389234e-12,-11.45,,,3.54813389233575e-12,m2/s,,,,other,diffusion_couple,Synchotron XRF,true,,,false,use_with_caution,,,provenance=compilation_2010; v0_source=zhang_table1; Type_of_dif_as_printed=Tracer; 1s_error_as_printed=2.53266286461616e-12 (on D or lnD unspecified; not converted); Type_of_exp_as_printed=diffusion triple; Analytical_as_printed=Synchotron XRF; Apparatus_as_printed=IHPV; Capsule_as_printed=Au80Pd20; pres_medium_as_printed=Ar; R unstated in spreadsheet; compiler gas_constant_used_j_mol_k=8.314,supplement,"Holycross, M.",2026-08-31,draft,Behrens2009CG 259; 63,Behrens,2009,,Chemical Geology,259,63,10.1016/j.chemgeo.2008.10.014,"Zhang 2010 Table 1 xls, Entry# 2996; Run# T5"
DDB002938,1.0.0,isothermal_d,,Ni,,,,tracer,none,unspecified,melt,Phonolite1,,,,melt_alkaline,,,false,false,phonolite1; SiO2=59.8;TiO2=0.78;Al2O3=19.52;FeOt=2.95;MgO=0.66;CaO=3.86;Na2O=5.5;K2O=7.31,wt_pct_oxide,59.8,0.78,19.52,,2.95,,,,0.66,3.86,5.5,7.31,,,,,,anhydrous_total=100.38,true,0.07,,,,,1373.15,1373.15,1373.15,1373.15,K,500000000,500000000,500000000,500,MPa,,,,,internally_heated_pressure_vessel,10800,,,,,,,,,,,,,,,,,,2.6302679919e-13,-12.58,,,2.63026799189537e-13,m2/s,,,,other,diffusion_couple,Synchotron XRF,true,,,false,use_with_caution,,,provenance=compilation_2010; v0_source=zhang_table1; Type_of_dif_as_printed=Tracer; 1s_error_as_printed=5.4507742818459e-14 (on D or lnD unspecified; not converted); Type_of_exp_as_printed=diffusion triple; Analytical_as_printed=Synchotron XRF; Apparatus_as_printed=IHPV; Capsule_as_printed=Au80Pd20; pres_medium_as_printed=Ar; R unstated in spreadsheet; compiler gas_constant_used_j_mol_k=8.314,supplement,"Holycross, M.",2026-08-31,draft,Behrens2009CG 259; 63,Behrens,2009,,Chemical Geology,259,63,10.1016/j.chemgeo.2008.10.014,"Zhang 2010 Table 1 xls, Entry# 2997; Run# P10"
DDB002939,1.0.0,isothermal_d,,Ni,,,,tracer,none,unspecified,melt,Phonolite1,,,,melt_alkaline,,,false,false,phonolite1; SiO2=59.8;TiO2=0.78;Al2O3=19.52;FeOt=2.95;MgO=0.66;CaO=3.86;Na2O=5.5;K2O=7.31,wt_pct_oxide,59.8,0.78,19.52,,2.95,,,,0.66,3.86,5.5,7.31,,,,,,anhydrous_total=100.38,true,0.03,,,,,1423.15,1423.15,1423.15,1423.15,K,500000000,500000000,500000000,500,MPa,,,,,internally_heated_pressure_vessel,18000,,,,,,,,,,,,,,,,,,7.58577575029e-13,-12.12,,,7.58577575029183e-13,m2/s,,,,other,diffusion_couple,Synchotron XRF,true,,,false,use_with_caution,,,provenance=compilation_2010; v0_source=zhang_table1; Type_of_dif_as_printed=Tracer; 1s_error_as_printed=1.57202047452759e-13 (on D or lnD unspecified; not converted); Type_of_exp_as_printed=diffusion triple; Analytical_as_printed=Synchotron XRF; Apparatus_as_printed=IHPV; Capsule_as_printed=Au80Pd20; pres_medium_as_printed=Ar; R unstated in spreadsheet; compiler gas_constant_used_j_mol_k=8.314,supplement,"Holycross, M.",2026-08-31,draft,Behrens2009CG 259; 63,Behrens,2009,,Chemical Geology,259,63,10.1016/j.chemgeo.2008.10.014,"Zhang 2010 Table 1 xls, Entry# 2998; Run# P14"
DDB002940,1.0.0,isothermal_d,,Ni,,,,tracer,none,unspecified,melt,Phonolite1,,,,melt_alkaline,,,false,false,phonolite1; SiO2=59.8;TiO2=0.78;Al2O3=19.52;FeOt=2.95;MgO=0.66;CaO=3.86;Na2O=5.5;K2O=7.31,wt_pct_oxide,59.8,0.78,19.52,,2.95,,,,0.66,3.86,5.5,7.31,,,,,,anhydrous_total=100.38,true,0.06,,,,,1423.15,1423.15,1423.15,1423.15,K,500000000,500000000,500000000,500,MPa,,,,,internally_heated_pressure_vessel,18000,,,,,,,,,,,,,,,,,,4.3651583224e-13,-12.36,,,4.36515832240165e-13,m2/s,,,,other,diffusion_couple,Synchotron XRF,true,,,false,use_with_caution,,,provenance=compilation_2010; v0_source=zhang_table1; Type_of_dif_as_printed=Tracer; 1s_error_as_printed=9.04603363354884e-14 (on D or lnD unspecified; not converted); Type_of_exp_as_printed=diffusion triple; Analytical_as_printed=Synchotron XRF; Apparatus_as_printed=IHPV; Capsule_as_printed=Au80Pd20; pres_medium_as_printed=Ar; R unstated in spreadsheet; compiler gas_constant_used_j_mol_k=8.314,supplement,"Holycross, M.",2026-08-31,draft,Behrens2009CG 259; 63,Behrens,2009,,Chemical Geology,259,63,10.1016/j.chemgeo.2008.10.014,"Zhang 2010 Table 1 xls, Entry# 2999; Run# PR2"
DDB002941,1.0.0,isothermal_d,,Ni,,,,tracer,none,unspecified,melt,Phonolite1,,,,melt_alkaline,,,false,false,phonolite1; SiO2=59.8;TiO2=0.78;Al2O3=19.52;FeOt=2.95;MgO=0.66;CaO=3.86;Na2O=5.5;K2O=7.31,wt_pct_oxide,59.8,0.78,19.52,,2.95,,,,0.66,3.86,5.5,7.31,,,,,,anhydrous_total=100.38,true,0.03,,,,,1473.15,1473.15,1473.15,1473.15,K,500000000,500000000,500000000,500,MPa,,,,,internally_heated_pressure_vessel,18000,,,,,,,,,,,,,,,,,,1.54881661891e-12,-11.81,,,1.54881661891247e-12,m2/s,,,,other,diffusion_couple,Synchotron XRF,true,,,false,use_with_caution,,,provenance=compilation_2010; v0_source=zhang_table1; Type_of_dif_as_printed=Tracer; 1s_error_as_printed=2.85302564679144e-13 (on D or lnD unspecified; not converted); Type_of_exp_as_printed=diffusion triple; Analytical_as_printed=Synchotron XRF; Apparatus_as_printed=IHPV; Capsule_as_printed=Au80Pd20; pres_medium_as_printed=Ar; R unstated in spreadsheet; compiler gas_constant_used_j_mol_k=8.314,supplement,"Holycross, M.",2026-08-31,draft,Behrens2009CG 259; 63,Behrens,2009,,Chemical Geology,259,63,10.1016/j.chemgeo.2008.10.014,"Zhang 2010 Table 1 xls, Entry# 3000; Run# P11"
DDB002942,1.0.0,isothermal_d,,Ni,,,,tracer,none,unspecified,melt,Phonolite1,,,,melt_alkaline,,,false,false,phonolite1; SiO2=59.8;TiO2=0.78;Al2O3=19.52;FeOt=2.95;MgO=0.66;CaO=3.86;Na2O=5.5;K2O=7.31,wt_pct_oxide,59.8,0.78,19.52,,2.95,,,,0.66,3.86,5.5,7.31,,,,,,anhydrous_total=100.38,true,0.04,,,,,1523.15,1523.15,1523.15,1523.15,K,500000000,500000000,500000000,500,MPa,,,,,internally_heated_pressure_vessel,18000,,,,,,,,,,,,,,,,,,3.6307805477e-12,-11.44,,,3.63078054770101e-12,m2/s,,,,other,diffusion_couple,Synchotron XRF,true,,,false,use_with_caution,,,provenance=compilation_2010; v0_source=zhang_table1; Type_of_dif_as_printed=Tracer; 1s_error_as_printed=6.68814493205528e-13 (on D or lnD unspecified; not converted); Type_of_exp_as_printed=diffusion triple; Analytical_as_printed=Synchotron XRF; Apparatus_as_printed=IHPV; Capsule_as_printed=Au80Pd20; pres_medium_as_printed=Ar; R unstated in spreadsheet; compiler gas_constant_used_j_mol_k=8.314,supplement,"Holycross, M.",2026-08-31,draft,Behrens2009CG 259; 63,Behrens,2009,,Chemical Geology,259,63,10.1016/j.chemgeo.2008.10.014,"Zhang 2010 Table 1 xls, Entry# 3001; Run# P12"
DDB002943,1.0.0,isothermal_d,,Ni,,,,tracer,none,unspecified,melt,Wet Phonolite1,,,,melt_alkaline,,,false,false,wet phonolite1; SiO2=59.8;TiO2=0.78;Al2O3=19.52;FeOt=2.95;MgO=0.66;CaO=3.86;Na2O=5.5;K2O=7.31,wt_pct_oxide,59.8,0.78,19.52,,2.95,,,,0.66,3.86,5.5,7.31,,,,,,anhydrous_total=100.38,true,1.68,,,,,1423.15,1423.15,1423.15,1423.15,K,500000000,500000000,500000000,500,MPa,,,,,internally_heated_pressure_vessel,18000,,,,,,,,,,,,,,,,,,1.77827941004e-11,-10.75,,,1.77827941003892e-11,m2/s,,,,other,diffusion_couple,Synchotron XRF,true,,,false,use_with_caution,,,provenance=compilation_2010; v0_source=zhang_table1; Type_of_dif_as_printed=Tracer; 1s_error_as_printed=4.50410362680724e-12 (on D or lnD unspecified; not converted); Type_of_exp_as_printed=diffusion triple; Analytical_as_printed=Synchotron XRF; Apparatus_as_printed=IHPV; Capsule_as_printed=Au80Pd20; pres_medium_as_printed=Ar; R unstated in spreadsheet; compiler gas_constant_used_j_mol_k=8.314,supplement,"Holycross, M.",2026-08-31,draft,Behrens2009CG 259; 63,Behrens,2009,,Chemical Geology,259,63,10.1016/j.chemgeo.2008.10.014,"Zhang 2010 Table 1 xls, Entry# 3002; Run# P13"
DDB002944,1.0.0,isothermal_d,,Ni,,,,tracer,none,unspecified,melt,Wet Phonolite1,,,,melt_alkaline,,,false,false,wet phonolite1; SiO2=59.8;TiO2=0.78;Al2O3=19.52;FeOt=2.95;MgO=0.66;CaO=3.86;Na2O=5.5;K2O=7.31,wt_pct_oxide,59.8,0.78,19.52,,2.95,,,,0.66,3.86,5.5,7.31,,,,,,anhydrous_total=100.38,true,1.72,,,,,1473.15,1473.15,1473.15,1473.15,K,500000000,500000000,500000000,500,MPa,,,,,internally_heated_pressure_vessel,72000,,,,,,,,,,,,,,,,,,2.69153480393e-11,-10.57,,,2.69153480392691e-11,m2/s,,,,other,diffusion_couple,Synchotron XRF,true,,,false,use_with_caution,,,provenance=compilation_2010; v0_source=zhang_table1; Type_of_dif_as_printed=Tracer; 1s_error_as_printed=6.19748791679676e-12 (on D or lnD unspecified; not converted); Type_of_exp_as_printed=diffusion triple; Analytical_as_printed=Synchotron XRF; Apparatus_as_printed=IHPV; Capsule_as_printed=Au80Pd20; pres_medium_as_printed=Ar; R unstated in spreadsheet; compiler gas_constant_used_j_mol_k=8.314,supplement,"Holycross, M.",2026-08-31,draft,Behrens2009CG 259; 63,Behrens,2009,,Chemical Geology,259,63,10.1016/j.chemgeo.2008.10.014,"Zhang 2010 Table 1 xls, Entry# 3003; Run# P5"
DDB002945,1.0.0,isothermal_d,,Ni,,,,tracer,none,unspecified,melt,Wet Phonolite1,,,,melt_alkaline,,,false,false,wet phonolite1; SiO2=59.8;TiO2=0.78;Al2O3=19.52;FeOt=2.95;MgO=0.66;CaO=3.86;Na2O=5.5;K2O=7.31,wt_pct_oxide,59.8,0.78,19.52,,2.95,,,,0.66,3.86,5.5,7.31,,,,,,anhydrous_total=100.38,true,1.86,,,,,1528.15,1528.15,1528.15,1528.15,K,500000000,500000000,500000000,500,MPa,,,,,internally_heated_pressure_vessel,10800,,,,,,,,,,,,,,,,,,8.12830516164e-11,-10.09,,,8.12830516164097e-11,m2/s,,,,other,diffusion_couple,Synchotron XRF,true,,,false,use_with_caution,,,provenance=compilation_2010; v0_source=zhang_table1; Type_of_dif_as_printed=Tracer; 1s_error_as_printed=4.11754514523023e-11 (on D or lnD unspecified; not converted); Type_of_exp_as_printed=diffusion triple; Analytical_as_printed=Synchotron XRF; Apparatus_as_printed=IHPV; Capsule_as_printed=Au80Pd20; pres_medium_as_printed=Ar; R unstated in spreadsheet; compiler gas_constant_used_j_mol_k=8.314,supplement,"Holycross, M.",2026-08-31,draft,Behrens2009CG 259; 63,Behrens,2009,,Chemical Geology,259,63,10.1016/j.chemgeo.2008.10.014,"Zhang 2010 Table 1 xls, Entry# 3004; Run# P7"
DDB002946,1.0.0,isothermal_d,,Zn,,,,chemical,effective_binary,unspecified,melt,Rhyolite1-rhyolite7 (P210-LCO),,,,other,,,false,false,Rhyolite1-rhyolite7 (P210-LCO); SiO2=72.585;TiO2=0.185;Al2O3=10.17;FeOt=4.365;MnO=0.2;MgO=0.035;CaO=0.395;Na2O=6.99;K2O=4.395;P2O5=0,wt_pct_oxide,72.585,0.185,10.17,,4.365,,,0.2,0.035,0.395,6.99,4.395,0,,,,,anhydrous_total=99.32,,,,,,,1171.15,1171.15,1171.15,1171.15,K,13800000,13800000,13800000,13.8,MPa,,,,,cold_seal,1096400,,,,,,,,,,,,,,,,,,1.13e-15,-14.9469215565,,,1.13e-15,m2/s,,,,EPMA,diffusion_couple,Electron microprobe,true,,,false,use_with_caution,,,provenance=compilation_2010; v0_source=zhang_table1; Type_of_dif_as_printed=SEBD; 1s_error_as_printed=2.885e-16 (on D or lnD unspecified; not converted); Type_of_exp_as_printed=diffusion couple; Analytical_as_printed=Electron microprobe; Apparatus_as_printed=cold seal pressure vessel; Capsule_as_printed=Pt; R unstated in spreadsheet; compiler gas_constant_used_j_mol_k=8.314,supplement,"Holycross, M.",2026-08-31,draft,Baker1988JNCS 102; 62,Baker,1988,,Journal of Non-Crystalline Solids,102,62,10.1016/0022-3093(88)90113-5,"Zhang 2010 Table 1 xls, Entry# 3006; Run# D-6A"
DDB002947,1.0.0,isothermal_d,,Zn,,,,chemical,effective_binary,unspecified,melt,Rhyolite1-rhyolite7 (P210-LCO),,,,other,,,false,false,Rhyolite1-rhyolite7 (P210-LCO); SiO2=72.585;TiO2=0.185;Al2O3=10.17;FeOt=4.365;MnO=0.2;MgO=0.035;CaO=0.395;Na2O=6.99;K2O=4.395;P2O5=0,wt_pct_oxide,72.585,0.185,10.17,,4.365,,,0.2,0.035,0.395,6.99,4.395,0,,,,,anhydrous_total=99.32,,,,,,,1218.15,1218.15,1218.15,1218.15,K,20000000,20000000,20000000,20,MPa,,,,,cold_seal,1213320,,,,,,,,,,,,,,,,,,3.14e-15,-14.5030703519,,,3.14e-15,m2/s,,,,EPMA,diffusion_couple,Electron microprobe,true,,,false,use_with_caution,,,provenance=compilation_2010; v0_source=zhang_table1; Type_of_dif_as_printed=SEBD; 1s_error_as_printed=3.755e-16 (on D or lnD unspecified; not converted); Type_of_exp_as_printed=diffusion couple; Analytical_as_printed=Electron microprobe; Apparatus_as_printed=cold seal pressure vessel; Capsule_as_printed=Pt; R unstated in spreadsheet; compiler gas_constant_used_j_mol_k=8.314,supplement,"Holycross, M.",2026-08-31,draft,Baker1988JNCS 102; 62,Baker,1988,,Journal of Non-Crystalline Solids,102,62,10.1016/0022-3093(88)90113-5,"Zhang 2010 Table 1 xls, Entry# 3007; Run# D-15"
DDB002948,1.0.0,isothermal_d,,Zn,,,,chemical,effective_binary,unspecified,melt,Rhyolite1-rhyolite7 (P210-LCO),,,,other,,,false,false,Rhyolite1-rhyolite7 (P210-LCO); SiO2=72.585;TiO2=0.185;Al2O3=10.17;FeOt=4.365;MnO=0.2;MgO=0.035;CaO=0.395;Na2O=6.99;K2O=4.395;P2O5=0,wt_pct_oxide,72.585,0.185,10.17,,4.365,,,0.2,0.035,0.395,6.99,4.395,0,,,,,anhydrous_total=99.32,,,,,,,1273.15,1273.15,1273.15,1273.15,K,10340000,10340000,10340000,10.34,MPa,,,,,cold_seal,318300,,,,,,,,,,,,,,,,,,1.11e-14,-13.9546770212,,,1.11e-14,m2/s,,,,EPMA,diffusion_couple,Electron microprobe,true,,,false,use_with_caution,,,provenance=compilation_2010; v0_source=zhang_table1; Type_of_dif_as_printed=SEBD; 1s_error_as_printed=1.925e-15 (on D or lnD unspecified; not converted); Type_of_exp_as_printed=diffusion couple; Analytical_as_printed=Electron microprobe; Apparatus_as_printed=cold seal pressure vessel; Capsule_as_printed=Pt; R unstated in spreadsheet; compiler gas_constant_used_j_mol_k=8.314,supplement,"Holycross, M.",2026-08-31,draft,Baker1988JNCS 102; 62,Baker,1988,,Journal of Non-Crystalline Solids,102,62,10.1016/0022-3093(88)90113-5,"Zhang 2010 Table 1 xls, Entry# 3008; Run# D-4A"
DDB002949,1.0.0,isothermal_d,,Zn,,,,chemical,effective_binary,unspecified,melt,Rhyolite1-rhyolite7 (P210-LCO),,,,other,,,false,false,Rhyolite1-rhyolite7 (P210-LCO); SiO2=72.585;TiO2=0.185;Al2O3=10.17;FeOt=4.365;MnO=0.2;MgO=0.035;CaO=0.395;Na2O=6.99;K2O=4.395;P2O5=0,wt_pct_oxide,72.585,0.185,10.17,,4.365,,,0.2,0.035,0.395,6.99,4.395,0,,,,,anhydrous_total=99.32,,,,,,,1473.15,1473.15,1473.15,1473.15,K,1000000000,1000000000,1000000000,1000,MPa,,,,,piston_cylinder,48888,,,,,,,,,,,,,,,,,,2.05e-13,-12.6882461389,,,2.05e-13,m2/s,,,,EPMA,diffusion_couple,Electron microprobe,true,,,false,use_with_caution,,,provenance=compilation_2010; v0_source=zhang_table1; Type_of_dif_as_printed=SEBD; 1s_error_as_printed=3.405e-13 (on D or lnD unspecified; not converted); Type_of_exp_as_printed=diffusion couple; Analytical_as_printed=Electron microprobe; Apparatus_as_printed=Piston-cylinder; Capsule_as_printed=graphite; pres_medium_as_printed=talc and pyrophyllite; R unstated in spreadsheet; compiler gas_constant_used_j_mol_k=8.314,supplement,"Holycross, M.",2026-08-31,draft,Baker1988JNCS 102; 62,Baker,1988,,Journal of Non-Crystalline Solids,102,62,10.1016/0022-3093(88)90113-5,"Zhang 2010 Table 1 xls, Entry# 3009; Run# D-28"
DDB002950,1.0.0,isothermal_d,,Zn,,,,chemical,effective_binary,unspecified,melt,Rhyolite1-rhyolite7 (P210-LCO),,,,other,,,false,false,Rhyolite1-rhyolite7 (P210-LCO); SiO2=72.585;TiO2=0.185;Al2O3=10.17;FeOt=4.365;MnO=0.2;MgO=0.035;CaO=0.395;Na2O=6.99;K2O=4.395;P2O5=0,wt_pct_oxide,72.585,0.185,10.17,,4.365,,,0.2,0.035,0.395,6.99,4.395,0,,,,,anhydrous_total=99.32,,,,,,,1673.15,1673.15,1673.15,1673.15,K,1000000000,1000000000,1000000000,1000,MPa,,,,,piston_cylinder,18000,,,,,,,,,,,,,,,,,,3.68e-13,-12.4341521813,,,3.68e-13,m2/s,,,,EPMA,diffusion_couple,Electron microprobe,true,,,false,use_with_caution,,,provenance=compilation_2010; v0_source=zhang_table1; Type_of_dif_as_printed=SEBD; 1s_error_as_printed=8.77e-14 (on D or lnD unspecified; not converted); Type_of_exp_as_printed=diffusion couple; Analytical_as_printed=Electron microprobe; Apparatus_as_printed=Piston-cylinder; Capsule_as_printed=graphite; pres_medium_as_printed=talc and pyrophyllite; R unstated in spreadsheet; compiler gas_constant_used_j_mol_k=8.314,supplement,"Holycross, M.",2026-08-31,draft,Baker1988JNCS 102; 62,Baker,1988,,Journal of Non-Crystalline Solids,102,62,10.1016/0022-3093(88)90113-5,"Zhang 2010 Table 1 xls, Entry# 3010; Run# D-32"
DDB002951,1.0.0,isothermal_d,,Zn,,,,tracer,none,unspecified,melt,Wet HA1,,,,melt_andesite,,,false,false,wet HA1; SiO2=62.09;Al2O3=19.47;MgO=2.53;CaO=10.64;Na2O=4.25;K2O=1.02,wt_pct_oxide,62.09,,19.47,,,,,,2.53,10.64,4.25,1.02,,,,,,anhydrous_total=100,true,4.9,,,,,1373.15,1373.15,1373.15,1373.15,K,500000000,500000000,500000000,500,MPa,,,,,internally_heated_pressure_vessel,10800,,,,,,,,,,,,,,,,,,1.08e-11,-10.9665762445,,,1.08e-11,m2/s,,,,other,diffusion_couple,Synchotron XRF,true,,,false,use_with_caution,,,provenance=compilation_2010; v0_source=zhang_table1; Type_of_dif_as_printed=Tracer; 1s_error_as_printed=3.55e-12 (on D or lnD unspecified; not converted); Type_of_exp_as_printed=diffusion couple; Analytical_as_printed=Synchotron XRF; Apparatus_as_printed=IHPV; Capsule_as_printed=Pt; pres_medium_as_printed=Ar; R unstated in spreadsheet; compiler gas_constant_used_j_mol_k=8.314,supplement,"Holycross, M.",2026-08-31,draft,Koepke2001GCA 65; 1481,Koepke,2001,,Geochimica et Cosmochimica Acta,65,1481,10.1016/s0016-7037(01)00550-6,"Zhang 2010 Table 1 xls, Entry# 3011; Run# JK60"
DDB002952,1.0.0,isothermal_d,,Zn,,,,tracer,none,unspecified,melt,Wet HA1,,,,melt_andesite,,,false,false,wet HA1; SiO2=62.09;Al2O3=19.47;MgO=2.53;CaO=10.64;Na2O=4.25;K2O=1.02,wt_pct_oxide,62.09,,19.47,,,,,,2.53,10.64,4.25,1.02,,,,,,anhydrous_total=100,true,5.2,,,,,1473.15,1473.15,1473.15,1473.15,K,500000000,500000000,500000000,500,MPa,,,,,internally_heated_pressure_vessel,7200,,,,,,,,,,,,,,,,,,3.135e-11,-10.5037624548,,,3.135e-11,m2/s,,,,other,diffusion_couple,Synchotron XRF,true,,,false,use_with_caution,,,provenance=compilation_2010; v0_source=zhang_table1; Type_of_dif_as_printed=Tracer; 1s_error_as_printed=9.8e-12 (on D or lnD unspecified; not converted); Type_of_exp_as_printed=diffusion couple; Analytical_as_printed=Synchotron XRF; Apparatus_as_printed=IHPV; Capsule_as_printed=Pt; pres_medium_as_printed=Ar; R unstated in spreadsheet; compiler gas_constant_used_j_mol_k=8.314,supplement,"Holycross, M.",2026-08-31,draft,Koepke2001GCA 65; 1481,Koepke,2001,,Geochimica et Cosmochimica Acta,65,1481,10.1016/s0016-7037(01)00550-6,"Zhang 2010 Table 1 xls, Entry# 3012; Run# JK61"
DDB002953,1.0.0,isothermal_d,,Zn,,,,tracer,none,unspecified,melt,Wet HA1,,,,melt_andesite,,,false,false,wet HA1; SiO2=62.09;Al2O3=19.47;MgO=2.53;CaO=10.64;Na2O=4.25;K2O=1.02,wt_pct_oxide,62.09,,19.47,,,,,,2.53,10.64,4.25,1.02,,,,,,anhydrous_total=100,true,5.1,,,,,1583.15,1583.15,1583.15,1583.15,K,500000000,500000000,500000000,500,MPa,,,,,internally_heated_pressure_vessel,3600,,,,,,,,,,,,,,,,,,7.2e-11,-10.1426675036,,,7.2e-11,m2/s,,,,other,diffusion_couple,Synchotron XRF,true,,,false,use_with_caution,,,provenance=compilation_2010; v0_source=zhang_table1; Type_of_dif_as_printed=Tracer; 1s_error_as_printed=2.16e-11 (on D or lnD unspecified; not converted); Type_of_exp_as_printed=diffusion couple; Analytical_as_printed=Synchotron XRF; Apparatus_as_printed=IHPV; Capsule_as_printed=Pt; pres_medium_as_printed=Ar; R unstated in spreadsheet; compiler gas_constant_used_j_mol_k=8.314,supplement,"Holycross, M.",2026-08-31,draft,Koepke2001GCA 65; 1481,Koepke,2001,,Geochimica et Cosmochimica Acta,65,1481,10.1016/s0016-7037(01)00550-6,"Zhang 2010 Table 1 xls, Entry# 3013; Run# HB72"
