Repository: holycrossm/diffusion-coefficients

# Experimental diffusion coefficients (minerals and silicate melts)

**Pre-release / not published.** Schema v1.0.0. This folder is a GitHub-ready living table: canonical data is CSV, new rows arrive by pull request, and a static page searches the file in the browser. Nothing here is a citable compilation of record.

This is a QA build of 4630 experimental rows (minerals and silicate melts). Most numbers are staged from the 2010 RiMG 72 tables. Do not treat the repo as published, complete, or peer-reviewed.

File: site/data/diffusion_coefficients.csv (part 83 of 136)
DDB002954,1.0.0,isothermal_d,,Zn,,,,tracer,none,unspecified,melt,Wet HA1,,,,melt_andesite,,,false,false,wet HA1; SiO2=62.09;Al2O3=19.47;MgO=2.53;CaO=10.64;Na2O=4.25;K2O=1.02,wt_pct_oxide,62.09,,19.47,,,,,,2.53,10.64,4.25,1.02,,,,,,anhydrous_total=100,true,4.5,,,,,1673.15,1673.15,1673.15,1673.15,K,500000000,500000000,500000000,500,MPa,,,,,internally_heated_pressure_vessel,1800,,,,,,,,,,,,,,,,,,1.24e-10,-9.90657831484,,,1.24e-10,m2/s,,,,other,diffusion_couple,Synchotron XRF,true,,,false,use_with_caution,,,provenance=compilation_2010; v0_source=zhang_table1; Type_of_dif_as_printed=Tracer; 1s_error_as_printed=3.6e-11 (on D or lnD unspecified; not converted); Type_of_exp_as_printed=diffusion couple; Analytical_as_printed=Synchotron XRF; Apparatus_as_printed=IHPV; Capsule_as_printed=Pt; pres_medium_as_printed=Ar; R unstated in spreadsheet; compiler gas_constant_used_j_mol_k=8.314,supplement,"Holycross, M.",2026-08-31,draft,Koepke2001GCA 65; 1481,Koepke,2001,,Geochimica et Cosmochimica Acta,65,1481,10.1016/s0016-7037(01)00550-6,"Zhang 2010 Table 1 xls, Entry# 3014; Run# JK63"
DDB002955,1.0.0,isothermal_d,,Zn,,,,tracer,none,unspecified,melt,HA1 (haploandesite),,,,melt_andesite,,,false,false,HA1 (haploandesite); SiO2=61.81;Al2O3=19.48;MgO=2.51;CaO=10.82;Na2O=4.3;K2O=1.03,wt_pct_oxide,61.81,,19.48,,,,,,2.51,10.82,4.3,1.03,,,,,,anhydrous_total=99.95,true,0.06,,,,,1673.15,1673.15,1673.15,1673.15,K,500000000,500000000,500000000,500,MPa,,,,,internally_heated_pressure_vessel,10800,,,,,,,,,,,,,,,,,,6.5e-12,-11.1870866434,,,6.5e-12,m2/s,,,,other,diffusion_couple,Synchotron XRF,true,,,false,use_with_caution,,,provenance=compilation_2010; v0_source=zhang_table1; Type_of_dif_as_printed=Tracer; 1s_error_as_printed=1.9e-12 (on D or lnD unspecified; not converted); Type_of_exp_as_printed=diffusion couple; Analytical_as_printed=Synchotron XRF; Apparatus_as_printed=IHPV; Capsule_as_printed=Pt; pres_medium_as_printed=Ar; R unstated in spreadsheet; compiler gas_constant_used_j_mol_k=8.314,supplement,"Holycross, M.",2026-08-31,draft,Koepke2001GCA 65; 1481,Koepke,2001,,Geochimica et Cosmochimica Acta,65,1481,10.1016/s0016-7037(01)00550-6,"Zhang 2010 Table 1 xls, Entry# 3015; Run# JK67"
DDB002956,1.0.0,isothermal_d,,Zn,,,,tracer,none,unspecified,melt,Trachyte1,,,,melt_alkaline,,,false,false,Trachyte1; SiO2=62.37;TiO2=0.48;Al2O3=18.61;FeOt=3.68;MgO=0.24;CaO=1.73;Na2O=5.43;K2O=7.25,wt_pct_oxide,62.37,0.48,18.61,,3.68,,,,0.24,1.73,5.43,7.25,,,,,,anhydrous_total=99.79,true,0.1,,,,,1323.15,1323.15,1323.15,1323.15,K,500000000,500000000,500000000,500,MPa,,,,,internally_heated_pressure_vessel,72000,,,,,,,,,,,,,,,,,,8.51138038202e-14,-13.07,,,8.51138038202374e-14,m2/s,,,,other,diffusion_couple,Synchotron XRF,true,,,false,use_with_caution,,,provenance=compilation_2010; v0_source=zhang_table1; Type_of_dif_as_printed=Tracer; 1s_error_as_printed=2.35178131061398e-14 (on D or lnD unspecified; not converted); Type_of_exp_as_printed=diffusion triple; Analytical_as_printed=Synchotron XRF; Apparatus_as_printed=IHPV; Capsule_as_printed=Au80Pd20; pres_medium_as_printed=Ar; R unstated in spreadsheet; compiler gas_constant_used_j_mol_k=8.314,supplement,"Holycross, M.",2026-08-31,draft,Behrens2009CG 259; 63,Behrens,2009,,Chemical Geology,259,63,10.1016/j.chemgeo.2008.10.014,"Zhang 2010 Table 1 xls, Entry# 3016; Run# T6"
DDB002957,1.0.0,isothermal_d,,Zn,,,,tracer,none,unspecified,melt,Trachyte1,,,,melt_alkaline,,,false,false,Trachyte1; SiO2=62.37;TiO2=0.48;Al2O3=18.61;FeOt=3.68;MgO=0.24;CaO=1.73;Na2O=5.43;K2O=7.25,wt_pct_oxide,62.37,0.48,18.61,,3.68,,,,0.24,1.73,5.43,7.25,,,,,,anhydrous_total=99.79,true,0.04,,,,,1423.15,1423.15,1423.15,1423.15,K,500000000,500000000,500000000,500,MPa,,,,,internally_heated_pressure_vessel,18000,,,,,,,,,,,,,,,,,,3.80189396321e-13,-12.42,,,3.8018939632056e-13,m2/s,,,,other,diffusion_couple,Synchotron XRF,true,,,false,use_with_caution,,,provenance=compilation_2010; v0_source=zhang_table1; Type_of_dif_as_printed=Tracer; 1s_error_as_printed=5.25251061889277e-14 (on D or lnD unspecified; not converted); Type_of_exp_as_printed=diffusion triple; Analytical_as_printed=Synchotron XRF; Apparatus_as_printed=IHPV; Capsule_as_printed=Au80Pd20; pres_medium_as_printed=Ar; R unstated in spreadsheet; compiler gas_constant_used_j_mol_k=8.314,supplement,"Holycross, M.",2026-08-31,draft,Behrens2009CG 259; 63,Behrens,2009,,Chemical Geology,259,63,10.1016/j.chemgeo.2008.10.014,"Zhang 2010 Table 1 xls, Entry# 3017; Run# T10"
DDB002958,1.0.0,isothermal_d,,Zn,,,,tracer,none,unspecified,melt,Trachyte1,,,,melt_alkaline,,,false,false,Trachyte1; SiO2=62.37;TiO2=0.48;Al2O3=18.61;FeOt=3.68;MgO=0.24;CaO=1.73;Na2O=5.43;K2O=7.25,wt_pct_oxide,62.37,0.48,18.61,,3.68,,,,0.24,1.73,5.43,7.25,,,,,,anhydrous_total=99.79,true,0.08,,,,,1423.15,1423.15,1423.15,1423.15,K,500000000,500000000,500000000,500,MPa,,,,,internally_heated_pressure_vessel,18000,,,,,,,,,,,,,,,,,,1.77827941004e-14,-13.75,,,1.77827941003892e-14,m2/s,,,,other,diffusion_couple,Synchotron XRF,true,,,false,use_with_caution,,,provenance=compilation_2010; v0_source=zhang_table1; Type_of_dif_as_printed=Tracer; 1s_error_as_printed=3.27571172858708e-15 (on D or lnD unspecified; not converted); Type_of_exp_as_printed=diffusion triple; Analytical_as_printed=Synchotron XRF; Apparatus_as_printed=IHPV; Capsule_as_printed=Au80Pd20; pres_medium_as_printed=Ar; R unstated in spreadsheet; compiler gas_constant_used_j_mol_k=8.314,supplement,"Holycross, M.",2026-08-31,draft,Behrens2009CG 259; 63,Behrens,2009,,Chemical Geology,259,63,10.1016/j.chemgeo.2008.10.014,"Zhang 2010 Table 1 xls, Entry# 3018; Run# TR2"
DDB002959,1.0.0,isothermal_d,,Zn,,,,tracer,none,unspecified,melt,Trachyte1,,,,melt_alkaline,,,false,false,Trachyte1; SiO2=62.37;TiO2=0.48;Al2O3=18.61;FeOt=3.68;MgO=0.24;CaO=1.73;Na2O=5.43;K2O=7.25,wt_pct_oxide,62.37,0.48,18.61,,3.68,,,,0.24,1.73,5.43,7.25,,,,,,anhydrous_total=99.79,true,0.06,,,,,1523.15,1523.15,1523.15,1523.15,K,500000000,500000000,500000000,500,MPa,,,,,internally_heated_pressure_vessel,18000,,,,,,,,,,,,,,,,,,4.67735141287e-13,-12.33,,,4.67735141287197e-13,m2/s,,,,other,diffusion_couple,Synchotron XRF,true,,,false,use_with_caution,,,provenance=compilation_2010; v0_source=zhang_table1; Type_of_dif_as_printed=Tracer; 1s_error_as_printed=5.38499981898682e-14 (on D or lnD unspecified; not converted); Type_of_exp_as_printed=diffusion triple; Analytical_as_printed=Synchotron XRF; Apparatus_as_printed=IHPV; Capsule_as_printed=Au80Pd20; pres_medium_as_printed=Ar; R unstated in spreadsheet; compiler gas_constant_used_j_mol_k=8.314,supplement,"Holycross, M.",2026-08-31,draft,Behrens2009CG 259; 63,Behrens,2009,,Chemical Geology,259,63,10.1016/j.chemgeo.2008.10.014,"Zhang 2010 Table 1 xls, Entry# 3019; Run# TR1"
DDB002960,1.0.0,isothermal_d,,Zn,,,,tracer,none,unspecified,melt,Wet Trachyte1,,,,melt_alkaline,,,false,false,wet trachyte1; SiO2=62.37;TiO2=0.48;Al2O3=18.61;FeOt=3.68;MgO=0.24;CaO=1.73;Na2O=5.43;K2O=7.25,wt_pct_oxide,62.37,0.48,18.61,,3.68,,,,0.24,1.73,5.43,7.25,,,,,,anhydrous_total=99.79,true,1.15,,,,,1373.15,1373.15,1373.15,1373.15,K,500000000,500000000,500000000,500,MPa,,,,,internally_heated_pressure_vessel,18000,,,,,,,,,,,,,,,,,,2.08929613085e-12,-11.68,,,2.08929613085403e-12,m2/s,,,,other,diffusion_couple,Synchotron XRF,true,,,false,use_with_caution,,,provenance=compilation_2010; v0_source=zhang_table1; Type_of_dif_as_printed=Tracer; 1s_error_as_printed=3.84862570060371e-13 (on D or lnD unspecified; not converted); Type_of_exp_as_printed=diffusion triple; Analytical_as_printed=Synchotron XRF; Apparatus_as_printed=IHPV; Capsule_as_printed=Au80Pd20; pres_medium_as_printed=Ar; R unstated in spreadsheet; compiler gas_constant_used_j_mol_k=8.314,supplement,"Holycross, M.",2026-08-31,draft,Behrens2009CG 259; 63,Behrens,2009,,Chemical Geology,259,63,10.1016/j.chemgeo.2008.10.014,"Zhang 2010 Table 1 xls, Entry# 3020; Run# T9"
DDB002961,1.0.0,isothermal_d,,Zn,,,,tracer,none,unspecified,melt,Wet Trachyte1,,,,melt_alkaline,,,false,false,wet trachyte1; SiO2=62.37;TiO2=0.48;Al2O3=18.61;FeOt=3.68;MgO=0.24;CaO=1.73;Na2O=5.43;K2O=7.25,wt_pct_oxide,62.37,0.48,18.61,,3.68,,,,0.24,1.73,5.43,7.25,,,,,,anhydrous_total=99.79,true,1.13,,,,,1423.15,1423.15,1423.15,1423.15,K,500000000,500000000,500000000,500,MPa,,,,,internally_heated_pressure_vessel,72000,,,,,,,,,,,,,,,,,,5.2480746025e-12,-11.28,,,5.24807460249771e-12,m2/s,,,,other,diffusion_couple,Synchotron XRF,true,,,false,use_with_caution,,,provenance=compilation_2010; v0_source=zhang_table1; Type_of_dif_as_printed=Tracer; 1s_error_as_printed=2.41682766932638e-12 (on D or lnD unspecified; not converted); Type_of_exp_as_printed=diffusion triple; Analytical_as_printed=Synchotron XRF; Apparatus_as_printed=IHPV; Capsule_as_printed=Au80Pd20; pres_medium_as_printed=Ar; R unstated in spreadsheet; compiler gas_constant_used_j_mol_k=8.314,supplement,"Holycross, M.",2026-08-31,draft,Behrens2009CG 259; 63,Behrens,2009,,Chemical Geology,259,63,10.1016/j.chemgeo.2008.10.014,"Zhang 2010 Table 1 xls, Entry# 3021; Run# T5"
DDB002962,1.0.0,isothermal_d,,Zn,,,,tracer,none,unspecified,melt,Wet Trachyte1,,,,melt_alkaline,,,false,false,wet trachyte1; SiO2=62.37;TiO2=0.48;Al2O3=18.61;FeOt=3.68;MgO=0.24;CaO=1.73;Na2O=5.43;K2O=7.25,wt_pct_oxide,62.37,0.48,18.61,,3.68,,,,0.24,1.73,5.43,7.25,,,,,,anhydrous_total=99.79,true,1.4,,,,,1527.15,1527.15,1527.15,1527.15,K,500000000,500000000,500000000,500,MPa,,,,,internally_heated_pressure_vessel,10800,,,,,,,,,,,,,,,,,,1.23026877081e-11,-10.91,,,1.23026877081238e-11,m2/s,,,,other,diffusion_couple,Synchotron XRF,true,,,false,use_with_caution,,,provenance=compilation_2010; v0_source=zhang_table1; Type_of_dif_as_printed=Tracer; 1s_error_as_printed=1.69967911922921e-12 (on D or lnD unspecified; not converted); Type_of_exp_as_printed=diffusion triple; Analytical_as_printed=Synchotron XRF; Apparatus_as_printed=IHPV; Capsule_as_printed=Au80Pd20; pres_medium_as_printed=Ar; R unstated in spreadsheet; compiler gas_constant_used_j_mol_k=8.314,supplement,"Holycross, M.",2026-08-31,draft,Behrens2009CG 259; 63,Behrens,2009,,Chemical Geology,259,63,10.1016/j.chemgeo.2008.10.014,"Zhang 2010 Table 1 xls, Entry# 3022; Run# T4"
DDB002963,1.0.0,isothermal_d,,Zn,,,,tracer,none,unspecified,melt,Phonolite1,,,,melt_alkaline,,,false,false,phonolite1; SiO2=59.8;TiO2=0.78;Al2O3=19.52;FeOt=2.95;MgO=0.66;CaO=3.86;Na2O=5.5;K2O=7.31,wt_pct_oxide,59.8,0.78,19.52,,2.95,,,,0.66,3.86,5.5,7.31,,,,,,anhydrous_total=100.38,true,0.07,,,,,1373.15,1373.15,1373.15,1373.15,K,500000000,500000000,500000000,500,MPa,,,,,internally_heated_pressure_vessel,10800,,,,,,,,,,,,,,,,,,4.07380277804e-13,-12.39,,,4.07380277804112e-13,m2/s,,,,other,diffusion_couple,Synchotron XRF,true,,,false,use_with_caution,,,provenance=compilation_2010; v0_source=zhang_table1; Type_of_dif_as_printed=Tracer; 1s_error_as_printed=9.38027754851521e-14 (on D or lnD unspecified; not converted); Type_of_exp_as_printed=diffusion triple; Analytical_as_printed=Synchotron XRF; Apparatus_as_printed=IHPV; Capsule_as_printed=Au80Pd20; pres_medium_as_printed=Ar; R unstated in spreadsheet; compiler gas_constant_used_j_mol_k=8.314,supplement,"Holycross, M.",2026-08-31,draft,Behrens2009CG 259; 63,Behrens,2009,,Chemical Geology,259,63,10.1016/j.chemgeo.2008.10.014,"Zhang 2010 Table 1 xls, Entry# 3023; Run# P10"
DDB002964,1.0.0,isothermal_d,,Zn,,,,tracer,none,unspecified,melt,Phonolite1,,,,melt_alkaline,,,false,false,phonolite1; SiO2=59.8;TiO2=0.78;Al2O3=19.52;FeOt=2.95;MgO=0.66;CaO=3.86;Na2O=5.5;K2O=7.31,wt_pct_oxide,59.8,0.78,19.52,,2.95,,,,0.66,3.86,5.5,7.31,,,,,,anhydrous_total=100.38,true,0.03,,,,,1423.15,1423.15,1423.15,1423.15,K,500000000,500000000,500000000,500,MPa,,,,,internally_heated_pressure_vessel,18000,,,,,,,,,,,,,,,,,,9.54992586021e-13,-12.02,,,9.54992586021434e-13,m2/s,,,,other,diffusion_couple,Synchotron XRF,true,,,false,use_with_caution,,,provenance=compilation_2010; v0_source=zhang_table1; Type_of_dif_as_printed=Tracer; 1s_error_as_printed=2.19895169249279e-13 (on D or lnD unspecified; not converted); Type_of_exp_as_printed=diffusion triple; Analytical_as_printed=Synchotron XRF; Apparatus_as_printed=IHPV; Capsule_as_printed=Au80Pd20; pres_medium_as_printed=Ar; R unstated in spreadsheet; compiler gas_constant_used_j_mol_k=8.314,supplement,"Holycross, M.",2026-08-31,draft,Behrens2009CG 259; 63,Behrens,2009,,Chemical Geology,259,63,10.1016/j.chemgeo.2008.10.014,"Zhang 2010 Table 1 xls, Entry# 3024; Run# P14"
DDB002965,1.0.0,isothermal_d,,Zn,,,,tracer,none,unspecified,melt,Phonolite1,,,,melt_alkaline,,,false,false,phonolite1; SiO2=59.8;TiO2=0.78;Al2O3=19.52;FeOt=2.95;MgO=0.66;CaO=3.86;Na2O=5.5;K2O=7.31,wt_pct_oxide,59.8,0.78,19.52,,2.95,,,,0.66,3.86,5.5,7.31,,,,,,anhydrous_total=100.38,true,0.06,,,,,1423.15,1423.15,1423.15,1423.15,K,500000000,500000000,500000000,500,MPa,,,,,internally_heated_pressure_vessel,18000,,,,,,,,,,,,,,,,,,1.28824955169e-12,-11.89,,,1.28824955169313e-12,m2/s,,,,other,diffusion_couple,Synchotron XRF,true,,,false,use_with_caution,,,provenance=compilation_2010; v0_source=zhang_table1; Type_of_dif_as_printed=Tracer; 1s_error_as_printed=3.26293463516335e-13 (on D or lnD unspecified; not converted); Type_of_exp_as_printed=diffusion triple; Analytical_as_printed=Synchotron XRF; Apparatus_as_printed=IHPV; Capsule_as_printed=Au80Pd20; pres_medium_as_printed=Ar; R unstated in spreadsheet; compiler gas_constant_used_j_mol_k=8.314,supplement,"Holycross, M.",2026-08-31,draft,Behrens2009CG 259; 63,Behrens,2009,,Chemical Geology,259,63,10.1016/j.chemgeo.2008.10.014,"Zhang 2010 Table 1 xls, Entry# 3025; Run# PR2"
DDB002966,1.0.0,isothermal_d,,Zn,,,,tracer,none,unspecified,melt,Phonolite1,,,,melt_alkaline,,,false,false,phonolite1; SiO2=59.8;TiO2=0.78;Al2O3=19.52;FeOt=2.95;MgO=0.66;CaO=3.86;Na2O=5.5;K2O=7.31,wt_pct_oxide,59.8,0.78,19.52,,2.95,,,,0.66,3.86,5.5,7.31,,,,,,anhydrous_total=100.38,true,0.03,,,,,1473.15,1473.15,1473.15,1473.15,K,500000000,500000000,500000000,500,MPa,,,,,internally_heated_pressure_vessel,18000,,,,,,,,,,,,,,,,,,2.39883291902e-12,-11.62,,,2.39883291901949e-12,m2/s,,,,other,diffusion_couple,Synchotron XRF,true,,,false,use_with_caution,,,provenance=compilation_2010; v0_source=zhang_table1; Type_of_dif_as_printed=Tracer; 1s_error_as_printed=4.97116522792591e-13 (on D or lnD unspecified; not converted); Type_of_exp_as_printed=diffusion triple; Analytical_as_printed=Synchotron XRF; Apparatus_as_printed=IHPV; Capsule_as_printed=Au80Pd20; pres_medium_as_printed=Ar; R unstated in spreadsheet; compiler gas_constant_used_j_mol_k=8.314,supplement,"Holycross, M.",2026-08-31,draft,Behrens2009CG 259; 63,Behrens,2009,,Chemical Geology,259,63,10.1016/j.chemgeo.2008.10.014,"Zhang 2010 Table 1 xls, Entry# 3026; Run# P11"
DDB002967,1.0.0,isothermal_d,,Zn,,,,tracer,none,unspecified,melt,Phonolite1,,,,melt_alkaline,,,false,false,phonolite1; SiO2=59.8;TiO2=0.78;Al2O3=19.52;FeOt=2.95;MgO=0.66;CaO=3.86;Na2O=5.5;K2O=7.31,wt_pct_oxide,59.8,0.78,19.52,,2.95,,,,0.66,3.86,5.5,7.31,,,,,,anhydrous_total=100.38,true,0.04,,,,,1523.15,1523.15,1523.15,1523.15,K,500000000,500000000,500000000,500,MPa,,,,,internally_heated_pressure_vessel,18000,,,,,,,,,,,,,,,,,,4.46683592151e-12,-11.35,,,4.46683592150962e-12,m2/s,,,,other,diffusion_couple,Synchotron XRF,true,,,false,use_with_caution,,,provenance=compilation_2010; v0_source=zhang_table1; Type_of_dif_as_printed=Tracer; 1s_error_as_printed=9.25674282514654e-13 (on D or lnD unspecified; not converted); Type_of_exp_as_printed=diffusion triple; Analytical_as_printed=Synchotron XRF; Apparatus_as_printed=IHPV; Capsule_as_printed=Au80Pd20; pres_medium_as_printed=Ar; R unstated in spreadsheet; compiler gas_constant_used_j_mol_k=8.314,supplement,"Holycross, M.",2026-08-31,draft,Behrens2009CG 259; 63,Behrens,2009,,Chemical Geology,259,63,10.1016/j.chemgeo.2008.10.014,"Zhang 2010 Table 1 xls, Entry# 3027; Run# P12"
DDB002968,1.0.0,isothermal_d,,Zn,,,,tracer,none,unspecified,melt,Phonolite1,,,,melt_alkaline,,,false,false,phonolite1; SiO2=59.8;TiO2=0.78;Al2O3=19.52;FeOt=2.95;MgO=0.66;CaO=3.86;Na2O=5.5;K2O=7.31,wt_pct_oxide,59.8,0.78,19.52,,2.95,,,,0.66,3.86,5.5,7.31,,,,,,anhydrous_total=100.38,true,0.07,,,,,1523.15,1523.15,1523.15,1523.15,K,500000000,500000000,500000000,500,MPa,,,,,internally_heated_pressure_vessel,18000,,,,,,,,,,,,,,,,,,3.2359365693e-12,-11.49,,,3.23593656929627e-12,m2/s,,,,other,diffusion_couple,Synchotron XRF,true,,,false,use_with_caution,,,provenance=compilation_2010; v0_source=zhang_table1; Type_of_dif_as_printed=Tracer; 1s_error_as_printed=5.21571351443512e-13 (on D or lnD unspecified; not converted); Type_of_exp_as_printed=diffusion triple; Analytical_as_printed=Synchotron XRF; Apparatus_as_printed=IHPV; Capsule_as_printed=Au80Pd20; pres_medium_as_printed=Ar; R unstated in spreadsheet; compiler gas_constant_used_j_mol_k=8.314,supplement,"Holycross, M.",2026-08-31,draft,Behrens2009CG 259; 63,Behrens,2009,,Chemical Geology,259,63,10.1016/j.chemgeo.2008.10.014,"Zhang 2010 Table 1 xls, Entry# 3028; Run# PR1"
DDB002969,1.0.0,isothermal_d,,Zn,,,,tracer,none,unspecified,melt,Wet Phonolite1,,,,melt_alkaline,,,false,false,wet phonolite1; SiO2=59.8;TiO2=0.78;Al2O3=19.52;FeOt=2.95;MgO=0.66;CaO=3.86;Na2O=5.5;K2O=7.31,wt_pct_oxide,59.8,0.78,19.52,,2.95,,,,0.66,3.86,5.5,7.31,,,,,,anhydrous_total=100.38,true,1.68,,,,,1423.15,1423.15,1423.15,1423.15,K,500000000,500000000,500000000,500,MPa,,,,,internally_heated_pressure_vessel,18000,,,,,,,,,,,,,,,,,,2.29086765277e-11,-10.64,,,2.29086765276776e-11,m2/s,,,,other,diffusion_couple,Synchotron XRF,true,,,false,use_with_caution,,,provenance=compilation_2010; v0_source=zhang_table1; Type_of_dif_as_printed=Tracer; 1s_error_as_printed=4.74742593655678e-12 (on D or lnD unspecified; not converted); Type_of_exp_as_printed=diffusion triple; Analytical_as_printed=Synchotron XRF; Apparatus_as_printed=IHPV; Capsule_as_printed=Au80Pd20; pres_medium_as_printed=Ar; R unstated in spreadsheet; compiler gas_constant_used_j_mol_k=8.314,supplement,"Holycross, M.",2026-08-31,draft,Behrens2009CG 259; 63,Behrens,2009,,Chemical Geology,259,63,10.1016/j.chemgeo.2008.10.014,"Zhang 2010 Table 1 xls, Entry# 3029; Run# P13"
DDB002970,1.0.0,isothermal_d,,Zn,,,,tracer,none,unspecified,melt,Wet Phonolite1,,,,melt_alkaline,,,false,false,wet phonolite1; SiO2=59.8;TiO2=0.78;Al2O3=19.52;FeOt=2.95;MgO=0.66;CaO=3.86;Na2O=5.5;K2O=7.31,wt_pct_oxide,59.8,0.78,19.52,,2.95,,,,0.66,3.86,5.5,7.31,,,,,,anhydrous_total=100.38,true,1.72,,,,,1473.15,1473.15,1473.15,1473.15,K,500000000,500000000,500000000,500,MPa,,,,,internally_heated_pressure_vessel,72000,,,,,,,,,,,,,,,,,,4.1686938347e-11,-10.38,,,4.16869383470334e-11,m2/s,,,,other,diffusion_couple,Synchotron XRF,true,,,false,use_with_caution,,,provenance=compilation_2010; v0_source=zhang_table1; Type_of_dif_as_printed=Tracer; 1s_error_as_printed=7.67901782483527e-12 (on D or lnD unspecified; not converted); Type_of_exp_as_printed=diffusion triple; Analytical_as_printed=Synchotron XRF; Apparatus_as_printed=IHPV; Capsule_as_printed=Au80Pd20; pres_medium_as_printed=Ar; R unstated in spreadsheet; compiler gas_constant_used_j_mol_k=8.314,supplement,"Holycross, M.",2026-08-31,draft,Behrens2009CG 259; 63,Behrens,2009,,Chemical Geology,259,63,10.1016/j.chemgeo.2008.10.014,"Zhang 2010 Table 1 xls, Entry# 3030; Run# P5"
DDB002971,1.0.0,isothermal_d,,Cd,,,,tracer,none,unspecified,melt,CMAS1,,,,melt_simple,,,false,false,CMAS1; SiO2=48.8;Al2O3=15.6;MgO=10.7;CaO=24.6,wt_pct_oxide,48.8,,15.6,,,,,,10.7,24.6,,,,,,,,anhydrous_total=99.8,,,,,,,1523.15,1523.15,1523.15,1523.15,K,100000,100000,100000,0.1,MPa,,,,,one_atm_furnace,3600,,,,,,,,,,,,,,,,,,1.58489319246e-11,-10.8,,,1.58489319246111e-11,m2/s,,,,LA-ICP-MS,sorption,LA-ICP-MS,true,,true,false,use_with_caution,,,provenance=compilation_2010; v0_source=zhang_table1; Type_of_dif_as_printed=Tracer; 1s_error_as_printed=7.29870287789738e-12 (on D or lnD unspecified; not converted); C_range_as_printed=0.00028; Type_of_exp_as_printed=desorption; Analytical_as_printed=LA-ICP-MS; Apparatus_as_printed=furnace; Capsule_as_printed=open Pt; pres_medium_as_printed=Air; R unstated in spreadsheet; compiler gas_constant_used_j_mol_k=8.314,supplement,"Holycross, M.",2026-08-31,draft,MacKenzie2008EPSL 269; 488,MacKenzie,2008,,Earth and Planetary Science Letters,269,488,10.1016/j.epsl.2008.03.005,"Zhang 2010 Table 1 xls, Entry# 3033"
DDB002972,1.0.0,isothermal_d,,Cd,,,,tracer,none,unspecified,melt,CMAS1,,,,melt_simple,,,false,false,CMAS1; SiO2=48.8;Al2O3=15.6;MgO=10.7;CaO=24.6,wt_pct_oxide,48.8,,15.6,,,,,,10.7,24.6,,,,,,,,anhydrous_total=99.8,,,,,,,1523.15,1523.15,1523.15,1523.15,K,100000,100000,100000,0.1,MPa,,,,,one_atm_furnace,10800,,,,,,,,,,,,,,,,,,1.25892541179e-11,-10.9,,,1.25892541179416e-11,m2/s,,,,LA-ICP-MS,sorption,LA-ICP-MS,true,,true,false,use_with_caution,,,provenance=compilation_2010; v0_source=zhang_table1; Type_of_dif_as_printed=Tracer; 1s_error_as_printed=5.79756577277727e-12 (on D or lnD unspecified; not converted); C_range_as_printed=0.00028; Type_of_exp_as_printed=desorption; Analytical_as_printed=LA-ICP-MS; Apparatus_as_printed=furnace; Capsule_as_printed=open Pt; pres_medium_as_printed=Air; R unstated in spreadsheet; compiler gas_constant_used_j_mol_k=8.314,supplement,"Holycross, M.",2026-08-31,draft,MacKenzie2008EPSL 269; 488,MacKenzie,2008,,Earth and Planetary Science Letters,269,488,10.1016/j.epsl.2008.03.005,"Zhang 2010 Table 1 xls, Entry# 3034"
DDB002973,1.0.0,isothermal_d,,Cd,,,,tracer,none,unspecified,melt,CMAS1,,,,melt_simple,,,false,false,CMAS1; SiO2=48.8;Al2O3=15.6;MgO=10.7;CaO=24.6,wt_pct_oxide,48.8,,15.6,,,,,,10.7,24.6,,,,,,,,anhydrous_total=99.8,,,,,,,1573.15,1573.15,1573.15,1573.15,K,100000,100000,100000,0.1,MPa,,,,,one_atm_furnace,43200,,,,,,,,,,,,,,,,,,1.58489319246e-11,-10.8,,,1.58489319246111e-11,m2/s,,,,LA-ICP-MS,sorption,LA-ICP-MS,true,,true,false,use_with_caution,,,provenance=compilation_2010; v0_source=zhang_table1; Type_of_dif_as_printed=Tracer; 1s_error_as_printed=7.29870287789738e-12 (on D or lnD unspecified; not converted); C_range_as_printed=0.00028; Type_of_exp_as_printed=desorption; Analytical_as_printed=LA-ICP-MS; Apparatus_as_printed=furnace; Capsule_as_printed=open Pt; pres_medium_as_printed=Air; R unstated in spreadsheet; compiler gas_constant_used_j_mol_k=8.314,supplement,"Holycross, M.",2026-08-31,draft,MacKenzie2008EPSL 269; 488,MacKenzie,2008,,Earth and Planetary Science Letters,269,488,10.1016/j.epsl.2008.03.005,"Zhang 2010 Table 1 xls, Entry# 3035"
DDB002974,1.0.0,isothermal_d,,Cd,,,,tracer,none,unspecified,melt,CMAS1,,,,melt_simple,,,false,false,CMAS1; SiO2=48.8;Al2O3=15.6;MgO=10.7;CaO=24.6,wt_pct_oxide,48.8,,15.6,,,,,,10.7,24.6,,,,,,,,anhydrous_total=99.8,,,,,,,1573.15,1573.15,1573.15,1573.15,K,100000,100000,100000,0.1,MPa,,,,,one_atm_furnace,10800,,,,,,,,,,,,,,,,,,3.98107170553e-11,-10.4,,,3.98107170553496e-11,m2/s,,,,LA-ICP-MS,sorption,LA-ICP-MS,true,,true,false,use_with_caution,,,provenance=compilation_2010; v0_source=zhang_table1; Type_of_dif_as_printed=Tracer; 1s_error_as_printed=1.83335127266104e-11 (on D or lnD unspecified; not converted); C_range_as_printed=0.00028; Type_of_exp_as_printed=desorption; Analytical_as_printed=LA-ICP-MS; Apparatus_as_printed=furnace; Capsule_as_printed=open Pt; pres_medium_as_printed=Air; R unstated in spreadsheet; compiler gas_constant_used_j_mol_k=8.314,supplement,"Holycross, M.",2026-08-31,draft,MacKenzie2008EPSL 269; 488,MacKenzie,2008,,Earth and Planetary Science Letters,269,488,10.1016/j.epsl.2008.03.005,"Zhang 2010 Table 1 xls, Entry# 3036"
DDB002975,1.0.0,isothermal_d,,Cd,,,,tracer,none,unspecified,melt,CMAS1,,,,melt_simple,,,false,false,CMAS1; SiO2=48.8;Al2O3=15.6;MgO=10.7;CaO=24.6,wt_pct_oxide,48.8,,15.6,,,,,,10.7,24.6,,,,,,,,anhydrous_total=99.8,,,,,,,1573.15,1573.15,1573.15,1573.15,K,100000,100000,100000,0.1,MPa,,,,,one_atm_furnace,21600,,,,,,,,,,,,,,,,,,6.3095734448e-11,-10.2,,,6.30957344480192e-11,m2/s,,,,LA-ICP-MS,sorption,LA-ICP-MS,true,,true,false,use_with_caution,,,provenance=compilation_2010; v0_source=zhang_table1; Type_of_dif_as_printed=Tracer; 1s_error_as_printed=2.9056659514304e-11 (on D or lnD unspecified; not converted); C_range_as_printed=0.00028; Type_of_exp_as_printed=desorption; Analytical_as_printed=LA-ICP-MS; Apparatus_as_printed=furnace; Capsule_as_printed=open Pt; pres_medium_as_printed=Air; R unstated in spreadsheet; compiler gas_constant_used_j_mol_k=8.314,supplement,"Holycross, M.",2026-08-31,draft,MacKenzie2008EPSL 269; 488,MacKenzie,2008,,Earth and Planetary Science Letters,269,488,10.1016/j.epsl.2008.03.005,"Zhang 2010 Table 1 xls, Entry# 3037"
DDB002976,1.0.0,isothermal_d,,Cd,,,,tracer,none,unspecified,melt,CMAS1,,,,melt_simple,,,false,false,CMAS1; SiO2=48.8;Al2O3=15.6;MgO=10.7;CaO=24.6,wt_pct_oxide,48.8,,15.6,,,,,,10.7,24.6,,,,,,,,anhydrous_total=99.8,,,,,,,1573.15,1573.15,1573.15,1573.15,K,100000,100000,100000,0.1,MPa,,,,,one_atm_furnace,86400,,,,,,,,,,,,,,,,,,3.16227766017e-11,-10.5,,,3.16227766016837e-11,m2/s,,,,LA-ICP-MS,sorption,LA-ICP-MS,true,,true,false,use_with_caution,,,provenance=compilation_2010; v0_source=zhang_table1; Type_of_dif_as_printed=Tracer; 1s_error_as_printed=1.45628268004236e-11 (on D or lnD unspecified; not converted); C_range_as_printed=0.00028; Type_of_exp_as_printed=desorption; Analytical_as_printed=LA-ICP-MS; Apparatus_as_printed=furnace; Capsule_as_printed=open Pt; pres_medium_as_printed=Air; R unstated in spreadsheet; compiler gas_constant_used_j_mol_k=8.314,supplement,"Holycross, M.",2026-08-31,draft,MacKenzie2008EPSL 269; 488,MacKenzie,2008,,Earth and Planetary Science Letters,269,488,10.1016/j.epsl.2008.03.005,"Zhang 2010 Table 1 xls, Entry# 3038"
DDB002977,1.0.0,isothermal_d,,Cd,,,,tracer,none,unspecified,melt,CMAS1,,,,melt_simple,,,false,false,CMAS1; SiO2=48.8;Al2O3=15.6;MgO=10.7;CaO=24.6,wt_pct_oxide,48.8,,15.6,,,,,,10.7,24.6,,,,,,,,anhydrous_total=99.8,,,,,,,1623.15,1623.15,1623.15,1623.15,K,100000,100000,100000,0.1,MPa,,,,,one_atm_furnace,21600,,,,,,,,,,,,,,,,,,1e-10,-10,,,1e-10,m2/s,,,,LA-ICP-MS,sorption,LA-ICP-MS,true,,true,false,use_with_caution,,,provenance=compilation_2010; v0_source=zhang_table1; Type_of_dif_as_printed=Tracer; 1s_error_as_printed=4.60517018598809e-11 (on D or lnD unspecified; not converted); C_range_as_printed=0.00028; Type_of_exp_as_printed=desorption; Analytical_as_printed=LA-ICP-MS; Apparatus_as_printed=furnace; Capsule_as_printed=open Pt; pres_medium_as_printed=Air; R unstated in spreadsheet; compiler gas_constant_used_j_mol_k=8.314,supplement,"Holycross, M.",2026-08-31,draft,MacKenzie2008EPSL 269; 488,MacKenzie,2008,,Earth and Planetary Science Letters,269,488,10.1016/j.epsl.2008.03.005,"Zhang 2010 Table 1 xls, Entry# 3039"
DDB002978,1.0.0,isothermal_d,,Cd,,,,tracer,none,unspecified,melt,CMAS1,,,,melt_simple,,,false,false,CMAS1; SiO2=48.8;Al2O3=15.6;MgO=10.7;CaO=24.6,wt_pct_oxide,48.8,,15.6,,,,,,10.7,24.6,,,,,,,,anhydrous_total=99.8,,,,,,,1623.15,1623.15,1623.15,1623.15,K,100000,100000,100000,0.1,MPa,,,,,one_atm_furnace,21600,,,,,,,,,,,,,,,,,,1.25892541179e-10,-9.9,,,1.25892541179417e-10,m2/s,,,,LA-ICP-MS,sorption,LA-ICP-MS,true,,true,false,use_with_caution,,,provenance=compilation_2010; v0_source=zhang_table1; Type_of_dif_as_printed=Tracer; 1s_error_as_printed=5.79756577277727e-11 (on D or lnD unspecified; not converted); C_range_as_printed=0.00028; Type_of_exp_as_printed=desorption; Analytical_as_printed=LA-ICP-MS; Apparatus_as_printed=furnace; Capsule_as_printed=open Pt; pres_medium_as_printed=Air; R unstated in spreadsheet; compiler gas_constant_used_j_mol_k=8.314,supplement,"Holycross, M.",2026-08-31,draft,MacKenzie2008EPSL 269; 488,MacKenzie,2008,,Earth and Planetary Science Letters,269,488,10.1016/j.epsl.2008.03.005,"Zhang 2010 Table 1 xls, Entry# 3040"
DDB002979,1.0.0,isothermal_d,,Re,,,,tracer,none,unspecified,melt,Basalt5,,,,melt_basalt,,,false,false,Basalt5; SiO2=48.1;TiO2=1.1;Al2O3=15;FeOt=12.2;MnO=0.2;MgO=8.1;CaO=12.2;Na2O=2.3;K2O=0.1;P2O5=0.1,wt_pct_oxide,48.1,1.1,15,,12.2,,,0.2,8.1,12.2,2.3,0.1,0.1,,,,,anhydrous_total=99.3,,,,,,,1573.15,1573.15,1573.15,1573.15,K,100000,100000,100000,0.1,MPa,measured,,-0.68,measured,one_atm_furnace,21600,,,,,,,,,,,,,,,,,,7.94328234724e-12,-11.1,,,7.94328234724281e-12,m2/s,,,,LA-ICP-MS,sorption,LA-ICP-MS,true,,true,false,use_with_caution,,,provenance=compilation_2010; v0_source=zhang_table1; Type_of_dif_as_printed=Tracer; logfO2_as_printed=4.32; 1s_error_as_printed=1.82900835222041e-12 (on D or lnD unspecified; not converted); C_range_as_printed=0.0001; Type_of_exp_as_printed=desorption; Analytical_as_printed=LA-ICP-MS; Apparatus_as_printed=furnace; Capsule_as_printed=open Pt; pres_medium_as_printed=Air; R unstated in spreadsheet; compiler gas_constant_used_j_mol_k=8.314,supplement,"Holycross, M.",2026-08-31,draft,MacKenzie2006GCA 70; 5236,MacKenzie,2006,,Geochimica et Cosmochimica Acta,70,5236,10.1016/j.gca.2006.07.032,"Zhang 2010 Table 1 xls, Entry# 3043"
DDB002980,1.0.0,isothermal_d,,Re,,,,tracer,none,unspecified,melt,Basalt5,,,,melt_basalt,,,false,false,Basalt5; SiO2=48.1;TiO2=1.1;Al2O3=15;FeOt=12.2;MnO=0.2;MgO=8.1;CaO=12.2;Na2O=2.3;K2O=0.1;P2O5=0.1,wt_pct_oxide,48.1,1.1,15,,12.2,,,0.2,8.1,12.2,2.3,0.1,0.1,,,,,anhydrous_total=99.3,,,,,,,1573.15,1573.15,1573.15,1573.15,K,100000,100000,100000,0.1,MPa,measured,,-0.68,measured,one_atm_furnace,21600,,,,,,,,,,,,,,,,,,6.3095734448e-12,-11.2,,,6.30957344480193e-12,m2/s,,,,LA-ICP-MS,sorption,LA-ICP-MS,true,,true,false,use_with_caution,,,provenance=compilation_2010; v0_source=zhang_table1; Type_of_dif_as_printed=Tracer; logfO2_as_printed=4.32; 1s_error_as_printed=1.4528329757152e-12 (on D or lnD unspecified; not converted); C_range_as_printed=0.0001; Type_of_exp_as_printed=desorption; Analytical_as_printed=LA-ICP-MS; Apparatus_as_printed=furnace; Capsule_as_printed=open Pt; pres_medium_as_printed=Air; R unstated in spreadsheet; compiler gas_constant_used_j_mol_k=8.314,supplement,"Holycross, M.",2026-08-31,draft,MacKenzie2006GCA 70; 5236,MacKenzie,2006,,Geochimica et Cosmochimica Acta,70,5236,10.1016/j.gca.2006.07.032,"Zhang 2010 Table 1 xls, Entry# 3044"
DDB002981,1.0.0,isothermal_d,,Re,,,,tracer,none,unspecified,melt,Basalt5,,,,melt_basalt,,,false,false,Basalt5; SiO2=48.1;TiO2=1.1;Al2O3=15;FeOt=12.2;MnO=0.2;MgO=8.1;CaO=12.2;Na2O=2.3;K2O=0.1;P2O5=0.1,wt_pct_oxide,48.1,1.1,15,,12.2,,,0.2,8.1,12.2,2.3,0.1,0.1,,,,,anhydrous_total=99.3,,,,,,,1573.15,1573.15,1573.15,1573.15,K,100000,100000,100000,0.1,MPa,measured,,-0.68,measured,one_atm_furnace,21600,,,,,,,,,,,,,,,,,,6.3095734448e-12,-11.2,,,6.30957344480193e-12,m2/s,,,,LA-ICP-MS,sorption,LA-ICP-MS,true,,true,false,use_with_caution,,,provenance=compilation_2010; v0_source=zhang_table1; Type_of_dif_as_printed=Tracer; logfO2_as_printed=4.32; 1s_error_as_printed=1.4528329757152e-12 (on D or lnD unspecified; not converted); C_range_as_printed=0.0001; Type_of_exp_as_printed=desorption; Analytical_as_printed=LA-ICP-MS; Apparatus_as_printed=furnace; Capsule_as_printed=open Pt; pres_medium_as_printed=Air; R unstated in spreadsheet; compiler gas_constant_used_j_mol_k=8.314,supplement,"Holycross, M.",2026-08-31,draft,MacKenzie2006GCA 70; 5236,MacKenzie,2006,,Geochimica et Cosmochimica Acta,70,5236,10.1016/j.gca.2006.07.032,"Zhang 2010 Table 1 xls, Entry# 3045"
DDB002982,1.0.0,isothermal_d,,Re,,,,tracer,none,unspecified,melt,Basalt5,,,,melt_basalt,,,false,false,Basalt5; SiO2=48.1;TiO2=1.1;Al2O3=15;FeOt=12.2;MnO=0.2;MgO=8.1;CaO=12.2;Na2O=2.3;K2O=0.1;P2O5=0.1,wt_pct_oxide,48.1,1.1,15,,12.2,,,0.2,8.1,12.2,2.3,0.1,0.1,,,,,anhydrous_total=99.3,,,,,,,1573.15,1573.15,1573.15,1573.15,K,100000,100000,100000,0.1,MPa,measured,,-0.68,measured,one_atm_furnace,3600,,,,,,,,,,,,,,,,,,1e-11,-11,,,1e-11,m2/s,,,,LA-ICP-MS,sorption,LA-ICP-MS,true,,true,false,use_with_caution,,,provenance=compilation_2010; v0_source=zhang_table1; Type_of_dif_as_printed=Tracer; logfO2_as_printed=4.32; 1s_error_as_printed=6.90775527898214e-12 (on D or lnD unspecified; not converted); C_range_as_printed=0.0001; Type_of_exp_as_printed=desorption; Analytical_as_printed=LA-ICP-MS; Apparatus_as_printed=furnace; Capsule_as_printed=open Pt; pres_medium_as_printed=Air; R unstated in spreadsheet; compiler gas_constant_used_j_mol_k=8.314,supplement,"Holycross, M.",2026-08-31,draft,MacKenzie2006GCA 70; 5236,MacKenzie,2006,,Geochimica et Cosmochimica Acta,70,5236,10.1016/j.gca.2006.07.032,"Zhang 2010 Table 1 xls, Entry# 3046"
DDB002983,1.0.0,isothermal_d,,Re,,,,tracer,none,unspecified,melt,Basalt5,,,,melt_basalt,,,false,false,Basalt5; SiO2=48.1;TiO2=1.1;Al2O3=15;FeOt=12.2;MnO=0.2;MgO=8.1;CaO=12.2;Na2O=2.3;K2O=0.1;P2O5=0.1,wt_pct_oxide,48.1,1.1,15,,12.2,,,0.2,8.1,12.2,2.3,0.1,0.1,,,,,anhydrous_total=99.3,,,,,,,1573.15,1573.15,1573.15,1573.15,K,100000,100000,100000,0.1,MPa,measured,,-0.68,measured,one_atm_furnace,10800,,,,,,,,,,,,,,,,,,5.01187233627e-12,-11.3,,,5.01187233627269e-12,m2/s,,,,LA-ICP-MS,sorption,LA-ICP-MS,true,,true,false,use_with_caution,,,provenance=compilation_2010; v0_source=zhang_table1; Type_of_dif_as_printed=Tracer; logfO2_as_printed=4.32; 1s_error_as_printed=2.30805250589815e-12 (on D or lnD unspecified; not converted); C_range_as_printed=0.0001; Type_of_exp_as_printed=desorption; Analytical_as_printed=LA-ICP-MS; Apparatus_as_printed=furnace; Capsule_as_printed=open Pt; pres_medium_as_printed=Air; R unstated in spreadsheet; compiler gas_constant_used_j_mol_k=8.314,supplement,"Holycross, M.",2026-08-31,draft,MacKenzie2006GCA 70; 5236,MacKenzie,2006,,Geochimica et Cosmochimica Acta,70,5236,10.1016/j.gca.2006.07.032,"Zhang 2010 Table 1 xls, Entry# 3047"
DDB002984,1.0.0,isothermal_d,,Re,,,,tracer,none,unspecified,melt,Basalt5,,,,melt_basalt,,,false,false,Basalt5; SiO2=48.1;TiO2=1.1;Al2O3=15;FeOt=12.2;MnO=0.2;MgO=8.1;CaO=12.2;Na2O=2.3;K2O=0.1;P2O5=0.1,wt_pct_oxide,48.1,1.1,15,,12.2,,,0.2,8.1,12.2,2.3,0.1,0.1,,,,,anhydrous_total=99.3,,,,,,,1523.15,1523.15,1523.15,1523.15,K,100000,100000,100000,0.1,MPa,measured,,-0.68,measured,one_atm_furnace,21600,,,,,,,,,,,,,,,,,,2.51188643151e-12,-11.6,,,2.51188643150957e-12,m2/s,,,,LA-ICP-MS,sorption,LA-ICP-MS,true,,true,false,use_with_caution,,,provenance=compilation_2010; v0_source=zhang_table1; Type_of_dif_as_printed=Tracer; logfO2_as_printed=4.32; 1s_error_as_printed=1.15676645049759e-12 (on D or lnD unspecified; not converted); C_range_as_printed=0.0001; Type_of_exp_as_printed=desorption; Analytical_as_printed=LA-ICP-MS; Apparatus_as_printed=furnace; Capsule_as_printed=open Pt; pres_medium_as_printed=Air; R unstated in spreadsheet; compiler gas_constant_used_j_mol_k=8.314,supplement,"Holycross, M.",2026-08-31,draft,MacKenzie2006GCA 70; 5236,MacKenzie,2006,,Geochimica et Cosmochimica Acta,70,5236,10.1016/j.gca.2006.07.032,"Zhang 2010 Table 1 xls, Entry# 3048"
DDB002985,1.0.0,isothermal_d,,Re,,,,tracer,none,unspecified,melt,Basalt5,,,,melt_basalt,,,false,false,Basalt5; SiO2=48.1;TiO2=1.1;Al2O3=15;FeOt=12.2;MnO=0.2;MgO=8.1;CaO=12.2;Na2O=2.3;K2O=0.1;P2O5=0.1,wt_pct_oxide,48.1,1.1,15,,12.2,,,0.2,8.1,12.2,2.3,0.1,0.1,,,,,anhydrous_total=99.3,,,,,,,1523.15,1523.15,1523.15,1523.15,K,100000,100000,100000,0.1,MPa,measured,,-0.68,measured,one_atm_furnace,3600,,,,,,,,,,,,,,,,,,1.99526231497e-12,-11.7,,,1.99526231496888e-12,m2/s,,,,LA-ICP-MS,sorption,LA-ICP-MS,true,,true,false,use_with_caution,,,provenance=compilation_2010; v0_source=zhang_table1; Type_of_dif_as_printed=Tracer; logfO2_as_printed=4.32; 1s_error_as_printed=9.18852252612025e-13 (on D or lnD unspecified; not converted); C_range_as_printed=0.0001; Type_of_exp_as_printed=desorption; Analytical_as_printed=LA-ICP-MS; Apparatus_as_printed=furnace; Capsule_as_printed=open Pt; pres_medium_as_printed=Air; R unstated in spreadsheet; compiler gas_constant_used_j_mol_k=8.314,supplement,"Holycross, M.",2026-08-31,draft,MacKenzie2006GCA 70; 5236,MacKenzie,2006,,Geochimica et Cosmochimica Acta,70,5236,10.1016/j.gca.2006.07.032,"Zhang 2010 Table 1 xls, Entry# 3049"
DDB002986,1.0.0,isothermal_d,,Re,,,,tracer,none,unspecified,melt,Basalt5,,,,melt_basalt,,,false,false,Basalt5; SiO2=48.1;TiO2=1.1;Al2O3=15;FeOt=12.2;MnO=0.2;MgO=8.1;CaO=12.2;Na2O=2.3;K2O=0.1;P2O5=0.1,wt_pct_oxide,48.1,1.1,15,,12.2,,,0.2,8.1,12.2,2.3,0.1,0.1,,,,,anhydrous_total=99.3,,,,,,,1623.15,1623.15,1623.15,1623.15,K,100000,100000,100000,0.1,MPa,measured,,-0.68,measured,one_atm_furnace,21600,,,,,,,,,,,,,,,,,,1.99526231497e-11,-10.7,,,1.99526231496888e-11,m2/s,,,,LA-ICP-MS,sorption,LA-ICP-MS,true,,true,false,use_with_caution,,,provenance=compilation_2010; v0_source=zhang_table1; Type_of_dif_as_printed=Tracer; logfO2_as_printed=4.32; 1s_error_as_printed=4.59426126306013e-12 (on D or lnD unspecified; not converted); C_range_as_printed=0.0001; Type_of_exp_as_printed=desorption; Analytical_as_printed=LA-ICP-MS; Apparatus_as_printed=furnace; Capsule_as_printed=open Pt; pres_medium_as_printed=Air; R unstated in spreadsheet; compiler gas_constant_used_j_mol_k=8.314,supplement,"Holycross, M.",2026-08-31,draft,MacKenzie2006GCA 70; 5236,MacKenzie,2006,,Geochimica et Cosmochimica Acta,70,5236,10.1016/j.gca.2006.07.032,"Zhang 2010 Table 1 xls, Entry# 3050"
DDB002987,1.0.0,isothermal_d,,Re,,,,tracer,none,unspecified,melt,Basalt5,,,,melt_basalt,,,false,false,Basalt5; SiO2=48.1;TiO2=1.1;Al2O3=15;FeOt=12.2;MnO=0.2;MgO=8.1;CaO=12.2;Na2O=2.3;K2O=0.1;P2O5=0.1,wt_pct_oxide,48.1,1.1,15,,12.2,,,0.2,8.1,12.2,2.3,0.1,0.1,,,,,anhydrous_total=99.3,,,,,,,1623.15,1623.15,1623.15,1623.15,K,100000,100000,100000,0.1,MPa,measured,,-0.68,measured,one_atm_furnace,3600,,,,,,,,,,,,,,,,,,1.58489319246e-11,-10.8,,,1.58489319246111e-11,m2/s,,,,LA-ICP-MS,sorption,LA-ICP-MS,true,,true,false,use_with_caution,,,provenance=compilation_2010; v0_source=zhang_table1; Type_of_dif_as_printed=Tracer; logfO2_as_printed=4.32; 1s_error_as_printed=7.29870287789738e-12 (on D or lnD unspecified; not converted); C_range_as_printed=0.0001; Type_of_exp_as_printed=desorption; Analytical_as_printed=LA-ICP-MS; Apparatus_as_printed=furnace; Capsule_as_printed=open Pt; pres_medium_as_printed=Air; R unstated in spreadsheet; compiler gas_constant_used_j_mol_k=8.314,supplement,"Holycross, M.",2026-08-31,draft,MacKenzie2006GCA 70; 5236,MacKenzie,2006,,Geochimica et Cosmochimica Acta,70,5236,10.1016/j.gca.2006.07.032,"Zhang 2010 Table 1 xls, Entry# 3051"
DDB002988,1.0.0,isothermal_d,,Re,,,,tracer,none,unspecified,melt,Basalt5+Cl,,,,melt_basalt,,,false,false,Basalt5+Cl; SiO2=48;TiO2=1.1;Al2O3=14.9;FeOt=12.1;MnO=0.2;MgO=8;CaO=12.2;Na2O=2.7;K2O=0.1;P2O5=0.1,wt_pct_oxide,48,1.1,14.9,,12.1,,,0.2,8,12.2,2.7,0.1,0.1,,,,,anhydrous_total=99.4,,,,,,,1573.15,1573.15,1573.15,1573.15,K,100000,100000,100000,0.1,MPa,measured,,-0.68,measured,one_atm_furnace,21600,,,,,,,,,,,,,,,,,,3.16227766017e-11,-10.5,,,3.16227766016837e-11,m2/s,,,,LA-ICP-MS,sorption,LA-ICP-MS,true,,true,false,use_with_caution,,,provenance=compilation_2010; v0_source=zhang_table1; Type_of_dif_as_printed=Tracer; logfO2_as_printed=4.32; 1s_error_as_printed=7.28141340021178e-12 (on D or lnD unspecified; not converted); C_range_as_printed=0.0001; Type_of_exp_as_printed=desorption; Analytical_as_printed=LA-ICP-MS; Apparatus_as_printed=furnace; Capsule_as_printed=open Pt; pres_medium_as_printed=Air; R unstated in spreadsheet; compiler gas_constant_used_j_mol_k=8.314,supplement,"Holycross, M.",2026-08-31,draft,MacKenzie2006GCA 70; 5236,MacKenzie,2006,,Geochimica et Cosmochimica Acta,70,5236,10.1016/j.gca.2006.07.032,"Zhang 2010 Table 1 xls, Entry# 3052"
