Repository: holycrossm/diffusion-coefficients

# Experimental diffusion coefficients (minerals and silicate melts)

**Pre-release / not published.** Schema v1.0.0. This folder is a GitHub-ready living table: canonical data is CSV, new rows arrive by pull request, and a static page searches the file in the browser. Nothing here is a citable compilation of record.

This is a QA build of 4630 experimental rows (minerals and silicate melts). Most numbers are staged from the 2010 RiMG 72 tables. Do not treat the repo as published, complete, or peer-reviewed.

File: site/data/diffusion_coefficients.csv (part 84 of 136)
DDB002989,1.0.0,isothermal_d,,Re,,,,tracer,none,unspecified,melt,Basalt5+Cl,,,,melt_basalt,,,false,false,Basalt5+Cl; SiO2=48;TiO2=1.1;Al2O3=14.9;FeOt=12.1;MnO=0.2;MgO=8;CaO=12.2;Na2O=2.7;K2O=0.1;P2O5=0.1,wt_pct_oxide,48,1.1,14.9,,12.1,,,0.2,8,12.2,2.7,0.1,0.1,,,,,anhydrous_total=99.4,,,,,,,1573.15,1573.15,1573.15,1573.15,K,100000,100000,100000,0.1,MPa,measured,,-0.68,measured,one_atm_furnace,21600,,,,,,,,,,,,,,,,,,2.51188643151e-11,-10.6,,,2.51188643150958e-11,m2/s,,,,LA-ICP-MS,sorption,LA-ICP-MS,true,,true,false,use_with_caution,,,provenance=compilation_2010; v0_source=zhang_table1; Type_of_dif_as_printed=Tracer; logfO2_as_printed=4.32; 1s_error_as_printed=5.78383225248796e-12 (on D or lnD unspecified; not converted); C_range_as_printed=0.0001; Type_of_exp_as_printed=desorption; Analytical_as_printed=LA-ICP-MS; Apparatus_as_printed=furnace; Capsule_as_printed=open Pt; pres_medium_as_printed=Air; R unstated in spreadsheet; compiler gas_constant_used_j_mol_k=8.314,supplement,"Holycross, M.",2026-08-31,draft,MacKenzie2006GCA 70; 5236,MacKenzie,2006,,Geochimica et Cosmochimica Acta,70,5236,10.1016/j.gca.2006.07.032,"Zhang 2010 Table 1 xls, Entry# 3053"
DDB002990,1.0.0,isothermal_d,,Re,,,,tracer,none,unspecified,melt,Basalt5+Cl,,,,melt_basalt,,,false,false,Basalt5+Cl; SiO2=48;TiO2=1.1;Al2O3=14.9;FeOt=12.1;MnO=0.2;MgO=8;CaO=12.2;Na2O=2.7;K2O=0.1;P2O5=0.1,wt_pct_oxide,48,1.1,14.9,,12.1,,,0.2,8,12.2,2.7,0.1,0.1,,,,,anhydrous_total=99.4,,,,,,,1573.15,1573.15,1573.15,1573.15,K,100000,100000,100000,0.1,MPa,measured,,-0.68,measured,one_atm_furnace,10800,,,,,,,,,,,,,,,,,,1.99526231497e-11,-10.7,,,1.99526231496888e-11,m2/s,,,,LA-ICP-MS,sorption,LA-ICP-MS,true,,true,false,use_with_caution,,,provenance=compilation_2010; v0_source=zhang_table1; Type_of_dif_as_printed=Tracer; logfO2_as_printed=4.32; 1s_error_as_printed=4.59426126306013e-12 (on D or lnD unspecified; not converted); C_range_as_printed=0.0001; Type_of_exp_as_printed=desorption; Analytical_as_printed=LA-ICP-MS; Apparatus_as_printed=furnace; Capsule_as_printed=open Pt; pres_medium_as_printed=Air; R unstated in spreadsheet; compiler gas_constant_used_j_mol_k=8.314,supplement,"Holycross, M.",2026-08-31,draft,MacKenzie2006GCA 70; 5236,MacKenzie,2006,,Geochimica et Cosmochimica Acta,70,5236,10.1016/j.gca.2006.07.032,"Zhang 2010 Table 1 xls, Entry# 3054"
DDB002991,1.0.0,isothermal_d,,Re,,,,tracer,none,unspecified,melt,Basalt5+Cl,,,,melt_basalt,,,false,false,Basalt5+Cl; SiO2=48;TiO2=1.1;Al2O3=14.9;FeOt=12.1;MnO=0.2;MgO=8;CaO=12.2;Na2O=2.7;K2O=0.1;P2O5=0.1,wt_pct_oxide,48,1.1,14.9,,12.1,,,0.2,8,12.2,2.7,0.1,0.1,,,,,anhydrous_total=99.4,,,,,,,1573.15,1573.15,1573.15,1573.15,K,100000,100000,100000,0.1,MPa,measured,,-0.68,measured,one_atm_furnace,3600,,,,,,,,,,,,,,,,,,3.98107170553e-11,-10.4,,,3.98107170553496e-11,m2/s,,,,LA-ICP-MS,sorption,LA-ICP-MS,true,,true,false,use_with_caution,,,provenance=compilation_2010; v0_source=zhang_table1; Type_of_dif_as_printed=Tracer; logfO2_as_printed=4.32; 1s_error_as_printed=1.83335127266104e-11 (on D or lnD unspecified; not converted); C_range_as_printed=0.0001; Type_of_exp_as_printed=desorption; Analytical_as_printed=LA-ICP-MS; Apparatus_as_printed=furnace; Capsule_as_printed=open Pt; pres_medium_as_printed=Air; R unstated in spreadsheet; compiler gas_constant_used_j_mol_k=8.314,supplement,"Holycross, M.",2026-08-31,draft,MacKenzie2006GCA 70; 5236,MacKenzie,2006,,Geochimica et Cosmochimica Acta,70,5236,10.1016/j.gca.2006.07.032,"Zhang 2010 Table 1 xls, Entry# 3055"
DDB002992,1.0.0,isothermal_d,,Re,,,,tracer,none,unspecified,melt,Basalt5,,,,melt_basalt,,,false,false,Basalt5; SiO2=48.1;TiO2=1.1;Al2O3=15;FeOt=12.2;MnO=0.2;MgO=8.1;CaO=12.2;Na2O=2.3;K2O=0.1;P2O5=0.1,wt_pct_oxide,48.1,1.1,15,,12.2,,,0.2,8.1,12.2,2.3,0.1,0.1,,,,,anhydrous_total=99.3,,,,,,,1573.15,1573.15,1573.15,1573.15,K,100000,100000,100000,0.1,MPa,measured,,,measured,one_atm_furnace,86400,,,,,,,,,,,,,,,,,,1.58489319246e-12,-11.8,,,1.58489319246111e-12,m2/s,,,,LA-ICP-MS,sorption,LA-ICP-MS,true,,true,false,use_with_caution,,,provenance=compilation_2010; v0_source=zhang_table1; Type_of_dif_as_printed=Tracer; logfO2_as_printed=-2.8; not converted with -5 (negative; may already be log10 bar not Pa); 1s_error_as_printed=3.64935143894869e-13 (on D or lnD unspecified; not converted); C_range_as_printed=0.0001; Type_of_exp_as_printed=desorption; Analytical_as_printed=LA-ICP-MS; Apparatus_as_printed=furnace; Capsule_as_printed=open Pt; pres_medium_as_printed=CO-CO2; R unstated in spreadsheet; compiler gas_constant_used_j_mol_k=8.314,supplement,"Holycross, M.",2026-08-31,draft,MacKenzie2006GCA 70; 5236,MacKenzie,2006,,Geochimica et Cosmochimica Acta,70,5236,10.1016/j.gca.2006.07.032,"Zhang 2010 Table 1 xls, Entry# 3056"
DDB002993,1.0.0,isothermal_d,,Re,,,,tracer,none,unspecified,melt,Basalt5,,,,melt_basalt,,,false,false,Basalt5; SiO2=48.1;TiO2=1.1;Al2O3=15;FeOt=12.2;MnO=0.2;MgO=8.1;CaO=12.2;Na2O=2.3;K2O=0.1;P2O5=0.1,wt_pct_oxide,48.1,1.1,15,,12.2,,,0.2,8.1,12.2,2.3,0.1,0.1,,,,,anhydrous_total=99.3,,,,,,,1573.15,1573.15,1573.15,1573.15,K,100000,100000,100000,0.1,MPa,measured,,,measured,one_atm_furnace,86400,,,,,,,,,,,,,,,,,,3.16227766017e-12,-11.5,,,3.16227766016837e-12,m2/s,,,,LA-ICP-MS,sorption,LA-ICP-MS,true,,true,false,use_with_caution,,,provenance=compilation_2010; v0_source=zhang_table1; Type_of_dif_as_printed=Tracer; logfO2_as_printed=-0.1; not converted with -5 (negative; may already be log10 bar not Pa); 1s_error_as_printed=7.28141340021177e-13 (on D or lnD unspecified; not converted); C_range_as_printed=0.0001; Type_of_exp_as_printed=desorption; Analytical_as_printed=LA-ICP-MS; Apparatus_as_printed=furnace; Capsule_as_printed=open Pt; pres_medium_as_printed=CO-CO2; R unstated in spreadsheet; compiler gas_constant_used_j_mol_k=8.314,supplement,"Holycross, M.",2026-08-31,draft,MacKenzie2006GCA 70; 5236,MacKenzie,2006,,Geochimica et Cosmochimica Acta,70,5236,10.1016/j.gca.2006.07.032,"Zhang 2010 Table 1 xls, Entry# 3057"
DDB002994,1.0.0,isothermal_d,,Re,,,,tracer,none,unspecified,melt,Basalt5,,,,melt_basalt,,,false,false,Basalt5; SiO2=48.1;TiO2=1.1;Al2O3=15;FeOt=12.2;MnO=0.2;MgO=8.1;CaO=12.2;Na2O=2.3;K2O=0.1;P2O5=0.1,wt_pct_oxide,48.1,1.1,15,,12.2,,,0.2,8.1,12.2,2.3,0.1,0.1,,,,,anhydrous_total=99.3,,,,,,,1573.15,1573.15,1573.15,1573.15,K,100000,100000,100000,0.1,MPa,measured,,,measured,one_atm_furnace,86400,,,,,,,,,,,,,,,,,,1.58489319246e-12,-11.8,,,1.58489319246111e-12,m2/s,,,,LA-ICP-MS,sorption,LA-ICP-MS,true,,true,false,use_with_caution,,,provenance=compilation_2010; v0_source=zhang_table1; Type_of_dif_as_printed=Tracer; logfO2_as_printed=-5; not converted with -5 (negative; may already be log10 bar not Pa); 1s_error_as_printed=7.29870287789738e-13 (on D or lnD unspecified; not converted); C_range_as_printed=0.0001; Type_of_exp_as_printed=desorption; Analytical_as_printed=LA-ICP-MS; Apparatus_as_printed=furnace; Capsule_as_printed=open Pt; pres_medium_as_printed=CO-CO2; R unstated in spreadsheet; compiler gas_constant_used_j_mol_k=8.314,supplement,"Holycross, M.",2026-08-31,draft,MacKenzie2006GCA 70; 5236,MacKenzie,2006,,Geochimica et Cosmochimica Acta,70,5236,10.1016/j.gca.2006.07.032,"Zhang 2010 Table 1 xls, Entry# 3058"
DDB002995,1.0.0,isothermal_d,,Re,,,,tracer,none,unspecified,melt,Basalt5,,,,melt_basalt,,,false,false,Basalt5; SiO2=48.1;TiO2=1.1;Al2O3=15;FeOt=12.2;MnO=0.2;MgO=8.1;CaO=12.2;Na2O=2.3;K2O=0.1;P2O5=0.1,wt_pct_oxide,48.1,1.1,15,,12.2,,,0.2,8.1,12.2,2.3,0.1,0.1,,,,,anhydrous_total=99.3,,,,,,,1573.15,1573.15,1573.15,1573.15,K,100000,100000,100000,0.1,MPa,measured,,,measured,one_atm_furnace,172800,,,,,,,,,,,,,,,,,,1.58489319246e-12,-11.8,,,1.58489319246111e-12,m2/s,,,,LA-ICP-MS,sorption,LA-ICP-MS,true,,true,false,use_with_caution,,,provenance=compilation_2010; v0_source=zhang_table1; Type_of_dif_as_printed=Tracer; logfO2_as_printed=-1; not converted with -5 (negative; may already be log10 bar not Pa); 1s_error_as_printed=7.29870287789738e-13 (on D or lnD unspecified; not converted); C_range_as_printed=0.0001; Type_of_exp_as_printed=desorption; Analytical_as_printed=LA-ICP-MS; Apparatus_as_printed=furnace; Capsule_as_printed=open Pt; pres_medium_as_printed=CO-CO2; R unstated in spreadsheet; compiler gas_constant_used_j_mol_k=8.314,supplement,"Holycross, M.",2026-08-31,draft,MacKenzie2006GCA 70; 5236,MacKenzie,2006,,Geochimica et Cosmochimica Acta,70,5236,10.1016/j.gca.2006.07.032,"Zhang 2010 Table 1 xls, Entry# 3059"
DDB002996,1.0.0,isothermal_d,,Re,,,,tracer,none,unspecified,melt,Basalt5,,,,melt_basalt,,,false,false,Basalt5; SiO2=48.1;TiO2=1.1;Al2O3=15;FeOt=12.2;MnO=0.2;MgO=8.1;CaO=12.2;Na2O=2.3;K2O=0.1;P2O5=0.1,wt_pct_oxide,48.1,1.1,15,,12.2,,,0.2,8.1,12.2,2.3,0.1,0.1,,,,,anhydrous_total=99.3,,,,,,,1573.15,1573.15,1573.15,1573.15,K,100000,100000,100000,0.1,MPa,measured,,-2,measured,one_atm_furnace,3600,,,,,,,,,,,,,,,,,,3.16227766017e-12,-11.5,,,3.16227766016837e-12,m2/s,,,,LA-ICP-MS,sorption,LA-ICP-MS,true,,true,false,use_with_caution,,,provenance=compilation_2010; v0_source=zhang_table1; Type_of_dif_as_printed=Tracer; logfO2_as_printed=3; 1s_error_as_printed=1.45628268004235e-12 (on D or lnD unspecified; not converted); C_range_as_printed=0.0001; Type_of_exp_as_printed=desorption; Analytical_as_printed=LA-ICP-MS; Apparatus_as_printed=furnace; Capsule_as_printed=open Pt; pres_medium_as_printed=CO-CO2; R unstated in spreadsheet; compiler gas_constant_used_j_mol_k=8.314,supplement,"Holycross, M.",2026-08-31,draft,MacKenzie2006GCA 70; 5236,MacKenzie,2006,,Geochimica et Cosmochimica Acta,70,5236,10.1016/j.gca.2006.07.032,"Zhang 2010 Table 1 xls, Entry# 3060"
DDB002997,1.0.0,isothermal_d,,Re,,,,tracer,none,unspecified,melt,Basalt5,,,,melt_basalt,,,false,false,Basalt5; SiO2=48.1;TiO2=1.1;Al2O3=15;FeOt=12.2;MnO=0.2;MgO=8.1;CaO=12.2;Na2O=2.3;K2O=0.1;P2O5=0.1,wt_pct_oxide,48.1,1.1,15,,12.2,,,0.2,8.1,12.2,2.3,0.1,0.1,,,,,anhydrous_total=99.3,,,,,,,1573.15,1573.15,1573.15,1573.15,K,100000,100000,100000,0.1,MPa,measured,,-2,measured,one_atm_furnace,10800,,,,,,,,,,,,,,,,,,5.01187233627e-12,-11.3,,,5.01187233627269e-12,m2/s,,,,LA-ICP-MS,sorption,LA-ICP-MS,true,,true,false,use_with_caution,,,provenance=compilation_2010; v0_source=zhang_table1; Type_of_dif_as_printed=Tracer; logfO2_as_printed=3; 1s_error_as_printed=1.15402625294907e-12 (on D or lnD unspecified; not converted); C_range_as_printed=0.0001; Type_of_exp_as_printed=desorption; Analytical_as_printed=LA-ICP-MS; Apparatus_as_printed=furnace; Capsule_as_printed=open Pt; pres_medium_as_printed=CO-CO2; R unstated in spreadsheet; compiler gas_constant_used_j_mol_k=8.314,supplement,"Holycross, M.",2026-08-31,draft,MacKenzie2006GCA 70; 5236,MacKenzie,2006,,Geochimica et Cosmochimica Acta,70,5236,10.1016/j.gca.2006.07.032,"Zhang 2010 Table 1 xls, Entry# 3061"
DDB002998,1.0.0,isothermal_d,,Re,,,,tracer,none,unspecified,melt,Dacite2,,,,melt_dacite,,,false,false,Dacite2; SiO2=64.7;TiO2=0.5;Al2O3=16.6;FeOt=4.7;MnO=0.1;MgO=2.6;CaO=5;Na2O=3.5;K2O=1.7;P2O5=0.2,wt_pct_oxide,64.7,0.5,16.6,,4.7,,,0.1,2.6,5,3.5,1.7,0.2,,,,,anhydrous_total=99.5,,,,,,,1573.15,1573.15,1573.15,1573.15,K,100000,100000,100000,0.1,MPa,measured,,-0.68,measured,one_atm_furnace,43200,,,,,,,,,,,,,,,,,,1.99526231497e-13,-12.7,,,1.99526231496888e-13,m2/s,,,,LA-ICP-MS,sorption,LA-ICP-MS,true,,true,false,use_with_caution,,,provenance=compilation_2010; v0_source=zhang_table1; Type_of_dif_as_printed=Tracer; logfO2_as_printed=4.32; 1s_error_as_printed=9.18852252612027e-14 (on D or lnD unspecified; not converted); C_range_as_printed=0.00015; Type_of_exp_as_printed=desorption; Analytical_as_printed=LA-ICP-MS; Apparatus_as_printed=furnace; Capsule_as_printed=open Pt; pres_medium_as_printed=Air; R unstated in spreadsheet; compiler gas_constant_used_j_mol_k=8.314,supplement,"Holycross, M.",2026-08-31,draft,MacKenzie2006GCA 70; 5236,MacKenzie,2006,,Geochimica et Cosmochimica Acta,70,5236,10.1016/j.gca.2006.07.032,"Zhang 2010 Table 1 xls, Entry# 3062"
DDB002999,1.0.0,isothermal_d,,Re,,,,tracer,none,unspecified,melt,Dacite2,,,,melt_dacite,,,false,false,Dacite2; SiO2=64.7;TiO2=0.5;Al2O3=16.6;FeOt=4.7;MnO=0.1;MgO=2.6;CaO=5;Na2O=3.5;K2O=1.7;P2O5=0.2,wt_pct_oxide,64.7,0.5,16.6,,4.7,,,0.1,2.6,5,3.5,1.7,0.2,,,,,anhydrous_total=99.5,,,,,,,1573.15,1573.15,1573.15,1573.15,K,100000,100000,100000,0.1,MPa,measured,,-0.68,measured,one_atm_furnace,86400,,,,,,,,,,,,,,,,,,3.98107170553e-13,-12.4,,,3.98107170553496e-13,m2/s,,,,LA-ICP-MS,sorption,LA-ICP-MS,true,,true,false,use_with_caution,,,provenance=compilation_2010; v0_source=zhang_table1; Type_of_dif_as_printed=Tracer; logfO2_as_printed=4.32; 1s_error_as_printed=9.16675636330519e-14 (on D or lnD unspecified; not converted); C_range_as_printed=0.00015; Type_of_exp_as_printed=desorption; Analytical_as_printed=LA-ICP-MS; Apparatus_as_printed=furnace; Capsule_as_printed=open Pt; pres_medium_as_printed=Air; R unstated in spreadsheet; compiler gas_constant_used_j_mol_k=8.314,supplement,"Holycross, M.",2026-08-31,draft,MacKenzie2006GCA 70; 5236,MacKenzie,2006,,Geochimica et Cosmochimica Acta,70,5236,10.1016/j.gca.2006.07.032,"Zhang 2010 Table 1 xls, Entry# 3063"
DDB003000,1.0.0,isothermal_d,,Re,,,,tracer,none,unspecified,melt,Dacite2,,,,melt_dacite,,,false,false,Dacite2; SiO2=64.7;TiO2=0.5;Al2O3=16.6;FeOt=4.7;MnO=0.1;MgO=2.6;CaO=5;Na2O=3.5;K2O=1.7;P2O5=0.2,wt_pct_oxide,64.7,0.5,16.6,,4.7,,,0.1,2.6,5,3.5,1.7,0.2,,,,,anhydrous_total=99.5,,,,,,,1523.15,1523.15,1523.15,1523.15,K,100000,100000,100000,0.1,MPa,measured,,-0.68,measured,one_atm_furnace,43200,,,,,,,,,,,,,,,,,,3.16227766017e-13,-12.5,,,3.16227766016837e-13,m2/s,,,,LA-ICP-MS,sorption,LA-ICP-MS,true,,true,false,use_with_caution,,,provenance=compilation_2010; v0_source=zhang_table1; Type_of_dif_as_printed=Tracer; logfO2_as_printed=4.32; 1s_error_as_printed=1.45628268004236e-13 (on D or lnD unspecified; not converted); C_range_as_printed=0.00015; Type_of_exp_as_printed=desorption; Analytical_as_printed=LA-ICP-MS; Apparatus_as_printed=furnace; Capsule_as_printed=open Pt; pres_medium_as_printed=Air; R unstated in spreadsheet; compiler gas_constant_used_j_mol_k=8.314,supplement,"Holycross, M.",2026-08-31,draft,MacKenzie2006GCA 70; 5236,MacKenzie,2006,,Geochimica et Cosmochimica Acta,70,5236,10.1016/j.gca.2006.07.032,"Zhang 2010 Table 1 xls, Entry# 3064"
DDB003001,1.0.0,isothermal_d,,Re,,,,tracer,none,unspecified,melt,Dacite2,,,,melt_dacite,,,false,false,Dacite2; SiO2=64.7;TiO2=0.5;Al2O3=16.6;FeOt=4.7;MnO=0.1;MgO=2.6;CaO=5;Na2O=3.5;K2O=1.7;P2O5=0.2,wt_pct_oxide,64.7,0.5,16.6,,4.7,,,0.1,2.6,5,3.5,1.7,0.2,,,,,anhydrous_total=99.5,,,,,,,1523.15,1523.15,1523.15,1523.15,K,100000,100000,100000,0.1,MPa,measured,,-0.68,measured,one_atm_furnace,43200,,,,,,,,,,,,,,,,,,3.98107170553e-13,-12.4,,,3.98107170553496e-13,m2/s,,,,LA-ICP-MS,sorption,LA-ICP-MS,true,,true,false,use_with_caution,,,provenance=compilation_2010; v0_source=zhang_table1; Type_of_dif_as_printed=Tracer; logfO2_as_printed=4.32; 1s_error_as_printed=9.16675636330519e-14 (on D or lnD unspecified; not converted); C_range_as_printed=0.00015; Type_of_exp_as_printed=desorption; Analytical_as_printed=LA-ICP-MS; Apparatus_as_printed=furnace; Capsule_as_printed=open Pt; pres_medium_as_printed=Air; R unstated in spreadsheet; compiler gas_constant_used_j_mol_k=8.314,supplement,"Holycross, M.",2026-08-31,draft,MacKenzie2006GCA 70; 5236,MacKenzie,2006,,Geochimica et Cosmochimica Acta,70,5236,10.1016/j.gca.2006.07.032,"Zhang 2010 Table 1 xls, Entry# 3065"
DDB003002,1.0.0,isothermal_d,,Re,,,,tracer,none,unspecified,melt,Dacite2,,,,melt_dacite,,,false,false,Dacite2; SiO2=64.7;TiO2=0.5;Al2O3=16.6;FeOt=4.7;MnO=0.1;MgO=2.6;CaO=5;Na2O=3.5;K2O=1.7;P2O5=0.2,wt_pct_oxide,64.7,0.5,16.6,,4.7,,,0.1,2.6,5,3.5,1.7,0.2,,,,,anhydrous_total=99.5,,,,,,,1623.15,1623.15,1623.15,1623.15,K,100000,100000,100000,0.1,MPa,measured,,-0.68,measured,one_atm_furnace,43200,,,,,,,,,,,,,,,,,,1.25892541179e-12,-11.9,,,1.25892541179416e-12,m2/s,,,,LA-ICP-MS,sorption,LA-ICP-MS,true,,true,false,use_with_caution,,,provenance=compilation_2010; v0_source=zhang_table1; Type_of_dif_as_printed=Tracer; logfO2_as_printed=4.32; 1s_error_as_printed=2.89878288638863e-13 (on D or lnD unspecified; not converted); C_range_as_printed=0.00015; Type_of_exp_as_printed=desorption; Analytical_as_printed=LA-ICP-MS; Apparatus_as_printed=furnace; Capsule_as_printed=open Pt; pres_medium_as_printed=Air; R unstated in spreadsheet; compiler gas_constant_used_j_mol_k=8.314,supplement,"Holycross, M.",2026-08-31,draft,MacKenzie2006GCA 70; 5236,MacKenzie,2006,,Geochimica et Cosmochimica Acta,70,5236,10.1016/j.gca.2006.07.032,"Zhang 2010 Table 1 xls, Entry# 3066"
DDB003003,1.0.0,isothermal_d,,Re,,,,tracer,none,unspecified,melt,Dacite2,,,,melt_dacite,,,false,false,Dacite2; SiO2=64.7;TiO2=0.5;Al2O3=16.6;FeOt=4.7;MnO=0.1;MgO=2.6;CaO=5;Na2O=3.5;K2O=1.7;P2O5=0.2,wt_pct_oxide,64.7,0.5,16.6,,4.7,,,0.1,2.6,5,3.5,1.7,0.2,,,,,anhydrous_total=99.5,,,,,,,1623.15,1623.15,1623.15,1623.15,K,100000,100000,100000,0.1,MPa,measured,,-0.68,measured,one_atm_furnace,86400,,,,,,,,,,,,,,,,,,1e-12,-12,,,1e-12,m2/s,,,,LA-ICP-MS,sorption,LA-ICP-MS,true,,true,false,use_with_caution,,,provenance=compilation_2010; v0_source=zhang_table1; Type_of_dif_as_printed=Tracer; logfO2_as_printed=4.32; 1s_error_as_printed=2.30258509299405e-13 (on D or lnD unspecified; not converted); C_range_as_printed=0.00015; Type_of_exp_as_printed=desorption; Analytical_as_printed=LA-ICP-MS; Apparatus_as_printed=furnace; Capsule_as_printed=open Pt; pres_medium_as_printed=Air; R unstated in spreadsheet; compiler gas_constant_used_j_mol_k=8.314,supplement,"Holycross, M.",2026-08-31,draft,MacKenzie2006GCA 70; 5236,MacKenzie,2006,,Geochimica et Cosmochimica Acta,70,5236,10.1016/j.gca.2006.07.032,"Zhang 2010 Table 1 xls, Entry# 3067"
DDB003004,1.0.0,isothermal_d,,Re,,,,tracer,none,unspecified,melt,CMAS1,,,,melt_simple,,,false,false,CMAS1; SiO2=49.1;Al2O3=15.4;MgO=10.8;CaO=24.6,wt_pct_oxide,49.1,,15.4,,,,,,10.8,24.6,,,,,,,,anhydrous_total=99.9,,,,,,,1573.15,1573.15,1573.15,1573.15,K,100000,100000,100000,0.1,MPa,measured,,-0.68,measured,one_atm_furnace,82800,,,,,,,,,,,,,,,,,,2.51188643151e-12,-11.6,,,2.51188643150957e-12,m2/s,,,,LA-ICP-MS,sorption,LA-ICP-MS,true,,true,false,use_with_caution,,,provenance=compilation_2010; v0_source=zhang_table1; Type_of_dif_as_printed=Tracer; logfO2_as_printed=4.32; 1s_error_as_printed=5.78383225248795e-13 (on D or lnD unspecified; not converted); C_range_as_printed=0.001; Type_of_exp_as_printed=desorption; Analytical_as_printed=LA-ICP-MS; Apparatus_as_printed=furnace; Capsule_as_printed=open Pt; pres_medium_as_printed=Air; R unstated in spreadsheet; compiler gas_constant_used_j_mol_k=8.314,supplement,"Holycross, M.",2026-08-31,draft,MacKenzie2006GCA 70; 5236,MacKenzie,2006,,Geochimica et Cosmochimica Acta,70,5236,10.1016/j.gca.2006.07.032,"Zhang 2010 Table 1 xls, Entry# 3068"
DDB003005,1.0.0,isothermal_d,,Re,,,,tracer,none,unspecified,melt,CMAS1,,,,melt_simple,,,false,false,CMAS1; SiO2=49.1;Al2O3=15.4;MgO=10.8;CaO=24.6,wt_pct_oxide,49.1,,15.4,,,,,,10.8,24.6,,,,,,,,anhydrous_total=99.9,,,,,,,1573.15,1573.15,1573.15,1573.15,K,100000,100000,100000,0.1,MPa,measured,,-0.68,measured,one_atm_furnace,82800,,,,,,,,,,,,,,,,,,3.16227766017e-12,-11.5,,,3.16227766016837e-12,m2/s,,,,LA-ICP-MS,sorption,LA-ICP-MS,true,,true,false,use_with_caution,,,provenance=compilation_2010; v0_source=zhang_table1; Type_of_dif_as_printed=Tracer; logfO2_as_printed=4.32; 1s_error_as_printed=7.28141340021177e-13 (on D or lnD unspecified; not converted); C_range_as_printed=0.001; Type_of_exp_as_printed=desorption; Analytical_as_printed=LA-ICP-MS; Apparatus_as_printed=furnace; Capsule_as_printed=open Pt; pres_medium_as_printed=Air; R unstated in spreadsheet; compiler gas_constant_used_j_mol_k=8.314,supplement,"Holycross, M.",2026-08-31,draft,MacKenzie2006GCA 70; 5236,MacKenzie,2006,,Geochimica et Cosmochimica Acta,70,5236,10.1016/j.gca.2006.07.032,"Zhang 2010 Table 1 xls, Entry# 3069"
DDB003006,1.0.0,isothermal_d,,Re,,,,tracer,none,unspecified,melt,CMAS1,,,,melt_simple,,,false,false,CMAS1; SiO2=49.1;Al2O3=15.4;MgO=10.8;CaO=24.6,wt_pct_oxide,49.1,,15.4,,,,,,10.8,24.6,,,,,,,,anhydrous_total=99.9,,,,,,,1573.15,1573.15,1573.15,1573.15,K,100000,100000,100000,0.1,MPa,measured,,-0.68,measured,one_atm_furnace,3600,,,,,,,,,,,,,,,,,,3.98107170553e-12,-11.4,,,3.98107170553495e-12,m2/s,,,,LA-ICP-MS,sorption,LA-ICP-MS,true,,true,false,use_with_caution,,,provenance=compilation_2010; v0_source=zhang_table1; Type_of_dif_as_printed=Tracer; logfO2_as_printed=4.32; 1s_error_as_printed=1.83335127266103e-12 (on D or lnD unspecified; not converted); C_range_as_printed=0.001; Type_of_exp_as_printed=desorption; Analytical_as_printed=LA-ICP-MS; Apparatus_as_printed=furnace; Capsule_as_printed=open Pt; pres_medium_as_printed=Air; R unstated in spreadsheet; compiler gas_constant_used_j_mol_k=8.314,supplement,"Holycross, M.",2026-08-31,draft,MacKenzie2006GCA 70; 5236,MacKenzie,2006,,Geochimica et Cosmochimica Acta,70,5236,10.1016/j.gca.2006.07.032,"Zhang 2010 Table 1 xls, Entry# 3070"
DDB003007,1.0.0,isothermal_d,,Re,,,,tracer,none,unspecified,melt,CMAS1,,,,melt_simple,,,false,false,CMAS1; SiO2=49.1;Al2O3=15.4;MgO=10.8;CaO=24.6,wt_pct_oxide,49.1,,15.4,,,,,,10.8,24.6,,,,,,,,anhydrous_total=99.9,,,,,,,1573.15,1573.15,1573.15,1573.15,K,100000,100000,100000,0.1,MPa,measured,,-0.68,measured,one_atm_furnace,14400,,,,,,,,,,,,,,,,,,3.98107170553e-12,-11.4,,,3.98107170553495e-12,m2/s,,,,LA-ICP-MS,sorption,LA-ICP-MS,true,,true,false,use_with_caution,,,provenance=compilation_2010; v0_source=zhang_table1; Type_of_dif_as_printed=Tracer; logfO2_as_printed=4.32; 1s_error_as_printed=1.83335127266103e-12 (on D or lnD unspecified; not converted); C_range_as_printed=0.001; Type_of_exp_as_printed=desorption; Analytical_as_printed=LA-ICP-MS; Apparatus_as_printed=furnace; Capsule_as_printed=open Pt; pres_medium_as_printed=Air; R unstated in spreadsheet; compiler gas_constant_used_j_mol_k=8.314,supplement,"Holycross, M.",2026-08-31,draft,MacKenzie2006GCA 70; 5236,MacKenzie,2006,,Geochimica et Cosmochimica Acta,70,5236,10.1016/j.gca.2006.07.032,"Zhang 2010 Table 1 xls, Entry# 3071"
DDB003008,1.0.0,isothermal_d,,Re,,,,tracer,none,unspecified,melt,CMAS1,,,,melt_simple,,,false,false,CMAS1; SiO2=48.8;Al2O3=15.6;MgO=10.7;CaO=24.6,wt_pct_oxide,48.8,,15.6,,,,,,10.7,24.6,,,,,,,,anhydrous_total=99.8,,,,,,,1573.15,1573.15,1573.15,1573.15,K,100000,100000,100000,0.1,MPa,measured,,-0.68,measured,one_atm_furnace,43200,,,,,,,,,,,,,,,,,,1.25892541179e-12,-11.9,,,1.25892541179416e-12,m2/s,,,,LA-ICP-MS,sorption,LA-ICP-MS,true,,true,false,use_with_caution,,,provenance=compilation_2010; v0_source=zhang_table1; Type_of_dif_as_printed=Tracer; logfO2_as_printed=4.32; 1s_error_as_printed=2.89878288638863e-13 (on D or lnD unspecified; not converted); C_range_as_printed=0.00023; Type_of_exp_as_printed=desorption; Analytical_as_printed=LA-ICP-MS; Apparatus_as_printed=furnace; Capsule_as_printed=open Pt; pres_medium_as_printed=Air; R unstated in spreadsheet; compiler gas_constant_used_j_mol_k=8.314,supplement,"Holycross, M.",2026-08-31,draft,MacKenzie2008EPSL 269; 488,MacKenzie,2008,,Earth and Planetary Science Letters,269,488,10.1016/j.epsl.2008.03.005,"Zhang 2010 Table 1 xls, Entry# 3072"
DDB003009,1.0.0,isothermal_d,,Re,,,,tracer,none,unspecified,melt,CMAS1,,,,melt_simple,,,false,false,CMAS1; SiO2=48.8;Al2O3=15.6;MgO=10.7;CaO=24.6,wt_pct_oxide,48.8,,15.6,,,,,,10.7,24.6,,,,,,,,anhydrous_total=99.8,,,,,,,1573.15,1573.15,1573.15,1573.15,K,100000,100000,100000,0.1,MPa,measured,,-0.68,measured,one_atm_furnace,10800,,,,,,,,,,,,,,,,,,5.01187233627e-12,-11.3,,,5.01187233627269e-12,m2/s,,,,LA-ICP-MS,sorption,LA-ICP-MS,true,,true,false,use_with_caution,,,provenance=compilation_2010; v0_source=zhang_table1; Type_of_dif_as_printed=Tracer; logfO2_as_printed=4.32; 1s_error_as_printed=3.46207875884722e-12 (on D or lnD unspecified; not converted); C_range_as_printed=0.00023; Type_of_exp_as_printed=desorption; Analytical_as_printed=LA-ICP-MS; Apparatus_as_printed=furnace; Capsule_as_printed=open Pt; pres_medium_as_printed=Air; R unstated in spreadsheet; compiler gas_constant_used_j_mol_k=8.314,supplement,"Holycross, M.",2026-08-31,draft,MacKenzie2008EPSL 269; 488,MacKenzie,2008,,Earth and Planetary Science Letters,269,488,10.1016/j.epsl.2008.03.005,"Zhang 2010 Table 1 xls, Entry# 3073"
DDB003010,1.0.0,isothermal_d,,Re,,,,tracer,none,unspecified,melt,CMAS1,,,,melt_simple,,,false,false,CMAS1; SiO2=48.8;Al2O3=15.6;MgO=10.7;CaO=24.6,wt_pct_oxide,48.8,,15.6,,,,,,10.7,24.6,,,,,,,,anhydrous_total=99.8,,,,,,,1573.15,1573.15,1573.15,1573.15,K,100000,100000,100000,0.1,MPa,measured,,-0.68,measured,one_atm_furnace,21600,,,,,,,,,,,,,,,,,,3.98107170553e-12,-11.4,,,3.98107170553495e-12,m2/s,,,,LA-ICP-MS,sorption,LA-ICP-MS,true,,true,false,use_with_caution,,,provenance=compilation_2010; v0_source=zhang_table1; Type_of_dif_as_printed=Tracer; logfO2_as_printed=4.32; 1s_error_as_printed=3.66670254532207e-12 (on D or lnD unspecified; not converted); C_range_as_printed=0.00023; Type_of_exp_as_printed=desorption; Analytical_as_printed=LA-ICP-MS; Apparatus_as_printed=furnace; Capsule_as_printed=open Pt; pres_medium_as_printed=Air; R unstated in spreadsheet; compiler gas_constant_used_j_mol_k=8.314,supplement,"Holycross, M.",2026-08-31,draft,MacKenzie2008EPSL 269; 488,MacKenzie,2008,,Earth and Planetary Science Letters,269,488,10.1016/j.epsl.2008.03.005,"Zhang 2010 Table 1 xls, Entry# 3074"
DDB003011,1.0.0,isothermal_d,,Re,,,,tracer,none,unspecified,melt,CMAS1,,,,melt_simple,,,false,false,CMAS1; SiO2=48.8;Al2O3=15.6;MgO=10.7;CaO=24.6,wt_pct_oxide,48.8,,15.6,,,,,,10.7,24.6,,,,,,,,anhydrous_total=99.8,,,,,,,1573.15,1573.15,1573.15,1573.15,K,100000,100000,100000,0.1,MPa,measured,,-0.68,measured,one_atm_furnace,86400,,,,,,,,,,,,,,,,,,3.16227766017e-12,-11.5,,,3.16227766016837e-12,m2/s,,,,LA-ICP-MS,sorption,LA-ICP-MS,true,,true,false,use_with_caution,,,provenance=compilation_2010; v0_source=zhang_table1; Type_of_dif_as_printed=Tracer; logfO2_as_printed=4.32; 1s_error_as_printed=1.45628268004235e-12 (on D or lnD unspecified; not converted); C_range_as_printed=0.00023; Type_of_exp_as_printed=desorption; Analytical_as_printed=LA-ICP-MS; Apparatus_as_printed=furnace; Capsule_as_printed=open Pt; pres_medium_as_printed=Air; R unstated in spreadsheet; compiler gas_constant_used_j_mol_k=8.314,supplement,"Holycross, M.",2026-08-31,draft,MacKenzie2008EPSL 269; 488,MacKenzie,2008,,Earth and Planetary Science Letters,269,488,10.1016/j.epsl.2008.03.005,"Zhang 2010 Table 1 xls, Entry# 3075"
DDB003012,1.0.0,isothermal_d,,Re,,,,tracer,none,unspecified,melt,CMAS1,,,,melt_simple,,,false,false,CMAS1; SiO2=48.8;Al2O3=15.6;MgO=10.7;CaO=24.6,wt_pct_oxide,48.8,,15.6,,,,,,10.7,24.6,,,,,,,,anhydrous_total=99.8,,,,,,,1623.15,1623.15,1623.15,1623.15,K,100000,100000,100000,0.1,MPa,measured,,-0.68,measured,one_atm_furnace,21600,,,,,,,,,,,,,,,,,,7.94328234724e-12,-11.1,,,7.94328234724281e-12,m2/s,,,,LA-ICP-MS,sorption,LA-ICP-MS,true,,true,false,use_with_caution,,,provenance=compilation_2010; v0_source=zhang_table1; Type_of_dif_as_printed=Tracer; logfO2_as_printed=4.32; 1s_error_as_printed=3.65801670444081e-12 (on D or lnD unspecified; not converted); C_range_as_printed=0.00023; Type_of_exp_as_printed=desorption; Analytical_as_printed=LA-ICP-MS; Apparatus_as_printed=furnace; Capsule_as_printed=open Pt; pres_medium_as_printed=Air; R unstated in spreadsheet; compiler gas_constant_used_j_mol_k=8.314,supplement,"Holycross, M.",2026-08-31,draft,MacKenzie2008EPSL 269; 488,MacKenzie,2008,,Earth and Planetary Science Letters,269,488,10.1016/j.epsl.2008.03.005,"Zhang 2010 Table 1 xls, Entry# 3076"
DDB003013,1.0.0,isothermal_d,,Re,,,,tracer,none,unspecified,melt,CMAS1,,,,melt_simple,,,false,false,CMAS1; SiO2=48.8;Al2O3=15.6;MgO=10.7;CaO=24.6,wt_pct_oxide,48.8,,15.6,,,,,,10.7,24.6,,,,,,,,anhydrous_total=99.8,,,,,,,1623.15,1623.15,1623.15,1623.15,K,100000,100000,100000,0.1,MPa,measured,,-0.68,measured,one_atm_furnace,21600,,,,,,,,,,,,,,,,,,1e-11,-11,,,1e-11,m2/s,,,,LA-ICP-MS,sorption,LA-ICP-MS,true,,true,false,use_with_caution,,,provenance=compilation_2010; v0_source=zhang_table1; Type_of_dif_as_printed=Tracer; logfO2_as_printed=4.32; 1s_error_as_printed=4.60517018598809e-12 (on D or lnD unspecified; not converted); C_range_as_printed=0.00023; Type_of_exp_as_printed=desorption; Analytical_as_printed=LA-ICP-MS; Apparatus_as_printed=furnace; Capsule_as_printed=open Pt; pres_medium_as_printed=Air; R unstated in spreadsheet; compiler gas_constant_used_j_mol_k=8.314,supplement,"Holycross, M.",2026-08-31,draft,MacKenzie2008EPSL 269; 488,MacKenzie,2008,,Earth and Planetary Science Letters,269,488,10.1016/j.epsl.2008.03.005,"Zhang 2010 Table 1 xls, Entry# 3077"
DDB003014,1.0.0,isothermal_d,,Re,,,,tracer,none,unspecified,melt,CMAS1,,,,melt_simple,,,false,false,CMAS1; SiO2=48.8;Al2O3=15.6;MgO=10.7;CaO=24.6,wt_pct_oxide,48.8,,15.6,,,,,,10.7,24.6,,,,,,,,anhydrous_total=99.8,,,,,,,1523.15,1523.15,1523.15,1523.15,K,100000,100000,100000,0.1,MPa,measured,,-0.68,measured,one_atm_furnace,3600,,,,,,,,,,,,,,,,,,3.98107170553e-13,-12.4,,,3.98107170553496e-13,m2/s,,,,LA-ICP-MS,sorption,LA-ICP-MS,true,,true,false,use_with_caution,,,provenance=compilation_2010; v0_source=zhang_table1; Type_of_dif_as_printed=Tracer; logfO2_as_printed=4.32; 1s_error_as_printed=2.75002690899156e-13 (on D or lnD unspecified; not converted); C_range_as_printed=0.00023; Type_of_exp_as_printed=desorption; Analytical_as_printed=LA-ICP-MS; Apparatus_as_printed=furnace; Capsule_as_printed=open Pt; pres_medium_as_printed=Air; R unstated in spreadsheet; compiler gas_constant_used_j_mol_k=8.314,supplement,"Holycross, M.",2026-08-31,draft,MacKenzie2008EPSL 269; 488,MacKenzie,2008,,Earth and Planetary Science Letters,269,488,10.1016/j.epsl.2008.03.005,"Zhang 2010 Table 1 xls, Entry# 3078"
DDB003015,1.0.0,isothermal_d,,Re,,,,tracer,none,unspecified,melt,CMAS1,,,,melt_simple,,,false,false,CMAS1; SiO2=48.8;Al2O3=15.6;MgO=10.7;CaO=24.6,wt_pct_oxide,48.8,,15.6,,,,,,10.7,24.6,,,,,,,,anhydrous_total=99.8,,,,,,,1523.15,1523.15,1523.15,1523.15,K,100000,100000,100000,0.1,MPa,measured,,-0.68,measured,one_atm_furnace,10800,,,,,,,,,,,,,,,,,,5.01187233627e-13,-12.3,,,5.01187233627271e-13,m2/s,,,,LA-ICP-MS,sorption,LA-ICP-MS,true,,true,false,use_with_caution,,,provenance=compilation_2010; v0_source=zhang_table1; Type_of_dif_as_printed=Tracer; logfO2_as_printed=4.32; 1s_error_as_printed=3.46207875884723e-13 (on D or lnD unspecified; not converted); C_range_as_printed=0.00023; Type_of_exp_as_printed=desorption; Analytical_as_printed=LA-ICP-MS; Apparatus_as_printed=furnace; Capsule_as_printed=open Pt; pres_medium_as_printed=Air; R unstated in spreadsheet; compiler gas_constant_used_j_mol_k=8.314,supplement,"Holycross, M.",2026-08-31,draft,MacKenzie2008EPSL 269; 488,MacKenzie,2008,,Earth and Planetary Science Letters,269,488,10.1016/j.epsl.2008.03.005,"Zhang 2010 Table 1 xls, Entry# 3079"
DDB003016,1.0.0,isothermal_d,,Th,,,,tracer,none,unspecified,melt,HB1 (haplobasalt),,,,melt_basalt,,,false,false,HB1 (haplobasalt); SiO2=47.7;Al2O3=16;MgO=16.4;CaO=19.2,wt_pct_oxide,47.7,,16,,,,,,16.4,19.2,,,,,,,,anhydrous_total=99.3,,,,,,,1673.15,1673.15,1673.15,1673.15,K,100000,100000,100000,0.1,MPa,air,,,unconstrained,one_atm_furnace,6000,,,,,,,,,,,,,,,,,,1.03e-11,-10.9871627753,,,1.03e-11,m2/s,,,,SIMS,diffusion_couple,SIMS,true,,,false,use_with_caution,,,provenance=compilation_2010; v0_source=zhang_table1; Type_of_dif_as_printed=Tracer; logfO2_as_printed=AIR; 1s_error_as_printed=2e-13 (on D or lnD unspecified; not converted); Type_of_exp_as_printed=diffusion couple; Analytical_as_printed=SIMS; Apparatus_as_printed=furnace; Capsule_as_printed=Pt; pres_medium_as_printed=Air; R unstated in spreadsheet; compiler gas_constant_used_j_mol_k=8.314,supplement,"Holycross, M.",2026-08-31,draft,LaTourrette1996GCA 60; 1329,LaTourrette,1996,,Geochimica et Cosmochimica Acta,60,1329,10.1016/0016-7037(96)00015-4,"Zhang 2010 Table 1 xls, Entry# 3082; Run# TL52"
DDB003017,1.0.0,isothermal_d,,Th,,,,tracer,none,unspecified,melt,HB1 (haplobasalt),,,,melt_basalt,,,false,false,HB1 (haplobasalt); SiO2=47.6;Al2O3=16.4;MgO=16.9;CaO=19.4,wt_pct_oxide,47.6,,16.4,,,,,,16.9,19.4,,,,,,,,anhydrous_total=100.3,,,,,,,1673.15,1673.15,1673.15,1673.15,K,100000,100000,100000,0.1,MPa,air,,,unconstrained,one_atm_furnace,3600,,,,,,,,,,,,,,,,,,1.19e-11,-10.9244530386,,,1.19e-11,m2/s,,,,SIMS,diffusion_couple,SIMS,true,,,false,use_with_caution,,D is average of 2 pts,provenance=compilation_2010; v0_source=zhang_table1; Type_of_dif_as_printed=Tracer; logfO2_as_printed=AIR; 1s_error_as_printed=6e-13 (on D or lnD unspecified; not converted); Type_of_exp_as_printed=diffusion couple; Analytical_as_printed=SIMS; Apparatus_as_printed=furnace; Capsule_as_printed=Pt; pres_medium_as_printed=Air; R unstated in spreadsheet; compiler gas_constant_used_j_mol_k=8.314,supplement,"Holycross, M.",2026-08-31,draft,LaTourrette1997GCA 61; 755,LaTourrette,1997,,Geochimica et Cosmochimica Acta,61,755,,"Zhang 2010 Table 1 xls, Entry# 3083; Run# TL55"
DDB003018,1.0.0,isothermal_d,,Th,,,,tracer,none,unspecified,melt,HB1 (haplobasalt),,,,melt_basalt,,,false,false,HB1 (haplobasalt); SiO2=47.6;Al2O3=16.4;MgO=16.9;CaO=19.4,wt_pct_oxide,47.6,,16.4,,,,,,16.9,19.4,,,,,,,,anhydrous_total=100.3,,,,,,,1673.15,1673.15,1673.15,1673.15,K,100000,100000,100000,0.1,MPa,air,,,unconstrained,one_atm_furnace,3600,,,,,,,,,,,,,,,,,,1.3e-11,-10.8860566477,,,1.3e-11,m2/s,,,,SIMS,diffusion_couple,SIMS,true,,,false,use_with_caution,,D is average of 2 pts,provenance=compilation_2010; v0_source=zhang_table1; Type_of_dif_as_printed=Tracer; logfO2_as_printed=AIR; 1s_error_as_printed=1e-12 (on D or lnD unspecified; not converted); Type_of_exp_as_printed=diffusion couple; Analytical_as_printed=SIMS; Apparatus_as_printed=furnace; Capsule_as_printed=Pt; pres_medium_as_printed=Air; R unstated in spreadsheet; compiler gas_constant_used_j_mol_k=8.314,supplement,"Holycross, M.",2026-08-31,draft,LaTourrette1997GCA 61; 755,LaTourrette,1997,,Geochimica et Cosmochimica Acta,61,755,,"Zhang 2010 Table 1 xls, Entry# 3084; Run# TL56"
DDB003019,1.0.0,isothermal_d,,Th,,,,tracer,none,unspecified,melt,HB1 (haplobasalt),,,,melt_basalt,,,false,false,HB1 (haplobasalt); SiO2=47.6;Al2O3=16.4;MgO=16.9;CaO=19.4,wt_pct_oxide,47.6,,16.4,,,,,,16.9,19.4,,,,,,,,anhydrous_total=100.3,,,,,,,1773.15,1773.15,1773.15,1773.15,K,100000,100000,100000,0.1,MPa,air,,,unconstrained,one_atm_furnace,2400,,,,,,,,,,,,,,,,,,2.93e-11,-10.5331323796,,,2.93e-11,m2/s,,,,SIMS,diffusion_couple,SIMS,true,,,false,use_with_caution,,D is average of 2 pts,provenance=compilation_2010; v0_source=zhang_table1; Type_of_dif_as_printed=Tracer; logfO2_as_printed=AIR; 1s_error_as_printed=5e-13 (on D or lnD unspecified; not converted); Type_of_exp_as_printed=diffusion couple; Analytical_as_printed=SIMS; Apparatus_as_printed=furnace; Capsule_as_printed=Pt; pres_medium_as_printed=Air; R unstated in spreadsheet; compiler gas_constant_used_j_mol_k=8.314,supplement,"Holycross, M.",2026-08-31,draft,LaTourrette1997GCA 61; 755,LaTourrette,1997,,Geochimica et Cosmochimica Acta,61,755,,"Zhang 2010 Table 1 xls, Entry# 3085; Run# TL60"
DDB003020,1.0.0,isothermal_d,,Th,,,,tracer,none,unspecified,melt,HB1 (haplobasalt),,,,melt_basalt,,,false,false,HB1 (haplobasalt); SiO2=47.6;Al2O3=16.4;MgO=16.9;CaO=19.4,wt_pct_oxide,47.6,,16.4,,,,,,16.9,19.4,,,,,,,,anhydrous_total=100.3,,,,,,,1673.15,1673.15,1673.15,1673.15,K,100000,100000,100000,0.1,MPa,measured,,,measured,one_atm_furnace,3600,,,,,,,,,,,,,,,,,,1.12e-11,-10.9507819773,,,1.12e-11,m2/s,,,,SIMS,diffusion_couple,SIMS,true,,,false,use_with_caution,,D is average of 2 pts,provenance=compilation_2010; v0_source=zhang_table1; Type_of_dif_as_printed=Tracer; logfO2_as_printed=-9.7; not converted with -5 (negative; may already be log10 bar not Pa); 1s_error_as_printed=3e-13 (on D or lnD unspecified; not converted); Type_of_exp_as_printed=diffusion couple; Analytical_as_printed=SIMS; Apparatus_as_printed=furnace; Capsule_as_printed=Pt; pres_medium_as_printed=CO-CO2; R unstated in spreadsheet; compiler gas_constant_used_j_mol_k=8.314,supplement,"Holycross, M.",2026-08-31,draft,LaTourrette1997GCA 61; 755,LaTourrette,1997,,Geochimica et Cosmochimica Acta,61,755,,"Zhang 2010 Table 1 xls, Entry# 3086; Run# TL57"
DDB003021,1.0.0,isothermal_d,,Th,,,,tracer,none,unspecified,melt,HB1 (haplobasalt),,,,melt_basalt,,,false,false,HB1 (haplobasalt); SiO2=47.6;Al2O3=16.4;MgO=16.9;CaO=19.4,wt_pct_oxide,47.6,,16.4,,,,,,16.9,19.4,,,,,,,,anhydrous_total=100.3,,,,,,,1673.15,1673.15,1673.15,1673.15,K,100000,100000,100000,0.1,MPa,measured,,,measured,one_atm_furnace,3600,,,,,,,,,,,,,,,,,,1.23e-11,-10.9100948886,,,1.23e-11,m2/s,,,,SIMS,diffusion_couple,SIMS,true,,,false,use_with_caution,,D is average of 2 pts,provenance=compilation_2010; v0_source=zhang_table1; Type_of_dif_as_printed=Tracer; logfO2_as_printed=-9.7; not converted with -5 (negative; may already be log10 bar not Pa); 1s_error_as_printed=8e-13 (on D or lnD unspecified; not converted); Type_of_exp_as_printed=diffusion couple; Analytical_as_printed=SIMS; Apparatus_as_printed=furnace; Capsule_as_printed=Pt; pres_medium_as_printed=CO-CO2; R unstated in spreadsheet; compiler gas_constant_used_j_mol_k=8.314,supplement,"Holycross, M.",2026-08-31,draft,LaTourrette1997GCA 61; 755,LaTourrette,1997,,Geochimica et Cosmochimica Acta,61,755,,"Zhang 2010 Table 1 xls, Entry# 3087; Run# TL58"
DDB003022,1.0.0,isothermal_d,,Th,,,,tracer,none,unspecified,melt,HB1 (haplobasalt),,,,melt_basalt,,,false,false,HB1 (haplobasalt); SiO2=47.6;Al2O3=16.4;MgO=16.9;CaO=19.4,wt_pct_oxide,47.6,,16.4,,,,,,16.9,19.4,,,,,,,,anhydrous_total=100.3,,,,,,,1773.15,1773.15,1773.15,1773.15,K,100000,100000,100000,0.1,MPa,measured,,,measured,one_atm_furnace,2400,,,,,,,,,,,,,,,,,,2.8e-11,-10.5528419687,,,2.8e-11,m2/s,,,,SIMS,diffusion_couple,SIMS,true,,,false,use_with_caution,,D is average of 2 pts,provenance=compilation_2010; v0_source=zhang_table1; Type_of_dif_as_printed=Tracer; logfO2_as_printed=-8.8; not converted with -5 (negative; may already be log10 bar not Pa); 1s_error_as_printed=1e-12 (on D or lnD unspecified; not converted); Type_of_exp_as_printed=diffusion couple; Analytical_as_printed=SIMS; Apparatus_as_printed=furnace; Capsule_as_printed=Pt; pres_medium_as_printed=CO-CO2; R unstated in spreadsheet; compiler gas_constant_used_j_mol_k=8.314,supplement,"Holycross, M.",2026-08-31,draft,LaTourrette1997GCA 61; 755,LaTourrette,1997,,Geochimica et Cosmochimica Acta,61,755,,"Zhang 2010 Table 1 xls, Entry# 3088; Run# TL62"
DDB003023,1.0.0,isothermal_d,,Th,,,,tracer,none,unspecified,melt,HR7 (HPG8),,,,melt_rhyolite,,,false,false,HR7 (HPG8); SiO2=79.1;Al2O3=12.07;Na2O=4.6;K2O=4.23,wt_pct_oxide,79.1,,12.07,,,,,,,,4.6,4.23,,,,,,anhydrous_total=100,true,0.02,,,,,1673.15,1673.15,1673.15,1673.15,K,100000,100000,100000,0.1,MPa,,,,,one_atm_furnace,52600,,,,,,,,,,,,,,,,,,1.81e-15,-14.7423214251,,,1.81e-15,m2/s,,,,EPMA,diffusion_couple,Electron microprobe,true,,true,false,use_with_caution,,,provenance=compilation_2010; v0_source=zhang_table1; Type_of_dif_as_printed=Tracer; C_range_as_printed=0.1; Type_of_exp_as_printed=diffusion couple; Analytical_as_printed=Electron microprobe; Apparatus_as_printed=furnace; Capsule_as_printed=Pt; pres_medium_as_printed=Air; R unstated in spreadsheet; compiler gas_constant_used_j_mol_k=8.314,supplement,"Holycross, M.",2026-08-31,draft,Mungall1997GCA 61; 2237,Mungall,1997,,Geochimica et Cosmochimica Acta,61,2237,10.1016/s0016-7037(97)00084-7,"Zhang 2010 Table 1 xls, Entry# 3089; Run# J1"
