Repository: holycrossm/diffusion-coefficients

# Experimental diffusion coefficients (minerals and silicate melts)

**Pre-release / not published.** Schema v1.0.0. This folder is a GitHub-ready living table: canonical data is CSV, new rows arrive by pull request, and a static page searches the file in the browser. Nothing here is a citable compilation of record.

This is a QA build of 4630 experimental rows (minerals and silicate melts). Most numbers are staged from the 2010 RiMG 72 tables. Do not treat the repo as published, complete, or peer-reviewed.

File: site/data/diffusion_coefficients.csv (part 85 of 136)
DDB003024,1.0.0,isothermal_d,,Th,,,,tracer,none,unspecified,melt,HR7 (HPG8),,,,melt_rhyolite,,,false,false,HR7 (HPG8); SiO2=79.1;Al2O3=12.07;Na2O=4.6;K2O=4.23,wt_pct_oxide,79.1,,12.07,,,,,,,,4.6,4.23,,,,,,anhydrous_total=100,true,0.02,,,,,1873.15,1873.15,1873.15,1873.15,K,100000,100000,100000,0.1,MPa,,,,,one_atm_furnace,61500,,,,,,,,,,,,,,,,,,5.09e-14,-13.2932822177,,,5.09e-14,m2/s,,,,EPMA,diffusion_couple,Electron microprobe,true,,true,false,use_with_caution,,,provenance=compilation_2010; v0_source=zhang_table1; Type_of_dif_as_printed=Tracer; C_range_as_printed=0.1; Type_of_exp_as_printed=diffusion couple; Analytical_as_printed=Electron microprobe; Apparatus_as_printed=furnace; Capsule_as_printed=Pt; pres_medium_as_printed=Air; R unstated in spreadsheet; compiler gas_constant_used_j_mol_k=8.314,supplement,"Holycross, M.",2026-08-31,draft,Mungall1997GCA 61; 2237,Mungall,1997,,Geochimica et Cosmochimica Acta,61,2237,10.1016/s0016-7037(97)00084-7,"Zhang 2010 Table 1 xls, Entry# 3090; Run# J3"
DDB003025,1.0.0,isothermal_d,,Th,,,,tracer,none,unspecified,melt,HR7 (HPG8),,,,melt_rhyolite,,,false,false,HR7 (HPG8); SiO2=79.1;Al2O3=12.07;Na2O=4.6;K2O=4.23,wt_pct_oxide,79.1,,12.07,,,,,,,,4.6,4.23,,,,,,anhydrous_total=100,true,0.02,,,,,1873.15,1873.15,1873.15,1873.15,K,100000,100000,100000,0.1,MPa,,,,,one_atm_furnace,148900,,,,,,,,,,,,,,,,,,5.1e-14,-13.2924298239,,,5.1e-14,m2/s,,,,EPMA,diffusion_couple,Electron microprobe,true,,true,false,use_with_caution,,,provenance=compilation_2010; v0_source=zhang_table1; Type_of_dif_as_printed=Tracer; C_range_as_printed=0.1; Type_of_exp_as_printed=diffusion couple; Analytical_as_printed=Electron microprobe; Apparatus_as_printed=furnace; Capsule_as_printed=Pt; pres_medium_as_printed=Air; R unstated in spreadsheet; compiler gas_constant_used_j_mol_k=8.314,supplement,"Holycross, M.",2026-08-31,draft,Mungall1997GCA 61; 2237,Mungall,1997,,Geochimica et Cosmochimica Acta,61,2237,10.1016/s0016-7037(97)00084-7,"Zhang 2010 Table 1 xls, Entry# 3091; Run# J4"
DDB003026,1.0.0,isothermal_d,,Th,,,,tracer,none,unspecified,melt,HR7 (HPG8),,,,melt_rhyolite,,,false,false,HR7 (HPG8); SiO2=79.1;Al2O3=12.07;Na2O=4.6;K2O=4.23,wt_pct_oxide,79.1,,12.07,,,,,,,,4.6,4.23,,,,,,anhydrous_total=100,true,0.02,,,,,1473.15,1473.15,1473.15,1473.15,K,100000,100000,100000,0.1,MPa,,,,,one_atm_furnace,430200,,,,,,,,,,,,,,,,,,8.79e-17,-16.0560111249,,,8.79e-17,m2/s,,,,EPMA,diffusion_couple,Electron microprobe,true,,true,false,use_with_caution,,,provenance=compilation_2010; v0_source=zhang_table1; Type_of_dif_as_printed=Tracer; C_range_as_printed=0.1; Type_of_exp_as_printed=diffusion couple; Analytical_as_printed=Electron microprobe; Apparatus_as_printed=furnace; Capsule_as_printed=Pt; pres_medium_as_printed=Air; R unstated in spreadsheet; compiler gas_constant_used_j_mol_k=8.314,supplement,"Holycross, M.",2026-08-31,draft,Mungall1997GCA 61; 2237,Mungall,1997,,Geochimica et Cosmochimica Acta,61,2237,10.1016/s0016-7037(97)00084-7,"Zhang 2010 Table 1 xls, Entry# 3092; Run# J5"
DDB003027,1.0.0,isothermal_d,,Th,,,,tracer,none,unspecified,melt,Wet HR7 (HPG8),,,,melt_rhyolite,,,false,false,wet HR7 (HPG8); SiO2=79.1;Al2O3=12.07;Na2O=4.6;K2O=4.23,wt_pct_oxide,79.1,,12.07,,,,,,,,4.6,4.23,,,,,,anhydrous_total=100,true,4.74,,,,,1673.15,1673.15,1673.15,1673.15,K,1000000000,1000000000,1000000000,1000,MPa,,,,,piston_cylinder,16700,,,,,,,,,,,,,,,,,,3.1e-12,-11.5086383062,,,3.1e-12,m2/s,,,,EPMA,diffusion_couple,Electron microprobe,true,,true,false,use_with_caution,,,provenance=compilation_2010; v0_source=zhang_table1; Type_of_dif_as_printed=Tracer; C_range_as_printed=0.1; Type_of_exp_as_printed=diffusion couple; Analytical_as_printed=Electron microprobe; Apparatus_as_printed=PCA; Capsule_as_printed=Pt; pres_medium_as_printed=Talc+pyrex+alumina; R unstated in spreadsheet; compiler gas_constant_used_j_mol_k=8.314,supplement,"Holycross, M.",2026-08-31,draft,Mungall1997GCA 61; 2237,Mungall,1997,,Geochimica et Cosmochimica Acta,61,2237,10.1016/s0016-7037(97)00084-7,"Zhang 2010 Table 1 xls, Entry# 3093; Run# JMPC3"
DDB003028,1.0.0,isothermal_d,,Th,,,,tracer,none,unspecified,melt,Wet HR7 (HPG8),,,,melt_rhyolite,,,false,false,wet HR7 (HPG8); SiO2=79.1;Al2O3=12.07;Na2O=4.6;K2O=4.23,wt_pct_oxide,79.1,,12.07,,,,,,,,4.6,4.23,,,,,,anhydrous_total=100,true,4.71,,,,,1473.15,1473.15,1473.15,1473.15,K,1000000000,1000000000,1000000000,1000,MPa,,,,,piston_cylinder,66700,,,,,,,,,,,,,,,,,,2.34e-13,-12.6307841426,,,2.34e-13,m2/s,,,,EPMA,diffusion_couple,Electron microprobe,true,,true,false,use_with_caution,,,provenance=compilation_2010; v0_source=zhang_table1; Type_of_dif_as_printed=Tracer; C_range_as_printed=0.1; Type_of_exp_as_printed=diffusion couple; Analytical_as_printed=Electron microprobe; Apparatus_as_printed=PCA; Capsule_as_printed=Pt; pres_medium_as_printed=Talc+pyrex+alumina; R unstated in spreadsheet; compiler gas_constant_used_j_mol_k=8.314,supplement,"Holycross, M.",2026-08-31,draft,Mungall1997GCA 61; 2237,Mungall,1997,,Geochimica et Cosmochimica Acta,61,2237,10.1016/s0016-7037(97)00084-7,"Zhang 2010 Table 1 xls, Entry# 3094; Run# JMPC7"
DDB003029,1.0.0,isothermal_d,,Th,,,,tracer,none,unspecified,melt,Wet HR7 (HPG8),,,,melt_rhyolite,,,false,false,wet HR7 (HPG8); SiO2=79.1;Al2O3=12.07;Na2O=4.6;K2O=4.23,wt_pct_oxide,79.1,,12.07,,,,,,,,4.6,4.23,,,,,,anhydrous_total=100,true,5.05,,,,,1273.15,1273.15,1273.15,1273.15,K,1000000000,1000000000,1000000000,1000,MPa,,,,,piston_cylinder,422300,,,,,,,,,,,,,,,,,,3.86e-14,-13.4134126953,,,3.86e-14,m2/s,,,,EPMA,diffusion_couple,Electron microprobe,true,,true,false,use_with_caution,,,provenance=compilation_2010; v0_source=zhang_table1; Type_of_dif_as_printed=Tracer; C_range_as_printed=0.1; Type_of_exp_as_printed=diffusion couple; Analytical_as_printed=Electron microprobe; Apparatus_as_printed=PCA; Capsule_as_printed=Pt; pres_medium_as_printed=Talc+pyrex+alumina; R unstated in spreadsheet; compiler gas_constant_used_j_mol_k=8.314,supplement,"Holycross, M.",2026-08-31,draft,Mungall1997GCA 61; 2237,Mungall,1997,,Geochimica et Cosmochimica Acta,61,2237,10.1016/s0016-7037(97)00084-7,"Zhang 2010 Table 1 xls, Entry# 3095; Run# JMPC10"
DDB003030,1.0.0,isothermal_d,,Th,,,,tracer,none,unspecified,melt,HR7 (HPG8),,,,melt_rhyolite,,,false,false,HR7 (HPG8); SiO2=79.1;Al2O3=12.07;Na2O=4.6;K2O=4.23,wt_pct_oxide,79.1,,12.07,,,,,,,,4.6,4.23,,,,,,anhydrous_total=100,true,0.31,,,,,1673.15,1673.15,1673.15,1673.15,K,1000000000,1000000000,1000000000,1000,MPa,,,,,piston_cylinder,182100,,,,,,,,,,,,,,,,,,2.66e-14,-13.5751183634,,,2.66e-14,m2/s,,,,EPMA,diffusion_couple,Electron microprobe,true,,true,false,use_with_caution,,,provenance=compilation_2010; v0_source=zhang_table1; Type_of_dif_as_printed=Tracer; C_range_as_printed=0.1; Type_of_exp_as_printed=diffusion couple; Analytical_as_printed=Electron microprobe; Apparatus_as_printed=PCA; Capsule_as_printed=Pt; pres_medium_as_printed=Talc+pyrex+alumina; R unstated in spreadsheet; compiler gas_constant_used_j_mol_k=8.314,supplement,"Holycross, M.",2026-08-31,draft,Mungall1997GCA 61; 2237,Mungall,1997,,Geochimica et Cosmochimica Acta,61,2237,10.1016/s0016-7037(97)00084-7,"Zhang 2010 Table 1 xls, Entry# 3096; Run# JMPC8"
DDB003031,1.0.0,isothermal_d,,Th,,,,tracer,none,unspecified,melt,Wet HR7 (HPG8),,,,melt_rhyolite,,,false,false,wet HR7 (HPG8); SiO2=79.1;Al2O3=12.07;Na2O=4.6;K2O=4.23,wt_pct_oxide,79.1,,12.07,,,,,,,,4.6,4.23,,,,,,anhydrous_total=100,true,1.75,,,,,1673.15,1673.15,1673.15,1673.15,K,1000000000,1000000000,1000000000,1000,MPa,,,,,piston_cylinder,24600,,,,,,,,,,,,,,,,,,4.4e-13,-12.3565473235,,,4.4e-13,m2/s,,,,EPMA,diffusion_couple,Electron microprobe,true,,true,false,use_with_caution,,,provenance=compilation_2010; v0_source=zhang_table1; Type_of_dif_as_printed=Tracer; C_range_as_printed=0.1; Type_of_exp_as_printed=diffusion couple; Analytical_as_printed=Electron microprobe; Apparatus_as_printed=PCA; Capsule_as_printed=Pt; pres_medium_as_printed=Talc+pyrex+alumina; R unstated in spreadsheet; compiler gas_constant_used_j_mol_k=8.314,supplement,"Holycross, M.",2026-08-31,draft,Mungall1997GCA 61; 2237,Mungall,1997,,Geochimica et Cosmochimica Acta,61,2237,10.1016/s0016-7037(97)00084-7,"Zhang 2010 Table 1 xls, Entry# 3097; Run# JMPC67"
DDB003032,1.0.0,isothermal_d,,Th,,,,tracer,none,unspecified,melt,HR7 (HPG8),,,,melt_rhyolite,,,false,false,HR7 (HPG8); SiO2=79.1;Al2O3=12.07;Na2O=4.6;K2O=4.23,wt_pct_oxide,79.1,,12.07,,,,,,,,4.6,4.23,,,,,,anhydrous_total=100,true,0.515,,,,,1673.15,1673.15,1673.15,1673.15,K,1000000000,1000000000,1000000000,1000,MPa,,,,,piston_cylinder,241800,,,,,,,,,,,,,,,,,,5.92e-14,-13.2276782933,,,5.92e-14,m2/s,,,,EPMA,diffusion_couple,Electron microprobe,true,,true,false,use_with_caution,,,provenance=compilation_2010; v0_source=zhang_table1; Type_of_dif_as_printed=Tracer; C_range_as_printed=0.1; Type_of_exp_as_printed=diffusion couple; Analytical_as_printed=Electron microprobe; Apparatus_as_printed=PCA; Capsule_as_printed=Pt; pres_medium_as_printed=Talc+pyrex+alumina; R unstated in spreadsheet; compiler gas_constant_used_j_mol_k=8.314,supplement,"Holycross, M.",2026-08-31,draft,Mungall1997GCA 61; 2237,Mungall,1997,,Geochimica et Cosmochimica Acta,61,2237,10.1016/s0016-7037(97)00084-7,"Zhang 2010 Table 1 xls, Entry# 3098; Run# JMPC65"
DDB003033,1.0.0,isothermal_d,,Th,,,,tracer,none,unspecified,melt,Wet HR7 (HPG8),,,,melt_rhyolite,,,false,false,wet HR7 (HPG8); SiO2=79.1;Al2O3=12.07;Na2O=4.6;K2O=4.23,wt_pct_oxide,79.1,,12.07,,,,,,,,4.6,4.23,,,,,,anhydrous_total=100,true,0.735,,,,,1673.15,1673.15,1673.15,1673.15,K,1000000000,1000000000,1000000000,1000,MPa,,,,,piston_cylinder,64800,,,,,,,,,,,,,,,,,,1.47e-13,-12.8326826653,,,1.47e-13,m2/s,,,,EPMA,diffusion_couple,Electron microprobe,true,,true,false,use_with_caution,,,provenance=compilation_2010; v0_source=zhang_table1; Type_of_dif_as_printed=Tracer; C_range_as_printed=0.1; Type_of_exp_as_printed=diffusion couple; Analytical_as_printed=Electron microprobe; Apparatus_as_printed=PCA; Capsule_as_printed=Pt; pres_medium_as_printed=Talc+pyrex+alumina; R unstated in spreadsheet; compiler gas_constant_used_j_mol_k=8.314,supplement,"Holycross, M.",2026-08-31,draft,Mungall1997GCA 61; 2237,Mungall,1997,,Geochimica et Cosmochimica Acta,61,2237,10.1016/s0016-7037(97)00084-7,"Zhang 2010 Table 1 xls, Entry# 3099; Run# JMPC66"
DDB003034,1.0.0,isothermal_d,,Th,,,,tracer,none,unspecified,melt,HR7 (HPG8),,,,melt_rhyolite,,,false,false,HR7 (HPG8); SiO2=79.1;Al2O3=12.07;Na2O=4.6;K2O=4.23,wt_pct_oxide,79.1,,12.07,,,,,,,,4.6,4.23,,,,,,anhydrous_total=100,true,0.43,,,,,1673.15,1673.15,1673.15,1673.15,K,1900000000,1900000000,1900000000,1900,MPa,,,,,piston_cylinder,151100,,,,,,,,,,,,,,,,,,1.1e-13,-12.9586073148,,,1.1e-13,m2/s,,,,EPMA,diffusion_couple,Electron microprobe,true,,true,false,use_with_caution,,,provenance=compilation_2010; v0_source=zhang_table1; Type_of_dif_as_printed=Tracer; C_range_as_printed=0.1; Type_of_exp_as_printed=diffusion couple; Analytical_as_printed=Electron microprobe; Apparatus_as_printed=PCA; Capsule_as_printed=Pt; pres_medium_as_printed=Talc+pyrex+alumina; R unstated in spreadsheet; compiler gas_constant_used_j_mol_k=8.314,supplement,"Holycross, M.",2026-08-31,draft,Mungall1997GCA 61; 2237,Mungall,1997,,Geochimica et Cosmochimica Acta,61,2237,10.1016/s0016-7037(97)00084-7,"Zhang 2010 Table 1 xls, Entry# 3100; Run# JMPC12"
DDB003035,1.0.0,isothermal_d,,Th,,,,tracer,none,unspecified,melt,HR7 (HPG8),,,,melt_rhyolite,,,false,false,HR7 (HPG8); SiO2=79.1;Al2O3=12.07;Na2O=4.6;K2O=4.23,wt_pct_oxide,79.1,,12.07,,,,,,,,4.6,4.23,,,,,,anhydrous_total=100,true,0.36,,,,,1673.15,1673.15,1673.15,1673.15,K,3500000000,3500000000,3500000000,3500,MPa,,,,,piston_cylinder,77900,,,,,,,,,,,,,,,,,,1.48e-13,-12.8297382846,,,1.48e-13,m2/s,,,,EPMA,diffusion_couple,Electron microprobe,true,,true,false,use_with_caution,,,provenance=compilation_2010; v0_source=zhang_table1; Type_of_dif_as_printed=Tracer; C_range_as_printed=0.1; Type_of_exp_as_printed=diffusion couple; Analytical_as_printed=Electron microprobe; Apparatus_as_printed=PCA; Capsule_as_printed=Pt; pres_medium_as_printed=Talc+pyrex+alumina; R unstated in spreadsheet; compiler gas_constant_used_j_mol_k=8.314,supplement,"Holycross, M.",2026-08-31,draft,Mungall1997GCA 61; 2237,Mungall,1997,,Geochimica et Cosmochimica Acta,61,2237,10.1016/s0016-7037(97)00084-7,"Zhang 2010 Table 1 xls, Entry# 3101; Run# JMPC20"
DDB003036,1.0.0,isothermal_d,,Th,,,,tracer,none,unspecified,melt,HR7 (HPG8),,,,melt_rhyolite,,,false,false,HR7 (HPG8); SiO2=79.1;Al2O3=12.07;Na2O=4.6;K2O=4.23,wt_pct_oxide,79.1,,12.07,,,,,,,,4.6,4.23,,,,,,anhydrous_total=100,true,0.02,,,,,1673.15,1673.15,1673.15,1673.15,K,1000000000,1000000000,1000000000,1000,MPa,,,,,piston_cylinder,13800,,,,,,,,,,,,,,,,,,1.07e-14,-13.9706162223,,,1.07e-14,m2/s,,,,EPMA,diffusion_couple,Electron microprobe,true,,true,false,use_with_caution,,,provenance=compilation_2010; v0_source=zhang_table1; Type_of_dif_as_printed=Tracer; C_range_as_printed=0.1; Type_of_exp_as_printed=diffusion couple; Analytical_as_printed=Electron microprobe; Apparatus_as_printed=PCA; Capsule_as_printed=Pt; pres_medium_as_printed=Talc+pyrex+alumina; R unstated in spreadsheet; compiler gas_constant_used_j_mol_k=8.314,supplement,"Holycross, M.",2026-08-31,draft,Mungall1997GCA 61; 2237,Mungall,1997,,Geochimica et Cosmochimica Acta,61,2237,10.1016/s0016-7037(97)00084-7,"Zhang 2010 Table 1 xls, Entry# 3102; Run# JMPC90"
DDB003037,1.0.0,isothermal_d,,Th,,,,tracer,none,unspecified,melt,Jadeite melt,,,,melt_simple,,,false,false,Jadeite melt; SiO2=59.45;Al2O3=25.22;Na2O=15.33,wt_pct_oxide,59.45,,25.22,,,,,,,,15.33,,,,,,,anhydrous_total=100,,,,,,,1673.15,1673.15,1673.15,1673.15,K,1250000000,1250000000,1250000000,1250,MPa,,,,,piston_cylinder,14400,,,,,,,,,,,,,,,,,,1.8e-13,-12.7447274949,,,1.8e-13,m2/s,,,,SIMS,diffusion_couple,SIMS,true,,,false,use_with_caution,,,provenance=compilation_2010; v0_source=zhang_table1; Type_of_dif_as_printed=Tracer; 1s_error_as_printed=7e-15 (on D or lnD unspecified; not converted); Type_of_exp_as_printed=diffusion couple; Analytical_as_printed=SIMS; Apparatus_as_printed=PCA; Capsule_as_printed=Pt; pres_medium_as_printed=solid; R unstated in spreadsheet; compiler gas_constant_used_j_mol_k=8.314,supplement,"Holycross, M.",2026-08-31,draft,Nakamura1998GCA 62; 3151,Nakamura,1998,,Geochimica et Cosmochimica Acta,62,3151,10.1016/s0016-7037(98)00223-3,"Zhang 2010 Table 1 xls, Entry# 3103"
DDB003038,1.0.0,isothermal_d,,Th,,,,tracer,none,unspecified,melt,Jadeite melt,,,,melt_simple,,,false,false,Jadeite melt; SiO2=59.45;Al2O3=25.22;Na2O=15.33,wt_pct_oxide,59.45,,25.22,,,,,,,,15.33,,,,,,,anhydrous_total=100,,,,,,,1673.15,1673.15,1673.15,1673.15,K,1500000000,1500000000,1500000000,1500,MPa,,,,,piston_cylinder,14400,,,,,,,,,,,,,,,,,,2.09e-13,-12.6798537139,,,2.09e-13,m2/s,,,,SIMS,diffusion_couple,SIMS,true,,,false,use_with_caution,,,provenance=compilation_2010; v0_source=zhang_table1; Type_of_dif_as_printed=Tracer; 1s_error_as_printed=9e-15 (on D or lnD unspecified; not converted); Type_of_exp_as_printed=diffusion couple; Analytical_as_printed=SIMS; Apparatus_as_printed=PCA; Capsule_as_printed=Pt; pres_medium_as_printed=solid; R unstated in spreadsheet; compiler gas_constant_used_j_mol_k=8.314,supplement,"Holycross, M.",2026-08-31,draft,Nakamura1998GCA 62; 3151,Nakamura,1998,,Geochimica et Cosmochimica Acta,62,3151,10.1016/s0016-7037(98)00223-3,"Zhang 2010 Table 1 xls, Entry# 3104"
DDB003039,1.0.0,isothermal_d,,Th,,,,tracer,none,unspecified,melt,Jadeite melt,,,,melt_simple,,,false,false,Jadeite melt; SiO2=59.45;Al2O3=25.22;Na2O=15.33,wt_pct_oxide,59.45,,25.22,,,,,,,,15.33,,,,,,,anhydrous_total=100,,,,,,,1673.15,1673.15,1673.15,1673.15,K,2000000000,2000000000,2000000000,2000,MPa,,,,,piston_cylinder,14400,,,,,,,,,,,,,,,,,,3.8e-13,-12.4202164034,,,3.8e-13,m2/s,,,,SIMS,diffusion_couple,SIMS,true,,,false,use_with_caution,,,provenance=compilation_2010; v0_source=zhang_table1; Type_of_dif_as_printed=Tracer; 1s_error_as_printed=2.9e-14 (on D or lnD unspecified; not converted); Type_of_exp_as_printed=diffusion couple; Analytical_as_printed=SIMS; Apparatus_as_printed=PCA; Capsule_as_printed=Pt; pres_medium_as_printed=solid; R unstated in spreadsheet; compiler gas_constant_used_j_mol_k=8.314,supplement,"Holycross, M.",2026-08-31,draft,Nakamura1998GCA 62; 3151,Nakamura,1998,,Geochimica et Cosmochimica Acta,62,3151,10.1016/s0016-7037(98)00223-3,"Zhang 2010 Table 1 xls, Entry# 3105"
DDB003040,1.0.0,isothermal_d,,U,,235-,,self,none,unspecified,melt,HB1 (haplobasalt),,,,melt_basalt,,,false,false,HB1 (haplobasalt); SiO2=47.7;Al2O3=16;MgO=16.4;CaO=19.2,wt_pct_oxide,47.7,,16,,,,,,16.4,19.2,,,,,,,,anhydrous_total=99.3,,,,,,,1623.15,1623.15,1623.15,1623.15,K,100000,100000,100000,0.1,MPa,air,,,unconstrained,one_atm_furnace,6000,,,,,,,,,,,,,,,,,,4.6e-12,-11.3372421683,,,4.6e-12,m2/s,,,,SIMS,diffusion_couple,SIMS,true,,,false,use_with_caution,,D is average of 2 pts,provenance=compilation_2010; v0_source=zhang_table1; Type_of_dif_as_printed=Self; logfO2_as_printed=AIR; 1s_error_as_printed=7e-13 (on D or lnD unspecified; not converted); Type_of_exp_as_printed=diffusion couple; Analytical_as_printed=SIMS; Apparatus_as_printed=furnace; Capsule_as_printed=Pt; pres_medium_as_printed=Air; R unstated in spreadsheet; compiler gas_constant_used_j_mol_k=8.314,supplement,"Holycross, M.",2026-08-31,draft,LaTourrette1996GCA 60; 1329,LaTourrette,1996,,Geochimica et Cosmochimica Acta,60,1329,10.1016/0016-7037(96)00015-4,"Zhang 2010 Table 1 xls, Entry# 3107; Run# TL46"
DDB003041,1.0.0,isothermal_d,,U,,235-,,self,none,unspecified,melt,HB1 (haplobasalt),,,,melt_basalt,,,false,false,HB1 (haplobasalt); SiO2=47.7;Al2O3=16;MgO=16.4;CaO=19.2,wt_pct_oxide,47.7,,16,,,,,,16.4,19.2,,,,,,,,anhydrous_total=99.3,,,,,,,1673.15,1673.15,1673.15,1673.15,K,100000,100000,100000,0.1,MPa,air,,,unconstrained,one_atm_furnace,600,,,,,,,,,,,,,,,,,,9.1e-12,-11.0409586077,,,9.1e-12,m2/s,,,,SIMS,diffusion_couple,SIMS,true,,,false,use_with_caution,,D is average of 2 pts,provenance=compilation_2010; v0_source=zhang_table1; Type_of_dif_as_printed=Self; logfO2_as_printed=AIR; 1s_error_as_printed=1.4e-12 (on D or lnD unspecified; not converted); Type_of_exp_as_printed=diffusion couple; Analytical_as_printed=SIMS; Apparatus_as_printed=furnace; Capsule_as_printed=Pt; pres_medium_as_printed=Air; R unstated in spreadsheet; compiler gas_constant_used_j_mol_k=8.314,supplement,"Holycross, M.",2026-08-31,draft,LaTourrette1996GCA 60; 1329,LaTourrette,1996,,Geochimica et Cosmochimica Acta,60,1329,10.1016/0016-7037(96)00015-4,"Zhang 2010 Table 1 xls, Entry# 3108; Run# TL41"
DDB003042,1.0.0,isothermal_d,,U,,235-,,self,none,unspecified,melt,HB1 (haplobasalt),,,,melt_basalt,,,false,false,HB1 (haplobasalt); SiO2=47.7;Al2O3=16;MgO=16.4;CaO=19.2,wt_pct_oxide,47.7,,16,,,,,,16.4,19.2,,,,,,,,anhydrous_total=99.3,,,,,,,1723.15,1723.15,1723.15,1723.15,K,100000,100000,100000,0.1,MPa,air,,,unconstrained,one_atm_furnace,3600,,,,,,,,,,,,,,,,,,1.97e-11,-10.7055337738,,,1.97e-11,m2/s,,,,SIMS,diffusion_couple,SIMS,true,,,false,use_with_caution,,,provenance=compilation_2010; v0_source=zhang_table1; Type_of_dif_as_printed=Self; logfO2_as_printed=AIR; 1s_error_as_printed=1.5e-12 (on D or lnD unspecified; not converted); Type_of_exp_as_printed=diffusion couple; Analytical_as_printed=SIMS; Apparatus_as_printed=furnace; Capsule_as_printed=Pt; pres_medium_as_printed=Air; R unstated in spreadsheet; compiler gas_constant_used_j_mol_k=8.314,supplement,"Holycross, M.",2026-08-31,draft,LaTourrette1996GCA 60; 1329,LaTourrette,1996,,Geochimica et Cosmochimica Acta,60,1329,10.1016/0016-7037(96)00015-4,"Zhang 2010 Table 1 xls, Entry# 3109; Run# TL48"
DDB003043,1.0.0,isothermal_d,,U,,235-,,self,none,unspecified,melt,HB1 (haplobasalt),,,,melt_basalt,,,false,false,HB1 (haplobasalt); SiO2=47.7;Al2O3=16;MgO=16.4;CaO=19.2,wt_pct_oxide,47.7,,16,,,,,,16.4,19.2,,,,,,,,anhydrous_total=99.3,,,,,,,1673.15,1673.15,1673.15,1673.15,K,100000,100000,100000,0.1,MPa,air,,,unconstrained,one_atm_furnace,6000,,,,,,,,,,,,,,,,,,1.1e-11,-10.9586073148,,,1.1e-11,m2/s,,,,SIMS,diffusion_couple,SIMS,true,,,false,use_with_caution,,,provenance=compilation_2010; v0_source=zhang_table1; Type_of_dif_as_printed=Self; logfO2_as_printed=AIR; 1s_error_as_printed=4e-13 (on D or lnD unspecified; not converted); Type_of_exp_as_printed=diffusion couple; Analytical_as_printed=SIMS; Apparatus_as_printed=furnace; Capsule_as_printed=Pt; pres_medium_as_printed=Air; R unstated in spreadsheet; compiler gas_constant_used_j_mol_k=8.314,supplement,"Holycross, M.",2026-08-31,draft,LaTourrette1996GCA 60; 1329,LaTourrette,1996,,Geochimica et Cosmochimica Acta,60,1329,10.1016/0016-7037(96)00015-4,"Zhang 2010 Table 1 xls, Entry# 3110; Run# TL52"
DDB003044,1.0.0,isothermal_d,,U,,235-,,self,none,unspecified,melt,HB1 (haplobasalt),,,,melt_basalt,,,false,false,HB1 (haplobasalt); SiO2=47.6;Al2O3=16.4;MgO=16.9;CaO=19.4,wt_pct_oxide,47.6,,16.4,,,,,,16.9,19.4,,,,,,,,anhydrous_total=100.3,,,,,,,1673.15,1673.15,1673.15,1673.15,K,100000,100000,100000,0.1,MPa,air,,,unconstrained,one_atm_furnace,3600,,,,,,,,,,,,,,,,,,1.13e-11,-10.9469215565,,,1.13e-11,m2/s,,,,SIMS,diffusion_couple,SIMS,true,,,false,use_with_caution,,D is average of 2 pts,provenance=compilation_2010; v0_source=zhang_table1; Type_of_dif_as_printed=Self; logfO2_as_printed=AIR; 1s_error_as_printed=9e-13 (on D or lnD unspecified; not converted); Type_of_exp_as_printed=diffusion couple; Analytical_as_printed=SIMS; Apparatus_as_printed=furnace; Capsule_as_printed=Pt; pres_medium_as_printed=Air; R unstated in spreadsheet; compiler gas_constant_used_j_mol_k=8.314,supplement,"Holycross, M.",2026-08-31,draft,LaTourrette1997GCA 61; 755,LaTourrette,1997,,Geochimica et Cosmochimica Acta,61,755,,"Zhang 2010 Table 1 xls, Entry# 3111; Run# TL55"
DDB003045,1.0.0,isothermal_d,,U,,235-,,self,none,unspecified,melt,HB1 (haplobasalt),,,,melt_basalt,,,false,false,HB1 (haplobasalt); SiO2=47.6;Al2O3=16.4;MgO=16.9;CaO=19.4,wt_pct_oxide,47.6,,16.4,,,,,,16.9,19.4,,,,,,,,anhydrous_total=100.3,,,,,,,1673.15,1673.15,1673.15,1673.15,K,100000,100000,100000,0.1,MPa,air,,,unconstrained,one_atm_furnace,3600,,,,,,,,,,,,,,,,,,1.3e-11,-10.8860566477,,,1.3e-11,m2/s,,,,SIMS,diffusion_couple,SIMS,true,,,false,use_with_caution,,D is average of 2 pts,provenance=compilation_2010; v0_source=zhang_table1; Type_of_dif_as_printed=Self; logfO2_as_printed=AIR; 1s_error_as_printed=2e-12 (on D or lnD unspecified; not converted); Type_of_exp_as_printed=diffusion couple; Analytical_as_printed=SIMS; Apparatus_as_printed=furnace; Capsule_as_printed=Pt; pres_medium_as_printed=Air; R unstated in spreadsheet; compiler gas_constant_used_j_mol_k=8.314,supplement,"Holycross, M.",2026-08-31,draft,LaTourrette1997GCA 61; 755,LaTourrette,1997,,Geochimica et Cosmochimica Acta,61,755,,"Zhang 2010 Table 1 xls, Entry# 3112; Run# TL56"
DDB003046,1.0.0,isothermal_d,,U,,235-,,self,none,unspecified,melt,HB1 (haplobasalt),,,,melt_basalt,,,false,false,HB1 (haplobasalt); SiO2=47.6;Al2O3=16.4;MgO=16.9;CaO=19.4,wt_pct_oxide,47.6,,16.4,,,,,,16.9,19.4,,,,,,,,anhydrous_total=100.3,,,,,,,1773.15,1773.15,1773.15,1773.15,K,100000,100000,100000,0.1,MPa,air,,,unconstrained,one_atm_furnace,2400,,,,,,,,,,,,,,,,,,2.9e-11,-10.5376020021,,,2.9e-11,m2/s,,,,SIMS,diffusion_couple,SIMS,true,,,false,use_with_caution,,D is average of 2 pts,provenance=compilation_2010; v0_source=zhang_table1; Type_of_dif_as_printed=Self; logfO2_as_printed=AIR; 1s_error_as_printed=3e-12 (on D or lnD unspecified; not converted); Type_of_exp_as_printed=diffusion couple; Analytical_as_printed=SIMS; Apparatus_as_printed=furnace; Capsule_as_printed=Pt; pres_medium_as_printed=Air; R unstated in spreadsheet; compiler gas_constant_used_j_mol_k=8.314,supplement,"Holycross, M.",2026-08-31,draft,LaTourrette1997GCA 61; 755,LaTourrette,1997,,Geochimica et Cosmochimica Acta,61,755,,"Zhang 2010 Table 1 xls, Entry# 3113; Run# TL60"
DDB003047,1.0.0,isothermal_d,,U,,235-,,self,none,unspecified,melt,HB1 (haplobasalt),,,,melt_basalt,,,false,false,HB1 (haplobasalt); SiO2=47.6;Al2O3=16.4;MgO=16.9;CaO=19.4,wt_pct_oxide,47.6,,16.4,,,,,,16.9,19.4,,,,,,,,anhydrous_total=100.3,,,,,,,1673.15,1673.15,1673.15,1673.15,K,100000,100000,100000,0.1,MPa,measured,,,measured,one_atm_furnace,3600,,,,,,,,,,,,,,,,,,1.35e-11,-10.8696662315,,,1.35e-11,m2/s,,,,SIMS,diffusion_couple,SIMS,true,,,false,use_with_caution,,D is average of 2 pts,provenance=compilation_2010; v0_source=zhang_table1; Type_of_dif_as_printed=Self; logfO2_as_printed=-9.7; not converted with -5 (negative; may already be log10 bar not Pa); 1s_error_as_printed=6e-13 (on D or lnD unspecified; not converted); Type_of_exp_as_printed=diffusion couple; Analytical_as_printed=SIMS; Apparatus_as_printed=furnace; Capsule_as_printed=Pt; pres_medium_as_printed=CO-CO2; R unstated in spreadsheet; compiler gas_constant_used_j_mol_k=8.314,supplement,"Holycross, M.",2026-08-31,draft,LaTourrette1997GCA 61; 755,LaTourrette,1997,,Geochimica et Cosmochimica Acta,61,755,,"Zhang 2010 Table 1 xls, Entry# 3114; Run# TL57"
DDB003048,1.0.0,isothermal_d,,U,,235-,,self,none,unspecified,melt,HB1 (haplobasalt),,,,melt_basalt,,,false,false,HB1 (haplobasalt); SiO2=47.6;Al2O3=16.4;MgO=16.9;CaO=19.4,wt_pct_oxide,47.6,,16.4,,,,,,16.9,19.4,,,,,,,,anhydrous_total=100.3,,,,,,,1673.15,1673.15,1673.15,1673.15,K,100000,100000,100000,0.1,MPa,measured,,,measured,one_atm_furnace,3600,,,,,,,,,,,,,,,,,,1.3e-11,-10.8860566477,,,1.3e-11,m2/s,,,,SIMS,diffusion_couple,SIMS,true,,,false,use_with_caution,,D is average of 2 pts,provenance=compilation_2010; v0_source=zhang_table1; Type_of_dif_as_printed=Self; logfO2_as_printed=-9.7; not converted with -5 (negative; may already be log10 bar not Pa); 1s_error_as_printed=1e-12 (on D or lnD unspecified; not converted); Type_of_exp_as_printed=diffusion couple; Analytical_as_printed=SIMS; Apparatus_as_printed=furnace; Capsule_as_printed=Pt; pres_medium_as_printed=CO-CO2; R unstated in spreadsheet; compiler gas_constant_used_j_mol_k=8.314,supplement,"Holycross, M.",2026-08-31,draft,LaTourrette1997GCA 61; 755,LaTourrette,1997,,Geochimica et Cosmochimica Acta,61,755,,"Zhang 2010 Table 1 xls, Entry# 3115; Run# TL58"
DDB003049,1.0.0,isothermal_d,,U,,235-,,self,none,unspecified,melt,HB1 (haplobasalt),,,,melt_basalt,,,false,false,HB1 (haplobasalt); SiO2=47.6;Al2O3=16.4;MgO=16.9;CaO=19.4,wt_pct_oxide,47.6,,16.4,,,,,,16.9,19.4,,,,,,,,anhydrous_total=100.3,,,,,,,1773.15,1773.15,1773.15,1773.15,K,100000,100000,100000,0.1,MPa,measured,,,measured,one_atm_furnace,2400,,,,,,,,,,,,,,,,,,3.6e-11,-10.4436974992,,,3.6e-11,m2/s,,,,SIMS,diffusion_couple,SIMS,true,,,false,use_with_caution,,D is average of 2 pts,provenance=compilation_2010; v0_source=zhang_table1; Type_of_dif_as_printed=Self; logfO2_as_printed=-8.8; not converted with -5 (negative; may already be log10 bar not Pa); 1s_error_as_printed=3e-12 (on D or lnD unspecified; not converted); Type_of_exp_as_printed=diffusion couple; Analytical_as_printed=SIMS; Apparatus_as_printed=furnace; Capsule_as_printed=Pt; pres_medium_as_printed=CO-CO2; R unstated in spreadsheet; compiler gas_constant_used_j_mol_k=8.314,supplement,"Holycross, M.",2026-08-31,draft,LaTourrette1997GCA 61; 755,LaTourrette,1997,,Geochimica et Cosmochimica Acta,61,755,,"Zhang 2010 Table 1 xls, Entry# 3116; Run# TL62"
DDB003050,1.0.0,isothermal_d,,U,,,,tracer,none,unspecified,melt,HR7 (HPG8),,,,melt_rhyolite,,,false,false,HR7 (HPG8); SiO2=79.1;Al2O3=12.07;Na2O=4.6;K2O=4.23,wt_pct_oxide,79.1,,12.07,,,,,,,,4.6,4.23,,,,,,anhydrous_total=100,true,0.02,,,,,1673.15,1673.15,1673.15,1673.15,K,100000,100000,100000,0.1,MPa,,,,,one_atm_furnace,52600,,,,,,,,,,,,,,,,,,6.59e-15,-14.1811145854,,,6.59e-15,m2/s,,,,EPMA,diffusion_couple,Electron microprobe,true,,true,false,use_with_caution,,,provenance=compilation_2010; v0_source=zhang_table1; Type_of_dif_as_printed=Tracer; C_range_as_printed=0.1; Type_of_exp_as_printed=diffusion couple; Analytical_as_printed=Electron microprobe; Apparatus_as_printed=furnace; Capsule_as_printed=Pt; pres_medium_as_printed=Air; R unstated in spreadsheet; compiler gas_constant_used_j_mol_k=8.314,supplement,"Holycross, M.",2026-08-31,draft,Mungall1997GCA 61; 2237,Mungall,1997,,Geochimica et Cosmochimica Acta,61,2237,10.1016/s0016-7037(97)00084-7,"Zhang 2010 Table 1 xls, Entry# 3117; Run# J1"
DDB003051,1.0.0,isothermal_d,,U,,,,tracer,none,unspecified,melt,HR7 (HPG8),,,,melt_rhyolite,,,false,false,HR7 (HPG8); SiO2=79.1;Al2O3=12.07;Na2O=4.6;K2O=4.23,wt_pct_oxide,79.1,,12.07,,,,,,,,4.6,4.23,,,,,,anhydrous_total=100,true,0.02,,,,,1873.15,1873.15,1873.15,1873.15,K,100000,100000,100000,0.1,MPa,,,,,one_atm_furnace,61500,,,,,,,,,,,,,,,,,,7.98e-14,-13.0979971086,,,7.98e-14,m2/s,,,,EPMA,diffusion_couple,Electron microprobe,true,,true,false,use_with_caution,,,provenance=compilation_2010; v0_source=zhang_table1; Type_of_dif_as_printed=Tracer; C_range_as_printed=0.1; Type_of_exp_as_printed=diffusion couple; Analytical_as_printed=Electron microprobe; Apparatus_as_printed=furnace; Capsule_as_printed=Pt; pres_medium_as_printed=Air; R unstated in spreadsheet; compiler gas_constant_used_j_mol_k=8.314,supplement,"Holycross, M.",2026-08-31,draft,Mungall1997GCA 61; 2237,Mungall,1997,,Geochimica et Cosmochimica Acta,61,2237,10.1016/s0016-7037(97)00084-7,"Zhang 2010 Table 1 xls, Entry# 3118; Run# J3"
DDB003052,1.0.0,isothermal_d,,U,,,,tracer,none,unspecified,melt,HR7 (HPG8),,,,melt_rhyolite,,,false,false,HR7 (HPG8); SiO2=79.1;Al2O3=12.07;Na2O=4.6;K2O=4.23,wt_pct_oxide,79.1,,12.07,,,,,,,,4.6,4.23,,,,,,anhydrous_total=100,true,0.02,,,,,1873.15,1873.15,1873.15,1873.15,K,100000,100000,100000,0.1,MPa,,,,,one_atm_furnace,148900,,,,,,,,,,,,,,,,,,8.61e-14,-13.0649968485,,,8.61e-14,m2/s,,,,EPMA,diffusion_couple,Electron microprobe,true,,true,false,use_with_caution,,,provenance=compilation_2010; v0_source=zhang_table1; Type_of_dif_as_printed=Tracer; C_range_as_printed=0.1; Type_of_exp_as_printed=diffusion couple; Analytical_as_printed=Electron microprobe; Apparatus_as_printed=furnace; Capsule_as_printed=Pt; pres_medium_as_printed=Air; R unstated in spreadsheet; compiler gas_constant_used_j_mol_k=8.314,supplement,"Holycross, M.",2026-08-31,draft,Mungall1997GCA 61; 2237,Mungall,1997,,Geochimica et Cosmochimica Acta,61,2237,10.1016/s0016-7037(97)00084-7,"Zhang 2010 Table 1 xls, Entry# 3119; Run# J4"
DDB003053,1.0.0,isothermal_d,,U,,,,tracer,none,unspecified,melt,HR7 (HPG8),,,,melt_rhyolite,,,false,false,HR7 (HPG8); SiO2=79.1;Al2O3=12.07;Na2O=4.6;K2O=4.23,wt_pct_oxide,79.1,,12.07,,,,,,,,4.6,4.23,,,,,,anhydrous_total=100,true,0.02,,,,,1473.15,1473.15,1473.15,1473.15,K,100000,100000,100000,0.1,MPa,,,,,one_atm_furnace,430200,,,,,,,,,,,,,,,,,,1.41e-16,-15.8507808873,,,1.41e-16,m2/s,,,,EPMA,diffusion_couple,Electron microprobe,true,,true,false,use_with_caution,,,provenance=compilation_2010; v0_source=zhang_table1; Type_of_dif_as_printed=Tracer; C_range_as_printed=0.1; Type_of_exp_as_printed=diffusion couple; Analytical_as_printed=Electron microprobe; Apparatus_as_printed=furnace; Capsule_as_printed=Pt; pres_medium_as_printed=Air; R unstated in spreadsheet; compiler gas_constant_used_j_mol_k=8.314,supplement,"Holycross, M.",2026-08-31,draft,Mungall1997GCA 61; 2237,Mungall,1997,,Geochimica et Cosmochimica Acta,61,2237,10.1016/s0016-7037(97)00084-7,"Zhang 2010 Table 1 xls, Entry# 3120; Run# J5"
DDB003054,1.0.0,isothermal_d,,U,,,,tracer,none,unspecified,melt,Wet HR7 (HPG8),,,,melt_rhyolite,,,false,false,wet HR7 (HPG8); SiO2=79.1;Al2O3=12.07;Na2O=4.6;K2O=4.23,wt_pct_oxide,79.1,,12.07,,,,,,,,4.6,4.23,,,,,,anhydrous_total=100,true,4.74,,,,,1673.15,1673.15,1673.15,1673.15,K,1000000000,1000000000,1000000000,1000,MPa,,,,,piston_cylinder,16700,,,,,,,,,,,,,,,,,,3.15e-12,-11.5016894462,,,3.15e-12,m2/s,,,,EPMA,diffusion_couple,Electron microprobe,true,,true,false,use_with_caution,,,provenance=compilation_2010; v0_source=zhang_table1; Type_of_dif_as_printed=Tracer; C_range_as_printed=0.1; Type_of_exp_as_printed=diffusion couple; Analytical_as_printed=Electron microprobe; Apparatus_as_printed=PCA; Capsule_as_printed=Pt; pres_medium_as_printed=Talc+pyrex+alumina; R unstated in spreadsheet; compiler gas_constant_used_j_mol_k=8.314,supplement,"Holycross, M.",2026-08-31,draft,Mungall1997GCA 61; 2237,Mungall,1997,,Geochimica et Cosmochimica Acta,61,2237,10.1016/s0016-7037(97)00084-7,"Zhang 2010 Table 1 xls, Entry# 3121; Run# JMPC3"
DDB003055,1.0.0,isothermal_d,,U,,,,tracer,none,unspecified,melt,Wet HR7 (HPG8),,,,melt_rhyolite,,,false,false,wet HR7 (HPG8); SiO2=79.1;Al2O3=12.07;Na2O=4.6;K2O=4.23,wt_pct_oxide,79.1,,12.07,,,,,,,,4.6,4.23,,,,,,anhydrous_total=100,true,4.71,,,,,1473.15,1473.15,1473.15,1473.15,K,1000000000,1000000000,1000000000,1000,MPa,,,,,piston_cylinder,66700,,,,,,,,,,,,,,,,,,2.2e-13,-12.6575773192,,,2.2e-13,m2/s,,,,EPMA,diffusion_couple,Electron microprobe,true,,true,false,use_with_caution,,,provenance=compilation_2010; v0_source=zhang_table1; Type_of_dif_as_printed=Tracer; C_range_as_printed=0.1; Type_of_exp_as_printed=diffusion couple; Analytical_as_printed=Electron microprobe; Apparatus_as_printed=PCA; Capsule_as_printed=Pt; pres_medium_as_printed=Talc+pyrex+alumina; R unstated in spreadsheet; compiler gas_constant_used_j_mol_k=8.314,supplement,"Holycross, M.",2026-08-31,draft,Mungall1997GCA 61; 2237,Mungall,1997,,Geochimica et Cosmochimica Acta,61,2237,10.1016/s0016-7037(97)00084-7,"Zhang 2010 Table 1 xls, Entry# 3122; Run# JMPC7"
DDB003056,1.0.0,isothermal_d,,U,,,,tracer,none,unspecified,melt,Wet HR7 (HPG8),,,,melt_rhyolite,,,false,false,wet HR7 (HPG8); SiO2=79.1;Al2O3=12.07;Na2O=4.6;K2O=4.23,wt_pct_oxide,79.1,,12.07,,,,,,,,4.6,4.23,,,,,,anhydrous_total=100,true,5.05,,,,,1273.15,1273.15,1273.15,1273.15,K,1000000000,1000000000,1000000000,1000,MPa,,,,,piston_cylinder,422300,,,,,,,,,,,,,,,,,,5.31e-14,-13.2749054789,,,5.31e-14,m2/s,,,,EPMA,diffusion_couple,Electron microprobe,true,,true,false,use_with_caution,,,provenance=compilation_2010; v0_source=zhang_table1; Type_of_dif_as_printed=Tracer; C_range_as_printed=0.1; Type_of_exp_as_printed=diffusion couple; Analytical_as_printed=Electron microprobe; Apparatus_as_printed=PCA; Capsule_as_printed=Pt; pres_medium_as_printed=Talc+pyrex+alumina; R unstated in spreadsheet; compiler gas_constant_used_j_mol_k=8.314,supplement,"Holycross, M.",2026-08-31,draft,Mungall1997GCA 61; 2237,Mungall,1997,,Geochimica et Cosmochimica Acta,61,2237,10.1016/s0016-7037(97)00084-7,"Zhang 2010 Table 1 xls, Entry# 3123; Run# JMPC10"
DDB003057,1.0.0,isothermal_d,,U,,,,tracer,none,unspecified,melt,HR7 (HPG8),,,,melt_rhyolite,,,false,false,HR7 (HPG8); SiO2=79.1;Al2O3=12.07;Na2O=4.6;K2O=4.23,wt_pct_oxide,79.1,,12.07,,,,,,,,4.6,4.23,,,,,,anhydrous_total=100,true,0.31,,,,,1673.15,1673.15,1673.15,1673.15,K,1000000000,1000000000,1000000000,1000,MPa,,,,,piston_cylinder,182100,,,,,,,,,,,,,,,,,,3.99e-14,-13.3990271043,,,3.99e-14,m2/s,,,,EPMA,diffusion_couple,Electron microprobe,true,,true,false,use_with_caution,,,provenance=compilation_2010; v0_source=zhang_table1; Type_of_dif_as_printed=Tracer; C_range_as_printed=0.1; Type_of_exp_as_printed=diffusion couple; Analytical_as_printed=Electron microprobe; Apparatus_as_printed=PCA; Capsule_as_printed=Pt; pres_medium_as_printed=Talc+pyrex+alumina; R unstated in spreadsheet; compiler gas_constant_used_j_mol_k=8.314,supplement,"Holycross, M.",2026-08-31,draft,Mungall1997GCA 61; 2237,Mungall,1997,,Geochimica et Cosmochimica Acta,61,2237,10.1016/s0016-7037(97)00084-7,"Zhang 2010 Table 1 xls, Entry# 3124; Run# JMPC8"
DDB003058,1.0.0,isothermal_d,,U,,,,tracer,none,unspecified,melt,Wet HR7 (HPG8),,,,melt_rhyolite,,,false,false,wet HR7 (HPG8); SiO2=79.1;Al2O3=12.07;Na2O=4.6;K2O=4.23,wt_pct_oxide,79.1,,12.07,,,,,,,,4.6,4.23,,,,,,anhydrous_total=100,true,1.75,,,,,1673.15,1673.15,1673.15,1673.15,K,1000000000,1000000000,1000000000,1000,MPa,,,,,piston_cylinder,24600,,,,,,,,,,,,,,,,,,4.66e-13,-12.3316140833,,,4.66e-13,m2/s,,,,EPMA,diffusion_couple,Electron microprobe,true,,true,false,use_with_caution,,,provenance=compilation_2010; v0_source=zhang_table1; Type_of_dif_as_printed=Tracer; C_range_as_printed=0.1; Type_of_exp_as_printed=diffusion couple; Analytical_as_printed=Electron microprobe; Apparatus_as_printed=PCA; Capsule_as_printed=Pt; pres_medium_as_printed=Talc+pyrex+alumina; R unstated in spreadsheet; compiler gas_constant_used_j_mol_k=8.314,supplement,"Holycross, M.",2026-08-31,draft,Mungall1997GCA 61; 2237,Mungall,1997,,Geochimica et Cosmochimica Acta,61,2237,10.1016/s0016-7037(97)00084-7,"Zhang 2010 Table 1 xls, Entry# 3125; Run# JMPC67"
DDB003059,1.0.0,isothermal_d,,U,,,,tracer,none,unspecified,melt,HR7 (HPG8),,,,melt_rhyolite,,,false,false,HR7 (HPG8); SiO2=79.1;Al2O3=12.07;Na2O=4.6;K2O=4.23,wt_pct_oxide,79.1,,12.07,,,,,,,,4.6,4.23,,,,,,anhydrous_total=100,true,0.43,,,,,1673.15,1673.15,1673.15,1673.15,K,1900000000,1900000000,1900000000,1900,MPa,,,,,piston_cylinder,151100,,,,,,,,,,,,,,,,,,7.43e-14,-13.1290111862,,,7.43e-14,m2/s,,,,EPMA,diffusion_couple,Electron microprobe,true,,true,false,use_with_caution,,,provenance=compilation_2010; v0_source=zhang_table1; Type_of_dif_as_printed=Tracer; C_range_as_printed=0.1; Type_of_exp_as_printed=diffusion couple; Analytical_as_printed=Electron microprobe; Apparatus_as_printed=PCA; Capsule_as_printed=Pt; pres_medium_as_printed=Talc+pyrex+alumina; R unstated in spreadsheet; compiler gas_constant_used_j_mol_k=8.314,supplement,"Holycross, M.",2026-08-31,draft,Mungall1997GCA 61; 2237,Mungall,1997,,Geochimica et Cosmochimica Acta,61,2237,10.1016/s0016-7037(97)00084-7,"Zhang 2010 Table 1 xls, Entry# 3126; Run# JMPC12"
DDB003060,1.0.0,isothermal_d,,U,,,,tracer,none,unspecified,melt,HR7 (HPG8),,,,melt_rhyolite,,,false,false,HR7 (HPG8); SiO2=79.1;Al2O3=12.07;Na2O=4.6;K2O=4.23,wt_pct_oxide,79.1,,12.07,,,,,,,,4.6,4.23,,,,,,anhydrous_total=100,true,0.36,,,,,1673.15,1673.15,1673.15,1673.15,K,3500000000,3500000000,3500000000,3500,MPa,,,,,piston_cylinder,77900,,,,,,,,,,,,,,,,,,1.78e-13,-12.7495799977,,,1.78e-13,m2/s,,,,EPMA,diffusion_couple,Electron microprobe,true,,true,false,use_with_caution,,,provenance=compilation_2010; v0_source=zhang_table1; Type_of_dif_as_printed=Tracer; C_range_as_printed=0.1; Type_of_exp_as_printed=diffusion couple; Analytical_as_printed=Electron microprobe; Apparatus_as_printed=PCA; Capsule_as_printed=Pt; pres_medium_as_printed=Talc+pyrex+alumina; R unstated in spreadsheet; compiler gas_constant_used_j_mol_k=8.314,supplement,"Holycross, M.",2026-08-31,draft,Mungall1997GCA 61; 2237,Mungall,1997,,Geochimica et Cosmochimica Acta,61,2237,10.1016/s0016-7037(97)00084-7,"Zhang 2010 Table 1 xls, Entry# 3127; Run# JMPC20"
DDB003061,1.0.0,isothermal_d,,U,,,,tracer,none,unspecified,melt,HR7 (HPG8),,,,melt_rhyolite,,,false,false,HR7 (HPG8); SiO2=79.1;Al2O3=12.07;Na2O=4.6;K2O=4.23,wt_pct_oxide,79.1,,12.07,,,,,,,,4.6,4.23,,,,,,anhydrous_total=100,true,0.02,,,,,1673.15,1673.15,1673.15,1673.15,K,1000000000,1000000000,1000000000,1000,MPa,,,,,piston_cylinder,13800,,,,,,,,,,,,,,,,,,1.87e-14,-13.7281583935,,,1.87e-14,m2/s,,,,EPMA,diffusion_couple,Electron microprobe,true,,true,false,use_with_caution,,,provenance=compilation_2010; v0_source=zhang_table1; Type_of_dif_as_printed=Tracer; C_range_as_printed=0.1; Type_of_exp_as_printed=diffusion couple; Analytical_as_printed=Electron microprobe; Apparatus_as_printed=PCA; Capsule_as_printed=Pt; pres_medium_as_printed=Talc+pyrex+alumina; R unstated in spreadsheet; compiler gas_constant_used_j_mol_k=8.314,supplement,"Holycross, M.",2026-08-31,draft,Mungall1997GCA 61; 2237,Mungall,1997,,Geochimica et Cosmochimica Acta,61,2237,10.1016/s0016-7037(97)00084-7,"Zhang 2010 Table 1 xls, Entry# 3128; Run# JMPC90"
