Repository: holycrossm/diffusion-coefficients

# Experimental diffusion coefficients (minerals and silicate melts)

**Pre-release / not published.** Schema v1.0.0. This folder is a GitHub-ready living table: canonical data is CSV, new rows arrive by pull request, and a static page searches the file in the browser. Nothing here is a citable compilation of record.

This is a QA build of 4630 experimental rows (minerals and silicate melts). Most numbers are staged from the 2010 RiMG 72 tables. Do not treat the repo as published, complete, or peer-reviewed.

File: site/data/diffusion_coefficients.csv (part 86 of 136)
DDB003062,1.0.0,isothermal_d,,U,,,,tracer,none,unspecified,melt,Jadeite melt,,,,melt_simple,,,false,false,Jadeite melt; SiO2=59.45;Al2O3=25.22;Na2O=15.33,wt_pct_oxide,59.45,,25.22,,,,,,,,15.33,,,,,,,anhydrous_total=100,,,,,,,1673.15,1673.15,1673.15,1673.15,K,1250000000,1250000000,1250000000,1250,MPa,,,,,piston_cylinder,14400,,,,,,,,,,,,,,,,,,2.32e-13,-12.6345120151,,,2.32e-13,m2/s,,,,SIMS,diffusion_couple,SIMS,true,,,false,use_with_caution,,,provenance=compilation_2010; v0_source=zhang_table1; Type_of_dif_as_printed=Tracer; 1s_error_as_printed=5e-15 (on D or lnD unspecified; not converted); Type_of_exp_as_printed=diffusion couple; Analytical_as_printed=SIMS; Apparatus_as_printed=PCA; Capsule_as_printed=Pt; pres_medium_as_printed=solid; R unstated in spreadsheet; compiler gas_constant_used_j_mol_k=8.314,supplement,"Holycross, M.",2026-08-31,draft,Nakamura1998GCA 62; 3151,Nakamura,1998,,Geochimica et Cosmochimica Acta,62,3151,10.1016/s0016-7037(98)00223-3,"Zhang 2010 Table 1 xls, Entry# 3129"
DDB003063,1.0.0,isothermal_d,,U,,,,tracer,none,unspecified,melt,Jadeite melt,,,,melt_simple,,,false,false,Jadeite melt; SiO2=59.45;Al2O3=25.22;Na2O=15.33,wt_pct_oxide,59.45,,25.22,,,,,,,,15.33,,,,,,,anhydrous_total=100,,,,,,,1673.15,1673.15,1673.15,1673.15,K,1500000000,1500000000,1500000000,1500,MPa,,,,,piston_cylinder,14400,,,,,,,,,,,,,,,,,,2.47e-13,-12.6073030467,,,2.47e-13,m2/s,,,,SIMS,diffusion_couple,SIMS,true,,,false,use_with_caution,,,provenance=compilation_2010; v0_source=zhang_table1; Type_of_dif_as_printed=Tracer; 1s_error_as_printed=1.2e-14 (on D or lnD unspecified; not converted); Type_of_exp_as_printed=diffusion couple; Analytical_as_printed=SIMS; Apparatus_as_printed=PCA; Capsule_as_printed=Pt; pres_medium_as_printed=solid; R unstated in spreadsheet; compiler gas_constant_used_j_mol_k=8.314,supplement,"Holycross, M.",2026-08-31,draft,Nakamura1998GCA 62; 3151,Nakamura,1998,,Geochimica et Cosmochimica Acta,62,3151,10.1016/s0016-7037(98)00223-3,"Zhang 2010 Table 1 xls, Entry# 3130"
DDB003064,1.0.0,isothermal_d,,U,,,,tracer,none,unspecified,melt,Jadeite melt,,,,melt_simple,,,false,false,Jadeite melt; SiO2=59.45;Al2O3=25.22;Na2O=15.33,wt_pct_oxide,59.45,,25.22,,,,,,,,15.33,,,,,,,anhydrous_total=100,,,,,,,1673.15,1673.15,1673.15,1673.15,K,2000000000,2000000000,2000000000,2000,MPa,,,,,piston_cylinder,14400,,,,,,,,,,,,,,,,,,3.7e-13,-12.4317982759,,,3.7e-13,m2/s,,,,SIMS,diffusion_couple,SIMS,true,,,false,use_with_caution,,,provenance=compilation_2010; v0_source=zhang_table1; Type_of_dif_as_printed=Tracer; 1s_error_as_printed=1.4e-14 (on D or lnD unspecified; not converted); Type_of_exp_as_printed=diffusion couple; Analytical_as_printed=SIMS; Apparatus_as_printed=PCA; Capsule_as_printed=Pt; pres_medium_as_printed=solid; R unstated in spreadsheet; compiler gas_constant_used_j_mol_k=8.314,supplement,"Holycross, M.",2026-08-31,draft,Nakamura1998GCA 62; 3151,Nakamura,1998,,Geochimica et Cosmochimica Acta,62,3151,10.1016/s0016-7037(98)00223-3,"Zhang 2010 Table 1 xls, Entry# 3131"
DDB003065,1.0.0,isothermal_d,,Na-K interdiffusion,,,,chemical,effective_binary,unspecified,melt,Albite-orthoclase,,,,melt_simple,,,false,false,albite-orthoclase; SiO2=69.14(65.13);Al2O3=19.26(18.52);Na2O=11.42(0.00);K2O=0.00(17.76),wt_pct_oxide,69.14(65.13),,19.26(18.52),,,,,,,,11.42(0.00),0.00(17.76),,,,,,anhydrous_total=99.82(101.41),,,,,,,1740.15,1740.15,1740.15,1740.15,K,1000000000,1000000000,1000000000,1000,MPa,unknown,,,unknown,piston_cylinder,120,,,,,,,,,,,,,,,,,,1.46e-09,-8.83564714422,,,1.46e-09,m2/s,,,,EPMA,diffusion_couple,EMP,true,,,false,use_with_caution,,Xor=0.25; Texp=1873.15,"provenance=compilation_2010; v0_source=zhang_table1; Type_of_dif_as_printed=EBD; logfO2_as_printed=0.25; not converted to log10_fo2_bar (looks like XO2/mole fraction, not log10 Pa); 1s_error_as_printed=2.4e-10 (on D or lnD unspecified; not converted); Type_of_exp_as_printed=diffusion couple; Analytical_as_printed=EMP; Apparatus_as_printed=PCA; Capsule_as_printed=graphite; pres_medium_as_printed=NaCl+pyrex+alumina; R unstated in spreadsheet; compiler gas_constant_used_j_mol_k=8.314",supplement,"Holycross, M.",2026-08-31,draft,Freda1998GCA 62; 2997,Freda,1998,,Geochimica et Cosmochimica Acta,62,2997,10.1016/s0016-7037(98)00226-9,"Zhang 2010 Table 1 xls, Entry# ; Run# III A"
DDB003066,1.0.0,isothermal_d,,Na-K interdiffusion,,,,chemical,effective_binary,unspecified,melt,Albite-orthoclase,,,,melt_simple,,,false,false,albite-orthoclase; SiO2=69.14(65.13);Al2O3=19.26(18.52);Na2O=11.42(0.00);K2O=0.00(17.76),wt_pct_oxide,69.14(65.13),,19.26(18.52),,,,,,,,11.42(0.00),0.00(17.76),,,,,,anhydrous_total=99.82(101.41),,,,,,,1740.15,1740.15,1740.15,1740.15,K,1000000000,1000000000,1000000000,1000,MPa,unknown,,,unknown,piston_cylinder,120,,,,,,,,,,,,,,,,,,1.18e-09,-8.92811799269,,,1.18e-09,m2/s,,,,EPMA,diffusion_couple,EMP,true,,,false,use_with_caution,,Xor=0.50; Texp=1873.15,"provenance=compilation_2010; v0_source=zhang_table1; Type_of_dif_as_printed=EBD; logfO2_as_printed=0.5; not converted to log10_fo2_bar (looks like XO2/mole fraction, not log10 Pa); 1s_error_as_printed=1.3e-10 (on D or lnD unspecified; not converted); Type_of_exp_as_printed=diffusion couple; Analytical_as_printed=EMP; Apparatus_as_printed=PCA; Capsule_as_printed=graphite; pres_medium_as_printed=NaCl+pyrex+alumina; R unstated in spreadsheet; compiler gas_constant_used_j_mol_k=8.314",supplement,"Holycross, M.",2026-08-31,draft,Freda1998GCA 62; 2997,Freda,1998,,Geochimica et Cosmochimica Acta,62,2997,10.1016/s0016-7037(98)00226-9,"Zhang 2010 Table 1 xls, Entry# ; Run# III A"
DDB003067,1.0.0,isothermal_d,,Na-K interdiffusion,,,,chemical,effective_binary,unspecified,melt,Albite-orthoclase,,,,melt_simple,,,false,false,albite-orthoclase; SiO2=69.14(65.13);Al2O3=19.26(18.52);Na2O=11.42(0.00);K2O=0.00(17.76),wt_pct_oxide,69.14(65.13),,19.26(18.52),,,,,,,,11.42(0.00),0.00(17.76),,,,,,anhydrous_total=99.82(101.41),,,,,,,1740.15,1740.15,1740.15,1740.15,K,1000000000,1000000000,1000000000,1000,MPa,unknown,,,unknown,piston_cylinder,120,,,,,,,,,,,,,,,,,,1.11e-09,-8.95467702121,,,1.11e-09,m2/s,,,,EPMA,diffusion_couple,EMP,true,,,false,use_with_caution,,Xor=0.75; Texp=1873.15,"provenance=compilation_2010; v0_source=zhang_table1; Type_of_dif_as_printed=EBD; logfO2_as_printed=0.75; not converted to log10_fo2_bar (looks like XO2/mole fraction, not log10 Pa); 1s_error_as_printed=1.9e-10 (on D or lnD unspecified; not converted); Type_of_exp_as_printed=diffusion couple; Analytical_as_printed=EMP; Apparatus_as_printed=PCA; Capsule_as_printed=graphite; pres_medium_as_printed=NaCl+pyrex+alumina; R unstated in spreadsheet; compiler gas_constant_used_j_mol_k=8.314",supplement,"Holycross, M.",2026-08-31,draft,Freda1998GCA 62; 2997,Freda,1998,,Geochimica et Cosmochimica Acta,62,2997,10.1016/s0016-7037(98)00226-9,"Zhang 2010 Table 1 xls, Entry# ; Run# III A"
DDB003068,1.0.0,isothermal_d,,Na-K interdiffusion,,,,chemical,effective_binary,unspecified,melt,Albite-orthoclase,,,,melt_simple,,,false,false,albite-orthoclase; SiO2=69.14(65.13);Al2O3=19.26(18.52);Na2O=11.42(0.00);K2O=0.00(17.76),wt_pct_oxide,69.14(65.13),,19.26(18.52),,,,,,,,11.42(0.00),0.00(17.76),,,,,,anhydrous_total=99.82(101.41),,,,,,,1654.15,1654.15,1654.15,1654.15,K,1000000000,1000000000,1000000000,1000,MPa,measured,,-1.08,measured,piston_cylinder,120,,,,,,,,,,,,,,,,,,3.92e-10,-9.40671393298,,,3.92e-10,m2/s,,,,EPMA,diffusion_couple,EMP,true,,,false,use_with_caution,,Xor=0.25; Texp=1765.15,provenance=compilation_2010; v0_source=zhang_table1; Type_of_dif_as_printed=EBD; logfO2_as_printed=3.92; 1s_error_as_printed=2.3e-11 (on D or lnD unspecified; not converted); Type_of_exp_as_printed=diffusion couple; Analytical_as_printed=EMP; Apparatus_as_printed=PCA; Capsule_as_printed=graphite; pres_medium_as_printed=NaCl+pyrex+alumina; R unstated in spreadsheet; compiler gas_constant_used_j_mol_k=8.314,supplement,"Holycross, M.",2026-08-31,draft,Freda1998GCA 62; 2997,Freda,1998,,Geochimica et Cosmochimica Acta,62,2997,10.1016/s0016-7037(98)00226-9,"Zhang 2010 Table 1 xls, Entry# ; Run# IV A"
DDB003069,1.0.0,isothermal_d,,Na-K interdiffusion,,,,chemical,effective_binary,unspecified,melt,Albite-orthoclase,,,,melt_simple,,,false,false,albite-orthoclase; SiO2=69.14(65.13);Al2O3=19.26(18.52);Na2O=11.42(0.00);K2O=0.00(17.76),wt_pct_oxide,69.14(65.13),,19.26(18.52),,,,,,,,11.42(0.00),0.00(17.76),,,,,,anhydrous_total=99.82(101.41),,,,,,,1654.15,1654.15,1654.15,1654.15,K,1000000000,1000000000,1000000000,1000,MPa,unknown,,,unknown,piston_cylinder,120,,,,,,,,,,,,,,,,,,5.24e-10,-9.28066871302,,,5.24e-10,m2/s,,,,EPMA,diffusion_couple,EMP,true,,,false,use_with_caution,,Xor=0.50; Texp=1765.15,"provenance=compilation_2010; v0_source=zhang_table1; Type_of_dif_as_printed=EBD; logfO2_as_printed=0.5; not converted to log10_fo2_bar (looks like XO2/mole fraction, not log10 Pa); 1s_error_as_printed=6.8e-11 (on D or lnD unspecified; not converted); Type_of_exp_as_printed=diffusion couple; Analytical_as_printed=EMP; Apparatus_as_printed=PCA; Capsule_as_printed=graphite; pres_medium_as_printed=NaCl+pyrex+alumina; R unstated in spreadsheet; compiler gas_constant_used_j_mol_k=8.314",supplement,"Holycross, M.",2026-08-31,draft,Freda1998GCA 62; 2997,Freda,1998,,Geochimica et Cosmochimica Acta,62,2997,10.1016/s0016-7037(98)00226-9,"Zhang 2010 Table 1 xls, Entry# ; Run# IV A"
DDB003070,1.0.0,isothermal_d,,Na-K interdiffusion,,,,chemical,effective_binary,unspecified,melt,Albite-orthoclase,,,,melt_simple,,,false,false,albite-orthoclase; SiO2=69.14(65.13);Al2O3=19.26(18.52);Na2O=11.42(0.00);K2O=0.00(17.76),wt_pct_oxide,69.14(65.13),,19.26(18.52),,,,,,,,11.42(0.00),0.00(17.76),,,,,,anhydrous_total=99.82(101.41),,,,,,,1654.15,1654.15,1654.15,1654.15,K,1000000000,1000000000,1000000000,1000,MPa,unknown,,,unknown,piston_cylinder,120,,,,,,,,,,,,,,,,,,7.82e-10,-9.10679324694,,,7.82e-10,m2/s,,,,EPMA,diffusion_couple,EMP,true,,,false,use_with_caution,,Xor=0.75; Texp=1765.15,"provenance=compilation_2010; v0_source=zhang_table1; Type_of_dif_as_printed=EBD; logfO2_as_printed=0.75; not converted to log10_fo2_bar (looks like XO2/mole fraction, not log10 Pa); 1s_error_as_printed=8.4e-11 (on D or lnD unspecified; not converted); Type_of_exp_as_printed=diffusion couple; Analytical_as_printed=EMP; Apparatus_as_printed=PCA; Capsule_as_printed=graphite; pres_medium_as_printed=NaCl+pyrex+alumina; R unstated in spreadsheet; compiler gas_constant_used_j_mol_k=8.314",supplement,"Holycross, M.",2026-08-31,draft,Freda1998GCA 62; 2997,Freda,1998,,Geochimica et Cosmochimica Acta,62,2997,10.1016/s0016-7037(98)00226-9,"Zhang 2010 Table 1 xls, Entry# ; Run# IV A"
DDB003071,1.0.0,isothermal_d,,Na-K interdiffusion,,,,chemical,effective_binary,unspecified,melt,Albite-orthoclase,,,,melt_simple,,,false,false,albite-orthoclase; SiO2=69.14(65.13);Al2O3=19.26(18.52);Na2O=11.42(0.00);K2O=0.00(17.76),wt_pct_oxide,69.14(65.13),,19.26(18.52),,,,,,,,11.42(0.00),0.00(17.76),,,,,,anhydrous_total=99.82(101.41),,,,,,,1604.15,1604.15,1604.15,1604.15,K,1000000000,1000000000,1000000000,1000,MPa,unknown,,,unknown,piston_cylinder,240,,,,,,,,,,,,,,,,,,1.81e-10,-9.74232142513,,,1.81e-10,m2/s,,,,EPMA,diffusion_couple,EMP,true,,,false,use_with_caution,,Xor=0.25; Texp=1673.15,"provenance=compilation_2010; v0_source=zhang_table1; Type_of_dif_as_printed=EBD; logfO2_as_printed=0.25; not converted to log10_fo2_bar (looks like XO2/mole fraction, not log10 Pa); 1s_error_as_printed=7e-11 (on D or lnD unspecified; not converted); Type_of_exp_as_printed=diffusion couple; Analytical_as_printed=EMP; Apparatus_as_printed=PCA; Capsule_as_printed=graphite; pres_medium_as_printed=NaCl+pyrex+alumina; R unstated in spreadsheet; compiler gas_constant_used_j_mol_k=8.314",supplement,"Holycross, M.",2026-08-31,draft,Freda1998GCA 62; 2997,Freda,1998,,Geochimica et Cosmochimica Acta,62,2997,10.1016/s0016-7037(98)00226-9,"Zhang 2010 Table 1 xls, Entry# ; Run# V A"
DDB003072,1.0.0,isothermal_d,,Na-K interdiffusion,,,,chemical,effective_binary,unspecified,melt,Albite-orthoclase,,,,melt_simple,,,false,false,albite-orthoclase; SiO2=69.14(65.13);Al2O3=19.26(18.52);Na2O=11.42(0.00);K2O=0.00(17.76),wt_pct_oxide,69.14(65.13),,19.26(18.52),,,,,,,,11.42(0.00),0.00(17.76),,,,,,anhydrous_total=99.82(101.41),,,,,,,1604.15,1604.15,1604.15,1604.15,K,1000000000,1000000000,1000000000,1000,MPa,unknown,,,unknown,piston_cylinder,240,,,,,,,,,,,,,,,,,,3.46e-10,-9.46092390121,,,3.46e-10,m2/s,,,,EPMA,diffusion_couple,EMP,true,,,false,use_with_caution,,Xor=0.50; Texp=1673.15,"provenance=compilation_2010; v0_source=zhang_table1; Type_of_dif_as_printed=EBD; logfO2_as_printed=0.5; not converted to log10_fo2_bar (looks like XO2/mole fraction, not log10 Pa); 1s_error_as_printed=4e-11 (on D or lnD unspecified; not converted); Type_of_exp_as_printed=diffusion couple; Analytical_as_printed=EMP; Apparatus_as_printed=PCA; Capsule_as_printed=graphite; pres_medium_as_printed=NaCl+pyrex+alumina; R unstated in spreadsheet; compiler gas_constant_used_j_mol_k=8.314",supplement,"Holycross, M.",2026-08-31,draft,Freda1998GCA 62; 2997,Freda,1998,,Geochimica et Cosmochimica Acta,62,2997,10.1016/s0016-7037(98)00226-9,"Zhang 2010 Table 1 xls, Entry# ; Run# V A"
DDB003073,1.0.0,isothermal_d,,Na-K interdiffusion,,,,chemical,effective_binary,unspecified,melt,Albite-orthoclase,,,,melt_simple,,,false,false,albite-orthoclase; SiO2=69.14(65.13);Al2O3=19.26(18.52);Na2O=11.42(0.00);K2O=0.00(17.76),wt_pct_oxide,69.14(65.13),,19.26(18.52),,,,,,,,11.42(0.00),0.00(17.76),,,,,,anhydrous_total=99.82(101.41),,,,,,,1604.15,1604.15,1604.15,1604.15,K,1000000000,1000000000,1000000000,1000,MPa,unknown,,,unknown,piston_cylinder,240,,,,,,,,,,,,,,,,,,5.14e-10,-9.289036881,,,5.14e-10,m2/s,,,,EPMA,diffusion_couple,EMP,true,,,false,use_with_caution,,Xor=0.75; Texp=1673.15,"provenance=compilation_2010; v0_source=zhang_table1; Type_of_dif_as_printed=EBD; logfO2_as_printed=0.75; not converted to log10_fo2_bar (looks like XO2/mole fraction, not log10 Pa); 1s_error_as_printed=5e-11 (on D or lnD unspecified; not converted); Type_of_exp_as_printed=diffusion couple; Analytical_as_printed=EMP; Apparatus_as_printed=PCA; Capsule_as_printed=graphite; pres_medium_as_printed=NaCl+pyrex+alumina; R unstated in spreadsheet; compiler gas_constant_used_j_mol_k=8.314",supplement,"Holycross, M.",2026-08-31,draft,Freda1998GCA 62; 2997,Freda,1998,,Geochimica et Cosmochimica Acta,62,2997,10.1016/s0016-7037(98)00226-9,"Zhang 2010 Table 1 xls, Entry# ; Run# V A"
DDB003074,1.0.0,isothermal_d,,Na-K interdiffusion,,,,chemical,effective_binary,unspecified,melt,Albite-orthoclase,,,,melt_simple,,,false,false,albite-orthoclase; SiO2=69.14(65.13);Al2O3=19.26(18.52);Na2O=11.42(0.00);K2O=0.00(17.76),wt_pct_oxide,69.14(65.13),,19.26(18.52),,,,,,,,11.42(0.00),0.00(17.76),,,,,,anhydrous_total=99.82(101.41),,,,,,,1519.15,1519.15,1519.15,1519.15,K,1000000000,1000000000,1000000000,1000,MPa,unknown,,,unknown,piston_cylinder,240,,,,,,,,,,,,,,,,,,2.3e-10,-9.63827216398,,,2.3e-10,m2/s,,,,EPMA,diffusion_couple,EMP,true,,,false,use_with_caution,,Xor=0.25; Texp=1573.15,"provenance=compilation_2010; v0_source=zhang_table1; Type_of_dif_as_printed=EBD; logfO2_as_printed=0.25; not converted to log10_fo2_bar (looks like XO2/mole fraction, not log10 Pa); 1s_error_as_printed=2.2e-11 (on D or lnD unspecified; not converted); Type_of_exp_as_printed=diffusion couple; Analytical_as_printed=EMP; Apparatus_as_printed=PCA; Capsule_as_printed=graphite; pres_medium_as_printed=NaCl+pyrex+alumina; R unstated in spreadsheet; compiler gas_constant_used_j_mol_k=8.314",supplement,"Holycross, M.",2026-08-31,draft,Freda1998GCA 62; 2997,Freda,1998,,Geochimica et Cosmochimica Acta,62,2997,10.1016/s0016-7037(98)00226-9,"Zhang 2010 Table 1 xls, Entry# ; Run# VI B"
DDB003075,1.0.0,isothermal_d,,Na-K interdiffusion,,,,chemical,effective_binary,unspecified,melt,Albite-orthoclase,,,,melt_simple,,,false,false,albite-orthoclase; SiO2=69.14(65.13);Al2O3=19.26(18.52);Na2O=11.42(0.00);K2O=0.00(17.76),wt_pct_oxide,69.14(65.13),,19.26(18.52),,,,,,,,11.42(0.00),0.00(17.76),,,,,,anhydrous_total=99.82(101.41),,,,,,,1519.15,1519.15,1519.15,1519.15,K,1000000000,1000000000,1000000000,1000,MPa,unknown,,,unknown,piston_cylinder,240,,,,,,,,,,,,,,,,,,2.33e-10,-9.63264407897,,,2.33e-10,m2/s,,,,EPMA,diffusion_couple,EMP,true,,,false,use_with_caution,,Xor=0.50; Texp=1573.15,"provenance=compilation_2010; v0_source=zhang_table1; Type_of_dif_as_printed=EBD; logfO2_as_printed=0.5; not converted to log10_fo2_bar (looks like XO2/mole fraction, not log10 Pa); 1s_error_as_printed=3.2e-11 (on D or lnD unspecified; not converted); Type_of_exp_as_printed=diffusion couple; Analytical_as_printed=EMP; Apparatus_as_printed=PCA; Capsule_as_printed=graphite; pres_medium_as_printed=NaCl+pyrex+alumina; R unstated in spreadsheet; compiler gas_constant_used_j_mol_k=8.314",supplement,"Holycross, M.",2026-08-31,draft,Freda1998GCA 62; 2997,Freda,1998,,Geochimica et Cosmochimica Acta,62,2997,10.1016/s0016-7037(98)00226-9,"Zhang 2010 Table 1 xls, Entry# ; Run# VI B"
DDB003076,1.0.0,isothermal_d,,Na-K interdiffusion,,,,chemical,effective_binary,unspecified,melt,Albite-orthoclase,,,,melt_simple,,,false,false,albite-orthoclase; SiO2=69.14(65.13);Al2O3=19.26(18.52);Na2O=11.42(0.00);K2O=0.00(17.76),wt_pct_oxide,69.14(65.13),,19.26(18.52),,,,,,,,11.42(0.00),0.00(17.76),,,,,,anhydrous_total=99.82(101.41),,,,,,,1519.15,1519.15,1519.15,1519.15,K,1000000000,1000000000,1000000000,1000,MPa,unknown,,,unknown,piston_cylinder,240,,,,,,,,,,,,,,,,,,2.93e-10,-9.53313237965,,,2.93e-10,m2/s,,,,EPMA,diffusion_couple,EMP,true,,,false,use_with_caution,,Xor=0.75; Texp=1573.15,"provenance=compilation_2010; v0_source=zhang_table1; Type_of_dif_as_printed=EBD; logfO2_as_printed=0.75; not converted to log10_fo2_bar (looks like XO2/mole fraction, not log10 Pa); 1s_error_as_printed=1.53e-10 (on D or lnD unspecified; not converted); Type_of_exp_as_printed=diffusion couple; Analytical_as_printed=EMP; Apparatus_as_printed=PCA; Capsule_as_printed=graphite; pres_medium_as_printed=NaCl+pyrex+alumina; R unstated in spreadsheet; compiler gas_constant_used_j_mol_k=8.314",supplement,"Holycross, M.",2026-08-31,draft,Freda1998GCA 62; 2997,Freda,1998,,Geochimica et Cosmochimica Acta,62,2997,10.1016/s0016-7037(98)00226-9,"Zhang 2010 Table 1 xls, Entry# ; Run# VI B"
DDB003077,1.0.0,isothermal_d,,Na-K interdiffusion,,,,chemical,effective_binary,unspecified,melt,Albite-orthoclase,,,,melt_simple,,,false,false,albite-orthoclase; SiO2=69.14(65.13);Al2O3=19.26(18.52);Na2O=11.42(0.00);K2O=0.00(17.76),wt_pct_oxide,69.14(65.13),,19.26(18.52),,,,,,,,11.42(0.00),0.00(17.76),,,,,,anhydrous_total=99.82(101.41),,,,,,,1446.15,1446.15,1446.15,1446.15,K,1000000000,1000000000,1000000000,1000,MPa,unknown,,,unknown,piston_cylinder,480,,,,,,,,,,,,,,,,,,7.77e-11,-10.1095789812,,,7.77e-11,m2/s,,,,EPMA,diffusion_couple,EMP,true,,,false,use_with_caution,,Xor=0.25; Texp=1473.15,"provenance=compilation_2010; v0_source=zhang_table1; Type_of_dif_as_printed=EBD; logfO2_as_printed=0.25; not converted to log10_fo2_bar (looks like XO2/mole fraction, not log10 Pa); 1s_error_as_printed=9.2e-12 (on D or lnD unspecified; not converted); Type_of_exp_as_printed=diffusion couple; Analytical_as_printed=EMP; Apparatus_as_printed=PCA; Capsule_as_printed=graphite; pres_medium_as_printed=NaCl+pyrex+alumina; R unstated in spreadsheet; compiler gas_constant_used_j_mol_k=8.314",supplement,"Holycross, M.",2026-08-31,draft,Freda1998GCA 62; 2997,Freda,1998,,Geochimica et Cosmochimica Acta,62,2997,10.1016/s0016-7037(98)00226-9,"Zhang 2010 Table 1 xls, Entry# ; Run# IX A"
DDB003078,1.0.0,isothermal_d,,Na-K interdiffusion,,,,chemical,effective_binary,unspecified,melt,Albite-orthoclase,,,,melt_simple,,,false,false,albite-orthoclase; SiO2=69.14(65.13);Al2O3=19.26(18.52);Na2O=11.42(0.00);K2O=0.00(17.76),wt_pct_oxide,69.14(65.13),,19.26(18.52),,,,,,,,11.42(0.00),0.00(17.76),,,,,,anhydrous_total=99.82(101.41),,,,,,,1446.15,1446.15,1446.15,1446.15,K,1000000000,1000000000,1000000000,1000,MPa,unknown,,,unknown,piston_cylinder,480,,,,,,,,,,,,,,,,,,1.37e-10,-9.86327943284,,,1.37e-10,m2/s,,,,EPMA,diffusion_couple,EMP,true,,,false,use_with_caution,,Xor=0.50; Texp=1473.15,"provenance=compilation_2010; v0_source=zhang_table1; Type_of_dif_as_printed=EBD; logfO2_as_printed=0.5; not converted to log10_fo2_bar (looks like XO2/mole fraction, not log10 Pa); 1s_error_as_printed=1.4e-11 (on D or lnD unspecified; not converted); Type_of_exp_as_printed=diffusion couple; Analytical_as_printed=EMP; Apparatus_as_printed=PCA; Capsule_as_printed=graphite; pres_medium_as_printed=NaCl+pyrex+alumina; R unstated in spreadsheet; compiler gas_constant_used_j_mol_k=8.314",supplement,"Holycross, M.",2026-08-31,draft,Freda1998GCA 62; 2997,Freda,1998,,Geochimica et Cosmochimica Acta,62,2997,10.1016/s0016-7037(98)00226-9,"Zhang 2010 Table 1 xls, Entry# ; Run# IX A"
DDB003079,1.0.0,isothermal_d,,Na-K interdiffusion,,,,chemical,effective_binary,unspecified,melt,Albite-orthoclase,,,,melt_simple,,,false,false,albite-orthoclase; SiO2=69.14(65.13);Al2O3=19.26(18.52);Na2O=11.42(0.00);K2O=0.00(17.76),wt_pct_oxide,69.14(65.13),,19.26(18.52),,,,,,,,11.42(0.00),0.00(17.76),,,,,,anhydrous_total=99.82(101.41),,,,,,,1446.15,1446.15,1446.15,1446.15,K,1000000000,1000000000,1000000000,1000,MPa,unknown,,,unknown,piston_cylinder,480,,,,,,,,,,,,,,,,,,1.62e-10,-9.79048498546,,,1.62e-10,m2/s,,,,EPMA,diffusion_couple,EMP,true,,,false,use_with_caution,,Xor=0.75; Texp=1473.15,"provenance=compilation_2010; v0_source=zhang_table1; Type_of_dif_as_printed=EBD; logfO2_as_printed=0.75; not converted to log10_fo2_bar (looks like XO2/mole fraction, not log10 Pa); 1s_error_as_printed=1.7e-11 (on D or lnD unspecified; not converted); Type_of_exp_as_printed=diffusion couple; Analytical_as_printed=EMP; Apparatus_as_printed=PCA; Capsule_as_printed=graphite; pres_medium_as_printed=NaCl+pyrex+alumina; R unstated in spreadsheet; compiler gas_constant_used_j_mol_k=8.314",supplement,"Holycross, M.",2026-08-31,draft,Freda1998GCA 62; 2997,Freda,1998,,Geochimica et Cosmochimica Acta,62,2997,10.1016/s0016-7037(98)00226-9,"Zhang 2010 Table 1 xls, Entry# ; Run# IX A"
DDB003080,1.0.0,isothermal_d,,Na-K interdiffusion,,,,chemical,effective_binary,unspecified,melt,Albite-orthoclase,,,,melt_simple,,,false,false,albite-orthoclase; SiO2=69.14(65.13);Al2O3=19.26(18.52);Na2O=11.42(0.00);K2O=0.00(17.76),wt_pct_oxide,69.14(65.13),,19.26(18.52),,,,,,,,11.42(0.00),0.00(17.76),,,,,,anhydrous_total=99.82(101.41),,,,,,,1073.15,1073.15,1073.15,1073.15,K,1000000000,1000000000,1000000000,1000,MPa,unknown,,,unknown,piston_cylinder,11700,,,,,,,,,,,,,,,,,,1.29e-12,-11.8894102897,,,1.29e-12,m2/s,,,,EPMA,diffusion_couple,EMP,true,,,false,use_with_caution,,Xor=0.25; Texp=1073.15,"provenance=compilation_2010; v0_source=zhang_table1; Type_of_dif_as_printed=EBD; logfO2_as_printed=0.25; not converted to log10_fo2_bar (looks like XO2/mole fraction, not log10 Pa); 1s_error_as_printed=2.1e-13 (on D or lnD unspecified; not converted); Type_of_exp_as_printed=diffusion couple; Analytical_as_printed=EMP; Apparatus_as_printed=PCA; Capsule_as_printed=graphite; pres_medium_as_printed=NaCl+pyrex+alumina; R unstated in spreadsheet; compiler gas_constant_used_j_mol_k=8.314",supplement,"Holycross, M.",2026-08-31,draft,Freda1998GCA 62; 2997,Freda,1998,,Geochimica et Cosmochimica Acta,62,2997,10.1016/s0016-7037(98)00226-9,"Zhang 2010 Table 1 xls, Entry# ; Run# XA"
DDB003081,1.0.0,isothermal_d,,Na-K interdiffusion,,,,chemical,effective_binary,unspecified,melt,Albite-orthoclase,,,,melt_simple,,,false,false,albite-orthoclase; SiO2=69.14(65.13);Al2O3=19.26(18.52);Na2O=11.42(0.00);K2O=0.00(17.76),wt_pct_oxide,69.14(65.13),,19.26(18.52),,,,,,,,11.42(0.00),0.00(17.76),,,,,,anhydrous_total=99.82(101.41),,,,,,,1073.15,1073.15,1073.15,1073.15,K,1000000000,1000000000,1000000000,1000,MPa,unknown,,,unknown,piston_cylinder,11700,,,,,,,,,,,,,,,,,,2.38e-12,-11.6234230429,,,2.38e-12,m2/s,,,,EPMA,diffusion_couple,EMP,true,,,false,use_with_caution,,Xor=0.50; Texp=1073.15,"provenance=compilation_2010; v0_source=zhang_table1; Type_of_dif_as_printed=EBD; logfO2_as_printed=0.5; not converted to log10_fo2_bar (looks like XO2/mole fraction, not log10 Pa); 1s_error_as_printed=2.1e-13 (on D or lnD unspecified; not converted); Type_of_exp_as_printed=diffusion couple; Analytical_as_printed=EMP; Apparatus_as_printed=PCA; Capsule_as_printed=graphite; pres_medium_as_printed=NaCl+pyrex+alumina; R unstated in spreadsheet; compiler gas_constant_used_j_mol_k=8.314",supplement,"Holycross, M.",2026-08-31,draft,Freda1998GCA 62; 2997,Freda,1998,,Geochimica et Cosmochimica Acta,62,2997,10.1016/s0016-7037(98)00226-9,"Zhang 2010 Table 1 xls, Entry# ; Run# XA"
DDB003082,1.0.0,isothermal_d,,Na-K interdiffusion,,,,chemical,effective_binary,unspecified,melt,Albite-orthoclase,,,,melt_simple,,,false,false,albite-orthoclase; SiO2=69.14(65.13);Al2O3=19.26(18.52);Na2O=11.42(0.00);K2O=0.00(17.76),wt_pct_oxide,69.14(65.13),,19.26(18.52),,,,,,,,11.42(0.00),0.00(17.76),,,,,,anhydrous_total=99.82(101.41),,,,,,,1073.15,1073.15,1073.15,1073.15,K,1000000000,1000000000,1000000000,1000,MPa,unknown,,,unknown,piston_cylinder,11700,,,,,,,,,,,,,,,,,,3.6e-12,-11.4436974992,,,3.6e-12,m2/s,,,,EPMA,diffusion_couple,EMP,true,,,false,use_with_caution,,Xor=0.75; Texp=1073.15,"provenance=compilation_2010; v0_source=zhang_table1; Type_of_dif_as_printed=EBD; logfO2_as_printed=0.75; not converted to log10_fo2_bar (looks like XO2/mole fraction, not log10 Pa); 1s_error_as_printed=1.1e-13 (on D or lnD unspecified; not converted); Type_of_exp_as_printed=diffusion couple; Analytical_as_printed=EMP; Apparatus_as_printed=PCA; Capsule_as_printed=graphite; pres_medium_as_printed=NaCl+pyrex+alumina; R unstated in spreadsheet; compiler gas_constant_used_j_mol_k=8.314",supplement,"Holycross, M.",2026-08-31,draft,Freda1998GCA 62; 2997,Freda,1998,,Geochimica et Cosmochimica Acta,62,2997,10.1016/s0016-7037(98)00226-9,"Zhang 2010 Table 1 xls, Entry# ; Run# XA"
DDB003083,1.0.0,isothermal_d,,Na-K interdiffusion,,,,chemical,effective_binary,unspecified,melt,Albite-orthoclase,,,,melt_simple,,,false,false,albite-orthoclase; SiO2=69.14(65.13);Al2O3=19.26(18.52);Na2O=11.42(0.00);K2O=0.00(17.76),wt_pct_oxide,69.14(65.13),,19.26(18.52),,,,,,,,11.42(0.00),0.00(17.76),,,,,,anhydrous_total=99.82(101.41),true,5.5,,,,,1582.15,1582.15,1582.15,1582.15,K,1000000000,1000000000,1000000000,1000,MPa,unknown,,,unknown,piston_cylinder,240,,,,,,,,,,,,,,,,,,6.83e-10,-9.16557929632,,,6.83e-10,m2/s,,,,EPMA,diffusion_couple,EMP,true,,,false,use_with_caution,,Xor=0.25; Texp=1673.15,"provenance=compilation_2010; v0_source=zhang_table1; Type_of_dif_as_printed=EBD; logfO2_as_printed=0.25; not converted to log10_fo2_bar (looks like XO2/mole fraction, not log10 Pa); 1s_error_as_printed=6.9e-11 (on D or lnD unspecified; not converted); Type_of_exp_as_printed=diffusion couple; Analytical_as_printed=EMP; Apparatus_as_printed=PCA; Capsule_as_printed=graphite and Pt; pres_medium_as_printed=NaCl+pyrex+alumina; R unstated in spreadsheet; compiler gas_constant_used_j_mol_k=8.314",supplement,"Holycross, M.",2026-08-31,draft,Freda1998GCA 62; 2997,Freda,1998,,Geochimica et Cosmochimica Acta,62,2997,10.1016/s0016-7037(98)00226-9,"Zhang 2010 Table 1 xls, Entry# ; Run# XI A 5.5% H2O"
DDB003084,1.0.0,isothermal_d,,Na-K interdiffusion,,,,chemical,effective_binary,unspecified,melt,Albite-orthoclase,,,,melt_simple,,,false,false,albite-orthoclase; SiO2=69.14(65.13);Al2O3=19.26(18.52);Na2O=11.42(0.00);K2O=0.00(17.76),wt_pct_oxide,69.14(65.13),,19.26(18.52),,,,,,,,11.42(0.00),0.00(17.76),,,,,,anhydrous_total=99.82(101.41),true,5.5,,,,,1582.15,1582.15,1582.15,1582.15,K,1000000000,1000000000,1000000000,1000,MPa,unknown,,,unknown,piston_cylinder,240,,,,,,,,,,,,,,,,,,7.4e-10,-9.13076828027,,,7.4e-10,m2/s,,,,EPMA,diffusion_couple,EMP,true,,,false,use_with_caution,,Xor=0.50; Texp=1673.15,"provenance=compilation_2010; v0_source=zhang_table1; Type_of_dif_as_printed=EBD; logfO2_as_printed=0.5; not converted to log10_fo2_bar (looks like XO2/mole fraction, not log10 Pa); 1s_error_as_printed=5.3e-11 (on D or lnD unspecified; not converted); Type_of_exp_as_printed=diffusion couple; Analytical_as_printed=EMP; Apparatus_as_printed=PCA; Capsule_as_printed=graphite and Pt; pres_medium_as_printed=NaCl+pyrex+alumina; R unstated in spreadsheet; compiler gas_constant_used_j_mol_k=8.314",supplement,"Holycross, M.",2026-08-31,draft,Freda1998GCA 62; 2997,Freda,1998,,Geochimica et Cosmochimica Acta,62,2997,10.1016/s0016-7037(98)00226-9,"Zhang 2010 Table 1 xls, Entry# ; Run# XI A 5.5% H2O"
DDB003085,1.0.0,isothermal_d,,Na-K interdiffusion,,,,chemical,effective_binary,unspecified,melt,Albite-orthoclase,,,,melt_simple,,,false,false,albite-orthoclase; SiO2=69.14(65.13);Al2O3=19.26(18.52);Na2O=11.42(0.00);K2O=0.00(17.76),wt_pct_oxide,69.14(65.13),,19.26(18.52),,,,,,,,11.42(0.00),0.00(17.76),,,,,,anhydrous_total=99.82(101.41),true,5.5,,,,,1582.15,1582.15,1582.15,1582.15,K,1000000000,1000000000,1000000000,1000,MPa,unknown,,,unknown,piston_cylinder,240,,,,,,,,,,,,,,,,,,1.02e-09,-8.99139982824,,,1.02e-09,m2/s,,,,EPMA,diffusion_couple,EMP,true,,,false,use_with_caution,,Xor=0.75; Texp=1673.15,"provenance=compilation_2010; v0_source=zhang_table1; Type_of_dif_as_printed=EBD; logfO2_as_printed=0.75; not converted to log10_fo2_bar (looks like XO2/mole fraction, not log10 Pa); 1s_error_as_printed=5e-11 (on D or lnD unspecified; not converted); Type_of_exp_as_printed=diffusion couple; Analytical_as_printed=EMP; Apparatus_as_printed=PCA; Capsule_as_printed=graphite and Pt; pres_medium_as_printed=NaCl+pyrex+alumina; R unstated in spreadsheet; compiler gas_constant_used_j_mol_k=8.314",supplement,"Holycross, M.",2026-08-31,draft,Freda1998GCA 62; 2997,Freda,1998,,Geochimica et Cosmochimica Acta,62,2997,10.1016/s0016-7037(98)00226-9,"Zhang 2010 Table 1 xls, Entry# ; Run# XI A 5.5% H2O"
DDB003086,1.0.0,isothermal_d,,Na-K interdiffusion,,,,chemical,effective_binary,unspecified,melt,Albite-orthoclase,,,,melt_simple,,,false,false,albite-orthoclase; SiO2=69.14(65.13);Al2O3=19.26(18.52);Na2O=11.42(0.00);K2O=0.00(17.76),wt_pct_oxide,69.14(65.13),,19.26(18.52),,,,,,,,11.42(0.00),0.00(17.76),,,,,,anhydrous_total=99.82(101.41),true,5.5,,,,,1436.15,1436.15,1436.15,1436.15,K,1000000000,1000000000,1000000000,1000,MPa,unknown,,,unknown,piston_cylinder,480,,,,,,,,,,,,,,,,,,3.52e-10,-9.45345733652,,,3.52e-10,m2/s,,,,EPMA,diffusion_couple,EMP,true,,,false,use_with_caution,,Xor=0.25; Texp=1473.15,"provenance=compilation_2010; v0_source=zhang_table1; Type_of_dif_as_printed=EBD; logfO2_as_printed=0.25; not converted to log10_fo2_bar (looks like XO2/mole fraction, not log10 Pa); 1s_error_as_printed=6.1e-11 (on D or lnD unspecified; not converted); Type_of_exp_as_printed=diffusion couple; Analytical_as_printed=EMP; Apparatus_as_printed=PCA; Capsule_as_printed=graphite and Pt; pres_medium_as_printed=NaCl+pyrex+alumina; R unstated in spreadsheet; compiler gas_constant_used_j_mol_k=8.314",supplement,"Holycross, M.",2026-08-31,draft,Freda1998GCA 62; 2997,Freda,1998,,Geochimica et Cosmochimica Acta,62,2997,10.1016/s0016-7037(98)00226-9,"Zhang 2010 Table 1 xls, Entry# ; Run# XII A, 5.5% H2O"
DDB003087,1.0.0,isothermal_d,,Na-K interdiffusion,,,,chemical,effective_binary,unspecified,melt,Albite-orthoclase,,,,melt_simple,,,false,false,albite-orthoclase; SiO2=69.14(65.13);Al2O3=19.26(18.52);Na2O=11.42(0.00);K2O=0.00(17.76),wt_pct_oxide,69.14(65.13),,19.26(18.52),,,,,,,,11.42(0.00),0.00(17.76),,,,,,anhydrous_total=99.82(101.41),true,5.5,,,,,1436.15,1436.15,1436.15,1436.15,K,1000000000,1000000000,1000000000,1000,MPa,unknown,,,unknown,piston_cylinder,480,,,,,,,,,,,,,,,,,,3.62e-10,-9.44129142947,,,3.62e-10,m2/s,,,,EPMA,diffusion_couple,EMP,true,,,false,use_with_caution,,Xor=0.50; Texp=1473.15,"provenance=compilation_2010; v0_source=zhang_table1; Type_of_dif_as_printed=EBD; logfO2_as_printed=0.5; not converted to log10_fo2_bar (looks like XO2/mole fraction, not log10 Pa); 1s_error_as_printed=2.2e-11 (on D or lnD unspecified; not converted); Type_of_exp_as_printed=diffusion couple; Analytical_as_printed=EMP; Apparatus_as_printed=PCA; Capsule_as_printed=graphite and Pt; pres_medium_as_printed=NaCl+pyrex+alumina; R unstated in spreadsheet; compiler gas_constant_used_j_mol_k=8.314",supplement,"Holycross, M.",2026-08-31,draft,Freda1998GCA 62; 2997,Freda,1998,,Geochimica et Cosmochimica Acta,62,2997,10.1016/s0016-7037(98)00226-9,"Zhang 2010 Table 1 xls, Entry# ; Run# XII A, 5.5% H2O"
DDB003088,1.0.0,isothermal_d,,Na-K interdiffusion,,,,chemical,effective_binary,unspecified,melt,Albite-orthoclase,,,,melt_simple,,,false,false,albite-orthoclase; SiO2=69.14(65.13);Al2O3=19.26(18.52);Na2O=11.42(0.00);K2O=0.00(17.76),wt_pct_oxide,69.14(65.13),,19.26(18.52),,,,,,,,11.42(0.00),0.00(17.76),,,,,,anhydrous_total=99.82(101.41),true,5.5,,,,,1436.15,1436.15,1436.15,1436.15,K,1000000000,1000000000,1000000000,1000,MPa,unknown,,,unknown,piston_cylinder,480,,,,,,,,,,,,,,,,,,5.03e-10,-9.29843201494,,,5.03e-10,m2/s,,,,EPMA,diffusion_couple,EMP,true,,,false,use_with_caution,,Xor=0.75; Texp=1473.15,"provenance=compilation_2010; v0_source=zhang_table1; Type_of_dif_as_printed=EBD; logfO2_as_printed=0.75; not converted to log10_fo2_bar (looks like XO2/mole fraction, not log10 Pa); 1s_error_as_printed=8e-12 (on D or lnD unspecified; not converted); Type_of_exp_as_printed=diffusion couple; Analytical_as_printed=EMP; Apparatus_as_printed=PCA; Capsule_as_printed=graphite and Pt; pres_medium_as_printed=NaCl+pyrex+alumina; R unstated in spreadsheet; compiler gas_constant_used_j_mol_k=8.314",supplement,"Holycross, M.",2026-08-31,draft,Freda1998GCA 62; 2997,Freda,1998,,Geochimica et Cosmochimica Acta,62,2997,10.1016/s0016-7037(98)00226-9,"Zhang 2010 Table 1 xls, Entry# ; Run# XII A, 5.5% H2O"
DDB003089,1.0.0,isothermal_d,,Na-K interdiffusion,,,,chemical,effective_binary,unspecified,melt,Albite-orthoclase,,,,melt_simple,,,false,false,albite-orthoclase; SiO2=69.14(65.13);Al2O3=19.26(18.52);Na2O=11.42(0.00);K2O=0.00(17.76),wt_pct_oxide,69.14(65.13),,19.26(18.52),,,,,,,,11.42(0.00),0.00(17.76),,,,,,anhydrous_total=99.82(101.41),,,,,,,1604.15,1604.15,1604.15,1604.15,K,2000000000,2000000000,2000000000,2000,MPa,unknown,,,unknown,piston_cylinder,240,,,,,,,,,,,,,,,,,,2.42e-10,-9.61618463402,,,2.42e-10,m2/s,,,,EPMA,diffusion_couple,EMP,true,,,false,use_with_caution,,Xor=0.25; Texp=1673.15,"provenance=compilation_2010; v0_source=zhang_table1; Type_of_dif_as_printed=EBD; logfO2_as_printed=0.25; not converted to log10_fo2_bar (looks like XO2/mole fraction, not log10 Pa); 1s_error_as_printed=8.1e-11 (on D or lnD unspecified; not converted); Type_of_exp_as_printed=diffusion couple; Analytical_as_printed=EMP; Apparatus_as_printed=PCA; Capsule_as_printed=graphite; pres_medium_as_printed=NaCl+pyrex+alumina; R unstated in spreadsheet; compiler gas_constant_used_j_mol_k=8.314",supplement,"Holycross, M.",2026-08-31,draft,Freda1998GCA 62; 2997,Freda,1998,,Geochimica et Cosmochimica Acta,62,2997,10.1016/s0016-7037(98)00226-9,"Zhang 2010 Table 1 xls, Entry# ; Run# VIII A"
DDB003090,1.0.0,isothermal_d,,Na-K interdiffusion,,,,chemical,effective_binary,unspecified,melt,Albite-orthoclase,,,,melt_simple,,,false,false,albite-orthoclase; SiO2=69.14(65.13);Al2O3=19.26(18.52);Na2O=11.42(0.00);K2O=0.00(17.76),wt_pct_oxide,69.14(65.13),,19.26(18.52),,,,,,,,11.42(0.00),0.00(17.76),,,,,,anhydrous_total=99.82(101.41),,,,,,,1604.15,1604.15,1604.15,1604.15,K,2000000000,2000000000,2000000000,2000,MPa,unknown,,,unknown,piston_cylinder,240,,,,,,,,,,,,,,,,,,3.16e-10,-9.50031291738,,,3.16e-10,m2/s,,,,EPMA,diffusion_couple,EMP,true,,,false,use_with_caution,,Xor=0.50; Texp=1673.15,"provenance=compilation_2010; v0_source=zhang_table1; Type_of_dif_as_printed=EBD; logfO2_as_printed=0.5; not converted to log10_fo2_bar (looks like XO2/mole fraction, not log10 Pa); 1s_error_as_printed=6.4e-11 (on D or lnD unspecified; not converted); Type_of_exp_as_printed=diffusion couple; Analytical_as_printed=EMP; Apparatus_as_printed=PCA; Capsule_as_printed=graphite; pres_medium_as_printed=NaCl+pyrex+alumina; R unstated in spreadsheet; compiler gas_constant_used_j_mol_k=8.314",supplement,"Holycross, M.",2026-08-31,draft,Freda1998GCA 62; 2997,Freda,1998,,Geochimica et Cosmochimica Acta,62,2997,10.1016/s0016-7037(98)00226-9,"Zhang 2010 Table 1 xls, Entry# ; Run# VIII A"
DDB003091,1.0.0,isothermal_d,,Na-K interdiffusion,,,,chemical,effective_binary,unspecified,melt,Albite-orthoclase,,,,melt_simple,,,false,false,albite-orthoclase; SiO2=69.14(65.13);Al2O3=19.26(18.52);Na2O=11.42(0.00);K2O=0.00(17.76),wt_pct_oxide,69.14(65.13),,19.26(18.52),,,,,,,,11.42(0.00),0.00(17.76),,,,,,anhydrous_total=99.82(101.41),,,,,,,1604.15,1604.15,1604.15,1604.15,K,2000000000,2000000000,2000000000,2000,MPa,unknown,,,unknown,piston_cylinder,240,,,,,,,,,,,,,,,,,,4.94e-10,-9.30627305108,,,4.94e-10,m2/s,,,,EPMA,diffusion_couple,EMP,true,,,false,use_with_caution,,Xor=0.75; Texp=1673.15,"provenance=compilation_2010; v0_source=zhang_table1; Type_of_dif_as_printed=EBD; logfO2_as_printed=0.75; not converted to log10_fo2_bar (looks like XO2/mole fraction, not log10 Pa); 1s_error_as_printed=6.8e-11 (on D or lnD unspecified; not converted); Type_of_exp_as_printed=diffusion couple; Analytical_as_printed=EMP; Apparatus_as_printed=PCA; Capsule_as_printed=graphite; pres_medium_as_printed=NaCl+pyrex+alumina; R unstated in spreadsheet; compiler gas_constant_used_j_mol_k=8.314",supplement,"Holycross, M.",2026-08-31,draft,Freda1998GCA 62; 2997,Freda,1998,,Geochimica et Cosmochimica Acta,62,2997,10.1016/s0016-7037(98)00226-9,"Zhang 2010 Table 1 xls, Entry# ; Run# VIII A"
DDB003092,1.0.0,isothermal_d,,K,,,,chemical,effective_binary,unspecified,melt,Albite-orthoclase,,,,melt_simple,,,false,false,albite-orthoclase; SiO2=69.14(65.13);Al2O3=19.26(18.52);Na2O=11.42(0.00);K2O=0.00(17.76),wt_pct_oxide,69.14(65.13),,19.26(18.52),,,,,,,,11.42(0.00),0.00(17.76),,,,,,anhydrous_total=99.82(101.41),,,,,,,1740.15,1740.15,1740.15,1740.15,K,1000000000,1000000000,1000000000,1000,MPa,unknown,,,unknown,piston_cylinder,120,,,,,,,,,,,,,,,,,,9.03e-10,-9.04431224969,,,9.03e-10,m2/s,,,,EPMA,diffusion_couple,EMP,true,,,false,use_with_caution,,Xor=0.25; Texp=1873.15,"provenance=compilation_2010; v0_source=zhang_table1; Type_of_dif_as_printed=EBD; logfO2_as_printed=0.25; not converted to log10_fo2_bar (looks like XO2/mole fraction, not log10 Pa); 1s_error_as_printed=2e-11 (on D or lnD unspecified; not converted); Type_of_exp_as_printed=diffusion couple; Analytical_as_printed=EMP; Apparatus_as_printed=PCA; Capsule_as_printed=graphite; pres_medium_as_printed=NaCl+pyrex+alumina; R unstated in spreadsheet; compiler gas_constant_used_j_mol_k=8.314",supplement,"Holycross, M.",2026-08-31,draft,Freda1998GCA 62; 2997,Freda,1998,,Geochimica et Cosmochimica Acta,62,2997,10.1016/s0016-7037(98)00226-9,"Zhang 2010 Table 1 xls, Entry# ; Run# III A"
