Repository: holycrossm/diffusion-coefficients

# Experimental diffusion coefficients (minerals and silicate melts)

**Pre-release / not published.** Schema v1.0.0. This folder is a GitHub-ready living table: canonical data is CSV, new rows arrive by pull request, and a static page searches the file in the browser. Nothing here is a citable compilation of record.

This is a QA build of 4630 experimental rows (minerals and silicate melts). Most numbers are staged from the 2010 RiMG 72 tables. Do not treat the repo as published, complete, or peer-reviewed.

File: site/data/diffusion_coefficients.csv (part 87 of 136)
DDB003093,1.0.0,isothermal_d,,K,,,,chemical,effective_binary,unspecified,melt,Albite-orthoclase,,,,melt_simple,,,false,false,albite-orthoclase; SiO2=69.14(65.13);Al2O3=19.26(18.52);Na2O=11.42(0.00);K2O=0.00(17.76),wt_pct_oxide,69.14(65.13),,19.26(18.52),,,,,,,,11.42(0.00),0.00(17.76),,,,,,anhydrous_total=99.82(101.41),,,,,,,1740.15,1740.15,1740.15,1740.15,K,1000000000,1000000000,1000000000,1000,MPa,unknown,,,unknown,piston_cylinder,120,,,,,,,,,,,,,,,,,,1.35e-09,-8.8696662315,,,1.35e-09,m2/s,,,,EPMA,diffusion_couple,EMP,true,,,false,use_with_caution,,Xor=0.50; Texp=1873.15,"provenance=compilation_2010; v0_source=zhang_table1; Type_of_dif_as_printed=EBD; logfO2_as_printed=0.5; not converted to log10_fo2_bar (looks like XO2/mole fraction, not log10 Pa); 1s_error_as_printed=2e-11 (on D or lnD unspecified; not converted); Type_of_exp_as_printed=diffusion couple; Analytical_as_printed=EMP; Apparatus_as_printed=PCA; Capsule_as_printed=graphite; pres_medium_as_printed=NaCl+pyrex+alumina; R unstated in spreadsheet; compiler gas_constant_used_j_mol_k=8.314",supplement,"Holycross, M.",2026-08-31,draft,Freda1998GCA 62; 2997,Freda,1998,,Geochimica et Cosmochimica Acta,62,2997,10.1016/s0016-7037(98)00226-9,"Zhang 2010 Table 1 xls, Entry# ; Run# III A"
DDB003094,1.0.0,isothermal_d,,K,,,,chemical,effective_binary,unspecified,melt,Albite-orthoclase,,,,melt_simple,,,false,false,albite-orthoclase; SiO2=69.14(65.13);Al2O3=19.26(18.52);Na2O=11.42(0.00);K2O=0.00(17.76),wt_pct_oxide,69.14(65.13),,19.26(18.52),,,,,,,,11.42(0.00),0.00(17.76),,,,,,anhydrous_total=99.82(101.41),,,,,,,1740.15,1740.15,1740.15,1740.15,K,1000000000,1000000000,1000000000,1000,MPa,unknown,,,unknown,piston_cylinder,120,,,,,,,,,,,,,,,,,,1.76e-09,-8.75448733219,,,1.76e-09,m2/s,,,,EPMA,diffusion_couple,EMP,true,,,false,use_with_caution,,Xor=0.75; Texp=1873.15,"provenance=compilation_2010; v0_source=zhang_table1; Type_of_dif_as_printed=EBD; logfO2_as_printed=0.75; not converted to log10_fo2_bar (looks like XO2/mole fraction, not log10 Pa); 1s_error_as_printed=1e-10 (on D or lnD unspecified; not converted); Type_of_exp_as_printed=diffusion couple; Analytical_as_printed=EMP; Apparatus_as_printed=PCA; Capsule_as_printed=graphite; pres_medium_as_printed=NaCl+pyrex+alumina; R unstated in spreadsheet; compiler gas_constant_used_j_mol_k=8.314",supplement,"Holycross, M.",2026-08-31,draft,Freda1998GCA 62; 2997,Freda,1998,,Geochimica et Cosmochimica Acta,62,2997,10.1016/s0016-7037(98)00226-9,"Zhang 2010 Table 1 xls, Entry# ; Run# III A"
DDB003095,1.0.0,isothermal_d,,K,,,,chemical,effective_binary,unspecified,melt,Albite-orthoclase,,,,melt_simple,,,false,false,albite-orthoclase; SiO2=69.14(65.13);Al2O3=19.26(18.52);Na2O=11.42(0.00);K2O=0.00(17.76),wt_pct_oxide,69.14(65.13),,19.26(18.52),,,,,,,,11.42(0.00),0.00(17.76),,,,,,anhydrous_total=99.82(101.41),,,,,,,1654.15,1654.15,1654.15,1654.15,K,1000000000,1000000000,1000000000,1000,MPa,unknown,,,unknown,piston_cylinder,120,,,,,,,,,,,,,,,,,,4.32e-10,-9.36451625319,,,4.32e-10,m2/s,,,,EPMA,diffusion_couple,EMP,true,,,false,use_with_caution,,Xor=0.25; Texp=1765.15,"provenance=compilation_2010; v0_source=zhang_table1; Type_of_dif_as_printed=EBD; logfO2_as_printed=0.25; not converted to log10_fo2_bar (looks like XO2/mole fraction, not log10 Pa); 1s_error_as_printed=5e-12 (on D or lnD unspecified; not converted); Type_of_exp_as_printed=diffusion couple; Analytical_as_printed=EMP; Apparatus_as_printed=PCA; Capsule_as_printed=graphite; pres_medium_as_printed=NaCl+pyrex+alumina; R unstated in spreadsheet; compiler gas_constant_used_j_mol_k=8.314",supplement,"Holycross, M.",2026-08-31,draft,Freda1998GCA 62; 2997,Freda,1998,,Geochimica et Cosmochimica Acta,62,2997,10.1016/s0016-7037(98)00226-9,"Zhang 2010 Table 1 xls, Entry# ; Run# IV A"
DDB003096,1.0.0,isothermal_d,,K,,,,chemical,effective_binary,unspecified,melt,Albite-orthoclase,,,,melt_simple,,,false,false,albite-orthoclase; SiO2=69.14(65.13);Al2O3=19.26(18.52);Na2O=11.42(0.00);K2O=0.00(17.76),wt_pct_oxide,69.14(65.13),,19.26(18.52),,,,,,,,11.42(0.00),0.00(17.76),,,,,,anhydrous_total=99.82(101.41),,,,,,,1654.15,1654.15,1654.15,1654.15,K,1000000000,1000000000,1000000000,1000,MPa,unknown,,,unknown,piston_cylinder,120,,,,,,,,,,,,,,,,,,3.87e-10,-9.41228903498,,,3.87e-10,m2/s,,,,EPMA,diffusion_couple,EMP,true,,,false,use_with_caution,,Xor=0.50; Texp=1765.15,"provenance=compilation_2010; v0_source=zhang_table1; Type_of_dif_as_printed=EBD; logfO2_as_printed=0.5; not converted to log10_fo2_bar (looks like XO2/mole fraction, not log10 Pa); 1s_error_as_printed=4e-12 (on D or lnD unspecified; not converted); Type_of_exp_as_printed=diffusion couple; Analytical_as_printed=EMP; Apparatus_as_printed=PCA; Capsule_as_printed=graphite; pres_medium_as_printed=NaCl+pyrex+alumina; R unstated in spreadsheet; compiler gas_constant_used_j_mol_k=8.314",supplement,"Holycross, M.",2026-08-31,draft,Freda1998GCA 62; 2997,Freda,1998,,Geochimica et Cosmochimica Acta,62,2997,10.1016/s0016-7037(98)00226-9,"Zhang 2010 Table 1 xls, Entry# ; Run# IV A"
DDB003097,1.0.0,isothermal_d,,K,,,,chemical,effective_binary,unspecified,melt,Albite-orthoclase,,,,melt_simple,,,false,false,albite-orthoclase; SiO2=69.14(65.13);Al2O3=19.26(18.52);Na2O=11.42(0.00);K2O=0.00(17.76),wt_pct_oxide,69.14(65.13),,19.26(18.52),,,,,,,,11.42(0.00),0.00(17.76),,,,,,anhydrous_total=99.82(101.41),,,,,,,1654.15,1654.15,1654.15,1654.15,K,1000000000,1000000000,1000000000,1000,MPa,unknown,,,unknown,piston_cylinder,120,,,,,,,,,,,,,,,,,,8.23e-10,-9.08460016479,,,8.23e-10,m2/s,,,,EPMA,diffusion_couple,EMP,true,,,false,use_with_caution,,Xor=0.75; Texp=1765.15,"provenance=compilation_2010; v0_source=zhang_table1; Type_of_dif_as_printed=EBD; logfO2_as_printed=0.75; not converted to log10_fo2_bar (looks like XO2/mole fraction, not log10 Pa); 1s_error_as_printed=2.4e-11 (on D or lnD unspecified; not converted); Type_of_exp_as_printed=diffusion couple; Analytical_as_printed=EMP; Apparatus_as_printed=PCA; Capsule_as_printed=graphite; pres_medium_as_printed=NaCl+pyrex+alumina; R unstated in spreadsheet; compiler gas_constant_used_j_mol_k=8.314",supplement,"Holycross, M.",2026-08-31,draft,Freda1998GCA 62; 2997,Freda,1998,,Geochimica et Cosmochimica Acta,62,2997,10.1016/s0016-7037(98)00226-9,"Zhang 2010 Table 1 xls, Entry# ; Run# IV A"
DDB003098,1.0.0,isothermal_d,,K,,,,chemical,effective_binary,unspecified,melt,Albite-orthoclase,,,,melt_simple,,,false,false,albite-orthoclase; SiO2=69.14(65.13);Al2O3=19.26(18.52);Na2O=11.42(0.00);K2O=0.00(17.76),wt_pct_oxide,69.14(65.13),,19.26(18.52),,,,,,,,11.42(0.00),0.00(17.76),,,,,,anhydrous_total=99.82(101.41),,,,,,,1604.15,1604.15,1604.15,1604.15,K,1000000000,1000000000,1000000000,1000,MPa,unknown,,,unknown,piston_cylinder,240,,,,,,,,,,,,,,,,,,2.02e-10,-9.69464863055,,,2.02e-10,m2/s,,,,EPMA,diffusion_couple,EMP,true,,,false,use_with_caution,,Xor=0.25; Texp=1673.15,"provenance=compilation_2010; v0_source=zhang_table1; Type_of_dif_as_printed=EBD; logfO2_as_printed=0.25; not converted to log10_fo2_bar (looks like XO2/mole fraction, not log10 Pa); 1s_error_as_printed=1.7e-11 (on D or lnD unspecified; not converted); Type_of_exp_as_printed=diffusion couple; Analytical_as_printed=EMP; Apparatus_as_printed=PCA; Capsule_as_printed=graphite; pres_medium_as_printed=NaCl+pyrex+alumina; R unstated in spreadsheet; compiler gas_constant_used_j_mol_k=8.314",supplement,"Holycross, M.",2026-08-31,draft,Freda1998GCA 62; 2997,Freda,1998,,Geochimica et Cosmochimica Acta,62,2997,10.1016/s0016-7037(98)00226-9,"Zhang 2010 Table 1 xls, Entry# ; Run# V A"
DDB003099,1.0.0,isothermal_d,,K,,,,chemical,effective_binary,unspecified,melt,Albite-orthoclase,,,,melt_simple,,,false,false,albite-orthoclase; SiO2=69.14(65.13);Al2O3=19.26(18.52);Na2O=11.42(0.00);K2O=0.00(17.76),wt_pct_oxide,69.14(65.13),,19.26(18.52),,,,,,,,11.42(0.00),0.00(17.76),,,,,,anhydrous_total=99.82(101.41),,,,,,,1604.15,1604.15,1604.15,1604.15,K,1000000000,1000000000,1000000000,1000,MPa,unknown,,,unknown,piston_cylinder,240,,,,,,,,,,,,,,,,,,2.38e-10,-9.62342304294,,,2.38e-10,m2/s,,,,EPMA,diffusion_couple,EMP,true,,,false,use_with_caution,,Xor=0.50; Texp=1673.15,"provenance=compilation_2010; v0_source=zhang_table1; Type_of_dif_as_printed=EBD; logfO2_as_printed=0.5; not converted to log10_fo2_bar (looks like XO2/mole fraction, not log10 Pa); 1s_error_as_printed=2.4e-11 (on D or lnD unspecified; not converted); Type_of_exp_as_printed=diffusion couple; Analytical_as_printed=EMP; Apparatus_as_printed=PCA; Capsule_as_printed=graphite; pres_medium_as_printed=NaCl+pyrex+alumina; R unstated in spreadsheet; compiler gas_constant_used_j_mol_k=8.314",supplement,"Holycross, M.",2026-08-31,draft,Freda1998GCA 62; 2997,Freda,1998,,Geochimica et Cosmochimica Acta,62,2997,10.1016/s0016-7037(98)00226-9,"Zhang 2010 Table 1 xls, Entry# ; Run# V A"
DDB003100,1.0.0,isothermal_d,,K,,,,chemical,effective_binary,unspecified,melt,Albite-orthoclase,,,,melt_simple,,,false,false,albite-orthoclase; SiO2=69.14(65.13);Al2O3=19.26(18.52);Na2O=11.42(0.00);K2O=0.00(17.76),wt_pct_oxide,69.14(65.13),,19.26(18.52),,,,,,,,11.42(0.00),0.00(17.76),,,,,,anhydrous_total=99.82(101.41),,,,,,,1604.15,1604.15,1604.15,1604.15,K,1000000000,1000000000,1000000000,1000,MPa,unknown,,,unknown,piston_cylinder,240,,,,,,,,,,,,,,,,,,4.75e-10,-9.32330639038,,,4.75e-10,m2/s,,,,EPMA,diffusion_couple,EMP,true,,,false,use_with_caution,,Xor=0.75; Texp=1673.15,"provenance=compilation_2010; v0_source=zhang_table1; Type_of_dif_as_printed=EBD; logfO2_as_printed=0.75; not converted to log10_fo2_bar (looks like XO2/mole fraction, not log10 Pa); 1s_error_as_printed=7.8e-11 (on D or lnD unspecified; not converted); Type_of_exp_as_printed=diffusion couple; Analytical_as_printed=EMP; Apparatus_as_printed=PCA; Capsule_as_printed=graphite; pres_medium_as_printed=NaCl+pyrex+alumina; R unstated in spreadsheet; compiler gas_constant_used_j_mol_k=8.314",supplement,"Holycross, M.",2026-08-31,draft,Freda1998GCA 62; 2997,Freda,1998,,Geochimica et Cosmochimica Acta,62,2997,10.1016/s0016-7037(98)00226-9,"Zhang 2010 Table 1 xls, Entry# ; Run# V A"
DDB003101,1.0.0,isothermal_d,,K,,,,chemical,effective_binary,unspecified,melt,Albite-orthoclase,,,,melt_simple,,,false,false,albite-orthoclase; SiO2=69.14(65.13);Al2O3=19.26(18.52);Na2O=11.42(0.00);K2O=0.00(17.76),wt_pct_oxide,69.14(65.13),,19.26(18.52),,,,,,,,11.42(0.00),0.00(17.76),,,,,,anhydrous_total=99.82(101.41),,,,,,,1519.15,1519.15,1519.15,1519.15,K,1000000000,1000000000,1000000000,1000,MPa,unknown,,,unknown,piston_cylinder,240,,,,,,,,,,,,,,,,,,1.96e-10,-9.70774392864,,,1.96e-10,m2/s,,,,EPMA,diffusion_couple,EMP,true,,,false,use_with_caution,,Xor=0.25; Texp=1573.15,"provenance=compilation_2010; v0_source=zhang_table1; Type_of_dif_as_printed=EBD; logfO2_as_printed=0.25; not converted to log10_fo2_bar (looks like XO2/mole fraction, not log10 Pa); 1s_error_as_printed=1e-10 (on D or lnD unspecified; not converted); Type_of_exp_as_printed=diffusion couple; Analytical_as_printed=EMP; Apparatus_as_printed=PCA; Capsule_as_printed=graphite; pres_medium_as_printed=NaCl+pyrex+alumina; R unstated in spreadsheet; compiler gas_constant_used_j_mol_k=8.314",supplement,"Holycross, M.",2026-08-31,draft,Freda1998GCA 62; 2997,Freda,1998,,Geochimica et Cosmochimica Acta,62,2997,10.1016/s0016-7037(98)00226-9,"Zhang 2010 Table 1 xls, Entry# ; Run# VI B"
DDB003102,1.0.0,isothermal_d,,K,,,,chemical,effective_binary,unspecified,melt,Albite-orthoclase,,,,melt_simple,,,false,false,albite-orthoclase; SiO2=69.14(65.13);Al2O3=19.26(18.52);Na2O=11.42(0.00);K2O=0.00(17.76),wt_pct_oxide,69.14(65.13),,19.26(18.52),,,,,,,,11.42(0.00),0.00(17.76),,,,,,anhydrous_total=99.82(101.41),,,,,,,1519.15,1519.15,1519.15,1519.15,K,1000000000,1000000000,1000000000,1000,MPa,unknown,,,unknown,piston_cylinder,240,,,,,,,,,,,,,,,,,,2.24e-10,-9.64975198167,,,2.24e-10,m2/s,,,,EPMA,diffusion_couple,EMP,true,,,false,use_with_caution,,Xor=0.50; Texp=1573.15,"provenance=compilation_2010; v0_source=zhang_table1; Type_of_dif_as_printed=EBD; logfO2_as_printed=0.5; not converted to log10_fo2_bar (looks like XO2/mole fraction, not log10 Pa); 1s_error_as_printed=5.1e-11 (on D or lnD unspecified; not converted); Type_of_exp_as_printed=diffusion couple; Analytical_as_printed=EMP; Apparatus_as_printed=PCA; Capsule_as_printed=graphite; pres_medium_as_printed=NaCl+pyrex+alumina; R unstated in spreadsheet; compiler gas_constant_used_j_mol_k=8.314",supplement,"Holycross, M.",2026-08-31,draft,Freda1998GCA 62; 2997,Freda,1998,,Geochimica et Cosmochimica Acta,62,2997,10.1016/s0016-7037(98)00226-9,"Zhang 2010 Table 1 xls, Entry# ; Run# VI B"
DDB003103,1.0.0,isothermal_d,,K,,,,chemical,effective_binary,unspecified,melt,Albite-orthoclase,,,,melt_simple,,,false,false,albite-orthoclase; SiO2=69.14(65.13);Al2O3=19.26(18.52);Na2O=11.42(0.00);K2O=0.00(17.76),wt_pct_oxide,69.14(65.13),,19.26(18.52),,,,,,,,11.42(0.00),0.00(17.76),,,,,,anhydrous_total=99.82(101.41),,,,,,,1519.15,1519.15,1519.15,1519.15,K,1000000000,1000000000,1000000000,1000,MPa,unknown,,,unknown,piston_cylinder,240,,,,,,,,,,,,,,,,,,3.5e-10,-9.45593195565,,,3.5e-10,m2/s,,,,EPMA,diffusion_couple,EMP,true,,,false,use_with_caution,,Xor=0.75; Texp=1573.15,"provenance=compilation_2010; v0_source=zhang_table1; Type_of_dif_as_printed=EBD; logfO2_as_printed=0.75; not converted to log10_fo2_bar (looks like XO2/mole fraction, not log10 Pa); 1s_error_as_printed=3.1e-11 (on D or lnD unspecified; not converted); Type_of_exp_as_printed=diffusion couple; Analytical_as_printed=EMP; Apparatus_as_printed=PCA; Capsule_as_printed=graphite; pres_medium_as_printed=NaCl+pyrex+alumina; R unstated in spreadsheet; compiler gas_constant_used_j_mol_k=8.314",supplement,"Holycross, M.",2026-08-31,draft,Freda1998GCA 62; 2997,Freda,1998,,Geochimica et Cosmochimica Acta,62,2997,10.1016/s0016-7037(98)00226-9,"Zhang 2010 Table 1 xls, Entry# ; Run# VI B"
DDB003104,1.0.0,isothermal_d,,K,,,,chemical,effective_binary,unspecified,melt,Albite-orthoclase,,,,melt_simple,,,false,false,albite-orthoclase; SiO2=69.14(65.13);Al2O3=19.26(18.52);Na2O=11.42(0.00);K2O=0.00(17.76),wt_pct_oxide,69.14(65.13),,19.26(18.52),,,,,,,,11.42(0.00),0.00(17.76),,,,,,anhydrous_total=99.82(101.41),,,,,,,1446.15,1446.15,1446.15,1446.15,K,1000000000,1000000000,1000000000,1000,MPa,unknown,,,unknown,piston_cylinder,480,,,,,,,,,,,,,,,,,,9.1e-11,-10.0409586077,,,9.1e-11,m2/s,,,,EPMA,diffusion_couple,EMP,true,,,false,use_with_caution,,Xor=0.25; Texp=1473.15,"provenance=compilation_2010; v0_source=zhang_table1; Type_of_dif_as_printed=EBD; logfO2_as_printed=0.25; not converted to log10_fo2_bar (looks like XO2/mole fraction, not log10 Pa); 1s_error_as_printed=4.7e-11 (on D or lnD unspecified; not converted); Type_of_exp_as_printed=diffusion couple; Analytical_as_printed=EMP; Apparatus_as_printed=PCA; Capsule_as_printed=graphite; pres_medium_as_printed=NaCl+pyrex+alumina; R unstated in spreadsheet; compiler gas_constant_used_j_mol_k=8.314",supplement,"Holycross, M.",2026-08-31,draft,Freda1998GCA 62; 2997,Freda,1998,,Geochimica et Cosmochimica Acta,62,2997,10.1016/s0016-7037(98)00226-9,"Zhang 2010 Table 1 xls, Entry# ; Run# IX A"
DDB003105,1.0.0,isothermal_d,,K,,,,chemical,effective_binary,unspecified,melt,Albite-orthoclase,,,,melt_simple,,,false,false,albite-orthoclase; SiO2=69.14(65.13);Al2O3=19.26(18.52);Na2O=11.42(0.00);K2O=0.00(17.76),wt_pct_oxide,69.14(65.13),,19.26(18.52),,,,,,,,11.42(0.00),0.00(17.76),,,,,,anhydrous_total=99.82(101.41),,,,,,,1446.15,1446.15,1446.15,1446.15,K,1000000000,1000000000,1000000000,1000,MPa,unknown,,,unknown,piston_cylinder,480,,,,,,,,,,,,,,,,,,1.09e-10,-9.96257350206,,,1.09e-10,m2/s,,,,EPMA,diffusion_couple,EMP,true,,,false,use_with_caution,,Xor=0.50; Texp=1473.15,"provenance=compilation_2010; v0_source=zhang_table1; Type_of_dif_as_printed=EBD; logfO2_as_printed=0.5; not converted to log10_fo2_bar (looks like XO2/mole fraction, not log10 Pa); 1s_error_as_printed=4e-12 (on D or lnD unspecified; not converted); Type_of_exp_as_printed=diffusion couple; Analytical_as_printed=EMP; Apparatus_as_printed=PCA; Capsule_as_printed=graphite; pres_medium_as_printed=NaCl+pyrex+alumina; R unstated in spreadsheet; compiler gas_constant_used_j_mol_k=8.314",supplement,"Holycross, M.",2026-08-31,draft,Freda1998GCA 62; 2997,Freda,1998,,Geochimica et Cosmochimica Acta,62,2997,10.1016/s0016-7037(98)00226-9,"Zhang 2010 Table 1 xls, Entry# ; Run# IX A"
DDB003106,1.0.0,isothermal_d,,K,,,,chemical,effective_binary,unspecified,melt,Albite-orthoclase,,,,melt_simple,,,false,false,albite-orthoclase; SiO2=69.14(65.13);Al2O3=19.26(18.52);Na2O=11.42(0.00);K2O=0.00(17.76),wt_pct_oxide,69.14(65.13),,19.26(18.52),,,,,,,,11.42(0.00),0.00(17.76),,,,,,anhydrous_total=99.82(101.41),,,,,,,1446.15,1446.15,1446.15,1446.15,K,1000000000,1000000000,1000000000,1000,MPa,unknown,,,unknown,piston_cylinder,480,,,,,,,,,,,,,,,,,,1.17e-10,-9.93181413825,,,1.17e-10,m2/s,,,,EPMA,diffusion_couple,EMP,true,,,false,use_with_caution,,Xor=0.75; Texp=1473.15,"provenance=compilation_2010; v0_source=zhang_table1; Type_of_dif_as_printed=EBD; logfO2_as_printed=0.75; not converted to log10_fo2_bar (looks like XO2/mole fraction, not log10 Pa); 1s_error_as_printed=4e-11 (on D or lnD unspecified; not converted); Type_of_exp_as_printed=diffusion couple; Analytical_as_printed=EMP; Apparatus_as_printed=PCA; Capsule_as_printed=graphite; pres_medium_as_printed=NaCl+pyrex+alumina; R unstated in spreadsheet; compiler gas_constant_used_j_mol_k=8.314",supplement,"Holycross, M.",2026-08-31,draft,Freda1998GCA 62; 2997,Freda,1998,,Geochimica et Cosmochimica Acta,62,2997,10.1016/s0016-7037(98)00226-9,"Zhang 2010 Table 1 xls, Entry# ; Run# IX A"
DDB003107,1.0.0,isothermal_d,,K,,,,chemical,effective_binary,unspecified,melt,Albite-orthoclase,,,,melt_simple,,,false,false,albite-orthoclase; SiO2=69.14(65.13);Al2O3=19.26(18.52);Na2O=11.42(0.00);K2O=0.00(17.76),wt_pct_oxide,69.14(65.13),,19.26(18.52),,,,,,,,11.42(0.00),0.00(17.76),,,,,,anhydrous_total=99.82(101.41),,,,,,,1073.15,1073.15,1073.15,1073.15,K,1000000000,1000000000,1000000000,1000,MPa,unknown,,,unknown,piston_cylinder,11700,,,,,,,,,,,,,,,,,,2.89e-12,-11.5391021572,,,2.89e-12,m2/s,,,,EPMA,diffusion_couple,EMP,true,,,false,use_with_caution,,Xor=0.25; Texp=1073.15,"provenance=compilation_2010; v0_source=zhang_table1; Type_of_dif_as_printed=EBD; logfO2_as_printed=0.25; not converted to log10_fo2_bar (looks like XO2/mole fraction, not log10 Pa); 1s_error_as_printed=4.5e-13 (on D or lnD unspecified; not converted); Type_of_exp_as_printed=diffusion couple; Analytical_as_printed=EMP; Apparatus_as_printed=PCA; Capsule_as_printed=graphite; pres_medium_as_printed=NaCl+pyrex+alumina; R unstated in spreadsheet; compiler gas_constant_used_j_mol_k=8.314",supplement,"Holycross, M.",2026-08-31,draft,Freda1998GCA 62; 2997,Freda,1998,,Geochimica et Cosmochimica Acta,62,2997,10.1016/s0016-7037(98)00226-9,"Zhang 2010 Table 1 xls, Entry# ; Run# XA"
DDB003108,1.0.0,isothermal_d,,K,,,,chemical,effective_binary,unspecified,melt,Albite-orthoclase,,,,melt_simple,,,false,false,albite-orthoclase; SiO2=69.14(65.13);Al2O3=19.26(18.52);Na2O=11.42(0.00);K2O=0.00(17.76),wt_pct_oxide,69.14(65.13),,19.26(18.52),,,,,,,,11.42(0.00),0.00(17.76),,,,,,anhydrous_total=99.82(101.41),,,,,,,1073.15,1073.15,1073.15,1073.15,K,1000000000,1000000000,1000000000,1000,MPa,unknown,,,unknown,piston_cylinder,11700,,,,,,,,,,,,,,,,,,2.25e-12,-11.6478174819,,,2.25e-12,m2/s,,,,EPMA,diffusion_couple,EMP,true,,,false,use_with_caution,,Xor=0.50; Texp=1073.15,"provenance=compilation_2010; v0_source=zhang_table1; Type_of_dif_as_printed=EBD; logfO2_as_printed=0.5; not converted to log10_fo2_bar (looks like XO2/mole fraction, not log10 Pa); 1s_error_as_printed=3.5e-13 (on D or lnD unspecified; not converted); Type_of_exp_as_printed=diffusion couple; Analytical_as_printed=EMP; Apparatus_as_printed=PCA; Capsule_as_printed=graphite; pres_medium_as_printed=NaCl+pyrex+alumina; R unstated in spreadsheet; compiler gas_constant_used_j_mol_k=8.314",supplement,"Holycross, M.",2026-08-31,draft,Freda1998GCA 62; 2997,Freda,1998,,Geochimica et Cosmochimica Acta,62,2997,10.1016/s0016-7037(98)00226-9,"Zhang 2010 Table 1 xls, Entry# ; Run# XA"
DDB003109,1.0.0,isothermal_d,,K,,,,chemical,effective_binary,unspecified,melt,Albite-orthoclase,,,,melt_simple,,,false,false,albite-orthoclase; SiO2=69.14(65.13);Al2O3=19.26(18.52);Na2O=11.42(0.00);K2O=0.00(17.76),wt_pct_oxide,69.14(65.13),,19.26(18.52),,,,,,,,11.42(0.00),0.00(17.76),,,,,,anhydrous_total=99.82(101.41),,,,,,,1073.15,1073.15,1073.15,1073.15,K,1000000000,1000000000,1000000000,1000,MPa,unknown,,,unknown,piston_cylinder,11700,,,,,,,,,,,,,,,,,,1.56e-12,-11.8068754016,,,1.56e-12,m2/s,,,,EPMA,diffusion_couple,EMP,true,,,false,use_with_caution,,Xor=0.75; Texp=1073.15,"provenance=compilation_2010; v0_source=zhang_table1; Type_of_dif_as_printed=EBD; logfO2_as_printed=0.75; not converted to log10_fo2_bar (looks like XO2/mole fraction, not log10 Pa); 1s_error_as_printed=2.6e-13 (on D or lnD unspecified; not converted); Type_of_exp_as_printed=diffusion couple; Analytical_as_printed=EMP; Apparatus_as_printed=PCA; Capsule_as_printed=graphite; pres_medium_as_printed=NaCl+pyrex+alumina; R unstated in spreadsheet; compiler gas_constant_used_j_mol_k=8.314",supplement,"Holycross, M.",2026-08-31,draft,Freda1998GCA 62; 2997,Freda,1998,,Geochimica et Cosmochimica Acta,62,2997,10.1016/s0016-7037(98)00226-9,"Zhang 2010 Table 1 xls, Entry# ; Run# XA"
DDB003110,1.0.0,isothermal_d,,K,,,,chemical,effective_binary,unspecified,melt,Albite-orthoclase,,,,melt_simple,,,false,false,albite-orthoclase; SiO2=69.14(65.13);Al2O3=19.26(18.52);Na2O=11.42(0.00);K2O=0.00(17.76),wt_pct_oxide,69.14(65.13),,19.26(18.52),,,,,,,,11.42(0.00),0.00(17.76),,,,,,anhydrous_total=99.82(101.41),true,5.5,,,,,1582.15,1582.15,1582.15,1582.15,K,1000000000,1000000000,1000000000,1000,MPa,unknown,,,unknown,piston_cylinder,240,,,,,,,,,,,,,,,,,,6.24e-10,-9.20481541032,,,6.24e-10,m2/s,,,,EPMA,diffusion_couple,EMP,true,,,false,use_with_caution,,Xor=0.25; Texp=1673.15,"provenance=compilation_2010; v0_source=zhang_table1; Type_of_dif_as_printed=EBD; logfO2_as_printed=0.25; not converted to log10_fo2_bar (looks like XO2/mole fraction, not log10 Pa); 1s_error_as_printed=1.4e-11 (on D or lnD unspecified; not converted); Type_of_exp_as_printed=diffusion couple; Analytical_as_printed=EMP; Apparatus_as_printed=PCA; Capsule_as_printed=graphite and Pt; pres_medium_as_printed=NaCl+pyrex+alumina; R unstated in spreadsheet; compiler gas_constant_used_j_mol_k=8.314",supplement,"Holycross, M.",2026-08-31,draft,Freda1998GCA 62; 2997,Freda,1998,,Geochimica et Cosmochimica Acta,62,2997,10.1016/s0016-7037(98)00226-9,"Zhang 2010 Table 1 xls, Entry# ; Run# XI A 5.5% H2O"
DDB003111,1.0.0,isothermal_d,,K,,,,chemical,effective_binary,unspecified,melt,Albite-orthoclase,,,,melt_simple,,,false,false,albite-orthoclase; SiO2=69.14(65.13);Al2O3=19.26(18.52);Na2O=11.42(0.00);K2O=0.00(17.76),wt_pct_oxide,69.14(65.13),,19.26(18.52),,,,,,,,11.42(0.00),0.00(17.76),,,,,,anhydrous_total=99.82(101.41),true,5.5,,,,,1582.15,1582.15,1582.15,1582.15,K,1000000000,1000000000,1000000000,1000,MPa,unknown,,,unknown,piston_cylinder,240,,,,,,,,,,,,,,,,,,7.24e-10,-9.1402614338,,,7.24e-10,m2/s,,,,EPMA,diffusion_couple,EMP,true,,,false,use_with_caution,,Xor=0.50; Texp=1673.15,"provenance=compilation_2010; v0_source=zhang_table1; Type_of_dif_as_printed=EBD; logfO2_as_printed=0.5; not converted to log10_fo2_bar (looks like XO2/mole fraction, not log10 Pa); 1s_error_as_printed=6.1e-11 (on D or lnD unspecified; not converted); Type_of_exp_as_printed=diffusion couple; Analytical_as_printed=EMP; Apparatus_as_printed=PCA; Capsule_as_printed=graphite and Pt; pres_medium_as_printed=NaCl+pyrex+alumina; R unstated in spreadsheet; compiler gas_constant_used_j_mol_k=8.314",supplement,"Holycross, M.",2026-08-31,draft,Freda1998GCA 62; 2997,Freda,1998,,Geochimica et Cosmochimica Acta,62,2997,10.1016/s0016-7037(98)00226-9,"Zhang 2010 Table 1 xls, Entry# ; Run# XI A 5.5% H2O"
DDB003112,1.0.0,isothermal_d,,K,,,,chemical,effective_binary,unspecified,melt,Albite-orthoclase,,,,melt_simple,,,false,false,albite-orthoclase; SiO2=69.14(65.13);Al2O3=19.26(18.52);Na2O=11.42(0.00);K2O=0.00(17.76),wt_pct_oxide,69.14(65.13),,19.26(18.52),,,,,,,,11.42(0.00),0.00(17.76),,,,,,anhydrous_total=99.82(101.41),true,5.5,,,,,1582.15,1582.15,1582.15,1582.15,K,1000000000,1000000000,1000000000,1000,MPa,unknown,,,unknown,piston_cylinder,240,,,,,,,,,,,,,,,,,,9.88e-10,-9.00524305541,,,9.88e-10,m2/s,,,,EPMA,diffusion_couple,EMP,true,,,false,use_with_caution,,Xor=0.75; Texp=1673.15,"provenance=compilation_2010; v0_source=zhang_table1; Type_of_dif_as_printed=EBD; logfO2_as_printed=0.75; not converted to log10_fo2_bar (looks like XO2/mole fraction, not log10 Pa); 1s_error_as_printed=4.9e-11 (on D or lnD unspecified; not converted); Type_of_exp_as_printed=diffusion couple; Analytical_as_printed=EMP; Apparatus_as_printed=PCA; Capsule_as_printed=graphite and Pt; pres_medium_as_printed=NaCl+pyrex+alumina; R unstated in spreadsheet; compiler gas_constant_used_j_mol_k=8.314",supplement,"Holycross, M.",2026-08-31,draft,Freda1998GCA 62; 2997,Freda,1998,,Geochimica et Cosmochimica Acta,62,2997,10.1016/s0016-7037(98)00226-9,"Zhang 2010 Table 1 xls, Entry# ; Run# XI A 5.5% H2O"
DDB003113,1.0.0,isothermal_d,,K,,,,chemical,effective_binary,unspecified,melt,Albite-orthoclase,,,,melt_simple,,,false,false,albite-orthoclase; SiO2=69.14(65.13);Al2O3=19.26(18.52);Na2O=11.42(0.00);K2O=0.00(17.76),wt_pct_oxide,69.14(65.13),,19.26(18.52),,,,,,,,11.42(0.00),0.00(17.76),,,,,,anhydrous_total=99.82(101.41),true,5.5,,,,,1436.15,1436.15,1436.15,1436.15,K,1000000000,1000000000,1000000000,1000,MPa,unknown,,,unknown,piston_cylinder,480,,,,,,,,,,,,,,,,,,3.23e-10,-9.49079747767,,,3.23e-10,m2/s,,,,EPMA,diffusion_couple,EMP,true,,,false,use_with_caution,,Xor=0.25; Texp=1473.15,"provenance=compilation_2010; v0_source=zhang_table1; Type_of_dif_as_printed=EBD; logfO2_as_printed=0.25; not converted to log10_fo2_bar (looks like XO2/mole fraction, not log10 Pa); 1s_error_as_printed=1.1e-11 (on D or lnD unspecified; not converted); Type_of_exp_as_printed=diffusion couple; Analytical_as_printed=EMP; Apparatus_as_printed=PCA; Capsule_as_printed=graphite and Pt; pres_medium_as_printed=NaCl+pyrex+alumina; R unstated in spreadsheet; compiler gas_constant_used_j_mol_k=8.314",supplement,"Holycross, M.",2026-08-31,draft,Freda1998GCA 62; 2997,Freda,1998,,Geochimica et Cosmochimica Acta,62,2997,10.1016/s0016-7037(98)00226-9,"Zhang 2010 Table 1 xls, Entry# ; Run# XII A, 5.5% H2O"
DDB003114,1.0.0,isothermal_d,,K,,,,chemical,effective_binary,unspecified,melt,Albite-orthoclase,,,,melt_simple,,,false,false,albite-orthoclase; SiO2=69.14(65.13);Al2O3=19.26(18.52);Na2O=11.42(0.00);K2O=0.00(17.76),wt_pct_oxide,69.14(65.13),,19.26(18.52),,,,,,,,11.42(0.00),0.00(17.76),,,,,,anhydrous_total=99.82(101.41),true,5.5,,,,,1436.15,1436.15,1436.15,1436.15,K,1000000000,1000000000,1000000000,1000,MPa,unknown,,,unknown,piston_cylinder,480,,,,,,,,,,,,,,,,,,3.78e-10,-9.42250820016,,,3.78e-10,m2/s,,,,EPMA,diffusion_couple,EMP,true,,,false,use_with_caution,,Xor=0.50; Texp=1473.15,"provenance=compilation_2010; v0_source=zhang_table1; Type_of_dif_as_printed=EBD; logfO2_as_printed=0.5; not converted to log10_fo2_bar (looks like XO2/mole fraction, not log10 Pa); 1s_error_as_printed=3.8e-11 (on D or lnD unspecified; not converted); Type_of_exp_as_printed=diffusion couple; Analytical_as_printed=EMP; Apparatus_as_printed=PCA; Capsule_as_printed=graphite and Pt; pres_medium_as_printed=NaCl+pyrex+alumina; R unstated in spreadsheet; compiler gas_constant_used_j_mol_k=8.314",supplement,"Holycross, M.",2026-08-31,draft,Freda1998GCA 62; 2997,Freda,1998,,Geochimica et Cosmochimica Acta,62,2997,10.1016/s0016-7037(98)00226-9,"Zhang 2010 Table 1 xls, Entry# ; Run# XII A, 5.5% H2O"
DDB003115,1.0.0,isothermal_d,,K,,,,chemical,effective_binary,unspecified,melt,Albite-orthoclase,,,,melt_simple,,,false,false,albite-orthoclase; SiO2=69.14(65.13);Al2O3=19.26(18.52);Na2O=11.42(0.00);K2O=0.00(17.76),wt_pct_oxide,69.14(65.13),,19.26(18.52),,,,,,,,11.42(0.00),0.00(17.76),,,,,,anhydrous_total=99.82(101.41),true,5.5,,,,,1436.15,1436.15,1436.15,1436.15,K,1000000000,1000000000,1000000000,1000,MPa,unknown,,,unknown,piston_cylinder,480,,,,,,,,,,,,,,,,,,5.26e-10,-9.27901425585,,,5.26e-10,m2/s,,,,EPMA,diffusion_couple,EMP,true,,,false,use_with_caution,,Xor=0.75; Texp=1473.15,"provenance=compilation_2010; v0_source=zhang_table1; Type_of_dif_as_printed=EBD; logfO2_as_printed=0.75; not converted to log10_fo2_bar (looks like XO2/mole fraction, not log10 Pa); 1s_error_as_printed=3.4e-11 (on D or lnD unspecified; not converted); Type_of_exp_as_printed=diffusion couple; Analytical_as_printed=EMP; Apparatus_as_printed=PCA; Capsule_as_printed=graphite and Pt; pres_medium_as_printed=NaCl+pyrex+alumina; R unstated in spreadsheet; compiler gas_constant_used_j_mol_k=8.314",supplement,"Holycross, M.",2026-08-31,draft,Freda1998GCA 62; 2997,Freda,1998,,Geochimica et Cosmochimica Acta,62,2997,10.1016/s0016-7037(98)00226-9,"Zhang 2010 Table 1 xls, Entry# ; Run# XII A, 5.5% H2O"
DDB003116,1.0.0,isothermal_d,,K,,,,chemical,effective_binary,unspecified,melt,Albite-orthoclase,,,,melt_simple,,,false,false,albite-orthoclase; SiO2=69.14(65.13);Al2O3=19.26(18.52);Na2O=11.42(0.00);K2O=0.00(17.76),wt_pct_oxide,69.14(65.13),,19.26(18.52),,,,,,,,11.42(0.00),0.00(17.76),,,,,,anhydrous_total=99.82(101.41),,,,,,,1604.15,1604.15,1604.15,1604.15,K,2000000000,2000000000,2000000000,2000,MPa,unknown,,,unknown,piston_cylinder,240,,,,,,,,,,,,,,,,,,2.01e-10,-9.69680394258,,,2.01e-10,m2/s,,,,EPMA,diffusion_couple,EMP,true,,,false,use_with_caution,,Xor=0.25; Texp=1673.15,"provenance=compilation_2010; v0_source=zhang_table1; Type_of_dif_as_printed=EBD; logfO2_as_printed=0.25; not converted to log10_fo2_bar (looks like XO2/mole fraction, not log10 Pa); 1s_error_as_printed=1.9e-11 (on D or lnD unspecified; not converted); Type_of_exp_as_printed=diffusion couple; Analytical_as_printed=EMP; Apparatus_as_printed=PCA; Capsule_as_printed=graphite; pres_medium_as_printed=NaCl+pyrex+alumina; R unstated in spreadsheet; compiler gas_constant_used_j_mol_k=8.314",supplement,"Holycross, M.",2026-08-31,draft,Freda1998GCA 62; 2997,Freda,1998,,Geochimica et Cosmochimica Acta,62,2997,10.1016/s0016-7037(98)00226-9,"Zhang 2010 Table 1 xls, Entry# ; Run# VIII A"
DDB003117,1.0.0,isothermal_d,,K,,,,chemical,effective_binary,unspecified,melt,Albite-orthoclase,,,,melt_simple,,,false,false,albite-orthoclase; SiO2=69.14(65.13);Al2O3=19.26(18.52);Na2O=11.42(0.00);K2O=0.00(17.76),wt_pct_oxide,69.14(65.13),,19.26(18.52),,,,,,,,11.42(0.00),0.00(17.76),,,,,,anhydrous_total=99.82(101.41),,,,,,,1604.15,1604.15,1604.15,1604.15,K,2000000000,2000000000,2000000000,2000,MPa,unknown,,,unknown,piston_cylinder,240,,,,,,,,,,,,,,,,,,2.54e-10,-9.59516628338,,,2.54e-10,m2/s,,,,EPMA,diffusion_couple,EMP,true,,,false,use_with_caution,,Xor=0.50; Texp=1673.15,"provenance=compilation_2010; v0_source=zhang_table1; Type_of_dif_as_printed=EBD; logfO2_as_printed=0.5; not converted to log10_fo2_bar (looks like XO2/mole fraction, not log10 Pa); 1s_error_as_printed=4.8e-11 (on D or lnD unspecified; not converted); Type_of_exp_as_printed=diffusion couple; Analytical_as_printed=EMP; Apparatus_as_printed=PCA; Capsule_as_printed=graphite; pres_medium_as_printed=NaCl+pyrex+alumina; R unstated in spreadsheet; compiler gas_constant_used_j_mol_k=8.314",supplement,"Holycross, M.",2026-08-31,draft,Freda1998GCA 62; 2997,Freda,1998,,Geochimica et Cosmochimica Acta,62,2997,10.1016/s0016-7037(98)00226-9,"Zhang 2010 Table 1 xls, Entry# ; Run# VIII A"
DDB003118,1.0.0,isothermal_d,,K,,,,chemical,effective_binary,unspecified,melt,Albite-orthoclase,,,,melt_simple,,,false,false,albite-orthoclase; SiO2=69.14(65.13);Al2O3=19.26(18.52);Na2O=11.42(0.00);K2O=0.00(17.76),wt_pct_oxide,69.14(65.13),,19.26(18.52),,,,,,,,11.42(0.00),0.00(17.76),,,,,,anhydrous_total=99.82(101.41),,,,,,,1604.15,1604.15,1604.15,1604.15,K,2000000000,2000000000,2000000000,2000,MPa,unknown,,,unknown,piston_cylinder,240,,,,,,,,,,,,,,,,,,3.73e-10,-9.42829116819,,,3.73e-10,m2/s,,,,EPMA,diffusion_couple,EMP,true,,,false,use_with_caution,,Xor=0.75; Texp=1673.15,"provenance=compilation_2010; v0_source=zhang_table1; Type_of_dif_as_printed=EBD; logfO2_as_printed=0.75; not converted to log10_fo2_bar (looks like XO2/mole fraction, not log10 Pa); 1s_error_as_printed=4.8e-11 (on D or lnD unspecified; not converted); Type_of_exp_as_printed=diffusion couple; Analytical_as_printed=EMP; Apparatus_as_printed=PCA; Capsule_as_printed=graphite; pres_medium_as_printed=NaCl+pyrex+alumina; R unstated in spreadsheet; compiler gas_constant_used_j_mol_k=8.314",supplement,"Holycross, M.",2026-08-31,draft,Freda1998GCA 62; 2997,Freda,1998,,Geochimica et Cosmochimica Acta,62,2997,10.1016/s0016-7037(98)00226-9,"Zhang 2010 Table 1 xls, Entry# ; Run# VIII A"
DDB003119,1.0.0,isothermal_d,,Na,,,,chemical,effective_binary,unspecified,melt,Granite,,,,other,,,false,false,granite; SiO2=74.3;TiO2=0.25;Al2O3=14.17;FeOt=1.71;MnO=0.02;MgO=0.33;CaO=1.24;Na2O=2.45;K2O=5.41,wt_pct_oxide,74.3,0.25,14.17,,1.71,,,0.02,0.33,1.24,2.45,5.41,,,,,,,true,5,,,,,1193.15,1193.15,1193.15,1193.15,K,1000000000,1000000000,1000000000,1000,MPa,,,,,piston_cylinder,7200,,,,,,,,,,,,,,,,,,6e-11,-10.2218487496,,,6e-11,m2/s,,,,EPMA,diffusion_couple,EMP,true,,true,false,use_with_caution,,,provenance=compilation_2010; v0_source=zhang_table1; Type_of_dif_as_printed=EBD; C_range_as_printed=1.9 to 2.5; Type_of_exp_as_printed=diffusion couple (dry rhyolite-wet basalt); Analytical_as_printed=EMP; Apparatus_as_printed=Piston-cylinder; Capsule_as_printed=gold; pres_medium_as_printed=salt; R unstated in spreadsheet; compiler gas_constant_used_j_mol_k=8.314,supplement,"Holycross, M.",2026-08-31,draft,van der Laan1993JP 34; 491,,,,,,,,"Zhang 2010 Table 1 xls, Entry# "
DDB003120,1.0.0,isothermal_d,,Ca,,,,chemical,effective_binary,unspecified,melt,Granite,,,,other,,,false,false,granite; SiO2=74.3;TiO2=0.25;Al2O3=14.17;FeOt=1.71;MnO=0.02;MgO=0.33;CaO=1.24;Na2O=2.45;K2O=5.41,wt_pct_oxide,74.3,0.25,14.17,,1.71,,,0.02,0.33,1.24,2.45,5.41,,,,,,,true,5,,,,,1193.15,1193.15,1193.15,1193.15,K,1000000000,1000000000,1000000000,1000,MPa,,,,,piston_cylinder,7200,,,,,,,,,,,,,,,,,,4e-12,-11.3979400087,,,4e-12,m2/s,,,,EPMA,diffusion_couple,EMP,true,,true,false,use_with_caution,,,provenance=compilation_2010; v0_source=zhang_table1; Type_of_dif_as_printed=EBD; C_range_as_printed=1.2 to 5.5; Type_of_exp_as_printed=diffusion couple; Analytical_as_printed=EMP; Apparatus_as_printed=Piston-cylinder; Capsule_as_printed=gold; pres_medium_as_printed=salt; R unstated in spreadsheet; compiler gas_constant_used_j_mol_k=8.314,supplement,"Holycross, M.",2026-08-31,draft,van der Laan1993JP 34; 491,,,,,,,,"Zhang 2010 Table 1 xls, Entry# "
DDB003121,1.0.0,isothermal_d,,Ca,,,,chemical,effective_binary,unspecified,melt,Granite,,,,other,,,false,false,granite; SiO2=74.3;TiO2=0.25;Al2O3=14.17;FeOt=1.71;MnO=0.02;MgO=0.33;CaO=1.24;Na2O=2.45;K2O=5.41,wt_pct_oxide,74.3,0.25,14.17,,1.71,,,0.02,0.33,1.24,2.45,5.41,,,,,,,true,5,,,,,1193.15,1193.15,1193.15,1193.15,K,1000000000,1000000000,1000000000,1000,MPa,,,,,piston_cylinder,90000,,,,,,,,,,,,,,,,,,6e-12,-11.2218487496,,,6e-12,m2/s,,,,EPMA,diffusion_couple,EMP,true,,true,false,use_with_caution,,,provenance=compilation_2010; v0_source=zhang_table1; Type_of_dif_as_printed=EBD; C_range_as_printed=1.2 to 2.2; Type_of_exp_as_printed=diffusion couple; Analytical_as_printed=EMP; Apparatus_as_printed=Piston-cylinder; Capsule_as_printed=gold; pres_medium_as_printed=salt; R unstated in spreadsheet; compiler gas_constant_used_j_mol_k=8.314,supplement,"Holycross, M.",2026-08-31,draft,van der Laan1993JP 34; 491,,,,,,,,"Zhang 2010 Table 1 xls, Entry# "
DDB003122,1.0.0,isothermal_d,,Al,,,,chemical,effective_binary,unspecified,melt,Granite,,,,other,,,false,false,granite; SiO2=74.3;TiO2=0.25;Al2O3=14.17;FeOt=1.71;MnO=0.02;MgO=0.33;CaO=1.24;Na2O=2.45;K2O=5.41,wt_pct_oxide,74.3,0.25,14.17,,1.71,,,0.02,0.33,1.24,2.45,5.41,,,,,,,true,5,,,,,1193.15,1193.15,1193.15,1193.15,K,1000000000,1000000000,1000000000,1000,MPa,,,,,piston_cylinder,7200,,,,,,,,,,,,,,,,,,6e-13,-12.2218487496,,,6e-13,m2/s,,,,EPMA,diffusion_couple,EMP,true,,true,false,use_with_caution,,,provenance=compilation_2010; v0_source=zhang_table1; Type_of_dif_as_printed=EBD; C_range_as_printed=14 to 20; Type_of_exp_as_printed=diffusion couple; Analytical_as_printed=EMP; Apparatus_as_printed=Piston-cylinder; Capsule_as_printed=gold; pres_medium_as_printed=salt; R unstated in spreadsheet; compiler gas_constant_used_j_mol_k=8.314,supplement,"Holycross, M.",2026-08-31,draft,van der Laan1993JP 34; 491,,,,,,,,"Zhang 2010 Table 1 xls, Entry# "
DDB003123,1.0.0,isothermal_d,,Al,,,,chemical,effective_binary,unspecified,melt,Granite,,,,other,,,false,false,granite; SiO2=74.3;TiO2=0.25;Al2O3=14.17;FeOt=1.71;MnO=0.02;MgO=0.33;CaO=1.24;Na2O=2.45;K2O=5.41,wt_pct_oxide,74.3,0.25,14.17,,1.71,,,0.02,0.33,1.24,2.45,5.41,,,,,,,true,5,,,,,1193.15,1193.15,1193.15,1193.15,K,1000000000,1000000000,1000000000,1000,MPa,,,,,piston_cylinder,90000,,,,,,,,,,,,,,,,,,6e-13,-12.2218487496,,,6e-13,m2/s,,,,EPMA,diffusion_couple,EMP,true,,true,false,use_with_caution,,,provenance=compilation_2010; v0_source=zhang_table1; Type_of_dif_as_printed=EBD; C_range_as_printed=14.2 to 18; Type_of_exp_as_printed=diffusion couple; Analytical_as_printed=EMP; Apparatus_as_printed=Piston-cylinder; Capsule_as_printed=gold; pres_medium_as_printed=salt; R unstated in spreadsheet; compiler gas_constant_used_j_mol_k=8.314,supplement,"Holycross, M.",2026-08-31,draft,van der Laan1993JP 34; 491,,,,,,,,"Zhang 2010 Table 1 xls, Entry# "
DDB003124,1.0.0,isothermal_d,,Si,,,,chemical,effective_binary,unspecified,melt,Granite,,,,other,,,false,false,granite; SiO2=74.3;TiO2=0.25;Al2O3=14.17;FeOt=1.71;MnO=0.02;MgO=0.33;CaO=1.24;Na2O=2.45;K2O=5.41,wt_pct_oxide,74.3,0.25,14.17,,1.71,,,0.02,0.33,1.24,2.45,5.41,,,,,,,true,5,,,,,1193.15,1193.15,1193.15,1193.15,K,1000000000,1000000000,1000000000,1000,MPa,,,,,piston_cylinder,7200,,,,,,,,,,,,,,,,,,6e-13,-12.2218487496,,,6e-13,m2/s,,,,EPMA,diffusion_couple,EMP,true,,true,false,use_with_caution,,,provenance=compilation_2010; v0_source=zhang_table1; Type_of_dif_as_printed=EBD; C_range_as_printed=61 to 75; Type_of_exp_as_printed=diffusion couple; Analytical_as_printed=EMP; Apparatus_as_printed=Piston-cylinder; Capsule_as_printed=gold; pres_medium_as_printed=salt; R unstated in spreadsheet; compiler gas_constant_used_j_mol_k=8.314,supplement,"Holycross, M.",2026-08-31,draft,van der Laan1993JP 34; 491,,,,,,,,"Zhang 2010 Table 1 xls, Entry# "
DDB003125,1.0.0,isothermal_d,,Hf,,,,chemical,effective_binary,unspecified,melt,HPG8,,,,melt_rhyolite,,,false,false,HPG8; SiO2=79.425;Al2O3=11.64;Na2O=4.77;K2O=4.165,wt_pct_oxide,79.425,,11.64,,,,,,,,4.77,4.165,,,,,,anhydrous_total=100,,,,,,,1410.15,1410.15,1410.15,1410.15,K,100000,100000,100000,0.1,MPa,,,,,one_atm_furnace,1140240,,,,,,,,,,,,,,,,,,2.57039578277e-17,-16.59,,,2.57039578276885e-17,m2/s,,,,EPMA,diffusion_couple,EMP,true,,true,false,use_with_caution,,Large error; a factor of 5 to 50,provenance=compilation_2010; v0_source=zhang_table1; Type_of_dif_as_printed=FEBD; 1s_error_as_printed=1.01207290713721e-16 (on D or lnD unspecified; not converted); C_range_as_printed=0.07984; Type_of_exp_as_printed=diffusion couple; Analytical_as_printed=EMP; Apparatus_as_printed=furnace; Capsule_as_printed=Pt; pres_medium_as_printed=air; R unstated in spreadsheet; compiler gas_constant_used_j_mol_k=8.314,supplement,"Holycross, M.",2026-08-31,draft,Mungall1999GCA 63; 2599,Mungall,1999,,Geochimica et Cosmochimica Acta,63,2599,10.1016/s0016-7037(99)00209-4,"Zhang 2010 Table 1 xls, Entry# ; Run# P1"
