Repository: holycrossm/diffusion-coefficients

# Experimental diffusion coefficients (minerals and silicate melts)

**Pre-release / not published.** Schema v1.0.0. This folder is a GitHub-ready living table: canonical data is CSV, new rows arrive by pull request, and a static page searches the file in the browser. Nothing here is a citable compilation of record.

This is a QA build of 4630 experimental rows (minerals and silicate melts). Most numbers are staged from the 2010 RiMG 72 tables. Do not treat the repo as published, complete, or peer-reviewed.

File: site/data/diffusion_coefficients.csv (part 88 of 136)
DDB003126,1.0.0,isothermal_d,,Ta,,,,chemical,effective_binary,unspecified,melt,HPG8,,,,melt_rhyolite,,,false,false,HPG8; SiO2=79.425;Al2O3=11.64;Na2O=4.77;K2O=4.165,wt_pct_oxide,79.425,,11.64,,,,,,,,4.77,4.165,,,,,,anhydrous_total=100,,,,,,,1410.15,1410.15,1410.15,1410.15,K,100000,100000,100000,0.1,MPa,,,,,one_atm_furnace,1140240,,,,,,,,,,,,,,,,,,1.65958690744e-16,-15.78,,,1.65958690743756e-16,m2/s,,,,EPMA,diffusion_couple,EMP,true,,true,false,use_with_caution,,large error; a factor of 6,provenance=compilation_2010; v0_source=zhang_table1; Type_of_dif_as_printed=FEBD; 1s_error_as_printed=3.05707205887506e-16 (on D or lnD unspecified; not converted); C_range_as_printed=0.01253; Type_of_exp_as_printed=diffusion couple; Analytical_as_printed=EMP; Apparatus_as_printed=furnace; Capsule_as_printed=Pt; pres_medium_as_printed=air; R unstated in spreadsheet; compiler gas_constant_used_j_mol_k=8.314,supplement,"Holycross, M.",2026-08-31,draft,Mungall1999GCA 63; 2599,Mungall,1999,,Geochimica et Cosmochimica Acta,63,2599,10.1016/s0016-7037(99)00209-4,"Zhang 2010 Table 1 xls, Entry# ; Run# P1"
DDB003127,1.0.0,isothermal_d,,W,,,,chemical,effective_binary,unspecified,melt,HPG8,,,,melt_rhyolite,,,false,false,HPG8; SiO2=79.425;Al2O3=11.64;Na2O=4.77;K2O=4.165,wt_pct_oxide,79.425,,11.64,,,,,,,,4.77,4.165,,,,,,anhydrous_total=100,,,,,,,1410.15,1410.15,1410.15,1410.15,K,100000,100000,100000,0.1,MPa,,,,,one_atm_furnace,1140240,,,,,,,,,,,,,,,,,,4.26579518802e-16,-15.37,,,4.26579518801592e-16,m2/s,,,,EPMA,diffusion_couple,EMP,true,,,false,use_with_caution,,large error; 2 orders of magnitude,provenance=compilation_2010; v0_source=zhang_table1; Type_of_dif_as_printed=FEBD; 1s_error_as_printed=2.83866100240075e-15 (on D or lnD unspecified; not converted); Type_of_exp_as_printed=diffusion couple; Analytical_as_printed=EMP; Apparatus_as_printed=furnace; Capsule_as_printed=Pt; pres_medium_as_printed=air; R unstated in spreadsheet; compiler gas_constant_used_j_mol_k=8.314,supplement,"Holycross, M.",2026-08-31,draft,Mungall1999GCA 63; 2599,Mungall,1999,,Geochimica et Cosmochimica Acta,63,2599,10.1016/s0016-7037(99)00209-4,"Zhang 2010 Table 1 xls, Entry# ; Run# P1"
DDB003128,1.0.0,isothermal_d,,Mg,,,,chemical,effective_binary,unspecified,melt,Alkali Basalt,,,,melt_basalt,,,false,false,alkali basalt; SiO2=48.6;TiO2=2.2;Al2O3=15.6;FeOt=11.347;MnO=0.16;MgO=6.3;CaO=9.85;Na2O=3.5;K2O=1.21;P2O5=0.51,wt_pct_oxide,48.6,2.2,15.6,,11.347,,,0.16,6.3,9.85,3.5,1.21,0.51,,,,,anhydrous_total=99.277,true,,,,,H2Ot_as_printed=<0.1,1523.15,1523.15,1523.15,1523.15,K,500000000,500000000,500000000,500,MPa,,,,,piston_cylinder,300 to 7500,,,,,,,,,,,,,,,,,,1.91e-13,-12.7189666328,,,1.91e-13,m2/s,,,,EPMA,crystal_dissolution,EMP,true,,,false,use_with_caution,,spherical crystal,provenance=compilation_2010; v0_source=zhang_table1; Type_of_dif_as_printed=EBD; Type_of_exp_as_printed=dissolving olivine; Analytical_as_printed=EMP; Apparatus_as_printed=Piston-cylinder; Capsule_as_printed=graphite; R unstated in spreadsheet; compiler gas_constant_used_j_mol_k=8.314,supplement,"Holycross, M.",2026-08-31,draft,Brearley1986JP 27; 1157-1182,Brearley,1986,,Journal of Petrology,27,1157-1182,,"Zhang 2010 Table 1 xls, Entry# "
DDB003129,1.0.0,isothermal_d,,Mg,,,,chemical,effective_binary,unspecified,melt,Alkali Basalt,,,,melt_basalt,,,false,false,alkali basalt; SiO2=48.6;TiO2=2.2;Al2O3=15.6;FeOt=11.347;MnO=0.16;MgO=6.3;CaO=9.85;Na2O=3.5;K2O=1.21;P2O5=0.51,wt_pct_oxide,48.6,2.2,15.6,,11.347,,,0.16,6.3,9.85,3.5,1.21,0.51,,,,,anhydrous_total=99.277,true,,,,,H2Ot_as_printed=<0.1,1573.15,1573.15,1573.15,1573.15,K,500000000,500000000,500000000,500,MPa,,,,,piston_cylinder,301 to 7500,,,,,,,,,,,,,,,,,,1.21e-12,-11.9172146297,,,1.21e-12,m2/s,,,,EPMA,crystal_dissolution,EMP,true,,,false,use_with_caution,,spherical crystal,provenance=compilation_2010; v0_source=zhang_table1; Type_of_dif_as_printed=EBD; Type_of_exp_as_printed=dissolving olivine; Analytical_as_printed=EMP; Apparatus_as_printed=Piston-cylinder; Capsule_as_printed=graphite; R unstated in spreadsheet; compiler gas_constant_used_j_mol_k=8.314,supplement,"Holycross, M.",2026-08-31,draft,Brearley1986JP 27; 1157-1182,Brearley,1986,,Journal of Petrology,27,1157-1182,,"Zhang 2010 Table 1 xls, Entry# "
DDB003130,1.0.0,isothermal_d,,Mg,,,,chemical,effective_binary,unspecified,melt,Alkali Basalt,,,,melt_basalt,,,false,false,alkali basalt; SiO2=48.6;TiO2=2.2;Al2O3=15.6;FeOt=11.347;MnO=0.16;MgO=6.3;CaO=9.85;Na2O=3.5;K2O=1.21;P2O5=0.51,wt_pct_oxide,48.6,2.2,15.6,,11.347,,,0.16,6.3,9.85,3.5,1.21,0.51,,,,,anhydrous_total=99.277,true,,,,,H2Ot_as_printed=<0.1,1573.15,1573.15,1573.15,1573.15,K,1200000000,1200000000,1200000000,1200,MPa,,,,,piston_cylinder,302 to 7500,,,,,,,,,,,,,,,,,,7.79e-13,-12.1084625423,,,7.79e-13,m2/s,,,,EPMA,crystal_dissolution,EMP,true,,,false,use_with_caution,,spherical crystal,provenance=compilation_2010; v0_source=zhang_table1; Type_of_dif_as_printed=EBD; Type_of_exp_as_printed=dissolving olivine; Analytical_as_printed=EMP; Apparatus_as_printed=Piston-cylinder; Capsule_as_printed=graphite; R unstated in spreadsheet; compiler gas_constant_used_j_mol_k=8.314,supplement,"Holycross, M.",2026-08-31,draft,Brearley1986JP 27; 1157-1182,Brearley,1986,,Journal of Petrology,27,1157-1182,,"Zhang 2010 Table 1 xls, Entry# "
DDB003131,1.0.0,isothermal_d,,Mg,,,,chemical,effective_binary,unspecified,melt,Alkali Basalt,,,,melt_basalt,,,false,false,alkali basalt; SiO2=48.6;TiO2=2.2;Al2O3=15.6;FeOt=11.347;MnO=0.16;MgO=6.3;CaO=9.85;Na2O=3.5;K2O=1.21;P2O5=0.51,wt_pct_oxide,48.6,2.2,15.6,,11.347,,,0.16,6.3,9.85,3.5,1.21,0.51,,,,,anhydrous_total=99.277,true,,,,,H2Ot_as_printed=<0.1,1623.15,1623.15,1623.15,1623.15,K,1200000000,1200000000,1200000000,1200,MPa,,,,,piston_cylinder,303 to 7500,,,,,,,,,,,,,,,,,,1.38e-12,-11.8601209136,,,1.38e-12,m2/s,,,,EPMA,crystal_dissolution,EMP,true,,,false,use_with_caution,,spherical crystal,provenance=compilation_2010; v0_source=zhang_table1; Type_of_dif_as_printed=EBD; Type_of_exp_as_printed=dissolving olivine; Analytical_as_printed=EMP; Apparatus_as_printed=Piston-cylinder; Capsule_as_printed=graphite; R unstated in spreadsheet; compiler gas_constant_used_j_mol_k=8.314,supplement,"Holycross, M.",2026-08-31,draft,Brearley1986JP 27; 1157-1182,Brearley,1986,,Journal of Petrology,27,1157-1182,,"Zhang 2010 Table 1 xls, Entry# "
DDB003132,1.0.0,isothermal_d,,Mg,,,,chemical,effective_binary,unspecified,melt,Alkali Basalt,,,,melt_basalt,,,false,false,alkali basalt; SiO2=48.6;TiO2=2.2;Al2O3=15.6;FeOt=11.347;MnO=0.16;MgO=6.3;CaO=9.85;Na2O=3.5;K2O=1.21;P2O5=0.51,wt_pct_oxide,48.6,2.2,15.6,,11.347,,,0.16,6.3,9.85,3.5,1.21,0.51,,,,,anhydrous_total=99.277,true,,,,,H2Ot_as_printed=<0.1,1673.15,1673.15,1673.15,1673.15,K,1200000000,1200000000,1200000000,1200,MPa,,,,,piston_cylinder,304 to 7500,,,,,,,,,,,,,,,,,,5.18e-12,-11.2856702403,,,5.18e-12,m2/s,,,,EPMA,crystal_dissolution,EMP,true,,true,false,use_with_caution,,spherical crystal,provenance=compilation_2010; v0_source=zhang_table1; Type_of_dif_as_printed=EBD; C_range_as_printed=12 to 6.3; Type_of_exp_as_printed=dissolving olivine; Analytical_as_printed=EMP; Apparatus_as_printed=Piston-cylinder; Capsule_as_printed=graphite; R unstated in spreadsheet; compiler gas_constant_used_j_mol_k=8.314,supplement,"Holycross, M.",2026-08-31,draft,Brearley1986JP 27; 1157-1182,Brearley,1986,,Journal of Petrology,27,1157-1182,,"Zhang 2010 Table 1 xls, Entry# "
DDB003133,1.0.0,isothermal_d,,Mg,,,,chemical,effective_binary,unspecified,melt,Alkali Basalt,,,,melt_basalt,,,false,false,alkali basalt; SiO2=48.6;TiO2=2.2;Al2O3=15.6;FeOt=11.347;MnO=0.16;MgO=6.3;CaO=9.85;Na2O=3.5;K2O=1.21;P2O5=0.51,wt_pct_oxide,48.6,2.2,15.6,,11.347,,,0.16,6.3,9.85,3.5,1.21,0.51,,,,,anhydrous_total=99.277,true,,,,,H2Ot_as_printed=<0.1,1723.15,1723.15,1723.15,1723.15,K,3000000000,3000000000,3000000000,3000,MPa,,,,,piston_cylinder,305 to 7500,,,,,,,,,,,,,,,,,,1.78e-11,-10.7495799977,,,1.78e-11,m2/s,,,,EPMA,crystal_dissolution,EMP,true,,,false,use_with_caution,,spherical crystal,provenance=compilation_2010; v0_source=zhang_table1; Type_of_dif_as_printed=EBD; Type_of_exp_as_printed=dissolving olivine; Analytical_as_printed=EMP; Apparatus_as_printed=Piston-cylinder; Capsule_as_printed=graphite; R unstated in spreadsheet; compiler gas_constant_used_j_mol_k=8.314,supplement,"Holycross, M.",2026-08-31,draft,Brearley1986JP 27; 1157-1182,Brearley,1986,,Journal of Petrology,27,1157-1182,,"Zhang 2010 Table 1 xls, Entry# "
DDB003134,1.0.0,isothermal_d,,Mg,,,,chemical,effective_binary,unspecified,melt,Alkali Basalt,,,,melt_basalt,,,false,false,alkali basalt; SiO2=48.6;TiO2=2.2;Al2O3=15.6;FeOt=11.347;MnO=0.16;MgO=6.3;CaO=9.85;Na2O=3.5;K2O=1.21;P2O5=0.51,wt_pct_oxide,48.6,2.2,15.6,,11.347,,,0.16,6.3,9.85,3.5,1.21,0.51,,,,,anhydrous_total=99.277,true,,,,,H2Ot_as_printed=<0.1,1773.15,1773.15,1773.15,1773.15,K,3000000000,3000000000,3000000000,3000,MPa,,,,,piston_cylinder,306 to 7500,,,,,,,,,,,,,,,,,,1.45e-10,-9.83863199777,,,1.45e-10,m2/s,,,,EPMA,crystal_dissolution,EMP,true,,,false,use_with_caution,,spherical crystal,provenance=compilation_2010; v0_source=zhang_table1; Type_of_dif_as_printed=EBD; Type_of_exp_as_printed=dissolving olivine; Analytical_as_printed=EMP; Apparatus_as_printed=Piston-cylinder; Capsule_as_printed=graphite; R unstated in spreadsheet; compiler gas_constant_used_j_mol_k=8.314,supplement,"Holycross, M.",2026-08-31,draft,Brearley1986JP 27; 1157-1182,Brearley,1986,,Journal of Petrology,27,1157-1182,,"Zhang 2010 Table 1 xls, Entry# "
DDB003135,1.0.0,isothermal_d,,Mg,,,,chemical,effective_binary,unspecified,melt,Alkali Basalt,,,,melt_basalt,,,false,false,alkali basalt; SiO2=48.6;TiO2=2.2;Al2O3=15.6;FeOt=11.347;MnO=0.16;MgO=6.3;CaO=9.85;Na2O=3.5;K2O=1.21;P2O5=0.51,wt_pct_oxide,48.6,2.2,15.6,,11.347,,,0.16,6.3,9.85,3.5,1.21,0.51,,,,,anhydrous_total=99.277,true,,,,,H2Ot_as_printed=<0.1,1523.15,1523.15,1523.15,1523.15,K,500000000,500000000,500000000,500,MPa,,,,,piston_cylinder,600 to 7200,,,,,,,,,,,,,,,,,,1.51e-12,-11.8210230527,,,1.51e-12,m2/s,,,,EPMA,crystal_dissolution,EMP,true,,true,false,use_with_caution,,spherical crystal,provenance=compilation_2010; v0_source=zhang_table1; Type_of_dif_as_printed=EBD; C_range_as_printed=9 to 6.3; Type_of_exp_as_printed=dissolving clinopyroxene; Analytical_as_printed=EMP; Apparatus_as_printed=Piston-cylinder; Capsule_as_printed=graphite; R unstated in spreadsheet; compiler gas_constant_used_j_mol_k=8.314,supplement,"Holycross, M.",2026-08-31,draft,Brearley1986JP 27; 1157-1182,Brearley,1986,,Journal of Petrology,27,1157-1182,,"Zhang 2010 Table 1 xls, Entry# "
DDB003136,1.0.0,isothermal_d,,Mg,,,,chemical,effective_binary,unspecified,melt,Alkali Basalt,,,,melt_basalt,,,false,false,alkali basalt; SiO2=48.6;TiO2=2.2;Al2O3=15.6;FeOt=11.347;MnO=0.16;MgO=6.3;CaO=9.85;Na2O=3.5;K2O=1.21;P2O5=0.51,wt_pct_oxide,48.6,2.2,15.6,,11.347,,,0.16,6.3,9.85,3.5,1.21,0.51,,,,,anhydrous_total=99.277,true,,,,,H2Ot_as_printed=<0.1,1623.15,1623.15,1623.15,1623.15,K,1200000000,1200000000,1200000000,1200,MPa,,,,,piston_cylinder,600 to 7200,,,,,,,,,,,,,,,,,,1.98e-12,-11.7033348097,,,1.98e-12,m2/s,,,,EPMA,crystal_dissolution,EMP,true,,,false,use_with_caution,,spherical crystal,provenance=compilation_2010; v0_source=zhang_table1; Type_of_dif_as_printed=EBD; Type_of_exp_as_printed=dissolving clinopyroxene; Analytical_as_printed=EMP; Apparatus_as_printed=Piston-cylinder; Capsule_as_printed=graphite; R unstated in spreadsheet; compiler gas_constant_used_j_mol_k=8.314,supplement,"Holycross, M.",2026-08-31,draft,Brearley1986JP 27; 1157-1182,Brearley,1986,,Journal of Petrology,27,1157-1182,,"Zhang 2010 Table 1 xls, Entry# "
DDB003137,1.0.0,isothermal_d,,Mg,,,,chemical,effective_binary,unspecified,melt,Alkali Basalt,,,,melt_basalt,,,false,false,alkali basalt; SiO2=48.6;TiO2=2.2;Al2O3=15.6;FeOt=11.347;MnO=0.16;MgO=6.3;CaO=9.85;Na2O=3.5;K2O=1.21;P2O5=0.51,wt_pct_oxide,48.6,2.2,15.6,,11.347,,,0.16,6.3,9.85,3.5,1.21,0.51,,,,,anhydrous_total=99.277,true,,,,,H2Ot_as_printed=<0.1,1673.15,1673.15,1673.15,1673.15,K,1200000000,1200000000,1200000000,1200,MPa,,,,,piston_cylinder,600 to 7200,,,,,,,,,,,,,,,,,,1.02e-11,-10.9913998282,,,1.02e-11,m2/s,,,,EPMA,crystal_dissolution,EMP,true,,,false,use_with_caution,,spherical crystal,provenance=compilation_2010; v0_source=zhang_table1; Type_of_dif_as_printed=EBD; Type_of_exp_as_printed=dissolving clinopyroxene; Analytical_as_printed=EMP; Apparatus_as_printed=Piston-cylinder; Capsule_as_printed=graphite; R unstated in spreadsheet; compiler gas_constant_used_j_mol_k=8.314,supplement,"Holycross, M.",2026-08-31,draft,Brearley1986JP 27; 1157-1182,Brearley,1986,,Journal of Petrology,27,1157-1182,,"Zhang 2010 Table 1 xls, Entry# "
DDB003138,1.0.0,isothermal_d,,Mg,,,,chemical,effective_binary,unspecified,melt,Alkali Basalt,,,,melt_basalt,,,false,false,alkali basalt; SiO2=48.6;TiO2=2.2;Al2O3=15.6;FeOt=11.347;MnO=0.16;MgO=6.3;CaO=9.85;Na2O=3.5;K2O=1.21;P2O5=0.51,wt_pct_oxide,48.6,2.2,15.6,,11.347,,,0.16,6.3,9.85,3.5,1.21,0.51,,,,,anhydrous_total=99.277,true,,,,,H2Ot_as_printed=<0.1,1573.15,1573.15,1573.15,1573.15,K,500000000,500000000,500000000,500,MPa,,,,,piston_cylinder,600 to 7500,,,,,,,,,,,,,,,,,,3.82e-13,-12.4179366371,,,3.82e-13,m2/s,,,,EPMA,crystal_dissolution,EMP,true,,,false,use_with_caution,,spherical crystal,provenance=compilation_2010; v0_source=zhang_table1; Type_of_dif_as_printed=EBD; Type_of_exp_as_printed=dissolving spinel; Analytical_as_printed=EMP; Apparatus_as_printed=Piston-cylinder; Capsule_as_printed=graphite; R unstated in spreadsheet; compiler gas_constant_used_j_mol_k=8.314,supplement,"Holycross, M.",2026-08-31,draft,Brearley1986JP 27; 1157-1182,Brearley,1986,,Journal of Petrology,27,1157-1182,,"Zhang 2010 Table 1 xls, Entry# "
DDB003139,1.0.0,isothermal_d,,Mg,,,,chemical,effective_binary,unspecified,melt,Alkali Basalt,,,,melt_basalt,,,false,false,alkali basalt; SiO2=48.6;TiO2=2.2;Al2O3=15.6;FeOt=11.347;MnO=0.16;MgO=6.3;CaO=9.85;Na2O=3.5;K2O=1.21;P2O5=0.51,wt_pct_oxide,48.6,2.2,15.6,,11.347,,,0.16,6.3,9.85,3.5,1.21,0.51,,,,,anhydrous_total=99.277,true,,,,,H2Ot_as_printed=<0.1,1573.15,1573.15,1573.15,1573.15,K,1200000000,1200000000,1200000000,1200,MPa,,,,,piston_cylinder,600 to 7500,,,,,,,,,,,,,,,,,,9.5e-14,-13.0222763947,,,9.5e-14,m2/s,,,,EPMA,crystal_dissolution,EMP,true,,,false,use_with_caution,,spherical crystal,provenance=compilation_2010; v0_source=zhang_table1; Type_of_dif_as_printed=EBD; Type_of_exp_as_printed=dissolving spinel; Analytical_as_printed=EMP; Apparatus_as_printed=Piston-cylinder; Capsule_as_printed=graphite; R unstated in spreadsheet; compiler gas_constant_used_j_mol_k=8.314,supplement,"Holycross, M.",2026-08-31,draft,Brearley1986JP 27; 1157-1182,Brearley,1986,,Journal of Petrology,27,1157-1182,,"Zhang 2010 Table 1 xls, Entry# "
DDB003140,1.0.0,isothermal_d,,Mg,,,,chemical,effective_binary,unspecified,melt,Alkali Basalt,,,,melt_basalt,,,false,false,alkali basalt; SiO2=48.6;TiO2=2.2;Al2O3=15.6;FeOt=11.347;MnO=0.16;MgO=6.3;CaO=9.85;Na2O=3.5;K2O=1.21;P2O5=0.51,wt_pct_oxide,48.6,2.2,15.6,,11.347,,,0.16,6.3,9.85,3.5,1.21,0.51,,,,,anhydrous_total=99.277,true,,,,,H2Ot_as_printed=<0.1,1623.15,1623.15,1623.15,1623.15,K,1200000000,1200000000,1200000000,1200,MPa,,,,,piston_cylinder,600 to 7500,,,,,,,,,,,,,,,,,,1.63e-13,-12.7878123956,,,1.63e-13,m2/s,,,,EPMA,crystal_dissolution,EMP,true,,,false,use_with_caution,,spherical crystal,provenance=compilation_2010; v0_source=zhang_table1; Type_of_dif_as_printed=EBD; Type_of_exp_as_printed=dissolving spinel; Analytical_as_printed=EMP; Apparatus_as_printed=Piston-cylinder; Capsule_as_printed=graphite; R unstated in spreadsheet; compiler gas_constant_used_j_mol_k=8.314,supplement,"Holycross, M.",2026-08-31,draft,Brearley1986JP 27; 1157-1182,Brearley,1986,,Journal of Petrology,27,1157-1182,,"Zhang 2010 Table 1 xls, Entry# "
DDB003141,1.0.0,isothermal_d,,Mg,,,,chemical,effective_binary,unspecified,melt,Alkali Basalt,,,,melt_basalt,,,false,false,alkali basalt; SiO2=48.6;TiO2=2.2;Al2O3=15.6;FeOt=11.347;MnO=0.16;MgO=6.3;CaO=9.85;Na2O=3.5;K2O=1.21;P2O5=0.51,wt_pct_oxide,48.6,2.2,15.6,,11.347,,,0.16,6.3,9.85,3.5,1.21,0.51,,,,,anhydrous_total=99.277,true,,,,,H2Ot_as_printed=<0.1,1673.15,1673.15,1673.15,1673.15,K,1200000000,1200000000,1200000000,1200,MPa,,,,,piston_cylinder,600 to 7500,,,,,,,,,,,,,,,,,,2.83e-13,-12.5482135645,,,2.83e-13,m2/s,,,,EPMA,crystal_dissolution,EMP,true,,,false,use_with_caution,,spherical crystal,provenance=compilation_2010; v0_source=zhang_table1; Type_of_dif_as_printed=EBD; Type_of_exp_as_printed=dissolving spinel; Analytical_as_printed=EMP; Apparatus_as_printed=Piston-cylinder; Capsule_as_printed=graphite; R unstated in spreadsheet; compiler gas_constant_used_j_mol_k=8.314,supplement,"Holycross, M.",2026-08-31,draft,Brearley1986JP 27; 1157-1182,Brearley,1986,,Journal of Petrology,27,1157-1182,,"Zhang 2010 Table 1 xls, Entry# "
DDB003142,1.0.0,isothermal_d,,Mg,,,,chemical,effective_binary,unspecified,melt,Alkali Basalt,,,,melt_basalt,,,false,false,alkali basalt; SiO2=48.6;TiO2=2.2;Al2O3=15.6;FeOt=11.347;MnO=0.16;MgO=6.3;CaO=9.85;Na2O=3.5;K2O=1.21;P2O5=0.51,wt_pct_oxide,48.6,2.2,15.6,,11.347,,,0.16,6.3,9.85,3.5,1.21,0.51,,,,,anhydrous_total=99.277,true,,,,,H2Ot_as_printed=<0.1,1723.15,1723.15,1723.15,1723.15,K,3000000000,3000000000,3000000000,3000,MPa,,,,,piston_cylinder,600 to 7500,,,,,,,,,,,,,,,,,,3.02e-12,-11.519993057,,,3.02e-12,m2/s,,,,EPMA,crystal_dissolution,EMP,true,,true,false,use_with_caution,,spherical crystal,provenance=compilation_2010; v0_source=zhang_table1; Type_of_dif_as_printed=EBD; C_range_as_printed=9 to 6.3; Type_of_exp_as_printed=dissolving spinel; Analytical_as_printed=EMP; Apparatus_as_printed=Piston-cylinder; Capsule_as_printed=graphite; R unstated in spreadsheet; compiler gas_constant_used_j_mol_k=8.314,supplement,"Holycross, M.",2026-08-31,draft,Brearley1986JP 27; 1157-1182,Brearley,1986,,Journal of Petrology,27,1157-1182,,"Zhang 2010 Table 1 xls, Entry# "
DDB003143,1.0.0,isothermal_d,,Mg,,,,chemical,effective_binary,unspecified,melt,Alkali Basalt,,,,melt_basalt,,,false,false,alkali basalt; SiO2=48.6;TiO2=2.2;Al2O3=15.6;FeOt=11.347;MnO=0.16;MgO=6.3;CaO=9.85;Na2O=3.5;K2O=1.21;P2O5=0.51,wt_pct_oxide,48.6,2.2,15.6,,11.347,,,0.16,6.3,9.85,3.5,1.21,0.51,,,,,anhydrous_total=99.277,true,,,,,H2Ot_as_printed=<0.1,1773.15,1773.15,1773.15,1773.15,K,3000000000,3000000000,3000000000,3000,MPa,,,,,piston_cylinder,600 to 7500,,,,,,,,,,,,,,,,,,1.56e-11,-10.8068754016,,,1.56e-11,m2/s,,,,EPMA,crystal_dissolution,EMP,true,,,false,use_with_caution,,spherical crystal,provenance=compilation_2010; v0_source=zhang_table1; Type_of_dif_as_printed=EBD; Type_of_exp_as_printed=dissolving spinel; Analytical_as_printed=EMP; Apparatus_as_printed=Piston-cylinder; Capsule_as_printed=graphite; R unstated in spreadsheet; compiler gas_constant_used_j_mol_k=8.314,supplement,"Holycross, M.",2026-08-31,draft,Brearley1986JP 27; 1157-1182,Brearley,1986,,Journal of Petrology,27,1157-1182,,"Zhang 2010 Table 1 xls, Entry# "
DDB003144,1.0.0,isothermal_d,,Ca,,,,chemical,effective_binary,unspecified,melt,Alkali Basalt,,,,melt_basalt,,,false,false,alkali basalt; SiO2=48.6;TiO2=2.2;Al2O3=15.6;FeOt=11.347;MnO=0.16;MgO=6.3;CaO=9.85;Na2O=3.5;K2O=1.21;P2O5=0.51,wt_pct_oxide,48.6,2.2,15.6,,11.347,,,0.16,6.3,9.85,3.5,1.21,0.51,,,,,anhydrous_total=99.277,true,,,,,H2Ot_as_printed=<0.1,1523.15,1523.15,1523.15,1523.15,K,500000000,500000000,500000000,500,MPa,,,,,piston_cylinder,600 to 7200,,,,,,,,,,,,,,,,,,2.78e-12,-11.5559552041,,,2.78e-12,m2/s,,,,EPMA,crystal_dissolution,EMP,true,,true,false,use_with_caution,,spherical crystal,provenance=compilation_2010; v0_source=zhang_table1; Type_of_dif_as_printed=EBD; C_range_as_printed=11.3 to 10.1; Type_of_exp_as_printed=dissolving clinopyroxene; Analytical_as_printed=EMP; Apparatus_as_printed=Piston-cylinder; Capsule_as_printed=graphite; R unstated in spreadsheet; compiler gas_constant_used_j_mol_k=8.314,supplement,"Holycross, M.",2026-08-31,draft,Brearley1986JP 27; 1157-1182,Brearley,1986,,Journal of Petrology,27,1157-1182,,"Zhang 2010 Table 1 xls, Entry# "
DDB003145,1.0.0,isothermal_d,,Ca,,,,chemical,effective_binary,unspecified,melt,Alkali Basalt,,,,melt_basalt,,,false,false,alkali basalt; SiO2=48.6;TiO2=2.2;Al2O3=15.6;FeOt=11.347;MnO=0.16;MgO=6.3;CaO=9.85;Na2O=3.5;K2O=1.21;P2O5=0.51,wt_pct_oxide,48.6,2.2,15.6,,11.347,,,0.16,6.3,9.85,3.5,1.21,0.51,,,,,anhydrous_total=99.277,true,,,,,H2Ot_as_printed=<0.1,1623.15,1623.15,1623.15,1623.15,K,1200000000,1200000000,1200000000,1200,MPa,,,,,piston_cylinder,600 to 7200,,,,,,,,,,,,,,,,,,2.72e-12,-11.565431096,,,2.72e-12,m2/s,,,,EPMA,crystal_dissolution,EMP,true,,,false,use_with_caution,,spherical crystal,provenance=compilation_2010; v0_source=zhang_table1; Type_of_dif_as_printed=EBD; Type_of_exp_as_printed=dissolving clinopyroxene; Analytical_as_printed=EMP; Apparatus_as_printed=Piston-cylinder; Capsule_as_printed=graphite; R unstated in spreadsheet; compiler gas_constant_used_j_mol_k=8.314,supplement,"Holycross, M.",2026-08-31,draft,Brearley1986JP 27; 1157-1182,Brearley,1986,,Journal of Petrology,27,1157-1182,,"Zhang 2010 Table 1 xls, Entry# "
DDB003146,1.0.0,isothermal_d,,Ca,,,,chemical,effective_binary,unspecified,melt,Alkali Basalt,,,,melt_basalt,,,false,false,alkali basalt; SiO2=48.6;TiO2=2.2;Al2O3=15.6;FeOt=11.347;MnO=0.16;MgO=6.3;CaO=9.85;Na2O=3.5;K2O=1.21;P2O5=0.51,wt_pct_oxide,48.6,2.2,15.6,,11.347,,,0.16,6.3,9.85,3.5,1.21,0.51,,,,,anhydrous_total=99.277,true,,,,,H2Ot_as_printed=<0.1,1673.15,1673.15,1673.15,1673.15,K,1200000000,1200000000,1200000000,1200,MPa,,,,,piston_cylinder,600 to 7200,,,,,,,,,,,,,,,,,,1.32e-11,-10.8794260688,,,1.32e-11,m2/s,,,,EPMA,crystal_dissolution,EMP,true,,,false,use_with_caution,,spherical crystal,provenance=compilation_2010; v0_source=zhang_table1; Type_of_dif_as_printed=EBD; Type_of_exp_as_printed=dissolving clinopyroxene; Analytical_as_printed=EMP; Apparatus_as_printed=Piston-cylinder; Capsule_as_printed=graphite; R unstated in spreadsheet; compiler gas_constant_used_j_mol_k=8.314,supplement,"Holycross, M.",2026-08-31,draft,Brearley1986JP 27; 1157-1182,Brearley,1986,,Journal of Petrology,27,1157-1182,,"Zhang 2010 Table 1 xls, Entry# "
DDB003147,1.0.0,isothermal_d,,Al,,,,chemical,effective_binary,unspecified,melt,Alkali Basalt,,,,melt_basalt,,,false,false,alkali basalt; SiO2=48.6;TiO2=2.2;Al2O3=15.6;FeOt=11.347;MnO=0.16;MgO=6.3;CaO=9.85;Na2O=3.5;K2O=1.21;P2O5=0.51,wt_pct_oxide,48.6,2.2,15.6,,11.347,,,0.16,6.3,9.85,3.5,1.21,0.51,,,,,anhydrous_total=99.277,true,,,,,H2Ot_as_printed=<0.1,1523.15,1523.15,1523.15,1523.15,K,500000000,500000000,500000000,500,MPa,,,,,piston_cylinder,600 to 7200,,,,,,,,,,,,,,,,,,1.25e-12,-11.903089987,,,1.25e-12,m2/s,,,,EPMA,crystal_dissolution,EMP,true,,true,false,use_with_caution,,spherical crystal,provenance=compilation_2010; v0_source=zhang_table1; Type_of_dif_as_printed=EBD; C_range_as_printed=10.5 to 15.6; Type_of_exp_as_printed=dissolving clinopyroxene; Analytical_as_printed=EMP; Apparatus_as_printed=Piston-cylinder; Capsule_as_printed=graphite; R unstated in spreadsheet; compiler gas_constant_used_j_mol_k=8.314,supplement,"Holycross, M.",2026-08-31,draft,Brearley1986JP 27; 1157-1182,Brearley,1986,,Journal of Petrology,27,1157-1182,,"Zhang 2010 Table 1 xls, Entry# "
DDB003148,1.0.0,isothermal_d,,Al,,,,chemical,effective_binary,unspecified,melt,Alkali Basalt,,,,melt_basalt,,,false,false,alkali basalt; SiO2=48.6;TiO2=2.2;Al2O3=15.6;FeOt=11.347;MnO=0.16;MgO=6.3;CaO=9.85;Na2O=3.5;K2O=1.21;P2O5=0.51,wt_pct_oxide,48.6,2.2,15.6,,11.347,,,0.16,6.3,9.85,3.5,1.21,0.51,,,,,anhydrous_total=99.277,true,,,,,H2Ot_as_printed=<0.1,1623.15,1623.15,1623.15,1623.15,K,1200000000,1200000000,1200000000,1200,MPa,,,,,piston_cylinder,600 to 7200,,,,,,,,,,,,,,,,,,1.54e-12,-11.8124792792,,,1.54e-12,m2/s,,,,EPMA,crystal_dissolution,EMP,true,,,false,use_with_caution,,spherical crystal,provenance=compilation_2010; v0_source=zhang_table1; Type_of_dif_as_printed=EBD; Type_of_exp_as_printed=dissolving clinopyroxene; Analytical_as_printed=EMP; Apparatus_as_printed=Piston-cylinder; Capsule_as_printed=graphite; R unstated in spreadsheet; compiler gas_constant_used_j_mol_k=8.314,supplement,"Holycross, M.",2026-08-31,draft,Brearley1986JP 27; 1157-1182,Brearley,1986,,Journal of Petrology,27,1157-1182,,"Zhang 2010 Table 1 xls, Entry# "
DDB003149,1.0.0,isothermal_d,,Al,,,,chemical,effective_binary,unspecified,melt,Alkali Basalt,,,,melt_basalt,,,false,false,alkali basalt; SiO2=48.6;TiO2=2.2;Al2O3=15.6;FeOt=11.347;MnO=0.16;MgO=6.3;CaO=9.85;Na2O=3.5;K2O=1.21;P2O5=0.51,wt_pct_oxide,48.6,2.2,15.6,,11.347,,,0.16,6.3,9.85,3.5,1.21,0.51,,,,,anhydrous_total=99.277,true,,,,,H2Ot_as_printed=<0.1,1673.15,1673.15,1673.15,1673.15,K,1200000000,1200000000,1200000000,1200,MPa,,,,,piston_cylinder,600 to 7200,,,,,,,,,,,,,,,,,,6.98e-12,-11.1561445774,,,6.98e-12,m2/s,,,,EPMA,crystal_dissolution,EMP,true,,,false,use_with_caution,,spherical crystal,provenance=compilation_2010; v0_source=zhang_table1; Type_of_dif_as_printed=EBD; Type_of_exp_as_printed=dissolving clinopyroxene; Analytical_as_printed=EMP; Apparatus_as_printed=Piston-cylinder; Capsule_as_printed=graphite; R unstated in spreadsheet; compiler gas_constant_used_j_mol_k=8.314,supplement,"Holycross, M.",2026-08-31,draft,Brearley1986JP 27; 1157-1182,Brearley,1986,,Journal of Petrology,27,1157-1182,,"Zhang 2010 Table 1 xls, Entry# "
DDB003150,1.0.0,isothermal_d,,Al,,,,chemical,effective_binary,unspecified,melt,Alkali Basalt,,,,melt_basalt,,,false,false,alkali basalt; SiO2=48.6;TiO2=2.2;Al2O3=15.6;FeOt=11.347;MnO=0.16;MgO=6.3;CaO=9.85;Na2O=3.5;K2O=1.21;P2O5=0.51,wt_pct_oxide,48.6,2.2,15.6,,11.347,,,0.16,6.3,9.85,3.5,1.21,0.51,,,,,anhydrous_total=99.277,true,,,,,H2Ot_as_printed=<0.1,1573.15,1573.15,1573.15,1573.15,K,500000000,500000000,500000000,500,MPa,,,,,piston_cylinder,600 to 7500,,,,,,,,,,,,,,,,,,4.6e-13,-12.3372421683,,,4.6e-13,m2/s,,,,EPMA,crystal_dissolution,EMP,true,,,false,use_with_caution,,spherical crystal,provenance=compilation_2010; v0_source=zhang_table1; Type_of_dif_as_printed=EBD; Type_of_exp_as_printed=dissolving spinel; Analytical_as_printed=EMP; Apparatus_as_printed=Piston-cylinder; Capsule_as_printed=graphite; R unstated in spreadsheet; compiler gas_constant_used_j_mol_k=8.314,supplement,"Holycross, M.",2026-08-31,draft,Brearley1986JP 27; 1157-1182,Brearley,1986,,Journal of Petrology,27,1157-1182,,"Zhang 2010 Table 1 xls, Entry# "
DDB003151,1.0.0,isothermal_d,,Al,,,,chemical,effective_binary,unspecified,melt,Alkali Basalt,,,,melt_basalt,,,false,false,alkali basalt; SiO2=48.6;TiO2=2.2;Al2O3=15.6;FeOt=11.347;MnO=0.16;MgO=6.3;CaO=9.85;Na2O=3.5;K2O=1.21;P2O5=0.51,wt_pct_oxide,48.6,2.2,15.6,,11.347,,,0.16,6.3,9.85,3.5,1.21,0.51,,,,,anhydrous_total=99.277,true,,,,,H2Ot_as_printed=<0.1,1573.15,1573.15,1573.15,1573.15,K,1200000000,1200000000,1200000000,1200,MPa,,,,,piston_cylinder,600 to 7500,,,,,,,,,,,,,,,,,,3.5e-14,-13.4559319556,,,3.5e-14,m2/s,,,,EPMA,crystal_dissolution,EMP,true,,,false,use_with_caution,,spherical crystal,provenance=compilation_2010; v0_source=zhang_table1; Type_of_dif_as_printed=EBD; Type_of_exp_as_printed=dissolving spinel; Analytical_as_printed=EMP; Apparatus_as_printed=Piston-cylinder; Capsule_as_printed=graphite; R unstated in spreadsheet; compiler gas_constant_used_j_mol_k=8.314,supplement,"Holycross, M.",2026-08-31,draft,Brearley1986JP 27; 1157-1182,Brearley,1986,,Journal of Petrology,27,1157-1182,,"Zhang 2010 Table 1 xls, Entry# "
DDB003152,1.0.0,isothermal_d,,Al,,,,chemical,effective_binary,unspecified,melt,Alkali Basalt,,,,melt_basalt,,,false,false,alkali basalt; SiO2=48.6;TiO2=2.2;Al2O3=15.6;FeOt=11.347;MnO=0.16;MgO=6.3;CaO=9.85;Na2O=3.5;K2O=1.21;P2O5=0.51,wt_pct_oxide,48.6,2.2,15.6,,11.347,,,0.16,6.3,9.85,3.5,1.21,0.51,,,,,anhydrous_total=99.277,true,,,,,H2Ot_as_printed=<0.1,1623.15,1623.15,1623.15,1623.15,K,1200000000,1200000000,1200000000,1200,MPa,,,,,piston_cylinder,600 to 7500,,,,,,,,,,,,,,,,,,1.69e-13,-12.7721132954,,,1.69e-13,m2/s,,,,EPMA,crystal_dissolution,EMP,true,,,false,use_with_caution,,spherical crystal,provenance=compilation_2010; v0_source=zhang_table1; Type_of_dif_as_printed=EBD; Type_of_exp_as_printed=dissolving spinel; Analytical_as_printed=EMP; Apparatus_as_printed=Piston-cylinder; Capsule_as_printed=graphite; R unstated in spreadsheet; compiler gas_constant_used_j_mol_k=8.314,supplement,"Holycross, M.",2026-08-31,draft,Brearley1986JP 27; 1157-1182,Brearley,1986,,Journal of Petrology,27,1157-1182,,"Zhang 2010 Table 1 xls, Entry# "
DDB003153,1.0.0,isothermal_d,,Al,,,,chemical,effective_binary,unspecified,melt,Alkali Basalt,,,,melt_basalt,,,false,false,alkali basalt; SiO2=48.6;TiO2=2.2;Al2O3=15.6;FeOt=11.347;MnO=0.16;MgO=6.3;CaO=9.85;Na2O=3.5;K2O=1.21;P2O5=0.51,wt_pct_oxide,48.6,2.2,15.6,,11.347,,,0.16,6.3,9.85,3.5,1.21,0.51,,,,,anhydrous_total=99.277,true,,,,,H2Ot_as_printed=<0.1,1673.15,1673.15,1673.15,1673.15,K,1200000000,1200000000,1200000000,1200,MPa,,,,,piston_cylinder,600 to 7500,,,,,,,,,,,,,,,,,,3.62e-13,-12.4412914295,,,3.62e-13,m2/s,,,,EPMA,crystal_dissolution,EMP,true,,,false,use_with_caution,,spherical crystal,provenance=compilation_2010; v0_source=zhang_table1; Type_of_dif_as_printed=EBD; Type_of_exp_as_printed=dissolving spinel; Analytical_as_printed=EMP; Apparatus_as_printed=Piston-cylinder; Capsule_as_printed=graphite; R unstated in spreadsheet; compiler gas_constant_used_j_mol_k=8.314,supplement,"Holycross, M.",2026-08-31,draft,Brearley1986JP 27; 1157-1182,Brearley,1986,,Journal of Petrology,27,1157-1182,,"Zhang 2010 Table 1 xls, Entry# "
DDB003154,1.0.0,isothermal_d,,Al,,,,chemical,effective_binary,unspecified,melt,Alkali Basalt,,,,melt_basalt,,,false,false,alkali basalt; SiO2=48.6;TiO2=2.2;Al2O3=15.6;FeOt=11.347;MnO=0.16;MgO=6.3;CaO=9.85;Na2O=3.5;K2O=1.21;P2O5=0.51,wt_pct_oxide,48.6,2.2,15.6,,11.347,,,0.16,6.3,9.85,3.5,1.21,0.51,,,,,anhydrous_total=99.277,true,,,,,H2Ot_as_printed=<0.1,1723.15,1723.15,1723.15,1723.15,K,3000000000,3000000000,3000000000,3000,MPa,,,,,piston_cylinder,600 to 7500,,,,,,,,,,,,,,,,,,1.07e-12,-11.9706162223,,,1.07e-12,m2/s,,,,EPMA,crystal_dissolution,EMP,true,,true,false,use_with_caution,,spherical crystal,provenance=compilation_2010; v0_source=zhang_table1; Type_of_dif_as_printed=EBD; C_range_as_printed=19.6 to 15.6; Type_of_exp_as_printed=dissolving spinel; Analytical_as_printed=EMP; Apparatus_as_printed=Piston-cylinder; Capsule_as_printed=graphite; R unstated in spreadsheet; compiler gas_constant_used_j_mol_k=8.314,supplement,"Holycross, M.",2026-08-31,draft,Brearley1986JP 27; 1157-1182,Brearley,1986,,Journal of Petrology,27,1157-1182,,"Zhang 2010 Table 1 xls, Entry# "
DDB003155,1.0.0,isothermal_d,,Al,,,,chemical,effective_binary,unspecified,melt,Alkali Basalt,,,,melt_basalt,,,false,false,alkali basalt; SiO2=48.6;TiO2=2.2;Al2O3=15.6;FeOt=11.347;MnO=0.16;MgO=6.3;CaO=9.85;Na2O=3.5;K2O=1.21;P2O5=0.51,wt_pct_oxide,48.6,2.2,15.6,,11.347,,,0.16,6.3,9.85,3.5,1.21,0.51,,,,,anhydrous_total=99.277,true,,,,,H2Ot_as_printed=<0.1,1773.15,1773.15,1773.15,1773.15,K,3000000000,3000000000,3000000000,3000,MPa,,,,,piston_cylinder,600 to 7500,,,,,,,,,,,,,,,,,,8.5e-12,-11.0705810743,,,8.5e-12,m2/s,,,,EPMA,crystal_dissolution,EMP,true,,,false,use_with_caution,,spherical crystal,provenance=compilation_2010; v0_source=zhang_table1; Type_of_dif_as_printed=EBD; Type_of_exp_as_printed=dissolving spinel; Analytical_as_printed=EMP; Apparatus_as_printed=Piston-cylinder; Capsule_as_printed=graphite; R unstated in spreadsheet; compiler gas_constant_used_j_mol_k=8.314,supplement,"Holycross, M.",2026-08-31,draft,Brearley1986JP 27; 1157-1182,Brearley,1986,,Journal of Petrology,27,1157-1182,,"Zhang 2010 Table 1 xls, Entry# "
DDB003156,1.0.0,isothermal_d,,Si,,,,chemical,effective_binary,unspecified,melt,Alkali Basalt,,,,melt_basalt,,,false,false,alkali basalt; SiO2=48.6;TiO2=2.2;Al2O3=15.6;FeOt=11.347;MnO=0.16;MgO=6.3;CaO=9.85;Na2O=3.5;K2O=1.21;P2O5=0.51,wt_pct_oxide,48.6,2.2,15.6,,11.347,,,0.16,6.3,9.85,3.5,1.21,0.51,,,,,anhydrous_total=99.277,true,,,,,H2Ot_as_printed=<0.1,1523.15,1523.15,1523.15,1523.15,K,500000000,500000000,500000000,500,MPa,,,,,piston_cylinder,300 to 7500,,,,,,,,,,,,,,,,,,1.79e-13,-12.747146969,,,1.79e-13,m2/s,,,,EPMA,crystal_dissolution,EMP,true,,,false,use_with_caution,,spherical crystal,provenance=compilation_2010; v0_source=zhang_table1; Type_of_dif_as_printed=EBD; Type_of_exp_as_printed=dissolving olivine; Analytical_as_printed=EMP; Apparatus_as_printed=Piston-cylinder; Capsule_as_printed=graphite; R unstated in spreadsheet; compiler gas_constant_used_j_mol_k=8.314,supplement,"Holycross, M.",2026-08-31,draft,Brearley1986JP 27; 1157-1182,Brearley,1986,,Journal of Petrology,27,1157-1182,,"Zhang 2010 Table 1 xls, Entry# "
DDB003157,1.0.0,isothermal_d,,Si,,,,chemical,effective_binary,unspecified,melt,Alkali Basalt,,,,melt_basalt,,,false,false,alkali basalt; SiO2=48.6;TiO2=2.2;Al2O3=15.6;FeOt=11.347;MnO=0.16;MgO=6.3;CaO=9.85;Na2O=3.5;K2O=1.21;P2O5=0.51,wt_pct_oxide,48.6,2.2,15.6,,11.347,,,0.16,6.3,9.85,3.5,1.21,0.51,,,,,anhydrous_total=99.277,true,,,,,H2Ot_as_printed=<0.1,1573.15,1573.15,1573.15,1573.15,K,500000000,500000000,500000000,500,MPa,,,,,piston_cylinder,301 to 7500,,,,,,,,,,,,,,,,,,8.01e-13,-12.0963674839,,,8.01e-13,m2/s,,,,EPMA,crystal_dissolution,EMP,true,,,false,use_with_caution,,spherical crystal,provenance=compilation_2010; v0_source=zhang_table1; Type_of_dif_as_printed=EBD; Type_of_exp_as_printed=dissolving olivine; Analytical_as_printed=EMP; Apparatus_as_printed=Piston-cylinder; Capsule_as_printed=graphite; R unstated in spreadsheet; compiler gas_constant_used_j_mol_k=8.314,supplement,"Holycross, M.",2026-08-31,draft,Brearley1986JP 27; 1157-1182,Brearley,1986,,Journal of Petrology,27,1157-1182,,"Zhang 2010 Table 1 xls, Entry# "
DDB003158,1.0.0,isothermal_d,,Si,,,,chemical,effective_binary,unspecified,melt,Alkali Basalt,,,,melt_basalt,,,false,false,alkali basalt; SiO2=48.6;TiO2=2.2;Al2O3=15.6;FeOt=11.347;MnO=0.16;MgO=6.3;CaO=9.85;Na2O=3.5;K2O=1.21;P2O5=0.51,wt_pct_oxide,48.6,2.2,15.6,,11.347,,,0.16,6.3,9.85,3.5,1.21,0.51,,,,,anhydrous_total=99.277,true,,,,,H2Ot_as_printed=<0.1,1573.15,1573.15,1573.15,1573.15,K,1200000000,1200000000,1200000000,1200,MPa,,,,,piston_cylinder,302 to 7500,,,,,,,,,,,,,,,,,,3.79e-13,-12.42136079,,,3.79e-13,m2/s,,,,EPMA,crystal_dissolution,EMP,true,,,false,use_with_caution,,spherical crystal,provenance=compilation_2010; v0_source=zhang_table1; Type_of_dif_as_printed=EBD; Type_of_exp_as_printed=dissolving olivine; Analytical_as_printed=EMP; Apparatus_as_printed=Piston-cylinder; Capsule_as_printed=graphite; R unstated in spreadsheet; compiler gas_constant_used_j_mol_k=8.314,supplement,"Holycross, M.",2026-08-31,draft,Brearley1986JP 27; 1157-1182,Brearley,1986,,Journal of Petrology,27,1157-1182,,"Zhang 2010 Table 1 xls, Entry# "
DDB003159,1.0.0,isothermal_d,,Si,,,,chemical,effective_binary,unspecified,melt,Alkali Basalt,,,,melt_basalt,,,false,false,alkali basalt; SiO2=48.6;TiO2=2.2;Al2O3=15.6;FeOt=11.347;MnO=0.16;MgO=6.3;CaO=9.85;Na2O=3.5;K2O=1.21;P2O5=0.51,wt_pct_oxide,48.6,2.2,15.6,,11.347,,,0.16,6.3,9.85,3.5,1.21,0.51,,,,,anhydrous_total=99.277,true,,,,,H2Ot_as_printed=<0.1,1623.15,1623.15,1623.15,1623.15,K,1200000000,1200000000,1200000000,1200,MPa,,,,,piston_cylinder,303 to 7500,,,,,,,,,,,,,,,,,,6.88e-13,-12.1624115618,,,6.88e-13,m2/s,,,,EPMA,crystal_dissolution,EMP,true,,,false,use_with_caution,,spherical crystal,provenance=compilation_2010; v0_source=zhang_table1; Type_of_dif_as_printed=EBD; Type_of_exp_as_printed=dissolving olivine; Analytical_as_printed=EMP; Apparatus_as_printed=Piston-cylinder; Capsule_as_printed=graphite; R unstated in spreadsheet; compiler gas_constant_used_j_mol_k=8.314,supplement,"Holycross, M.",2026-08-31,draft,Brearley1986JP 27; 1157-1182,Brearley,1986,,Journal of Petrology,27,1157-1182,,"Zhang 2010 Table 1 xls, Entry# "
DDB003160,1.0.0,isothermal_d,,Si,,,,chemical,effective_binary,unspecified,melt,Alkali Basalt,,,,melt_basalt,,,false,false,alkali basalt; SiO2=48.6;TiO2=2.2;Al2O3=15.6;FeOt=11.347;MnO=0.16;MgO=6.3;CaO=9.85;Na2O=3.5;K2O=1.21;P2O5=0.51,wt_pct_oxide,48.6,2.2,15.6,,11.347,,,0.16,6.3,9.85,3.5,1.21,0.51,,,,,anhydrous_total=99.277,true,,,,,H2Ot_as_printed=<0.1,1673.15,1673.15,1673.15,1673.15,K,1200000000,1200000000,1200000000,1200,MPa,,,,,piston_cylinder,304 to 7500,,,,,,,,,,,,,,,,,,3.13e-12,-11.5044556625,,,3.13e-12,m2/s,,,,EPMA,crystal_dissolution,EMP,true,,true,false,use_with_caution,,spherical crystal,provenance=compilation_2010; v0_source=zhang_table1; Type_of_dif_as_printed=EBD; C_range_as_printed=46.4 to 48.6; Type_of_exp_as_printed=dissolving olivine; Analytical_as_printed=EMP; Apparatus_as_printed=Piston-cylinder; Capsule_as_printed=graphite; R unstated in spreadsheet; compiler gas_constant_used_j_mol_k=8.314,supplement,"Holycross, M.",2026-08-31,draft,Brearley1986JP 27; 1157-1182,Brearley,1986,,Journal of Petrology,27,1157-1182,,"Zhang 2010 Table 1 xls, Entry# "
DDB003161,1.0.0,isothermal_d,,Si,,,,chemical,effective_binary,unspecified,melt,Alkali Basalt,,,,melt_basalt,,,false,false,alkali basalt; SiO2=48.6;TiO2=2.2;Al2O3=15.6;FeOt=11.347;MnO=0.16;MgO=6.3;CaO=9.85;Na2O=3.5;K2O=1.21;P2O5=0.51,wt_pct_oxide,48.6,2.2,15.6,,11.347,,,0.16,6.3,9.85,3.5,1.21,0.51,,,,,anhydrous_total=99.277,true,,,,,H2Ot_as_printed=<0.1,1723.15,1723.15,1723.15,1723.15,K,3000000000,3000000000,3000000000,3000,MPa,,,,,piston_cylinder,305 to 7500,,,,,,,,,,,,,,,,,,4.47e-12,-11.3496924769,,,4.47e-12,m2/s,,,,EPMA,crystal_dissolution,EMP,true,,,false,use_with_caution,,spherical crystal,provenance=compilation_2010; v0_source=zhang_table1; Type_of_dif_as_printed=EBD; Type_of_exp_as_printed=dissolving olivine; Analytical_as_printed=EMP; Apparatus_as_printed=Piston-cylinder; Capsule_as_printed=graphite; R unstated in spreadsheet; compiler gas_constant_used_j_mol_k=8.314,supplement,"Holycross, M.",2026-08-31,draft,Brearley1986JP 27; 1157-1182,Brearley,1986,,Journal of Petrology,27,1157-1182,,"Zhang 2010 Table 1 xls, Entry# "
DDB003162,1.0.0,isothermal_d,,Si,,,,chemical,effective_binary,unspecified,melt,Alkali Basalt,,,,melt_basalt,,,false,false,alkali basalt; SiO2=48.6;TiO2=2.2;Al2O3=15.6;FeOt=11.347;MnO=0.16;MgO=6.3;CaO=9.85;Na2O=3.5;K2O=1.21;P2O5=0.51,wt_pct_oxide,48.6,2.2,15.6,,11.347,,,0.16,6.3,9.85,3.5,1.21,0.51,,,,,anhydrous_total=99.277,true,,,,,H2Ot_as_printed=<0.1,1773.15,1773.15,1773.15,1773.15,K,3000000000,3000000000,3000000000,3000,MPa,,,,,piston_cylinder,306 to 7500,,,,,,,,,,,,,,,,,,1.78e-11,-10.7495799977,,,1.78e-11,m2/s,,,,EPMA,crystal_dissolution,EMP,true,,,false,use_with_caution,,spherical crystal,provenance=compilation_2010; v0_source=zhang_table1; Type_of_dif_as_printed=EBD; Type_of_exp_as_printed=dissolving olivine; Analytical_as_printed=EMP; Apparatus_as_printed=Piston-cylinder; Capsule_as_printed=graphite; R unstated in spreadsheet; compiler gas_constant_used_j_mol_k=8.314,supplement,"Holycross, M.",2026-08-31,draft,Brearley1986JP 27; 1157-1182,Brearley,1986,,Journal of Petrology,27,1157-1182,,"Zhang 2010 Table 1 xls, Entry# "
