Repository: holycrossm/diffusion-coefficients

# Experimental diffusion coefficients (minerals and silicate melts)

**Pre-release / not published.** Schema v1.0.0. This folder is a GitHub-ready living table: canonical data is CSV, new rows arrive by pull request, and a static page searches the file in the browser. Nothing here is a citable compilation of record.

This is a QA build of 4630 experimental rows (minerals and silicate melts). Most numbers are staged from the 2010 RiMG 72 tables. Do not treat the repo as published, complete, or peer-reviewed.

File: site/data/diffusion_coefficients.csv (part 89 of 136)
DDB003163,1.0.0,isothermal_d,,Si,,,,chemical,effective_binary,unspecified,melt,Alkali Basalt,,,,melt_basalt,,,false,false,alkali basalt; SiO2=48.6;TiO2=2.2;Al2O3=15.6;FeOt=11.347;MnO=0.16;MgO=6.3;CaO=9.85;Na2O=3.5;K2O=1.21;P2O5=0.51,wt_pct_oxide,48.6,2.2,15.6,,11.347,,,0.16,6.3,9.85,3.5,1.21,0.51,,,,,anhydrous_total=99.277,true,,,,,H2Ot_as_printed=<0.1,1523.15,1523.15,1523.15,1523.15,K,500000000,500000000,500000000,500,MPa,,,,,piston_cylinder,600 to 7200,,,,,,,,,,,,,,,,,,1.01e-12,-11.9956786262,,,1.01e-12,m2/s,,,,EPMA,crystal_dissolution,EMP,true,,true,false,use_with_caution,,spherical crystal,provenance=compilation_2010; v0_source=zhang_table1; Type_of_dif_as_printed=EBD; C_range_as_printed=50.3 to 48.6; Type_of_exp_as_printed=dissolving clinopyroxene; Analytical_as_printed=EMP; Apparatus_as_printed=Piston-cylinder; Capsule_as_printed=graphite; R unstated in spreadsheet; compiler gas_constant_used_j_mol_k=8.314,supplement,"Holycross, M.",2026-08-31,draft,Brearley1986JP 27; 1157-1182,Brearley,1986,,Journal of Petrology,27,1157-1182,,"Zhang 2010 Table 1 xls, Entry# "
DDB003164,1.0.0,isothermal_d,,Si,,,,chemical,effective_binary,unspecified,melt,Alkali Basalt,,,,melt_basalt,,,false,false,alkali basalt; SiO2=48.6;TiO2=2.2;Al2O3=15.6;FeOt=11.347;MnO=0.16;MgO=6.3;CaO=9.85;Na2O=3.5;K2O=1.21;P2O5=0.51,wt_pct_oxide,48.6,2.2,15.6,,11.347,,,0.16,6.3,9.85,3.5,1.21,0.51,,,,,anhydrous_total=99.277,true,,,,,H2Ot_as_printed=<0.1,1623.15,1623.15,1623.15,1623.15,K,1200000000,1200000000,1200000000,1200,MPa,,,,,piston_cylinder,600 to 7200,,,,,,,,,,,,,,,,,,1.64e-12,-11.785156152,,,1.64e-12,m2/s,,,,EPMA,crystal_dissolution,EMP,true,,,false,use_with_caution,,spherical crystal,provenance=compilation_2010; v0_source=zhang_table1; Type_of_dif_as_printed=EBD; Type_of_exp_as_printed=dissolving clinopyroxene; Analytical_as_printed=EMP; Apparatus_as_printed=Piston-cylinder; Capsule_as_printed=graphite; R unstated in spreadsheet; compiler gas_constant_used_j_mol_k=8.314,supplement,"Holycross, M.",2026-08-31,draft,Brearley1986JP 27; 1157-1182,Brearley,1986,,Journal of Petrology,27,1157-1182,,"Zhang 2010 Table 1 xls, Entry# "
DDB003165,1.0.0,isothermal_d,,Si,,,,chemical,effective_binary,unspecified,melt,Alkali Basalt,,,,melt_basalt,,,false,false,alkali basalt; SiO2=48.6;TiO2=2.2;Al2O3=15.6;FeOt=11.347;MnO=0.16;MgO=6.3;CaO=9.85;Na2O=3.5;K2O=1.21;P2O5=0.51,wt_pct_oxide,48.6,2.2,15.6,,11.347,,,0.16,6.3,9.85,3.5,1.21,0.51,,,,,anhydrous_total=99.277,true,,,,,H2Ot_as_printed=<0.1,1673.15,1673.15,1673.15,1673.15,K,1200000000,1200000000,1200000000,1200,MPa,,,,,piston_cylinder,600 to 7200,,,,,,,,,,,,,,,,,,3.02e-12,-11.519993057,,,3.02e-12,m2/s,,,,EPMA,crystal_dissolution,EMP,true,,,false,use_with_caution,,spherical crystal,provenance=compilation_2010; v0_source=zhang_table1; Type_of_dif_as_printed=EBD; Type_of_exp_as_printed=dissolving clinopyroxene; Analytical_as_printed=EMP; Apparatus_as_printed=Piston-cylinder; Capsule_as_printed=graphite; R unstated in spreadsheet; compiler gas_constant_used_j_mol_k=8.314,supplement,"Holycross, M.",2026-08-31,draft,Brearley1986JP 27; 1157-1182,Brearley,1986,,Journal of Petrology,27,1157-1182,,"Zhang 2010 Table 1 xls, Entry# "
DDB003166,1.0.0,isothermal_d,,Fe,,,,chemical,effective_binary,unspecified,melt,Alkali Basalt,,,,melt_basalt,,,false,false,alkali basalt; SiO2=48.6;TiO2=2.2;Al2O3=15.6;FeOt=11.347;MnO=0.16;MgO=6.3;CaO=9.85;Na2O=3.5;K2O=1.21;P2O5=0.51,wt_pct_oxide,48.6,2.2,15.6,,11.347,,,0.16,6.3,9.85,3.5,1.21,0.51,,,,,anhydrous_total=99.277,true,,,,,H2Ot_as_printed=<0.1,1523.15,1523.15,1523.15,1523.15,K,500000000,500000000,500000000,500,MPa,,,,,piston_cylinder,300 to 7500,,,,,,,,,,,,,,,,,,1.25e-13,-12.903089987,,,1.25e-13,m2/s,,,,EPMA,crystal_dissolution,EMP,true,,,false,use_with_caution,,spherical crystal,provenance=compilation_2010; v0_source=zhang_table1; Type_of_dif_as_printed=EBD; Type_of_exp_as_printed=dissolving olivine; Analytical_as_printed=EMP; Apparatus_as_printed=Piston-cylinder; Capsule_as_printed=graphite; R unstated in spreadsheet; compiler gas_constant_used_j_mol_k=8.314,supplement,"Holycross, M.",2026-08-31,draft,Brearley1986JP 27; 1157-1182,Brearley,1986,,Journal of Petrology,27,1157-1182,,"Zhang 2010 Table 1 xls, Entry# "
DDB003167,1.0.0,isothermal_d,,Fe,,,,chemical,effective_binary,unspecified,melt,Alkali Basalt,,,,melt_basalt,,,false,false,alkali basalt; SiO2=48.6;TiO2=2.2;Al2O3=15.6;FeOt=11.347;MnO=0.16;MgO=6.3;CaO=9.85;Na2O=3.5;K2O=1.21;P2O5=0.51,wt_pct_oxide,48.6,2.2,15.6,,11.347,,,0.16,6.3,9.85,3.5,1.21,0.51,,,,,anhydrous_total=99.277,true,,,,,H2Ot_as_printed=<0.1,1573.15,1573.15,1573.15,1573.15,K,500000000,500000000,500000000,500,MPa,,,,,piston_cylinder,301 to 7500,,,,,,,,,,,,,,,,,,6.25e-13,-12.2041199827,,,6.25e-13,m2/s,,,,EPMA,crystal_dissolution,EMP,true,,,false,use_with_caution,,spherical crystal,provenance=compilation_2010; v0_source=zhang_table1; Type_of_dif_as_printed=EBD; Type_of_exp_as_printed=dissolving olivine; Analytical_as_printed=EMP; Apparatus_as_printed=Piston-cylinder; Capsule_as_printed=graphite; R unstated in spreadsheet; compiler gas_constant_used_j_mol_k=8.314,supplement,"Holycross, M.",2026-08-31,draft,Brearley1986JP 27; 1157-1182,Brearley,1986,,Journal of Petrology,27,1157-1182,,"Zhang 2010 Table 1 xls, Entry# "
DDB003168,1.0.0,isothermal_d,,Fe,,,,chemical,effective_binary,unspecified,melt,Alkali Basalt,,,,melt_basalt,,,false,false,alkali basalt; SiO2=48.6;TiO2=2.2;Al2O3=15.6;FeOt=11.347;MnO=0.16;MgO=6.3;CaO=9.85;Na2O=3.5;K2O=1.21;P2O5=0.51,wt_pct_oxide,48.6,2.2,15.6,,11.347,,,0.16,6.3,9.85,3.5,1.21,0.51,,,,,anhydrous_total=99.277,true,,,,,H2Ot_as_printed=<0.1,1573.15,1573.15,1573.15,1573.15,K,1200000000,1200000000,1200000000,1200,MPa,,,,,piston_cylinder,302 to 7500,,,,,,,,,,,,,,,,,,3.95e-13,-12.4034029044,,,3.95e-13,m2/s,,,,EPMA,crystal_dissolution,EMP,true,,,false,use_with_caution,,spherical crystal,provenance=compilation_2010; v0_source=zhang_table1; Type_of_dif_as_printed=EBD; Type_of_exp_as_printed=dissolving olivine; Analytical_as_printed=EMP; Apparatus_as_printed=Piston-cylinder; Capsule_as_printed=graphite; R unstated in spreadsheet; compiler gas_constant_used_j_mol_k=8.314,supplement,"Holycross, M.",2026-08-31,draft,Brearley1986JP 27; 1157-1182,Brearley,1986,,Journal of Petrology,27,1157-1182,,"Zhang 2010 Table 1 xls, Entry# "
DDB003169,1.0.0,isothermal_d,,Fe,,,,chemical,effective_binary,unspecified,melt,Alkali Basalt,,,,melt_basalt,,,false,false,alkali basalt; SiO2=48.6;TiO2=2.2;Al2O3=15.6;FeOt=11.347;MnO=0.16;MgO=6.3;CaO=9.85;Na2O=3.5;K2O=1.21;P2O5=0.51,wt_pct_oxide,48.6,2.2,15.6,,11.347,,,0.16,6.3,9.85,3.5,1.21,0.51,,,,,anhydrous_total=99.277,true,,,,,H2Ot_as_printed=<0.1,1623.15,1623.15,1623.15,1623.15,K,1200000000,1200000000,1200000000,1200,MPa,,,,,piston_cylinder,303 to 7500,,,,,,,,,,,,,,,,,,1.18e-12,-11.9281179927,,,1.18e-12,m2/s,,,,EPMA,crystal_dissolution,EMP,true,,,false,use_with_caution,,spherical crystal,provenance=compilation_2010; v0_source=zhang_table1; Type_of_dif_as_printed=EBD; Type_of_exp_as_printed=dissolving olivine; Analytical_as_printed=EMP; Apparatus_as_printed=Piston-cylinder; Capsule_as_printed=graphite; R unstated in spreadsheet; compiler gas_constant_used_j_mol_k=8.314,supplement,"Holycross, M.",2026-08-31,draft,Brearley1986JP 27; 1157-1182,Brearley,1986,,Journal of Petrology,27,1157-1182,,"Zhang 2010 Table 1 xls, Entry# "
DDB003170,1.0.0,isothermal_d,,Fe,,,,chemical,effective_binary,unspecified,melt,Alkali Basalt,,,,melt_basalt,,,false,false,alkali basalt; SiO2=48.6;TiO2=2.2;Al2O3=15.6;FeOt=11.347;MnO=0.16;MgO=6.3;CaO=9.85;Na2O=3.5;K2O=1.21;P2O5=0.51,wt_pct_oxide,48.6,2.2,15.6,,11.347,,,0.16,6.3,9.85,3.5,1.21,0.51,,,,,anhydrous_total=99.277,true,,,,,H2Ot_as_printed=<0.1,1673.15,1673.15,1673.15,1673.15,K,1200000000,1200000000,1200000000,1200,MPa,,,,,piston_cylinder,304 to 7500,,,,,,,,,,,,,,,,,,2.34e-12,-11.6307841426,,,2.34e-12,m2/s,,,,EPMA,crystal_dissolution,EMP,true,,true,false,use_with_caution,,spherical crystal,provenance=compilation_2010; v0_source=zhang_table1; Type_of_dif_as_printed=EBD; C_range_as_printed=14.2 to 11.35; Type_of_exp_as_printed=dissolving olivine; Analytical_as_printed=EMP; Apparatus_as_printed=Piston-cylinder; Capsule_as_printed=graphite; R unstated in spreadsheet; compiler gas_constant_used_j_mol_k=8.314,supplement,"Holycross, M.",2026-08-31,draft,Brearley1986JP 27; 1157-1182,Brearley,1986,,Journal of Petrology,27,1157-1182,,"Zhang 2010 Table 1 xls, Entry# "
DDB003171,1.0.0,isothermal_d,,Fe,,,,chemical,effective_binary,unspecified,melt,Alkali Basalt,,,,melt_basalt,,,false,false,alkali basalt; SiO2=48.6;TiO2=2.2;Al2O3=15.6;FeOt=11.347;MnO=0.16;MgO=6.3;CaO=9.85;Na2O=3.5;K2O=1.21;P2O5=0.51,wt_pct_oxide,48.6,2.2,15.6,,11.347,,,0.16,6.3,9.85,3.5,1.21,0.51,,,,,anhydrous_total=99.277,true,,,,,H2Ot_as_printed=<0.1,1723.15,1723.15,1723.15,1723.15,K,3000000000,3000000000,3000000000,3000,MPa,,,,,piston_cylinder,305 to 7500,,,,,,,,,,,,,,,,,,4.62e-12,-11.3353580244,,,4.62e-12,m2/s,,,,EPMA,crystal_dissolution,EMP,true,,,false,use_with_caution,,spherical crystal,provenance=compilation_2010; v0_source=zhang_table1; Type_of_dif_as_printed=EBD; Type_of_exp_as_printed=dissolving olivine; Analytical_as_printed=EMP; Apparatus_as_printed=Piston-cylinder; Capsule_as_printed=graphite; R unstated in spreadsheet; compiler gas_constant_used_j_mol_k=8.314,supplement,"Holycross, M.",2026-08-31,draft,Brearley1986JP 27; 1157-1182,Brearley,1986,,Journal of Petrology,27,1157-1182,,"Zhang 2010 Table 1 xls, Entry# "
DDB003172,1.0.0,isothermal_d,,Fe,,,,chemical,effective_binary,unspecified,melt,Alkali Basalt,,,,melt_basalt,,,false,false,alkali basalt; SiO2=48.6;TiO2=2.2;Al2O3=15.6;FeOt=11.347;MnO=0.16;MgO=6.3;CaO=9.85;Na2O=3.5;K2O=1.21;P2O5=0.51,wt_pct_oxide,48.6,2.2,15.6,,11.347,,,0.16,6.3,9.85,3.5,1.21,0.51,,,,,anhydrous_total=99.277,true,,,,,H2Ot_as_printed=<0.1,1773.15,1773.15,1773.15,1773.15,K,3000000000,3000000000,3000000000,3000,MPa,,,,,piston_cylinder,306 to 7500,,,,,,,,,,,,,,,,,,2.75e-11,-10.5606673062,,,2.75e-11,m2/s,,,,EPMA,crystal_dissolution,EMP,true,,,false,use_with_caution,,spherical crystal,provenance=compilation_2010; v0_source=zhang_table1; Type_of_dif_as_printed=EBD; Type_of_exp_as_printed=dissolving olivine; Analytical_as_printed=EMP; Apparatus_as_printed=Piston-cylinder; Capsule_as_printed=graphite; R unstated in spreadsheet; compiler gas_constant_used_j_mol_k=8.314,supplement,"Holycross, M.",2026-08-31,draft,Brearley1986JP 27; 1157-1182,Brearley,1986,,Journal of Petrology,27,1157-1182,,"Zhang 2010 Table 1 xls, Entry# "
DDB003173,1.0.0,isothermal_d,,Si,,,,chemical,effective_binary,unspecified,melt,Synthetic Basalt,,,,melt_basalt,,,false,false,synthetic basalt; SiO2=54.2;TiO2=2.1;Al2O3=13.5;FeOt=8;MgO=6.5;CaO=10.9;Na2O=3.1;K2O=1.1;P2O5=0.5,wt_pct_oxide,54.2,2.1,13.5,,8,,,,6.5,10.9,3.1,1.1,0.5,,,,,anhydrous_total=99.9,,,,,,,1473.15,1473.15,1473.15,1473.15,K,,,,0.1 or 600,MPa,,,,,piston_cylinder,1800 to 604800,,,,,,,,,,,,,,,,,,5e-14,-13.3010299957,,,5e-14,m2/s,,,,EPMA,diffusion_couple,EMP,true,,true,false,use_with_caution,,"the values come from the text, average values from the figures","provenance=compilation_2010; v0_source=zhang_table1; Type_of_dif_as_printed=SEBD (Boltzmann-Matano); 1s_error_as_printed=within an order of magnitutde (on D or lnD unspecified; not converted); C_range_as_printed=60 (Boltzmann-Matano); Type_of_exp_as_printed=diffusion couple (molten feldspar and basalt, or partially molten granite and basalt); Analytical_as_printed=EMP; Apparatus_as_printed=1-atm furnace, piston-cylinder; Capsule_as_printed=Pt crucible, graphite; pres_medium_as_printed=NaCl-pyrex; R unstated in spreadsheet; compiler gas_constant_used_j_mol_k=8.314",supplement,"Holycross, M.",2026-08-31,draft,Watson1982CMP 80; 73,Watson,1982,,Contributions to Mineralogy and Petrology,80,73,,"Zhang 2010 Table 1 xls, Entry# "
DDB003174,1.0.0,isothermal_d,,Si,,,,chemical,effective_binary,unspecified,melt,Synthetic Basalt,,,,melt_basalt,,,false,false,synthetic basalt; SiO2=54.2;TiO2=2.1;Al2O3=13.5;FeOt=8;MgO=6.5;CaO=10.9;Na2O=3.1;K2O=1.1;P2O5=0.5,wt_pct_oxide,54.2,2.1,13.5,,8,,,,6.5,10.9,3.1,1.1,0.5,,,,,anhydrous_total=99.9,,,,,,,1573.15,1573.15,1573.15,1573.15,K,,,,0.1 or 600,MPa,,,,,piston_cylinder,1800 to 604800,,,,,,,,,,,,,,,,,,1e-12,-12,,,1e-12,m2/s,,,,EPMA,diffusion_couple,EMP,true,,true,false,use_with_caution,,"the values come from the text, average values from the figures","provenance=compilation_2010; v0_source=zhang_table1; Type_of_dif_as_printed=SEBD (Boltzmann-Matano); 1s_error_as_printed=a factor of 5 (on D or lnD unspecified; not converted); C_range_as_printed=60 (Boltzmann-Matano); Type_of_exp_as_printed=diffusion couple (molten feldspar and basalt, or partially molten granite and basalt); Analytical_as_printed=EMP; Apparatus_as_printed=1-atm furnace, piston-cylinder; Capsule_as_printed=Pt crucible, graphite; pres_medium_as_printed=NaCl-pyrex; R unstated in spreadsheet; compiler gas_constant_used_j_mol_k=8.314",supplement,"Holycross, M.",2026-08-31,draft,Watson1982CMP 80; 73,Watson,1982,,Contributions to Mineralogy and Petrology,80,73,,"Zhang 2010 Table 1 xls, Entry# "
DDB003175,1.0.0,isothermal_d,,Si,,,,,,unspecified,melt,Synthetic Basalt,,,,melt_basalt,,,false,false,synthetic basalt; SiO2=54.2;TiO2=2.1;Al2O3=13.5;FeOt=8;MgO=6.5;CaO=10.9;Na2O=3.1;K2O=1.1;P2O5=0.5,wt_pct_oxide,54.2,2.1,13.5,,8,,,,6.5,10.9,3.1,1.1,0.5,,,,,anhydrous_total=99.9,,,,,,,1573.15,1573.15,1573.15,1573.15,K,100000,100000,100000,0.1,MPa,,,,,one_atm_furnace,167040 to 362160,,,,,,,,,,,,,,,,,,9e-14,-13.0457574906,,,9e-14,m2/s,,,,EPMA,crystal_dissolution,EMP,true,,true,false,use_with_caution,,the values come from the text,provenance=compilation_2010; v0_source=zhang_table1; Type_of_dif_as_printed=Fick's law and convection boundary (mixed; not recoded to one token); Type_of_dif_as_printed=Fick's law and convection boundary; C_range_as_printed=90 to 54.2; Type_of_exp_as_printed=quartz dissolution (stirred); Analytical_as_printed=EMP; Apparatus_as_printed=1-atm furnace; Capsule_as_printed=Pt crucible; R unstated in spreadsheet; compiler gas_constant_used_j_mol_k=8.314,supplement,"Holycross, M.",2026-08-31,draft,Watson1982CMP 80; 73,Watson,1982,,Contributions to Mineralogy and Petrology,80,73,,"Zhang 2010 Table 1 xls, Entry# "
DDB003176,1.0.0,isothermal_d,,Si,,,,,,unspecified,melt,Synthetic Basalt,,,,melt_basalt,,,false,false,synthetic basalt; SiO2=54.2;TiO2=2.1;Al2O3=13.5;FeOt=8;MgO=6.5;CaO=10.9;Na2O=3.1;K2O=1.1;P2O5=0.5,wt_pct_oxide,54.2,2.1,13.5,,8,,,,6.5,10.9,3.1,1.1,0.5,,,,,anhydrous_total=99.9,,,,,,,1673.15,1673.15,1673.15,1673.15,K,100000,100000,100000,0.1,MPa,,,,,one_atm_furnace,110160,,,,,,,,,,,,,,,,,,2e-13,-12.6989700043,,,2e-13,m2/s,,,,EPMA,crystal_dissolution,EMP,true,,true,false,use_with_caution,,the values come from the text,provenance=compilation_2010; v0_source=zhang_table1; Type_of_dif_as_printed=Fick's law and convection boundary (mixed; not recoded to one token); Type_of_dif_as_printed=Fick's law and convection boundary; C_range_as_printed=98 to 54.2; Type_of_exp_as_printed=quartz dissolution (stirred); Analytical_as_printed=EMP; Apparatus_as_printed=1-atm furnace; Capsule_as_printed=Pt crucible; R unstated in spreadsheet; compiler gas_constant_used_j_mol_k=8.314,supplement,"Holycross, M.",2026-08-31,draft,Watson1982CMP 80; 73,Watson,1982,,Contributions to Mineralogy and Petrology,80,73,,"Zhang 2010 Table 1 xls, Entry# "
DDB003177,1.0.0,isothermal_d,,Si,,,,chemical,effective_binary,unspecified,melt,Synthetic Basalt,,,,melt_basalt,,,false,false,synthetic basalt; SiO2=54.2;TiO2=2.1;Al2O3=13.5;FeOt=8;MgO=6.5;CaO=10.9;Na2O=3.1;K2O=1.1;P2O5=0.5,wt_pct_oxide,54.2,2.1,13.5,,8,,,,6.5,10.9,3.1,1.1,0.5,,,,,anhydrous_total=99.9,,,,,,,1573.15,1573.15,1573.15,1573.15,K,100000,100000,100000,0.1,MPa,,,,,one_atm_furnace,102600,,,,,,,,,,,,,,,,,,4.5e-15,-14.3467874862,,,4.5e-15,m2/s,,,,EPMA,crystal_dissolution,EMP,true,,true,false,use_with_caution,,the values come from the text,provenance=compilation_2010; v0_source=zhang_table1; Type_of_dif_as_printed=SEBD; C_range_as_printed=93 to 54.2; Type_of_exp_as_printed=quartz dissolution (not stirred); Analytical_as_printed=EMP; Apparatus_as_printed=1-atm furnace; Capsule_as_printed=Pt crucible; R unstated in spreadsheet; compiler gas_constant_used_j_mol_k=8.314,supplement,"Holycross, M.",2026-08-31,draft,Watson1982CMP 80; 73,Watson,1982,,Contributions to Mineralogy and Petrology,80,73,,"Zhang 2010 Table 1 xls, Entry# "
DDB003178,1.0.0,isothermal_d,,Al,,,,chemical,effective_binary,unspecified,melt,High Ti Lunar Volcanic Glass,,,,other,,,false,false,high Ti Lunar volcanic glass; SiO2=44.2;TiO2=8.35;Al2O3=17.3;MgO=15.5;CaO=14.15,wt_pct_oxide,44.2,8.35,17.3,,,,,,15.5,14.15,,,,,,,,anhydrous_total=99.5,,,,,,,1613.15,1613.15,1613.15,1613.15,K,100000,100000,100000,0.1,MPa,,,,,one_atm_furnace,1800 to 14400,,,,,,,,,,,,,,,,,,1e-12,-12,,,1e-12,m2/s,,,,EPMA,crystal_dissolution,EMP,true,,true,false,use_with_caution,,order of magnitude estimation of diffusivity; averaged melt compos; some of their experiments showed convection (not used for EBD calculation),provenance=compilation_2010; v0_source=zhang_table1; Type_of_dif_as_printed=SEBD; C_range_as_printed=24 to 11.1; Type_of_exp_as_printed=dissolving anorthite; Analytical_as_printed=EMP; Apparatus_as_printed=1-atm furnace; Capsule_as_printed=Pt crucible; R unstated in spreadsheet; compiler gas_constant_used_j_mol_k=8.314,supplement,"Holycross, M.",2026-08-31,draft,Finnila1994JGR 99; 14677,Finnila,1994,,Journal of Geophysical Research,99,14677,,"Zhang 2010 Table 1 xls, Entry# "
DDB003179,1.0.0,isothermal_d,,Al,,,,chemical,effective_binary,unspecified,melt,High Ti Lunar Volcanic Glass,,,,other,,,false,false,high Ti Lunar volcanic glass; SiO2=44.2;TiO2=8.1;Al2O3=19.05;MgO=15.25;CaO=14.4,wt_pct_oxide,44.2,8.1,19.05,,,,,,15.25,14.4,,,,,,,,anhydrous_total=101,,,,,,,1663.15,1663.15,1663.15,1663.15,K,100000,100000,100000,0.1,MPa,,,,,one_atm_furnace,1800 to 14400,,,,,,,,,,,,,,,,,,1e-11,-11,,,1e-11,m2/s,,,,EPMA,crystal_dissolution,EMP,true,,true,false,use_with_caution,,order of magnitude estimation of diffusivity; averaged melt compos; some of their experiments showed convection (not used for EBD calculation),provenance=compilation_2010; v0_source=zhang_table1; Type_of_dif_as_printed=SEBD; C_range_as_printed=27 to 11.1; Type_of_exp_as_printed=dissolving anorthite; Analytical_as_printed=EMP; Apparatus_as_printed=1-atm furnace; Capsule_as_printed=Pt crucible; R unstated in spreadsheet; compiler gas_constant_used_j_mol_k=8.314,supplement,"Holycross, M.",2026-08-31,draft,Finnila1994JGR 99; 14677,Finnila,1994,,Journal of Geophysical Research,99,14677,,"Zhang 2010 Table 1 xls, Entry# "
DDB003180,1.0.0,isothermal_d,,Al,,,,chemical,effective_binary,unspecified,melt,High Ti Lunar Volcanic Glass,,,,other,,,false,false,high Ti Lunar volcanic glass; SiO2=31.3834782608696;TiO2=7.15478260869565;Al2O3=23.5;FeOt=17.8869565217391;MgO=11.7078260869565;CaO=6.2604347826087;Na2O=0.325217391304348;K2O=0.081304347826087,wt_pct_oxide,31.3834782608696,7.15478260869565,23.5,,17.8869565217391,,,,11.7078260869565,6.2604347826087,0.325217391304348,0.081304347826087,,,,,,anhydrous_total=98.3,,,,,,,1613.15,1613.15,1613.15,1613.15,K,100000,100000,100000,0.1,MPa,,,,,one_atm_furnace,1800 to 2700,,,,,,,,,,,,,,,,,,1e-12,-12,,,1e-12,m2/s,,,,EPMA,crystal_dissolution,EMP,true,,true,false,use_with_caution,,order of magnitude estimation of diffusivity; averaged melt compos; some of their experiments showed convection (not used for EBD calculation),provenance=compilation_2010; v0_source=zhang_table1; Type_of_dif_as_printed=SEBD; C_range_as_printed=23.5 to 6.3; Type_of_exp_as_printed=dissolving anorthite; Analytical_as_printed=EMP; Apparatus_as_printed=1-atm furnace; Capsule_as_printed=Pt crucible and anorthite capsule; R unstated in spreadsheet; compiler gas_constant_used_j_mol_k=8.314,supplement,"Holycross, M.",2026-08-31,draft,Finnila1994JGR 99; 14677,Finnila,1994,,Journal of Geophysical Research,99,14677,,"Zhang 2010 Table 1 xls, Entry# "
DDB003181,1.0.0,isothermal_d,,Ca,,,,chemical,effective_binary,unspecified,melt,Peraluminous Haplogranite,,,,melt_rhyolite,,,false,false,peraluminous haplogranite; SiO2=75.81;Al2O3=14.6;Na2O=5.45;K2O=4.14,wt_pct_oxide,75.81,,14.6,,,,,,,,5.45,4.14,,,,,,anhydrous_total=100,true,6,,,,PH2O=200 MPa,1023.15,1023.15,1023.15,1023.15,K,200000000,200000000,200000000,200,MPa,,,,,cold_seal,1209600,,,,,,,,,,,,,,,,,,1.4e-14,-13.8538719643,,,1.4e-14,m2/s,,,,EPMA,crystal_dissolution,EMP,true,,,false,use_with_caution,,there was likely convection and data are likely wrong,provenance=compilation_2010; v0_source=zhang_table1; Type_of_dif_as_printed=SEBD; Type_of_exp_as_printed=dissolving apatite; Analytical_as_printed=EMP; Apparatus_as_printed=CSV; Capsule_as_printed=Au; pres_medium_as_printed=H2O; R unstated in spreadsheet; compiler gas_constant_used_j_mol_k=8.314,supplement,"Holycross, M.",2026-08-31,draft,Wolf1994GCA 58; 4127,Wolf,1994,,Geochimica et Cosmochimica Acta,58,4127,,"Zhang 2010 Table 1 xls, Entry# ; Run# 12"
DDB003182,1.0.0,isothermal_d,,Ca,,,,chemical,effective_binary,unspecified,melt,Peraluminous Haplogranite,,,,melt_rhyolite,,,false,false,peraluminous haplogranite; SiO2=75.2;Al2O3=15.36;Na2O=5.38;K2O=4.07,wt_pct_oxide,75.2,,15.36,,,,,,,,5.38,4.07,,,,,,anhydrous_total=100.01,true,6,,,,PH2O=200 MPa,1023.15,1023.15,1023.15,1023.15,K,200000000,200000000,200000000,200,MPa,,,,,cold_seal,1209600,,,,,,,,,,,,,,,,,,1e-14,-14,,,1e-14,m2/s,,,,EPMA,crystal_dissolution,EMP,true,,,false,use_with_caution,,there was likely convection and data are likely wrong,provenance=compilation_2010; v0_source=zhang_table1; Type_of_dif_as_printed=SEBD; Type_of_exp_as_printed=dissolving apatite; Analytical_as_printed=EMP; Apparatus_as_printed=CSV; Capsule_as_printed=Au; pres_medium_as_printed=H2O; R unstated in spreadsheet; compiler gas_constant_used_j_mol_k=8.314,supplement,"Holycross, M.",2026-08-31,draft,Wolf1994GCA 58; 4127,Wolf,1994,,Geochimica et Cosmochimica Acta,58,4127,,"Zhang 2010 Table 1 xls, Entry# ; Run# 13"
DDB003183,1.0.0,isothermal_d,,Ca,,,,chemical,effective_binary,unspecified,melt,Peraluminous Haplogranite,,,,melt_rhyolite,,,false,false,peraluminous haplogranite; SiO2=75.2;Al2O3=15.36;Na2O=5.38;K2O=4.07,wt_pct_oxide,75.2,,15.36,,,,,,,,5.38,4.07,,,,,,anhydrous_total=100.01,true,6,,,,PH2O=200 MPa,1023.15,1023.15,1023.15,1023.15,K,200000000,200000000,200000000,200,MPa,,,,,cold_seal,1209600,,,,,,,,,,,,,,,,,,2.6e-14,-13.585026652,,,2.6e-14,m2/s,,,,EPMA,crystal_dissolution,EMP,true,,,false,use_with_caution,,there was likely convection and data are likely wrong,provenance=compilation_2010; v0_source=zhang_table1; Type_of_dif_as_printed=SEBD; Type_of_exp_as_printed=dissolving apatite; Analytical_as_printed=EMP; Apparatus_as_printed=CSV; Capsule_as_printed=Au; pres_medium_as_printed=H2O; R unstated in spreadsheet; compiler gas_constant_used_j_mol_k=8.314,supplement,"Holycross, M.",2026-08-31,draft,Wolf1994GCA 58; 4127,Wolf,1994,,Geochimica et Cosmochimica Acta,58,4127,,"Zhang 2010 Table 1 xls, Entry# ; Run# 13"
DDB003184,1.0.0,isothermal_d,,Ca,,,,chemical,effective_binary,unspecified,melt,Peraluminous Haplogranite,,,,melt_rhyolite,,,false,false,peraluminous haplogranite; SiO2=75.2;Al2O3=15.36;Na2O=5.38;K2O=4.07,wt_pct_oxide,75.2,,15.36,,,,,,,,5.38,4.07,,,,,,anhydrous_total=100.01,true,6,,,,PH2O=200 MPa,1023.15,1023.15,1023.15,1023.15,K,200000000,200000000,200000000,200,MPa,,,,,cold_seal,1209600,,,,,,,,,,,,,,,,,,1.1e-14,-13.9586073148,,,1.1e-14,m2/s,,,,EPMA,crystal_dissolution,EMP,true,,,false,use_with_caution,,there was likely convection and data are likely wrong,provenance=compilation_2010; v0_source=zhang_table1; Type_of_dif_as_printed=SEBD; Type_of_exp_as_printed=dissolving apatite; Analytical_as_printed=EMP; Apparatus_as_printed=CSV; Capsule_as_printed=Au; pres_medium_as_printed=H2O; R unstated in spreadsheet; compiler gas_constant_used_j_mol_k=8.314,supplement,"Holycross, M.",2026-08-31,draft,Wolf1994GCA 58; 4127,Wolf,1994,,Geochimica et Cosmochimica Acta,58,4127,,"Zhang 2010 Table 1 xls, Entry# ; Run# 13"
DDB003185,1.0.0,isothermal_d,,Ca,,,,chemical,effective_binary,unspecified,melt,Peraluminous Haplogranite,,,,melt_rhyolite,,,false,false,peraluminous haplogranite; SiO2=75.07;Al2O3=15.56;Na2O=5.27;K2O=4.1,wt_pct_oxide,75.07,,15.56,,,,,,,,5.27,4.1,,,,,,anhydrous_total=100,true,6,,,,PH2O=200 MPa,1023.15,1023.15,1023.15,1023.15,K,200000000,200000000,200000000,200,MPa,,,,,cold_seal,1209600,,,,,,,,,,,,,,,,,,8.5e-15,-14.0705810743,,,8.5e-15,m2/s,,,,EPMA,crystal_dissolution,EMP,true,,,false,use_with_caution,,there was likely convection and data are likely wrong,provenance=compilation_2010; v0_source=zhang_table1; Type_of_dif_as_printed=SEBD; Type_of_exp_as_printed=dissolving apatite; Analytical_as_printed=EMP; Apparatus_as_printed=CSV; Capsule_as_printed=Au; pres_medium_as_printed=H2O; R unstated in spreadsheet; compiler gas_constant_used_j_mol_k=8.314,supplement,"Holycross, M.",2026-08-31,draft,Wolf1994GCA 58; 4127,Wolf,1994,,Geochimica et Cosmochimica Acta,58,4127,,"Zhang 2010 Table 1 xls, Entry# ; Run# 14"
DDB003186,1.0.0,isothermal_d,,Ca,,,,chemical,effective_binary,unspecified,melt,Peraluminous Haplogranite,,,,melt_rhyolite,,,false,false,peraluminous haplogranite; SiO2=75.07;Al2O3=15.56;Na2O=5.27;K2O=4.1,wt_pct_oxide,75.07,,15.56,,,,,,,,5.27,4.1,,,,,,anhydrous_total=100,true,6,,,,PH2O=200 MPa,1023.15,1023.15,1023.15,1023.15,K,200000000,200000000,200000000,200,MPa,,,,,cold_seal,1209600,,,,,,,,,,,,,,,,,,4.2e-15,-14.3767507096,,,4.2e-15,m2/s,,,,EPMA,crystal_dissolution,EMP,true,,,false,use_with_caution,,there was likely convection and data are likely wrong,provenance=compilation_2010; v0_source=zhang_table1; Type_of_dif_as_printed=SEBD; Type_of_exp_as_printed=dissolving apatite; Analytical_as_printed=EMP; Apparatus_as_printed=CSV; Capsule_as_printed=Au; pres_medium_as_printed=H2O; R unstated in spreadsheet; compiler gas_constant_used_j_mol_k=8.314,supplement,"Holycross, M.",2026-08-31,draft,Wolf1994GCA 58; 4127,Wolf,1994,,Geochimica et Cosmochimica Acta,58,4127,,"Zhang 2010 Table 1 xls, Entry# ; Run# 14"
DDB003187,1.0.0,isothermal_d,,Ca,,,,chemical,effective_binary,unspecified,melt,Peraluminous Haplogranite,,,,melt_rhyolite,,,false,false,peraluminous haplogranite; SiO2=74.85;Al2O3=15.8;Na2O=5.33;K2O=4.03,wt_pct_oxide,74.85,,15.8,,,,,,,,5.33,4.03,,,,,,anhydrous_total=100.01,true,6,,,,PH2O=200 MPa,1023.15,1023.15,1023.15,1023.15,K,200000000,200000000,200000000,200,MPa,,,,,cold_seal,1209600,,,,,,,,,,,,,,,,,,2.5e-15,-14.6020599913,,,2.5e-15,m2/s,,,,EPMA,crystal_dissolution,EMP,true,,,false,use_with_caution,,there was likely convection and data are likely wrong,provenance=compilation_2010; v0_source=zhang_table1; Type_of_dif_as_printed=SEBD; Type_of_exp_as_printed=dissolving apatite; Analytical_as_printed=EMP; Apparatus_as_printed=CSV; Capsule_as_printed=Au; pres_medium_as_printed=H2O; R unstated in spreadsheet; compiler gas_constant_used_j_mol_k=8.314,supplement,"Holycross, M.",2026-08-31,draft,Wolf1994GCA 58; 4127,Wolf,1994,,Geochimica et Cosmochimica Acta,58,4127,,"Zhang 2010 Table 1 xls, Entry# ; Run# 15"
DDB003188,1.0.0,isothermal_d,,Ca,,,,chemical,effective_binary,unspecified,melt,Peraluminous Haplogranite,,,,melt_rhyolite,,,false,false,peraluminous haplogranite; SiO2=74.85;Al2O3=15.8;Na2O=5.33;K2O=4.03,wt_pct_oxide,74.85,,15.8,,,,,,,,5.33,4.03,,,,,,anhydrous_total=100.01,true,6,,,,PH2O=200 MPa,1023.15,1023.15,1023.15,1023.15,K,200000000,200000000,200000000,200,MPa,,,,,cold_seal,1209600,,,,,,,,,,,,,,,,,,1.2e-14,-13.920818754,,,1.2e-14,m2/s,,,,EPMA,crystal_dissolution,EMP,true,,,false,use_with_caution,,there was likely convection and data are likely wrong,provenance=compilation_2010; v0_source=zhang_table1; Type_of_dif_as_printed=SEBD; Type_of_exp_as_printed=dissolving apatite; Analytical_as_printed=EMP; Apparatus_as_printed=CSV; Capsule_as_printed=Au; pres_medium_as_printed=H2O; R unstated in spreadsheet; compiler gas_constant_used_j_mol_k=8.314,supplement,"Holycross, M.",2026-08-31,draft,Wolf1994GCA 58; 4127,Wolf,1994,,Geochimica et Cosmochimica Acta,58,4127,,"Zhang 2010 Table 1 xls, Entry# ; Run# 15"
DDB003189,1.0.0,isothermal_d,,Ca,,,,chemical,effective_binary,unspecified,melt,Peraluminous Haplogranite,,,,melt_rhyolite,,,false,false,peraluminous haplogranite; SiO2=75.81;Al2O3=14.6;Na2O=5.45;K2O=4.14,wt_pct_oxide,75.81,,14.6,,,,,,,,5.45,4.14,,,,,,anhydrous_total=100,true,6,,,,PH2O=200 MPa,1023.15,1023.15,1023.15,1023.15,K,200000000,200000000,200000000,200,MPa,,,,,cold_seal,2840400,,,,,,,,,,,,,,,,,,1.3e-14,-13.8860566477,,,1.3e-14,m2/s,,,,EPMA,crystal_dissolution,EMP,true,,,false,use_with_caution,,there was likely convection and data are likely wrong,provenance=compilation_2010; v0_source=zhang_table1; Type_of_dif_as_printed=SEBD; Type_of_exp_as_printed=dissolving apatite; Analytical_as_printed=EMP; Apparatus_as_printed=CSV; Capsule_as_printed=Au; pres_medium_as_printed=H2O; R unstated in spreadsheet; compiler gas_constant_used_j_mol_k=8.314,supplement,"Holycross, M.",2026-08-31,draft,Wolf1994GCA 58; 4127,Wolf,1994,,Geochimica et Cosmochimica Acta,58,4127,,"Zhang 2010 Table 1 xls, Entry# ; Run# 17"
DDB003190,1.0.0,isothermal_d,,Ca,,,,chemical,effective_binary,unspecified,melt,Peraluminous Haplogranite,,,,melt_rhyolite,,,false,false,peraluminous haplogranite; SiO2=75.2;Al2O3=15.36;Na2O=5.38;K2O=4.07,wt_pct_oxide,75.2,,15.36,,,,,,,,5.38,4.07,,,,,,anhydrous_total=100.01,true,6,,,,PH2O=200 MPa,1023.15,1023.15,1023.15,1023.15,K,200000000,200000000,200000000,200,MPa,,,,,cold_seal,2844000,,,,,,,,,,,,,,,,,,4.5e-15,-14.3467874862,,,4.5e-15,m2/s,,,,EPMA,crystal_dissolution,EMP,true,,,false,use_with_caution,,there was likely convection and data are likely wrong,provenance=compilation_2010; v0_source=zhang_table1; Type_of_dif_as_printed=SEBD; Type_of_exp_as_printed=dissolving apatite; Analytical_as_printed=EMP; Apparatus_as_printed=CSV; Capsule_as_printed=Au; pres_medium_as_printed=H2O; R unstated in spreadsheet; compiler gas_constant_used_j_mol_k=8.314,supplement,"Holycross, M.",2026-08-31,draft,Wolf1994GCA 58; 4127,Wolf,1994,,Geochimica et Cosmochimica Acta,58,4127,,"Zhang 2010 Table 1 xls, Entry# ; Run# 18"
DDB003191,1.0.0,isothermal_d,,Ca,,,,chemical,effective_binary,unspecified,melt,Peraluminous Haplogranite,,,,melt_rhyolite,,,false,false,peraluminous haplogranite; SiO2=75.07;Al2O3=15.56;Na2O=5.27;K2O=4.1,wt_pct_oxide,75.07,,15.56,,,,,,,,5.27,4.1,,,,,,anhydrous_total=100,true,6,,,,PH2O=200 MPa,1023.15,1023.15,1023.15,1023.15,K,200000000,200000000,200000000,200,MPa,,,,,cold_seal,2840400,,,,,,,,,,,,,,,,,,4.9e-15,-14.30980392,,,4.9e-15,m2/s,,,,EPMA,crystal_dissolution,EMP,true,,,false,use_with_caution,,there was likely convection and data are likely wrong,provenance=compilation_2010; v0_source=zhang_table1; Type_of_dif_as_printed=SEBD; Type_of_exp_as_printed=dissolving apatite; Analytical_as_printed=EMP; Apparatus_as_printed=CSV; Capsule_as_printed=Au; pres_medium_as_printed=H2O; R unstated in spreadsheet; compiler gas_constant_used_j_mol_k=8.314,supplement,"Holycross, M.",2026-08-31,draft,Wolf1994GCA 58; 4127,Wolf,1994,,Geochimica et Cosmochimica Acta,58,4127,,"Zhang 2010 Table 1 xls, Entry# ; Run# 19"
DDB003192,1.0.0,isothermal_d,,Ca,,,,chemical,effective_binary,unspecified,melt,Peraluminous Haplogranite,,,,melt_rhyolite,,,false,false,peraluminous haplogranite; SiO2=75.07;Al2O3=15.56;Na2O=5.27;K2O=4.1,wt_pct_oxide,75.07,,15.56,,,,,,,,5.27,4.1,,,,,,anhydrous_total=100,true,6,,,,PH2O=200 MPa,1023.15,1023.15,1023.15,1023.15,K,200000000,200000000,200000000,200,MPa,,,,,cold_seal,2840400,,,,,,,,,,,,,,,,,,2.2e-15,-14.6575773192,,,2.2e-15,m2/s,,,,EPMA,crystal_dissolution,EMP,true,,,false,use_with_caution,,there was likely convection and data are likely wrong,provenance=compilation_2010; v0_source=zhang_table1; Type_of_dif_as_printed=SEBD; Type_of_exp_as_printed=dissolving apatite; Analytical_as_printed=EMP; Apparatus_as_printed=CSV; Capsule_as_printed=Au; pres_medium_as_printed=H2O; R unstated in spreadsheet; compiler gas_constant_used_j_mol_k=8.314,supplement,"Holycross, M.",2026-08-31,draft,Wolf1994GCA 58; 4127,Wolf,1994,,Geochimica et Cosmochimica Acta,58,4127,,"Zhang 2010 Table 1 xls, Entry# ; Run# 19"
DDB003193,1.0.0,isothermal_d,,Ca,,,,chemical,effective_binary,unspecified,melt,Peraluminous Haplogranite,,,,melt_rhyolite,,,false,false,peraluminous haplogranite; SiO2=74.85;Al2O3=15.8;Na2O=5.33;K2O=4.03,wt_pct_oxide,74.85,,15.8,,,,,,,,5.33,4.03,,,,,,anhydrous_total=100.01,true,6,,,,PH2O=200 MPa,1023.15,1023.15,1023.15,1023.15,K,200000000,200000000,200000000,200,MPa,,,,,cold_seal,2844000,,,,,,,,,,,,,,,,,,5.4e-15,-14.2676062402,,,5.4e-15,m2/s,,,,EPMA,crystal_dissolution,EMP,true,,,false,use_with_caution,,there was likely convection and data are likely wrong,provenance=compilation_2010; v0_source=zhang_table1; Type_of_dif_as_printed=SEBD; Type_of_exp_as_printed=dissolving apatite; Analytical_as_printed=EMP; Apparatus_as_printed=CSV; Capsule_as_printed=Au; pres_medium_as_printed=H2O; R unstated in spreadsheet; compiler gas_constant_used_j_mol_k=8.314,supplement,"Holycross, M.",2026-08-31,draft,Wolf1994GCA 58; 4127,Wolf,1994,,Geochimica et Cosmochimica Acta,58,4127,,"Zhang 2010 Table 1 xls, Entry# ; Run# 20"
DDB003194,1.0.0,isothermal_d,,Ca,,,,chemical,effective_binary,unspecified,melt,Peraluminous Haplogranite,,,,melt_rhyolite,,,false,false,peraluminous haplogranite; SiO2=74.85;Al2O3=15.8;Na2O=5.33;K2O=4.03,wt_pct_oxide,74.85,,15.8,,,,,,,,5.33,4.03,,,,,,anhydrous_total=100.01,true,6,,,,PH2O=200 MPa,1023.15,1023.15,1023.15,1023.15,K,200000000,200000000,200000000,200,MPa,,,,,cold_seal,2844000,,,,,,,,,,,,,,,,,,5.4e-15,-14.2676062402,,,5.4e-15,m2/s,,,,EPMA,crystal_dissolution,EMP,true,,,false,use_with_caution,,there was likely convection and data are likely wrong,provenance=compilation_2010; v0_source=zhang_table1; Type_of_dif_as_printed=SEBD; Type_of_exp_as_printed=dissolving apatite; Analytical_as_printed=EMP; Apparatus_as_printed=CSV; Capsule_as_printed=Au; pres_medium_as_printed=H2O; R unstated in spreadsheet; compiler gas_constant_used_j_mol_k=8.314,supplement,"Holycross, M.",2026-08-31,draft,Wolf1994GCA 58; 4127,Wolf,1994,,Geochimica et Cosmochimica Acta,58,4127,,"Zhang 2010 Table 1 xls, Entry# ; Run# 20"
DDB003195,1.0.0,isothermal_d,,Ca,,,,chemical,effective_binary,unspecified,melt,Peraluminous Haplogranite,,,,melt_rhyolite,,,false,false,peraluminous haplogranite; SiO2=74.85;Al2O3=15.8;Na2O=5.33;K2O=4.03,wt_pct_oxide,74.85,,15.8,,,,,,,,5.33,4.03,,,,,,anhydrous_total=100.01,true,6,,,,PH2O=200 MPa,1023.15,1023.15,1023.15,1023.15,K,200000000,200000000,200000000,200,MPa,,,,,cold_seal,2844000,,,,,,,,,,,,,,,,,,3.7e-15,-14.4317982759,,,3.7e-15,m2/s,,,,EPMA,crystal_dissolution,EMP,true,,,false,use_with_caution,,there was likely convection and data are likely wrong,provenance=compilation_2010; v0_source=zhang_table1; Type_of_dif_as_printed=SEBD; Type_of_exp_as_printed=dissolving apatite; Analytical_as_printed=EMP; Apparatus_as_printed=CSV; Capsule_as_printed=Au; pres_medium_as_printed=H2O; R unstated in spreadsheet; compiler gas_constant_used_j_mol_k=8.314,supplement,"Holycross, M.",2026-08-31,draft,Wolf1994GCA 58; 4127,Wolf,1994,,Geochimica et Cosmochimica Acta,58,4127,,"Zhang 2010 Table 1 xls, Entry# ; Run# 20"
DDB003196,1.0.0,isothermal_d,,Ca,,,,chemical,effective_binary,unspecified,melt,Peraluminous Haplogranite,,,,melt_rhyolite,,,false,false,peraluminous haplogranite; SiO2=75.2;Al2O3=15.36;Na2O=5.38;K2O=4.07,wt_pct_oxide,75.2,,15.36,,,,,,,,5.38,4.07,,,,,,anhydrous_total=100.01,true,6,,,,PH2O=200 MPa,1023.15,1023.15,1023.15,1023.15,K,200000000,200000000,200000000,200,MPa,,,,,cold_seal,5184000,,,,,,,,,,,,,,,,,,7.5e-15,-14.1249387366,,,7.5e-15,m2/s,,,,EPMA,crystal_dissolution,EMP,true,,,false,use_with_caution,,there was likely convection and data are likely wrong,provenance=compilation_2010; v0_source=zhang_table1; Type_of_dif_as_printed=SEBD; Type_of_exp_as_printed=dissolving apatite; Analytical_as_printed=EMP; Apparatus_as_printed=CSV; Capsule_as_printed=Au; pres_medium_as_printed=H2O; R unstated in spreadsheet; compiler gas_constant_used_j_mol_k=8.314,supplement,"Holycross, M.",2026-08-31,draft,Wolf1994GCA 58; 4127,Wolf,1994,,Geochimica et Cosmochimica Acta,58,4127,,"Zhang 2010 Table 1 xls, Entry# ; Run# 23"
DDB003197,1.0.0,isothermal_d,,Ca,,,,chemical,effective_binary,unspecified,melt,Peraluminous Haplogranite,,,,melt_rhyolite,,,false,false,peraluminous haplogranite; SiO2=75.2;Al2O3=15.36;Na2O=5.38;K2O=4.07,wt_pct_oxide,75.2,,15.36,,,,,,,,5.38,4.07,,,,,,anhydrous_total=100.01,true,6,,,,PH2O=200 MPa,1023.15,1023.15,1023.15,1023.15,K,200000000,200000000,200000000,200,MPa,,,,,cold_seal,5184000,,,,,,,,,,,,,,,,,,1.5e-15,-14.8239087409,,,1.5e-15,m2/s,,,,EPMA,crystal_dissolution,EMP,true,,,false,use_with_caution,,there was likely convection and data are likely wrong,provenance=compilation_2010; v0_source=zhang_table1; Type_of_dif_as_printed=SEBD; Type_of_exp_as_printed=dissolving apatite; Analytical_as_printed=EMP; Apparatus_as_printed=CSV; Capsule_as_printed=Au; pres_medium_as_printed=H2O; R unstated in spreadsheet; compiler gas_constant_used_j_mol_k=8.314,supplement,"Holycross, M.",2026-08-31,draft,Wolf1994GCA 58; 4127,Wolf,1994,,Geochimica et Cosmochimica Acta,58,4127,,"Zhang 2010 Table 1 xls, Entry# ; Run# 23"
DDB003198,1.0.0,isothermal_d,,Ca,,,,chemical,effective_binary,unspecified,melt,Peraluminous Haplogranite,,,,melt_rhyolite,,,false,false,peraluminous haplogranite; SiO2=75.07;Al2O3=15.56;Na2O=5.27;K2O=4.1,wt_pct_oxide,75.07,,15.56,,,,,,,,5.27,4.1,,,,,,anhydrous_total=100,true,6,,,,PH2O=200 MPa,1023.15,1023.15,1023.15,1023.15,K,200000000,200000000,200000000,200,MPa,,,,,cold_seal,5184000,,,,,,,,,,,,,,,,,,1.3e-14,-13.8860566477,,,1.3e-14,m2/s,,,,EPMA,crystal_dissolution,EMP,true,,,false,use_with_caution,,there was likely convection and data are likely wrong,provenance=compilation_2010; v0_source=zhang_table1; Type_of_dif_as_printed=SEBD; Type_of_exp_as_printed=dissolving apatite; Analytical_as_printed=EMP; Apparatus_as_printed=CSV; Capsule_as_printed=Au; pres_medium_as_printed=H2O; R unstated in spreadsheet; compiler gas_constant_used_j_mol_k=8.314,supplement,"Holycross, M.",2026-08-31,draft,Wolf1994GCA 58; 4127,Wolf,1994,,Geochimica et Cosmochimica Acta,58,4127,,"Zhang 2010 Table 1 xls, Entry# ; Run# 24"
DDB003199,1.0.0,isothermal_d,,Ca,,,,chemical,effective_binary,unspecified,melt,Peraluminous Haplogranite,,,,melt_rhyolite,,,false,false,peraluminous haplogranite; SiO2=75.07;Al2O3=15.56;Na2O=5.27;K2O=4.1,wt_pct_oxide,75.07,,15.56,,,,,,,,5.27,4.1,,,,,,anhydrous_total=100,true,6,,,,PH2O=200 MPa,1023.15,1023.15,1023.15,1023.15,K,200000000,200000000,200000000,200,MPa,,,,,cold_seal,5184000,,,,,,,,,,,,,,,,,,5.6e-15,-14.251811973,,,5.6e-15,m2/s,,,,EPMA,crystal_dissolution,EMP,true,,,false,use_with_caution,,there was likely convection and data are likely wrong,provenance=compilation_2010; v0_source=zhang_table1; Type_of_dif_as_printed=SEBD; Type_of_exp_as_printed=dissolving apatite; Analytical_as_printed=EMP; Apparatus_as_printed=CSV; Capsule_as_printed=Au; pres_medium_as_printed=H2O; R unstated in spreadsheet; compiler gas_constant_used_j_mol_k=8.314,supplement,"Holycross, M.",2026-08-31,draft,Wolf1994GCA 58; 4127,Wolf,1994,,Geochimica et Cosmochimica Acta,58,4127,,"Zhang 2010 Table 1 xls, Entry# ; Run# 24"
