Repository: holycrossm/diffusion-coefficients

# Experimental diffusion coefficients (minerals and silicate melts)

**Pre-release / not published.** Schema v1.0.0. This folder is a GitHub-ready living table: canonical data is CSV, new rows arrive by pull request, and a static page searches the file in the browser. Nothing here is a citable compilation of record.

This is a QA build of 4630 experimental rows (minerals and silicate melts). Most numbers are staged from the 2010 RiMG 72 tables. Do not treat the repo as published, complete, or peer-reviewed.

File: site/data/diffusion_coefficients.csv (part 90 of 136)
DDB003200,1.0.0,isothermal_d,,Ca,,,,chemical,effective_binary,unspecified,melt,Peraluminous Haplogranite,,,,melt_rhyolite,,,false,false,peraluminous haplogranite; SiO2=74.85;Al2O3=15.8;Na2O=5.33;K2O=4.03,wt_pct_oxide,74.85,,15.8,,,,,,,,5.33,4.03,,,,,,anhydrous_total=100.01,true,6,,,,PH2O=200 MPa,1023.15,1023.15,1023.15,1023.15,K,200000000,200000000,200000000,200,MPa,,,,,cold_seal,5191200,,,,,,,,,,,,,,,,,,1.9e-14,-13.721246399,,,1.9e-14,m2/s,,,,EPMA,crystal_dissolution,EMP,true,,,false,use_with_caution,,there was likely convection and data are likely wrong,provenance=compilation_2010; v0_source=zhang_table1; Type_of_dif_as_printed=SEBD; Type_of_exp_as_printed=dissolving apatite; Analytical_as_printed=EMP; Apparatus_as_printed=CSV; Capsule_as_printed=Au; pres_medium_as_printed=H2O; R unstated in spreadsheet; compiler gas_constant_used_j_mol_k=8.314,supplement,"Holycross, M.",2026-08-31,draft,Wolf1994GCA 58; 4127,Wolf,1994,,Geochimica et Cosmochimica Acta,58,4127,,"Zhang 2010 Table 1 xls, Entry# ; Run# 25"
DDB003201,1.0.0,isothermal_d,,Ca,,,,chemical,effective_binary,unspecified,melt,Peraluminous Haplogranite,,,,melt_rhyolite,,,false,false,peraluminous haplogranite; SiO2=74.85;Al2O3=15.8;Na2O=5.33;K2O=4.03,wt_pct_oxide,74.85,,15.8,,,,,,,,5.33,4.03,,,,,,anhydrous_total=100.01,true,6,,,,PH2O=200 MPa,1023.15,1023.15,1023.15,1023.15,K,200000000,200000000,200000000,200,MPa,,,,,cold_seal,5191200,,,,,,,,,,,,,,,,,,7.6e-15,-14.1191864077,,,7.6e-15,m2/s,,,,EPMA,crystal_dissolution,EMP,true,,,false,use_with_caution,,there was likely convection and data are likely wrong,provenance=compilation_2010; v0_source=zhang_table1; Type_of_dif_as_printed=SEBD; Type_of_exp_as_printed=dissolving apatite; Analytical_as_printed=EMP; Apparatus_as_printed=CSV; Capsule_as_printed=Au; pres_medium_as_printed=H2O; R unstated in spreadsheet; compiler gas_constant_used_j_mol_k=8.314,supplement,"Holycross, M.",2026-08-31,draft,Wolf1994GCA 58; 4127,Wolf,1994,,Geochimica et Cosmochimica Acta,58,4127,,"Zhang 2010 Table 1 xls, Entry# ; Run# 25"
DDB003202,1.0.0,isothermal_d,,Ca,,,,chemical,effective_binary,unspecified,melt,Peraluminous Haplogranite,,,,melt_rhyolite,,,false,false,peraluminous haplogranite; SiO2=74.85;Al2O3=15.8;Na2O=5.33;K2O=4.03,wt_pct_oxide,74.85,,15.8,,,,,,,,5.33,4.03,,,,,,anhydrous_total=100.01,true,6,,,,PH2O=200 MPa,1023.15,1023.15,1023.15,1023.15,K,200000000,200000000,200000000,200,MPa,,,,,cold_seal,5191200,,,,,,,,,,,,,,,,,,7.5e-15,-14.1249387366,,,7.5e-15,m2/s,,,,EPMA,crystal_dissolution,EMP,true,,,false,use_with_caution,,there was likely convection and data are likely wrong,provenance=compilation_2010; v0_source=zhang_table1; Type_of_dif_as_printed=SEBD; Type_of_exp_as_printed=dissolving apatite; Analytical_as_printed=EMP; Apparatus_as_printed=CSV; Capsule_as_printed=Au; pres_medium_as_printed=H2O; R unstated in spreadsheet; compiler gas_constant_used_j_mol_k=8.314,supplement,"Holycross, M.",2026-08-31,draft,Wolf1994GCA 58; 4127,Wolf,1994,,Geochimica et Cosmochimica Acta,58,4127,,"Zhang 2010 Table 1 xls, Entry# ; Run# 25"
DDB003203,1.0.0,isothermal_d,,Ca,,,,chemical,effective_binary,unspecified,melt,Peraluminous Haplogranite,,,,melt_rhyolite,,,false,false,peraluminous haplogranite; SiO2=74.85;Al2O3=15.8;Na2O=5.33;K2O=4.03,wt_pct_oxide,74.85,,15.8,,,,,,,,5.33,4.03,,,,,,anhydrous_total=100.01,true,6,,,,PH2O=200 MPa,1023.15,1023.15,1023.15,1023.15,K,200000000,200000000,200000000,200,MPa,,,,,cold_seal,9064800,,,,,,,,,,,,,,,,,,1.4e-14,-13.8538719643,,,1.4e-14,m2/s,,,,EPMA,crystal_dissolution,EMP,true,,,false,use_with_caution,,there was likely convection and data are likely wrong,provenance=compilation_2010; v0_source=zhang_table1; Type_of_dif_as_printed=SEBD; Type_of_exp_as_printed=dissolving apatite; Analytical_as_printed=EMP; Apparatus_as_printed=CSV; Capsule_as_printed=Au; pres_medium_as_printed=H2O; R unstated in spreadsheet; compiler gas_constant_used_j_mol_k=8.314,supplement,"Holycross, M.",2026-08-31,draft,Wolf1994GCA 58; 4127,Wolf,1994,,Geochimica et Cosmochimica Acta,58,4127,,"Zhang 2010 Table 1 xls, Entry# ; Run# 50"
DDB003204,1.0.0,isothermal_d,,P,,,,chemical,effective_binary,unspecified,melt,Haplogranite,,,,melt_rhyolite,,,false,false,haplogranite; SiO2=75.81;Al2O3=14.6;Na2O=5.45;K2O=4.14,wt_pct_oxide,75.81,,14.6,,,,,,,,5.45,4.14,,,,,,anhydrous_total=100,true,6,,,,PH2O=200 MPa,1023.15,1023.15,1023.15,1023.15,K,200000000,200000000,200000000,200,MPa,,,,,cold_seal,2840400,,,,,,,,,,,,,,,,,,6.9e-15,-14.1611509093,,,6.9e-15,m2/s,,,,EPMA,crystal_dissolution,EMP,true,,,false,use_with_caution,,,provenance=compilation_2010; v0_source=zhang_table1; Type_of_dif_as_printed=SEBD; Type_of_exp_as_printed=dissolving apatite; Analytical_as_printed=EMP; Apparatus_as_printed=CSV; Capsule_as_printed=Au; pres_medium_as_printed=H2O; R unstated in spreadsheet; compiler gas_constant_used_j_mol_k=8.314,supplement,"Holycross, M.",2026-08-31,draft,Wolf1994GCA 58; 4127,Wolf,1994,,Geochimica et Cosmochimica Acta,58,4127,,"Zhang 2010 Table 1 xls, Entry# ; Run# 17"
DDB003205,1.0.0,isothermal_d,,P,,,,chemical,effective_binary,unspecified,melt,Haplogranite,,,,melt_rhyolite,,,false,false,haplogranite; SiO2=75.81;Al2O3=14.6;Na2O=5.45;K2O=4.14,wt_pct_oxide,75.81,,14.6,,,,,,,,5.45,4.14,,,,,,anhydrous_total=100,true,6,,,,PH2O=200 MPa,1023.15,1023.15,1023.15,1023.15,K,200000000,200000000,200000000,200,MPa,,,,,cold_seal,1209600,,,,,,,,,,,,,,,,,,1.3e-15,-14.8860566477,,,1.3e-15,m2/s,,,,EPMA,crystal_dissolution,EMP,true,,true,false,use_with_caution,,,provenance=compilation_2010; v0_source=zhang_table1; Type_of_dif_as_printed=SEBD; C_range_as_printed=1.56508458007329; Type_of_exp_as_printed=dissolving apatite; Analytical_as_printed=EMP; Apparatus_as_printed=CSV; Capsule_as_printed=Au; pres_medium_as_printed=H2O; R unstated in spreadsheet; compiler gas_constant_used_j_mol_k=8.314,supplement,"Holycross, M.",2026-08-31,draft,Wolf1994GCA 58; 4127,Wolf,1994,,Geochimica et Cosmochimica Acta,58,4127,,"Zhang 2010 Table 1 xls, Entry# ; Run# 12"
DDB003206,1.0.0,isothermal_d,,P,,,,chemical,effective_binary,unspecified,melt,Wet Haplogranite,,,,melt_rhyolite,,,false,false,wet haplogranite; SiO2=75.2;Al2O3=15.36;Na2O=5.38;K2O=4.07,wt_pct_oxide,75.2,,15.36,,,,,,,,5.38,4.07,,,,,,anhydrous_total=100.01,true,6,,,,PH2O=200 MPa,1023.15,1023.15,1023.15,1023.15,K,200000000,200000000,200000000,200,MPa,,,,,cold_seal,1209600,,,,,,,,,,,,,,,,,,2.1e-15,-14.6777807053,,,2.1e-15,m2/s,,,,EPMA,crystal_dissolution,EMP,true,,,false,use_with_caution,,,provenance=compilation_2010; v0_source=zhang_table1; Type_of_dif_as_printed=SEBD; Type_of_exp_as_printed=dissolving apatite; Analytical_as_printed=EMP; Apparatus_as_printed=CSV; Capsule_as_printed=Au; pres_medium_as_printed=H2O; R unstated in spreadsheet; compiler gas_constant_used_j_mol_k=8.314,supplement,"Holycross, M.",2026-08-31,draft,Wolf1994GCA 58; 4127,Wolf,1994,,Geochimica et Cosmochimica Acta,58,4127,,"Zhang 2010 Table 1 xls, Entry# ; Run# 13"
DDB003207,1.0.0,isothermal_d,,P,,,,chemical,effective_binary,unspecified,melt,Wet Haplogranite,,,,melt_rhyolite,,,false,false,wet haplogranite; SiO2=75.2;Al2O3=15.36;Na2O=5.38;K2O=4.07,wt_pct_oxide,75.2,,15.36,,,,,,,,5.38,4.07,,,,,,anhydrous_total=100.01,true,6,,,,PH2O=200 MPa,1023.15,1023.15,1023.15,1023.15,K,200000000,200000000,200000000,200,MPa,,,,,cold_seal,1209600,,,,,,,,,,,,,,,,,,8.3e-16,-15.0809219076,,,8.3e-16,m2/s,,,,EPMA,crystal_dissolution,EMP,true,,,false,use_with_caution,,,provenance=compilation_2010; v0_source=zhang_table1; Type_of_dif_as_printed=SEBD; Type_of_exp_as_printed=dissolving apatite; Analytical_as_printed=EMP; Apparatus_as_printed=CSV; Capsule_as_printed=Au; pres_medium_as_printed=H2O; R unstated in spreadsheet; compiler gas_constant_used_j_mol_k=8.314,supplement,"Holycross, M.",2026-08-31,draft,Wolf1994GCA 58; 4127,Wolf,1994,,Geochimica et Cosmochimica Acta,58,4127,,"Zhang 2010 Table 1 xls, Entry# ; Run# 13"
DDB003208,1.0.0,isothermal_d,,P,,,,chemical,effective_binary,unspecified,melt,Wet Haplogranite,,,,melt_rhyolite,,,false,false,wet haplogranite; SiO2=75.2;Al2O3=15.36;Na2O=5.38;K2O=4.07,wt_pct_oxide,75.2,,15.36,,,,,,,,5.38,4.07,,,,,,anhydrous_total=100.01,true,6,,,,PH2O=200 MPa,1023.15,1023.15,1023.15,1023.15,K,200000000,200000000,200000000,200,MPa,,,,,cold_seal,1209600,,,,,,,,,,,,,,,,,,8.7e-16,-15.0604807474,,,8.7e-16,m2/s,,,,EPMA,crystal_dissolution,EMP,true,,,false,use_with_caution,,,provenance=compilation_2010; v0_source=zhang_table1; Type_of_dif_as_printed=SEBD; Type_of_exp_as_printed=dissolving apatite; Analytical_as_printed=EMP; Apparatus_as_printed=CSV; Capsule_as_printed=Au; pres_medium_as_printed=H2O; R unstated in spreadsheet; compiler gas_constant_used_j_mol_k=8.314,supplement,"Holycross, M.",2026-08-31,draft,Wolf1994GCA 58; 4127,Wolf,1994,,Geochimica et Cosmochimica Acta,58,4127,,"Zhang 2010 Table 1 xls, Entry# ; Run# 13"
DDB003209,1.0.0,isothermal_d,,P,,,,chemical,effective_binary,unspecified,melt,Wet Haplogranite,,,,melt_rhyolite,,,false,false,wet haplogranite; SiO2=75.2;Al2O3=15.36;Na2O=5.38;K2O=4.07,wt_pct_oxide,75.2,,15.36,,,,,,,,5.38,4.07,,,,,,anhydrous_total=100.01,true,6,,,,PH2O=200 MPa,1023.15,1023.15,1023.15,1023.15,K,200000000,200000000,200000000,200,MPa,,,,,cold_seal,2844000,,,,,,,,,,,,,,,,,,8e-16,-15.096910013,,,8e-16,m2/s,,,,EPMA,crystal_dissolution,EMP,true,,,false,use_with_caution,,,provenance=compilation_2010; v0_source=zhang_table1; Type_of_dif_as_printed=SEBD; Type_of_exp_as_printed=dissolving apatite; Analytical_as_printed=EMP; Apparatus_as_printed=CSV; Capsule_as_printed=Au; pres_medium_as_printed=H2O; R unstated in spreadsheet; compiler gas_constant_used_j_mol_k=8.314,supplement,"Holycross, M.",2026-08-31,draft,Wolf1994GCA 58; 4127,Wolf,1994,,Geochimica et Cosmochimica Acta,58,4127,,"Zhang 2010 Table 1 xls, Entry# ; Run# 18"
DDB003210,1.0.0,isothermal_d,,P,,,,chemical,effective_binary,unspecified,melt,Wet Haplogranite,,,,melt_rhyolite,,,false,false,wet haplogranite; SiO2=75.2;Al2O3=15.36;Na2O=5.38;K2O=4.07,wt_pct_oxide,75.2,,15.36,,,,,,,,5.38,4.07,,,,,,anhydrous_total=100.01,true,6,,,,PH2O=200 MPa,1023.15,1023.15,1023.15,1023.15,K,200000000,200000000,200000000,200,MPa,,,,,cold_seal,5184000,,,,,,,,,,,,,,,,,,6.3e-16,-15.2006594505,,,6.3e-16,m2/s,,,,EPMA,crystal_dissolution,EMP,true,,,false,use_with_caution,,,provenance=compilation_2010; v0_source=zhang_table1; Type_of_dif_as_printed=SEBD; Type_of_exp_as_printed=dissolving apatite; Analytical_as_printed=EMP; Apparatus_as_printed=CSV; Capsule_as_printed=Au; pres_medium_as_printed=H2O; R unstated in spreadsheet; compiler gas_constant_used_j_mol_k=8.314,supplement,"Holycross, M.",2026-08-31,draft,Wolf1994GCA 58; 4127,Wolf,1994,,Geochimica et Cosmochimica Acta,58,4127,,"Zhang 2010 Table 1 xls, Entry# ; Run# 23"
DDB003211,1.0.0,isothermal_d,,P,,,,chemical,effective_binary,unspecified,melt,Wet Haplogranite,,,,melt_rhyolite,,,false,false,wet haplogranite; SiO2=75.2;Al2O3=15.36;Na2O=5.38;K2O=4.07,wt_pct_oxide,75.2,,15.36,,,,,,,,5.38,4.07,,,,,,anhydrous_total=100.01,true,6,,,,PH2O=200 MPa,1023.15,1023.15,1023.15,1023.15,K,200000000,200000000,200000000,200,MPa,,,,,cold_seal,5184000,,,,,,,,,,,,,,,,,,4.8e-16,-15.3187587626,,,4.8e-16,m2/s,,,,EPMA,crystal_dissolution,EMP,true,,,false,use_with_caution,,,provenance=compilation_2010; v0_source=zhang_table1; Type_of_dif_as_printed=SEBD; Type_of_exp_as_printed=dissolving apatite; Analytical_as_printed=EMP; Apparatus_as_printed=CSV; Capsule_as_printed=Au; pres_medium_as_printed=H2O; R unstated in spreadsheet; compiler gas_constant_used_j_mol_k=8.314,supplement,"Holycross, M.",2026-08-31,draft,Wolf1994GCA 58; 4127,Wolf,1994,,Geochimica et Cosmochimica Acta,58,4127,,"Zhang 2010 Table 1 xls, Entry# ; Run# 23"
DDB003212,1.0.0,isothermal_d,,P,,,,chemical,effective_binary,unspecified,melt,Wet Haplogranite,,,,melt_rhyolite,,,false,false,wet haplogranite; SiO2=75.07;Al2O3=15.56;Na2O=5.27;K2O=4.1,wt_pct_oxide,75.07,,15.56,,,,,,,,5.27,4.1,,,,,,anhydrous_total=100,true,6,,,,PH2O=200 MPa,1023.15,1023.15,1023.15,1023.15,K,200000000,200000000,200000000,200,MPa,,,,,cold_seal,1209600,,,,,,,,,,,,,,,,,,1.3e-15,-14.8860566477,,,1.3e-15,m2/s,,,,EPMA,crystal_dissolution,EMP,true,,,false,use_with_caution,,,provenance=compilation_2010; v0_source=zhang_table1; Type_of_dif_as_printed=SEBD; Type_of_exp_as_printed=dissolving apatite; Analytical_as_printed=EMP; Apparatus_as_printed=CSV; Capsule_as_printed=Au; pres_medium_as_printed=H2O; R unstated in spreadsheet; compiler gas_constant_used_j_mol_k=8.314,supplement,"Holycross, M.",2026-08-31,draft,Wolf1994GCA 58; 4127,Wolf,1994,,Geochimica et Cosmochimica Acta,58,4127,,"Zhang 2010 Table 1 xls, Entry# ; Run# 14"
DDB003213,1.0.0,isothermal_d,,P,,,,chemical,effective_binary,unspecified,melt,Wet Haplogranite,,,,melt_rhyolite,,,false,false,wet haplogranite; SiO2=75.07;Al2O3=15.56;Na2O=5.27;K2O=4.1,wt_pct_oxide,75.07,,15.56,,,,,,,,5.27,4.1,,,,,,anhydrous_total=100,true,6,,,,PH2O=200 MPa,1023.15,1023.15,1023.15,1023.15,K,200000000,200000000,200000000,200,MPa,,,,,cold_seal,1209600,,,,,,,,,,,,,,,,,,6.5e-16,-15.1870866434,,,6.5e-16,m2/s,,,,EPMA,crystal_dissolution,EMP,true,,,false,use_with_caution,,,provenance=compilation_2010; v0_source=zhang_table1; Type_of_dif_as_printed=SEBD; Type_of_exp_as_printed=dissolving apatite; Analytical_as_printed=EMP; Apparatus_as_printed=CSV; Capsule_as_printed=Au; pres_medium_as_printed=H2O; R unstated in spreadsheet; compiler gas_constant_used_j_mol_k=8.314,supplement,"Holycross, M.",2026-08-31,draft,Wolf1994GCA 58; 4127,Wolf,1994,,Geochimica et Cosmochimica Acta,58,4127,,"Zhang 2010 Table 1 xls, Entry# ; Run# 14"
DDB003214,1.0.0,isothermal_d,,P,,,,chemical,effective_binary,unspecified,melt,Wet Haplogranite,,,,melt_rhyolite,,,false,false,wet haplogranite; SiO2=75.07;Al2O3=15.56;Na2O=5.27;K2O=4.1,wt_pct_oxide,75.07,,15.56,,,,,,,,5.27,4.1,,,,,,anhydrous_total=100,true,6,,,,PH2O=200 MPa,1023.15,1023.15,1023.15,1023.15,K,200000000,200000000,200000000,200,MPa,,,,,cold_seal,2840400,,,,,,,,,,,,,,,,,,7.7e-16,-15.1135092748,,,7.7e-16,m2/s,,,,EPMA,crystal_dissolution,EMP,true,,,false,use_with_caution,,,provenance=compilation_2010; v0_source=zhang_table1; Type_of_dif_as_printed=SEBD; Type_of_exp_as_printed=dissolving apatite; Analytical_as_printed=EMP; Apparatus_as_printed=CSV; Capsule_as_printed=Au; pres_medium_as_printed=H2O; R unstated in spreadsheet; compiler gas_constant_used_j_mol_k=8.314,supplement,"Holycross, M.",2026-08-31,draft,Wolf1994GCA 58; 4127,Wolf,1994,,Geochimica et Cosmochimica Acta,58,4127,,"Zhang 2010 Table 1 xls, Entry# ; Run# 19"
DDB003215,1.0.0,isothermal_d,,P,,,,chemical,effective_binary,unspecified,melt,Wet Haplogranite,,,,melt_rhyolite,,,false,false,wet haplogranite; SiO2=75.07;Al2O3=15.56;Na2O=5.27;K2O=4.1,wt_pct_oxide,75.07,,15.56,,,,,,,,5.27,4.1,,,,,,anhydrous_total=100,true,6,,,,PH2O=200 MPa,1023.15,1023.15,1023.15,1023.15,K,200000000,200000000,200000000,200,MPa,,,,,cold_seal,2840400,,,,,,,,,,,,,,,,,,1.3e-15,-14.8860566477,,,1.3e-15,m2/s,,,,EPMA,crystal_dissolution,EMP,true,,,false,use_with_caution,,,provenance=compilation_2010; v0_source=zhang_table1; Type_of_dif_as_printed=SEBD; Type_of_exp_as_printed=dissolving apatite; Analytical_as_printed=EMP; Apparatus_as_printed=CSV; Capsule_as_printed=Au; pres_medium_as_printed=H2O; R unstated in spreadsheet; compiler gas_constant_used_j_mol_k=8.314,supplement,"Holycross, M.",2026-08-31,draft,Wolf1994GCA 58; 4127,Wolf,1994,,Geochimica et Cosmochimica Acta,58,4127,,"Zhang 2010 Table 1 xls, Entry# ; Run# 19"
DDB003216,1.0.0,isothermal_d,,P,,,,chemical,effective_binary,unspecified,melt,Wet Haplogranite,,,,melt_rhyolite,,,false,false,wet haplogranite; SiO2=75.07;Al2O3=15.56;Na2O=5.27;K2O=4.1,wt_pct_oxide,75.07,,15.56,,,,,,,,5.27,4.1,,,,,,anhydrous_total=100,true,6,,,,PH2O=200 MPa,1023.15,1023.15,1023.15,1023.15,K,200000000,200000000,200000000,200,MPa,,,,,cold_seal,5184000,,,,,,,,,,,,,,,,,,1e-15,-15,,,1e-15,m2/s,,,,EPMA,crystal_dissolution,EMP,true,,,false,use_with_caution,,,provenance=compilation_2010; v0_source=zhang_table1; Type_of_dif_as_printed=SEBD; Type_of_exp_as_printed=dissolving apatite; Analytical_as_printed=EMP; Apparatus_as_printed=CSV; Capsule_as_printed=Au; pres_medium_as_printed=H2O; R unstated in spreadsheet; compiler gas_constant_used_j_mol_k=8.314,supplement,"Holycross, M.",2026-08-31,draft,Wolf1994GCA 58; 4127,Wolf,1994,,Geochimica et Cosmochimica Acta,58,4127,,"Zhang 2010 Table 1 xls, Entry# ; Run# 24"
DDB003217,1.0.0,isothermal_d,,P,,,,chemical,effective_binary,unspecified,melt,Wet Haplogranite,,,,melt_rhyolite,,,false,false,wet haplogranite; SiO2=75.07;Al2O3=15.56;Na2O=5.27;K2O=4.1,wt_pct_oxide,75.07,,15.56,,,,,,,,5.27,4.1,,,,,,anhydrous_total=100,true,6,,,,PH2O=200 MPa,1023.15,1023.15,1023.15,1023.15,K,200000000,200000000,200000000,200,MPa,,,,,cold_seal,5184000,,,,,,,,,,,,,,,,,,5.3e-16,-15.2757241304,,,5.3e-16,m2/s,,,,EPMA,crystal_dissolution,EMP,true,,,false,use_with_caution,,,provenance=compilation_2010; v0_source=zhang_table1; Type_of_dif_as_printed=SEBD; Type_of_exp_as_printed=dissolving apatite; Analytical_as_printed=EMP; Apparatus_as_printed=CSV; Capsule_as_printed=Au; pres_medium_as_printed=H2O; R unstated in spreadsheet; compiler gas_constant_used_j_mol_k=8.314,supplement,"Holycross, M.",2026-08-31,draft,Wolf1994GCA 58; 4127,Wolf,1994,,Geochimica et Cosmochimica Acta,58,4127,,"Zhang 2010 Table 1 xls, Entry# ; Run# 24"
DDB003218,1.0.0,isothermal_d,,P,,,,chemical,effective_binary,unspecified,melt,Wet Haplogranite,,,,melt_rhyolite,,,false,false,wet haplogranite; SiO2=74.85;Al2O3=15.8;Na2O=5.33;K2O=4.03,wt_pct_oxide,74.85,,15.8,,,,,,,,5.33,4.03,,,,,,anhydrous_total=100.01,true,6,,,,PH2O=200 MPa,1023.15,1023.15,1023.15,1023.15,K,200000000,200000000,200000000,200,MPa,,,,,cold_seal,1209600,,,,,,,,,,,,,,,,,,4.3e-16,-15.3665315444,,,4.3e-16,m2/s,,,,EPMA,crystal_dissolution,EMP,true,,,false,use_with_caution,,,provenance=compilation_2010; v0_source=zhang_table1; Type_of_dif_as_printed=SEBD; Type_of_exp_as_printed=dissolving apatite; Analytical_as_printed=EMP; Apparatus_as_printed=CSV; Capsule_as_printed=Au; pres_medium_as_printed=H2O; R unstated in spreadsheet; compiler gas_constant_used_j_mol_k=8.314,supplement,"Holycross, M.",2026-08-31,draft,Wolf1994GCA 58; 4127,Wolf,1994,,Geochimica et Cosmochimica Acta,58,4127,,"Zhang 2010 Table 1 xls, Entry# ; Run# 15"
DDB003219,1.0.0,isothermal_d,,P,,,,chemical,effective_binary,unspecified,melt,Wet Haplogranite,,,,melt_rhyolite,,,false,false,wet haplogranite; SiO2=74.85;Al2O3=15.8;Na2O=5.33;K2O=4.03,wt_pct_oxide,74.85,,15.8,,,,,,,,5.33,4.03,,,,,,anhydrous_total=100.01,true,6,,,,PH2O=200 MPa,1023.15,1023.15,1023.15,1023.15,K,200000000,200000000,200000000,200,MPa,,,,,cold_seal,1209600,,,,,,,,,,,,,,,,,,8.6e-16,-15.0655015488,,,8.6e-16,m2/s,,,,EPMA,crystal_dissolution,EMP,true,,,false,use_with_caution,,,provenance=compilation_2010; v0_source=zhang_table1; Type_of_dif_as_printed=SEBD; Type_of_exp_as_printed=dissolving apatite; Analytical_as_printed=EMP; Apparatus_as_printed=CSV; Capsule_as_printed=Au; pres_medium_as_printed=H2O; R unstated in spreadsheet; compiler gas_constant_used_j_mol_k=8.314,supplement,"Holycross, M.",2026-08-31,draft,Wolf1994GCA 58; 4127,Wolf,1994,,Geochimica et Cosmochimica Acta,58,4127,,"Zhang 2010 Table 1 xls, Entry# ; Run# 15"
DDB003220,1.0.0,isothermal_d,,P,,,,chemical,effective_binary,unspecified,melt,Wet Haplogranite,,,,melt_rhyolite,,,false,false,wet haplogranite; SiO2=74.85;Al2O3=15.8;Na2O=5.33;K2O=4.03,wt_pct_oxide,74.85,,15.8,,,,,,,,5.33,4.03,,,,,,anhydrous_total=100.01,true,6,,,,PH2O=200 MPa,1023.15,1023.15,1023.15,1023.15,K,200000000,200000000,200000000,200,MPa,,,,,cold_seal,2844000,,,,,,,,,,,,,,,,,,9.3e-16,-15.0315170514,,,9.3e-16,m2/s,,,,EPMA,crystal_dissolution,EMP,true,,,false,use_with_caution,,,provenance=compilation_2010; v0_source=zhang_table1; Type_of_dif_as_printed=SEBD; Type_of_exp_as_printed=dissolving apatite; Analytical_as_printed=EMP; Apparatus_as_printed=CSV; Capsule_as_printed=Au; pres_medium_as_printed=H2O; R unstated in spreadsheet; compiler gas_constant_used_j_mol_k=8.314,supplement,"Holycross, M.",2026-08-31,draft,Wolf1994GCA 58; 4127,Wolf,1994,,Geochimica et Cosmochimica Acta,58,4127,,"Zhang 2010 Table 1 xls, Entry# ; Run# 20"
DDB003221,1.0.0,isothermal_d,,P,,,,chemical,effective_binary,unspecified,melt,Wet Haplogranite,,,,melt_rhyolite,,,false,false,wet haplogranite; SiO2=74.85;Al2O3=15.8;Na2O=5.33;K2O=4.03,wt_pct_oxide,74.85,,15.8,,,,,,,,5.33,4.03,,,,,,anhydrous_total=100.01,true,6,,,,PH2O=200 MPa,1023.15,1023.15,1023.15,1023.15,K,200000000,200000000,200000000,200,MPa,,,,,cold_seal,2844000,,,,,,,,,,,,,,,,,,1.8e-15,-14.7447274949,,,1.8e-15,m2/s,,,,EPMA,crystal_dissolution,EMP,true,,,false,use_with_caution,,,provenance=compilation_2010; v0_source=zhang_table1; Type_of_dif_as_printed=SEBD; Type_of_exp_as_printed=dissolving apatite; Analytical_as_printed=EMP; Apparatus_as_printed=CSV; Capsule_as_printed=Au; pres_medium_as_printed=H2O; R unstated in spreadsheet; compiler gas_constant_used_j_mol_k=8.314,supplement,"Holycross, M.",2026-08-31,draft,Wolf1994GCA 58; 4127,Wolf,1994,,Geochimica et Cosmochimica Acta,58,4127,,"Zhang 2010 Table 1 xls, Entry# ; Run# 20"
DDB003222,1.0.0,isothermal_d,,P,,,,chemical,effective_binary,unspecified,melt,Wet Haplogranite,,,,melt_rhyolite,,,false,false,wet haplogranite; SiO2=74.85;Al2O3=15.8;Na2O=5.33;K2O=4.03,wt_pct_oxide,74.85,,15.8,,,,,,,,5.33,4.03,,,,,,anhydrous_total=100.01,true,6,,,,PH2O=200 MPa,1023.15,1023.15,1023.15,1023.15,K,200000000,200000000,200000000,200,MPa,,,,,cold_seal,2844000,,,,,,,,,,,,,,,,,,1e-15,-15,,,1e-15,m2/s,,,,EPMA,crystal_dissolution,EMP,true,,,false,use_with_caution,,,provenance=compilation_2010; v0_source=zhang_table1; Type_of_dif_as_printed=SEBD; Type_of_exp_as_printed=dissolving apatite; Analytical_as_printed=EMP; Apparatus_as_printed=CSV; Capsule_as_printed=Au; pres_medium_as_printed=H2O; R unstated in spreadsheet; compiler gas_constant_used_j_mol_k=8.314,supplement,"Holycross, M.",2026-08-31,draft,Wolf1994GCA 58; 4127,Wolf,1994,,Geochimica et Cosmochimica Acta,58,4127,,"Zhang 2010 Table 1 xls, Entry# ; Run# 20"
DDB003223,1.0.0,isothermal_d,,P,,,,chemical,effective_binary,unspecified,melt,Wet Haplogranite,,,,melt_rhyolite,,,false,false,wet haplogranite; SiO2=74.85;Al2O3=15.8;Na2O=5.33;K2O=4.03,wt_pct_oxide,74.85,,15.8,,,,,,,,5.33,4.03,,,,,,anhydrous_total=100.01,true,6,,,,PH2O=200 MPa,1023.15,1023.15,1023.15,1023.15,K,200000000,200000000,200000000,200,MPa,,,,,cold_seal,5191200,,,,,,,,,,,,,,,,,,3.4e-15,-14.468521083,,,3.4e-15,m2/s,,,,EPMA,crystal_dissolution,EMP,true,,,false,use_with_caution,,,provenance=compilation_2010; v0_source=zhang_table1; Type_of_dif_as_printed=SEBD; Type_of_exp_as_printed=dissolving apatite; Analytical_as_printed=EMP; Apparatus_as_printed=CSV; Capsule_as_printed=Au; pres_medium_as_printed=H2O; R unstated in spreadsheet; compiler gas_constant_used_j_mol_k=8.314,supplement,"Holycross, M.",2026-08-31,draft,Wolf1994GCA 58; 4127,Wolf,1994,,Geochimica et Cosmochimica Acta,58,4127,,"Zhang 2010 Table 1 xls, Entry# ; Run# 25"
DDB003224,1.0.0,isothermal_d,,P,,,,chemical,effective_binary,unspecified,melt,Wet Haplogranite,,,,melt_rhyolite,,,false,false,wet haplogranite; SiO2=74.85;Al2O3=15.8;Na2O=5.33;K2O=4.03,wt_pct_oxide,74.85,,15.8,,,,,,,,5.33,4.03,,,,,,anhydrous_total=100.01,true,6,,,,PH2O=200 MPa,1023.15,1023.15,1023.15,1023.15,K,200000000,200000000,200000000,200,MPa,,,,,cold_seal,5191200,,,,,,,,,,,,,,,,,,9e-16,-15.0457574906,,,9e-16,m2/s,,,,EPMA,crystal_dissolution,EMP,true,,,false,use_with_caution,,,provenance=compilation_2010; v0_source=zhang_table1; Type_of_dif_as_printed=SEBD; Type_of_exp_as_printed=dissolving apatite; Analytical_as_printed=EMP; Apparatus_as_printed=CSV; Capsule_as_printed=Au; pres_medium_as_printed=H2O; R unstated in spreadsheet; compiler gas_constant_used_j_mol_k=8.314,supplement,"Holycross, M.",2026-08-31,draft,Wolf1994GCA 58; 4127,Wolf,1994,,Geochimica et Cosmochimica Acta,58,4127,,"Zhang 2010 Table 1 xls, Entry# ; Run# 25"
DDB003225,1.0.0,isothermal_d,,P,,,,chemical,effective_binary,unspecified,melt,Wet Haplogranite,,,,melt_rhyolite,,,false,false,wet haplogranite; SiO2=74.85;Al2O3=15.8;Na2O=5.33;K2O=4.03,wt_pct_oxide,74.85,,15.8,,,,,,,,5.33,4.03,,,,,,anhydrous_total=100.01,true,6,,,,PH2O=200 MPa,1023.15,1023.15,1023.15,1023.15,K,200000000,200000000,200000000,200,MPa,,,,,cold_seal,5191200,,,,,,,,,,,,,,,,,,1.5e-15,-14.8239087409,,,1.5e-15,m2/s,,,,EPMA,crystal_dissolution,EMP,true,,,false,use_with_caution,,,provenance=compilation_2010; v0_source=zhang_table1; Type_of_dif_as_printed=SEBD; Type_of_exp_as_printed=dissolving apatite; Analytical_as_printed=EMP; Apparatus_as_printed=CSV; Capsule_as_printed=Au; pres_medium_as_printed=H2O; R unstated in spreadsheet; compiler gas_constant_used_j_mol_k=8.314,supplement,"Holycross, M.",2026-08-31,draft,Wolf1994GCA 58; 4127,Wolf,1994,,Geochimica et Cosmochimica Acta,58,4127,,"Zhang 2010 Table 1 xls, Entry# ; Run# 25"
DDB003226,1.0.0,isothermal_d,,P,,,,chemical,effective_binary,unspecified,melt,Wet Haplogranite,,,,melt_rhyolite,,,false,false,wet haplogranite; SiO2=74.85;Al2O3=15.8;Na2O=5.33;K2O=4.03,wt_pct_oxide,74.85,,15.8,,,,,,,,5.33,4.03,,,,,,anhydrous_total=100.01,true,6,,,,PH2O=200 MPa,1023.15,1023.15,1023.15,1023.15,K,200000000,200000000,200000000,200,MPa,,,,,cold_seal,9064800,,,,,,,,,,,,,,,,,,1.4e-15,-14.8538719643,,,1.4e-15,m2/s,,,,EPMA,crystal_dissolution,EMP,true,,,false,use_with_caution,,,provenance=compilation_2010; v0_source=zhang_table1; Type_of_dif_as_printed=SEBD; Type_of_exp_as_printed=dissolving apatite; Analytical_as_printed=EMP; Apparatus_as_printed=CSV; Capsule_as_printed=Au; pres_medium_as_printed=H2O; R unstated in spreadsheet; compiler gas_constant_used_j_mol_k=8.314,supplement,"Holycross, M.",2026-08-31,draft,Wolf1994GCA 58; 4127,Wolf,1994,,Geochimica et Cosmochimica Acta,58,4127,,"Zhang 2010 Table 1 xls, Entry# ; Run# 50"
DDB003227,1.0.0,isothermal_d,,Sn,,,,chemical,effective_binary,unspecified,melt,Haplogranitic melt,,,,other,,,false,false,haplogranitic melt; SiO2=78.89;Al2O3=12.24;Na2O=4.03;K2O=4.78,wt_pct_oxide,78.89,,12.24,,,,,,,,4.03,4.78,,,,,,anhydrous_total=99.94,true,5.65,,,,,1124.15,1124.15,1124.15,1124.15,K,217900000,217900000,217900000,217.9,MPa,measured,,,measured,internally_heated_pressure_vessel,22500,,,,,,,,,,,,,,,,,,1.34896288259e-12,-11.87,,,1.34896288259165e-12,m2/s,,,,EPMA,crystal_dissolution,EMP,true,,true,false,use_with_caution,,"from their figure; data are highly scattered; different profiles of a single experiment are not consistent, convection most likely happened",provenance=compilation_2010; v0_source=zhang_table1; Type_of_dif_as_printed=SEBD; logfO2_as_printed=-9.1; not converted with -5 (negative; may already be log10 bar not Pa); C_range_as_printed=1.95 to 0; Type_of_exp_as_printed=dissolving cassiterite; Analytical_as_printed=EMP; Apparatus_as_printed=internally-heated pressure vessel; Capsule_as_printed=Au; pres_medium_as_printed=Ar-H2; R unstated in spreadsheet; compiler gas_constant_used_j_mol_k=8.314,supplement,"Holycross, M.",2026-08-31,draft,Linnen1995GCA 59; 1579,Linnen,1995,,Geochimica et Cosmochimica Acta,59,1579,,"Zhang 2010 Table 1 xls, Entry# ; Run# Sn1"
DDB003228,1.0.0,isothermal_d,,Sn,,,,chemical,effective_binary,unspecified,melt,Haplogranitic melt,,,,other,,,false,false,haplogranitic melt; SiO2=78.89;Al2O3=12.24;Na2O=4.03;K2O=4.78,wt_pct_oxide,78.89,,12.24,,,,,,,,4.03,4.78,,,,,,anhydrous_total=99.94,true,5.68,,,,,1128.15,1128.15,1128.15,1128.15,K,223200000,223200000,223200000,223.2,MPa,measured,,,measured,internally_heated_pressure_vessel,10800,,,,,,,,,,,,,,,,,,1.23026877081e-12,-11.91,,,1.23026877081238e-12,m2/s,,,,EPMA,crystal_dissolution,EMP,true,,true,false,use_with_caution,,"from their figure; data are highly scattered; different profiles of a single experiment are not consistent, convection most likely happened",provenance=compilation_2010; v0_source=zhang_table1; Type_of_dif_as_printed=SEBD; logfO2_as_printed=-8.69; not converted with -5 (negative; may already be log10 bar not Pa); C_range_as_printed=1.78 to 0; Type_of_exp_as_printed=dissolving cassiterite; Analytical_as_printed=EMP; Apparatus_as_printed=internally-heated pressure vessel; Capsule_as_printed=Au; pres_medium_as_printed=Ar-H2; R unstated in spreadsheet; compiler gas_constant_used_j_mol_k=8.314,supplement,"Holycross, M.",2026-08-31,draft,Linnen1995GCA 59; 1579,Linnen,1995,,Geochimica et Cosmochimica Acta,59,1579,,"Zhang 2010 Table 1 xls, Entry# ; Run# Sn2-3"
DDB003229,1.0.0,isothermal_d,,Sn,,,,chemical,effective_binary,unspecified,melt,Haplogranitic melt,,,,other,,,false,false,haplogranitic melt; SiO2=78.89;Al2O3=12.24;Na2O=4.03;K2O=4.78,wt_pct_oxide,78.89,,12.24,,,,,,,,4.03,4.78,,,,,,anhydrous_total=99.94,true,5.63,,,,,1122.15,1122.15,1122.15,1122.15,K,203000000,203000000,203000000,203,MPa,measured,,,measured,internally_heated_pressure_vessel,14400,,,,,,,,,,,,,,,,,,1.02329299228e-13,-12.99,,,1.02329299228075e-13,m2/s,,,,EPMA,crystal_dissolution,EMP,true,,true,false,use_with_caution,,"from their figure; data are highly scattered; different profiles of a single experiment are not consistent, convection most likely happened",provenance=compilation_2010; v0_source=zhang_table1; Type_of_dif_as_printed=SEBD; logfO2_as_printed=-6.62; not converted with -5 (negative; may already be log10 bar not Pa); C_range_as_printed=0.07 to 0; Type_of_exp_as_printed=dissolving cassiterite; Analytical_as_printed=EMP; Apparatus_as_printed=internally-heated pressure vessel; Capsule_as_printed=Au; pres_medium_as_printed=Ar; R unstated in spreadsheet; compiler gas_constant_used_j_mol_k=8.314,supplement,"Holycross, M.",2026-08-31,draft,Linnen1995GCA 59; 1579,Linnen,1995,,Geochimica et Cosmochimica Acta,59,1579,,"Zhang 2010 Table 1 xls, Entry# ; Run# Sn3"
DDB003230,1.0.0,isothermal_d,,Sn,,,,chemical,effective_binary,unspecified,melt,Haplogranitic melt,,,,other,,,false,false,haplogranitic melt; SiO2=78.89;Al2O3=12.24;Na2O=4.03;K2O=4.78,wt_pct_oxide,78.89,,12.24,,,,,,,,4.03,4.78,,,,,,anhydrous_total=99.94,true,5.64,,,,,1122.15,1122.15,1122.15,1122.15,K,200000000,200000000,200000000,200,MPa,measured,,,measured,cold_seal,12600,,,,,,,,,,,,,,,,,,9.33254300797e-13,-12.03,,,9.3325430079699e-13,m2/s,,,,EPMA,crystal_dissolution,EMP,true,,true,false,use_with_caution,,"from their figure; data are highly scattered; different profiles of a single experiment are not consistent, convection most likely happened",provenance=compilation_2010; v0_source=zhang_table1; Type_of_dif_as_printed=SEBD; logfO2_as_printed=-5.29; not converted with -5 (negative; may already be log10 bar not Pa); C_range_as_printed=0.08 to 0; Type_of_exp_as_printed=dissolving cassiterite; Analytical_as_printed=EMP; Apparatus_as_printed=cold-seal rapid-quench autoclave; Capsule_as_printed=Au; pres_medium_as_printed=Ar; R unstated in spreadsheet; compiler gas_constant_used_j_mol_k=8.314,supplement,"Holycross, M.",2026-08-31,draft,Linnen1995GCA 59; 1579,Linnen,1995,,Geochimica et Cosmochimica Acta,59,1579,,"Zhang 2010 Table 1 xls, Entry# ; Run# Sn4"
DDB003231,1.0.0,isothermal_d,,Sn,,,,chemical,effective_binary,unspecified,melt,Haplogranitic melt,,,,other,,,false,false,haplogranitic melt; SiO2=78.89;Al2O3=12.24;Na2O=4.03;K2O=4.78,wt_pct_oxide,78.89,,12.24,,,,,,,,4.03,4.78,,,,,,anhydrous_total=99.94,true,5.67,,,,,1125.15,1125.15,1125.15,1125.15,K,313700000,313700000,313700000,313.7,MPa,measured,,,measured,internally_heated_pressure_vessel,21600,,,,,,,,,,,,,,,,,,1.28824955169e-12,-11.89,,,1.28824955169313e-12,m2/s,,,,EPMA,crystal_dissolution,EMP,true,,true,false,use_with_caution,,"from their figure; data are highly scattered; different profiles of a single experiment are not consistent, convection most likely happened",provenance=compilation_2010; v0_source=zhang_table1; Type_of_dif_as_printed=SEBD; logfO2_as_printed=-8.44; not converted with -5 (negative; may already be log10 bar not Pa); C_range_as_printed=0.98 to 0; Type_of_exp_as_printed=dissolving cassiterite; Analytical_as_printed=EMP; Apparatus_as_printed=internally-heated pressure vessel; Capsule_as_printed=Au; pres_medium_as_printed=Ar-H2; R unstated in spreadsheet; compiler gas_constant_used_j_mol_k=8.314,supplement,"Holycross, M.",2026-08-31,draft,Linnen1995GCA 59; 1579,Linnen,1995,,Geochimica et Cosmochimica Acta,59,1579,,"Zhang 2010 Table 1 xls, Entry# ; Run# Sn5"
DDB003232,1.0.0,isothermal_d,,Sn,,,,chemical,effective_binary,unspecified,melt,Haplogranitic melt,,,,other,,,false,false,haplogranitic melt; SiO2=78.89;Al2O3=12.24;Na2O=4.03;K2O=4.78,wt_pct_oxide,78.89,,12.24,,,,,,,,4.03,4.78,,,,,,anhydrous_total=99.94,true,5.65,,,,,1131.15,1131.15,1131.15,1131.15,K,212500000,212500000,212500000,212.5,MPa,measured,,,measured,internally_heated_pressure_vessel,22500,,,,,,,,,,,,,,,,,,1.1481536215e-12,-11.94,,,1.14815362149688e-12,m2/s,,,,EPMA,crystal_dissolution,EMP,true,,true,false,use_with_caution,,"from their figure; data are highly scattered; different profiles of a single experiment are not consistent, convection most likely happened",provenance=compilation_2010; v0_source=zhang_table1; Type_of_dif_as_printed=SEBD; logfO2_as_printed=-8.57; not converted with -5 (negative; may already be log10 bar not Pa); C_range_as_printed=1.58 to 0; Type_of_exp_as_printed=dissolving cassiterite; Analytical_as_printed=EMP; Apparatus_as_printed=internally-heated pressure vessel; Capsule_as_printed=Au; pres_medium_as_printed=Ar-H2; R unstated in spreadsheet; compiler gas_constant_used_j_mol_k=8.314,supplement,"Holycross, M.",2026-08-31,draft,Linnen1995GCA 59; 1579,Linnen,1995,,Geochimica et Cosmochimica Acta,59,1579,,"Zhang 2010 Table 1 xls, Entry# ; Run# Sn6"
DDB003233,1.0.0,isothermal_d,,Sn,,,,chemical,effective_binary,unspecified,melt,Haplogranitic melt,,,,other,,,false,false,haplogranitic melt; SiO2=78.89;Al2O3=12.24;Na2O=4.03;K2O=4.78,wt_pct_oxide,78.89,,12.24,,,,,,,,4.03,4.78,,,,,,anhydrous_total=99.94,true,5.35,,,,,1132.15,1132.15,1132.15,1132.15,K,216200000,216200000,216200000,216.2,MPa,measured,,,measured,internally_heated_pressure_vessel,21600,,,,,,,,,,,,,,,,,,9.77237220956e-13,-12.01,,,9.77237220955809e-13,m2/s,,,,EPMA,crystal_dissolution,EMP,true,,true,false,use_with_caution,,"from their figure; data are highly scattered; different profiles of a single experiment are not consistent, convection most likely happened",provenance=compilation_2010; v0_source=zhang_table1; Type_of_dif_as_printed=SEBD; logfO2_as_printed=-7.93; not converted with -5 (negative; may already be log10 bar not Pa); C_range_as_printed=0.56 to 0; Type_of_exp_as_printed=dissolving cassiterite; Analytical_as_printed=EMP; Apparatus_as_printed=internally-heated pressure vessel; Capsule_as_printed=Au; pres_medium_as_printed=Ar-H2; R unstated in spreadsheet; compiler gas_constant_used_j_mol_k=8.314,supplement,"Holycross, M.",2026-08-31,draft,Linnen1995GCA 59; 1579,Linnen,1995,,Geochimica et Cosmochimica Acta,59,1579,,"Zhang 2010 Table 1 xls, Entry# ; Run# Sn7"
DDB003234,1.0.0,isothermal_d,,Sn,,,,chemical,effective_binary,unspecified,melt,Haplogranitic melt,,,,other,,,false,false,haplogranitic melt; SiO2=78.89;Al2O3=12.24;Na2O=4.03;K2O=4.78,wt_pct_oxide,78.89,,12.24,,,,,,,,4.03,4.78,,,,,,anhydrous_total=99.94,true,5.56,,,,,1124.15,1124.15,1124.15,1124.15,K,217500000,217500000,217500000,217.5,MPa,measured,,,measured,internally_heated_pressure_vessel,21600,,,,,,,,,,,,,,,,,,4.57088189615e-13,-12.34,,,4.57088189614874e-13,m2/s,,,,EPMA,crystal_dissolution,EMP,true,,true,false,use_with_caution,,"from their figure; data are highly scattered; different profiles of a single experiment are not consistent, convection most likely happened",provenance=compilation_2010; v0_source=zhang_table1; Type_of_dif_as_printed=SEBD; logfO2_as_printed=-6.62; not converted with -5 (negative; may already be log10 bar not Pa); C_range_as_printed=0.09 to 0; Type_of_exp_as_printed=dissolving cassiterite; Analytical_as_printed=EMP; Apparatus_as_printed=internally-heated pressure vessel; Capsule_as_printed=Au; pres_medium_as_printed=Ar-H2; R unstated in spreadsheet; compiler gas_constant_used_j_mol_k=8.314,supplement,"Holycross, M.",2026-08-31,draft,Linnen1995GCA 59; 1579,Linnen,1995,,Geochimica et Cosmochimica Acta,59,1579,,"Zhang 2010 Table 1 xls, Entry# ; Run# Sn11"
DDB003235,1.0.0,isothermal_d,,Sn,,,,chemical,effective_binary,unspecified,melt,Haplogranitic melt,,,,other,,,false,false,haplogranitic melt; SiO2=78.89;Al2O3=12.24;Na2O=4.03;K2O=4.78,wt_pct_oxide,78.89,,12.24,,,,,,,,4.03,4.78,,,,,,anhydrous_total=99.94,true,5.37,,,,,1125.15,1125.15,1125.15,1125.15,K,205800000,205800000,205800000,205.8,MPa,measured,,,measured,internally_heated_pressure_vessel,21600,,,,,,,,,,,,,,,,,,1.77827941004e-12,-11.75,,,1.77827941003892e-12,m2/s,,,,EPMA,crystal_dissolution,EMP,true,,true,false,use_with_caution,,"from their figure; data are highly scattered; different profiles of a single experiment are not consistent, convection most likely happened",provenance=compilation_2010; v0_source=zhang_table1; Type_of_dif_as_printed=SEBD; logfO2_as_printed=-9.19; not converted with -5 (negative; may already be log10 bar not Pa); C_range_as_printed=2.82 to 0; Type_of_exp_as_printed=dissolving cassiterite; Analytical_as_printed=EMP; Apparatus_as_printed=internally-heated pressure vessel; Capsule_as_printed=Au; pres_medium_as_printed=Ar-H2; R unstated in spreadsheet; compiler gas_constant_used_j_mol_k=8.314,supplement,"Holycross, M.",2026-08-31,draft,Linnen1995GCA 59; 1579,Linnen,1995,,Geochimica et Cosmochimica Acta,59,1579,,"Zhang 2010 Table 1 xls, Entry# ; Run# Sn12"
DDB003236,1.0.0,isothermal_d,,Sn,,,,chemical,effective_binary,unspecified,melt,Haplogranitic melt,,,,other,,,false,false,haplogranitic melt; SiO2=78.6350640448589;Al2O3=12.18677691715;Na2O=4.61777369022411;K2O=4.42793838188757,wt_pct_oxide,78.6350640448589,,12.18677691715,,,,,,,,4.61777369022411,4.42793838188757,,,,,,anhydrous_total=99.8675530341205,true,7.12,,,,,1126.15,1126.15,1126.15,1126.15,K,206000000,206000000,206000000,206,MPa,measured,,,measured,internally_heated_pressure_vessel,21600,,,,,,,,,,,,,,,,,,8.31763771103e-13,-12.08,,,8.3176377110267e-13,m2/s,,,,EPMA,crystal_dissolution,EMP,true,,true,false,use_with_caution,,"from their figure; data are highly scattered; different profiles of a single experiment are not consistent, convection most likely happened",provenance=compilation_2010; v0_source=zhang_table1; Type_of_dif_as_printed=SEBD; logfO2_as_printed=-8.47; not converted with -5 (negative; may already be log10 bar not Pa); C_range_as_printed=1.62 to 0; Type_of_exp_as_printed=dissolving cassiterite; Analytical_as_printed=EMP; Apparatus_as_printed=internally-heated pressure vessel; Capsule_as_printed=Au; pres_medium_as_printed=Ar-H2; R unstated in spreadsheet; compiler gas_constant_used_j_mol_k=8.314,supplement,"Holycross, M.",2026-08-31,draft,Linnen1995GCA 59; 1579,Linnen,1995,,Geochimica et Cosmochimica Acta,59,1579,,"Zhang 2010 Table 1 xls, Entry# ; Run# C2-1"
