Repository: holycrossm/diffusion-coefficients

# Experimental diffusion coefficients (minerals and silicate melts)

**Pre-release / not published.** Schema v1.0.0. This folder is a GitHub-ready living table: canonical data is CSV, new rows arrive by pull request, and a static page searches the file in the browser. Nothing here is a citable compilation of record.

This is a QA build of 4630 experimental rows (minerals and silicate melts). Most numbers are staged from the 2010 RiMG 72 tables. Do not treat the repo as published, complete, or peer-reviewed.

File: site/data/diffusion_coefficients.csv (part 91 of 136)
DDB003237,1.0.0,isothermal_d,,Sn,,,,chemical,effective_binary,unspecified,melt,Haplogranitic melt,,,,other,,,false,false,haplogranitic melt; SiO2=78.6350640448589;Al2O3=12.18677691715;Na2O=4.61777369022411;K2O=4.42793838188757,wt_pct_oxide,78.6350640448589,,12.18677691715,,,,,,,,4.61777369022411,4.42793838188757,,,,,,anhydrous_total=99.8675530341205,true,7.12,,,,,1128.15,1128.15,1128.15,1128.15,K,201000000,201000000,201000000,201,MPa,measured,,,measured,internally_heated_pressure_vessel,86400,,,,,,,,,,,,,,,,,,6.02559586074e-13,-12.22,,,6.02559586074356e-13,m2/s,,,,EPMA,crystal_dissolution,EMP,true,,true,false,use_with_caution,,"from their figure; data are highly scattered; different profiles of a single experiment are not consistent, convection most likely happened",provenance=compilation_2010; v0_source=zhang_table1; Type_of_dif_as_printed=SEBD; logfO2_as_printed=-8.44; not converted with -5 (negative; may already be log10 bar not Pa); C_range_as_printed=1.55 to 0; Type_of_exp_as_printed=dissolving cassiterite; Analytical_as_printed=EMP; Apparatus_as_printed=internally-heated pressure vessel; Capsule_as_printed=Au; pres_medium_as_printed=Ar-H2; R unstated in spreadsheet; compiler gas_constant_used_j_mol_k=8.314,supplement,"Holycross, M.",2026-08-31,draft,Linnen1995GCA 59; 1579,Linnen,1995,,Geochimica et Cosmochimica Acta,59,1579,,"Zhang 2010 Table 1 xls, Entry# ; Run# C2-2"
DDB003238,1.0.0,isothermal_d,,Sn,,,,chemical,effective_binary,unspecified,melt,Haplogranitic melt,,,,other,,,false,false,haplogranitic melt; SiO2=80.91;Al2O3=9.31;Na2O=5.41;K2O=5.21,wt_pct_oxide,80.91,,9.31,,,,,,,,5.41,5.21,,,,,,anhydrous_total=100.84,true,7.24,,,,,1123.15,1123.15,1123.15,1123.15,K,200000000,200000000,200000000,200,MPa,measured,,,measured,other,21600,,,,,,,,,,,,,,,,,,7.72e-14,-13.1123826997,,,7.72e-14,m2/s,,,,EPMA,crystal_dissolution,EMP,true,,true,false,use_with_caution,,"from their figure; data are highly scattered; different profiles of a single experiment are not consistent, convection most likely happened",provenance=compilation_2010; v0_source=zhang_table1; Type_of_dif_as_printed=SEBD; logfO2_as_printed=-4.9; not converted with -5 (negative; may already be log10 bar not Pa); C_range_as_printed=3.94 to 0; Type_of_exp_as_printed=dissolving cassiterite; Analytical_as_printed=EMP; Apparatus_as_printed=rapid quench pressure vessel; Capsule_as_printed=Au; pres_medium_as_printed=Ar; R unstated in spreadsheet; compiler gas_constant_used_j_mol_k=8.314,supplement,"Holycross, M.",2026-08-31,draft,Linnen1996GCA 60; 4965,Linnen,1996,,Geochimica et Cosmochimica Acta,60,4965,,"Zhang 2010 Table 1 xls, Entry# ; Run# TR"
DDB003239,1.0.0,isothermal_d,,Sn,,,,chemical,effective_binary,unspecified,melt,Haplogranitic melt,,,,other,,,false,false,haplogranitic melt; SiO2=80.91;Al2O3=9.31;Na2O=5.41;K2O=5.21,wt_pct_oxide,80.91,,9.31,,,,,,,,5.41,5.21,,,,,,anhydrous_total=100.84,true,7.24,,,,,1128.15,1128.15,1128.15,1128.15,K,215000000,215000000,215000000,215,MPa,measured,,,measured,internally_heated_pressure_vessel,21600,,,,,,,,,,,,,,,,,,2.57e-14,-13.5900668767,,,2.57e-14,m2/s,,,,EPMA,crystal_dissolution,EMP,true,,true,false,use_with_caution,,"from their figure; data are highly scattered; different profiles of a single experiment are not consistent, convection most likely happened",provenance=compilation_2010; v0_source=zhang_table1; Type_of_dif_as_printed=SEBD; logfO2_as_printed=-5.67; not converted with -5 (negative; may already be log10 bar not Pa); C_range_as_printed=6.61 to 0; Type_of_exp_as_printed=dissolving cassiterite; Analytical_as_printed=EMP; Apparatus_as_printed=internally-heated pressure vessel; Capsule_as_printed=Au; pres_medium_as_printed=Ar-H2; R unstated in spreadsheet; compiler gas_constant_used_j_mol_k=8.314,supplement,"Holycross, M.",2026-08-31,draft,Linnen1996GCA 60; 4965,Linnen,1996,,Geochimica et Cosmochimica Acta,60,4965,,"Zhang 2010 Table 1 xls, Entry# ; Run# GBII"
DDB003240,1.0.0,isothermal_d,,Sn,,,,chemical,effective_binary,unspecified,melt,Haplogranitic melt,,,,other,,,false,false,haplogranitic melt; SiO2=80.91;Al2O3=9.31;Na2O=5.41;K2O=5.21,wt_pct_oxide,80.91,,9.31,,,,,,,,5.41,5.21,,,,,,anhydrous_total=100.84,true,7.24,,,,,1123.15,1123.15,1123.15,1123.15,K,203000000,203000000,203000000,203,MPa,measured,,,measured,internally_heated_pressure_vessel,67500,,,,,,,,,,,,,,,,,,5.18e-14,-13.2856702403,,,5.18e-14,m2/s,,,,EPMA,crystal_dissolution,EMP,true,,true,false,use_with_caution,,"from their figure; data are highly scattered; different profiles of a single experiment are not consistent, convection most likely happened",provenance=compilation_2010; v0_source=zhang_table1; Type_of_dif_as_printed=SEBD; logfO2_as_printed=-5.96; not converted with -5 (negative; may already be log10 bar not Pa); C_range_as_printed=4.95 to 0; Type_of_exp_as_printed=dissolving cassiterite; Analytical_as_printed=EMP; Apparatus_as_printed=internally-heated pressure vessel; Capsule_as_printed=Au; pres_medium_as_printed=Ar; R unstated in spreadsheet; compiler gas_constant_used_j_mol_k=8.314,supplement,"Holycross, M.",2026-08-31,draft,Linnen1996GCA 60; 4965,Linnen,1996,,Geochimica et Cosmochimica Acta,60,4965,,"Zhang 2010 Table 1 xls, Entry# ; Run# Nancy"
DDB003241,1.0.0,isothermal_d,,Sn,,,,chemical,effective_binary,unspecified,melt,Haplogranitic melt,,,,other,,,false,false,haplogranitic melt; SiO2=80.91;Al2O3=9.31;Na2O=5.41;K2O=5.21,wt_pct_oxide,80.91,,9.31,,,,,,,,5.41,5.21,,,,,,anhydrous_total=100.84,true,7.24,,,,,1130.15,1130.15,1130.15,1130.15,K,209000000,209000000,209000000,209,MPa,measured,,,measured,internally_heated_pressure_vessel,21600,,,,,,,,,,,,,,,,,,4.43e-13,-12.3535962738,,,4.43e-13,m2/s,,,,EPMA,crystal_dissolution,EMP,true,,true,false,use_with_caution,,"from their figure; data are highly scattered; different profiles of a single experiment are not consistent, convection most likely happened",provenance=compilation_2010; v0_source=zhang_table1; Type_of_dif_as_printed=SEBD; logfO2_as_printed=-7.68; not converted with -5 (negative; may already be log10 bar not Pa); C_range_as_printed=9.16 to 0; Type_of_exp_as_printed=dissolving cassiterite; Analytical_as_printed=EMP; Apparatus_as_printed=internally-heated pressure vessel; Capsule_as_printed=Au; pres_medium_as_printed=Ar-H2; R unstated in spreadsheet; compiler gas_constant_used_j_mol_k=8.314,supplement,"Holycross, M.",2026-08-31,draft,Linnen1996GCA 60; 4965,Linnen,1996,,Geochimica et Cosmochimica Acta,60,4965,,"Zhang 2010 Table 1 xls, Entry# ; Run# GBVI"
DDB003242,1.0.0,isothermal_d,,Sn,,,,chemical,effective_binary,unspecified,melt,Haplogranitic melt,,,,other,,,false,false,haplogranitic melt; SiO2=79.31;Al2O3=10.81;Na2O=4.91;K2O=4.51,wt_pct_oxide,79.31,,10.81,,,,,,,,4.91,4.51,,,,,,anhydrous_total=99.54,true,6.51,,,,,1128.15,1128.15,1128.15,1128.15,K,215000000,215000000,215000000,215,MPa,measured,,,measured,internally_heated_pressure_vessel,21600,,,,,,,,,,,,,,,,,,7.38e-14,-13.1319436382,,,7.38e-14,m2/s,,,,EPMA,crystal_dissolution,EMP,true,,true,false,use_with_caution,,"from their figure; data are highly scattered; different profiles of a single experiment are not consistent, convection most likely happened",provenance=compilation_2010; v0_source=zhang_table1; Type_of_dif_as_printed=SEBD; logfO2_as_printed=-5.67; not converted with -5 (negative; may already be log10 bar not Pa); C_range_as_printed=1.16 to 0; Type_of_exp_as_printed=dissolving cassiterite; Analytical_as_printed=EMP; Apparatus_as_printed=internally-heated pressure vessel; Capsule_as_printed=Au; pres_medium_as_printed=Ar-H2; R unstated in spreadsheet; compiler gas_constant_used_j_mol_k=8.314,supplement,"Holycross, M.",2026-08-31,draft,Linnen1996GCA 60; 4965,Linnen,1996,,Geochimica et Cosmochimica Acta,60,4965,,"Zhang 2010 Table 1 xls, Entry# ; Run# GBII"
DDB003243,1.0.0,isothermal_d,,Sn,,,,chemical,effective_binary,unspecified,melt,Haplogranitic melt,,,,other,,,false,false,haplogranitic melt; SiO2=79.31;Al2O3=10.81;Na2O=4.91;K2O=4.51,wt_pct_oxide,79.31,,10.81,,,,,,,,4.91,4.51,,,,,,anhydrous_total=99.54,true,6.51,,,,,1123.15,1123.15,1123.15,1123.15,K,203000000,203000000,203000000,203,MPa,measured,,,measured,internally_heated_pressure_vessel,67500,,,,,,,,,,,,,,,,,,4.74e-14,-13.3242216583,,,4.74e-14,m2/s,,,,EPMA,crystal_dissolution,EMP,true,,true,false,use_with_caution,,"from their figure; data are highly scattered; different profiles of a single experiment are not consistent, convection most likely happened",provenance=compilation_2010; v0_source=zhang_table1; Type_of_dif_as_printed=SEBD; logfO2_as_printed=-5.96; not converted with -5 (negative; may already be log10 bar not Pa); C_range_as_printed=1.31 to 0; Type_of_exp_as_printed=dissolving cassiterite; Analytical_as_printed=EMP; Apparatus_as_printed=internally-heated pressure vessel; Capsule_as_printed=Au; pres_medium_as_printed=Ar; R unstated in spreadsheet; compiler gas_constant_used_j_mol_k=8.314,supplement,"Holycross, M.",2026-08-31,draft,Linnen1996GCA 60; 4965,Linnen,1996,,Geochimica et Cosmochimica Acta,60,4965,,"Zhang 2010 Table 1 xls, Entry# ; Run# Nancy"
DDB003244,1.0.0,isothermal_d,,Sn,,,,chemical,effective_binary,unspecified,melt,Haplogranitic melt,,,,other,,,false,false,haplogranitic melt; SiO2=79.31;Al2O3=10.81;Na2O=4.91;K2O=4.51,wt_pct_oxide,79.31,,10.81,,,,,,,,4.91,4.51,,,,,,anhydrous_total=99.54,true,6.51,,,,,1123.15,1123.15,1123.15,1123.15,K,200000000,200000000,200000000,200,MPa,measured,,,measured,cold_seal,21600,,,,,,,,,,,,,,,,,,3.39e-13,-12.4698003018,,,3.39e-13,m2/s,,,,EPMA,crystal_dissolution,EMP,true,,true,false,use_with_caution,,"from their figure; data are highly scattered; different profiles of a single experiment are not consistent, convection most likely happened",provenance=compilation_2010; v0_source=zhang_table1; Type_of_dif_as_printed=SEBD; logfO2_as_printed=-7.75; not converted with -5 (negative; may already be log10 bar not Pa); C_range_as_printed=3.10 to 0; Type_of_exp_as_printed=dissolving cassiterite; Analytical_as_printed=EMP; Apparatus_as_printed=air quench cold-seal pressure vessel; Capsule_as_printed=Au; pres_medium_as_printed=water; R unstated in spreadsheet; compiler gas_constant_used_j_mol_k=8.314,supplement,"Holycross, M.",2026-08-31,draft,Linnen1996GCA 60; 4965,Linnen,1996,,Geochimica et Cosmochimica Acta,60,4965,,"Zhang 2010 Table 1 xls, Entry# ; Run# SQ"
DDB003245,1.0.0,isothermal_d,,Sn,,,,chemical,effective_binary,unspecified,melt,Haplogranitic melt,,,,other,,,false,false,haplogranitic melt; SiO2=79.31;Al2O3=10.81;Na2O=4.91;K2O=4.51,wt_pct_oxide,79.31,,10.81,,,,,,,,4.91,4.51,,,,,,anhydrous_total=99.54,true,6.51,,,,,1130.15,1130.15,1130.15,1130.15,K,209000000,209000000,209000000,209,MPa,measured,,,measured,internally_heated_pressure_vessel,21600,,,,,,,,,,,,,,,,,,5.27e-13,-12.2781893848,,,5.27e-13,m2/s,,,,EPMA,crystal_dissolution,EMP,true,,true,false,use_with_caution,,"from their figure; data are highly scattered; different profiles of a single experiment are not consistent, convection most likely happened",provenance=compilation_2010; v0_source=zhang_table1; Type_of_dif_as_printed=SEBD; logfO2_as_printed=-7.68; not converted with -5 (negative; may already be log10 bar not Pa); C_range_as_printed=4.00 to 0; Type_of_exp_as_printed=dissolving cassiterite; Analytical_as_printed=EMP; Apparatus_as_printed=internally-heated pressure vessel; Capsule_as_printed=Au; pres_medium_as_printed=Ar-H2; R unstated in spreadsheet; compiler gas_constant_used_j_mol_k=8.314,supplement,"Holycross, M.",2026-08-31,draft,Linnen1996GCA 60; 4965,Linnen,1996,,Geochimica et Cosmochimica Acta,60,4965,,"Zhang 2010 Table 1 xls, Entry# ; Run# GBVI"
DDB003246,1.0.0,isothermal_d,,Sn,,,,chemical,effective_binary,unspecified,melt,Haplogranitic melt,,,,other,,,false,false,haplogranitic melt; SiO2=79.31;Al2O3=10.81;Na2O=4.91;K2O=4.51,wt_pct_oxide,79.31,,10.81,,,,,,,,4.91,4.51,,,,,,anhydrous_total=99.54,true,6.51,,,,,1128.15,1128.15,1128.15,1128.15,K,208000000,208000000,208000000,208,MPa,measured,,,measured,internally_heated_pressure_vessel,21600,,,,,,,,,,,,,,,,,,7.92e-13,-12.1012748184,,,7.92e-13,m2/s,,,,EPMA,crystal_dissolution,EMP,true,,true,false,use_with_caution,,"from their figure; data are highly scattered; different profiles of a single experiment are not consistent, convection most likely happened",provenance=compilation_2010; v0_source=zhang_table1; Type_of_dif_as_printed=SEBD; logfO2_as_printed=-8.32; not converted with -5 (negative; may already be log10 bar not Pa); C_range_as_printed=5.86 to 0; Type_of_exp_as_printed=dissolving cassiterite; Analytical_as_printed=EMP; Apparatus_as_printed=internally-heated pressure vessel; Capsule_as_printed=Au; pres_medium_as_printed=Ar-H2; R unstated in spreadsheet; compiler gas_constant_used_j_mol_k=8.314,supplement,"Holycross, M.",2026-08-31,draft,Linnen1996GCA 60; 4965,Linnen,1996,,Geochimica et Cosmochimica Acta,60,4965,,"Zhang 2010 Table 1 xls, Entry# ; Run# GBIII"
DDB003247,1.0.0,isothermal_d,,Sn,,,,chemical,effective_binary,unspecified,melt,Haplogranitic melt,,,,other,,,false,false,haplogranitic melt; SiO2=80.41;Al2O3=11.71;Na2O=4.61;K2O=4.51,wt_pct_oxide,80.41,,11.71,,,,,,,,4.61,4.51,,,,,,anhydrous_total=101.24,true,6.25,,,,,1123.15,1123.15,1123.15,1123.15,K,200000000,200000000,200000000,200,MPa,measured,,,measured,other,27000,,,,,,,,,,,,,,,,,,1.36e-13,-12.8664610916,,,1.36e-13,m2/s,,,,EPMA,crystal_dissolution,EMP,true,,true,false,use_with_caution,,"from their figure; data are highly scattered; different profiles of a single experiment are not consistent, convection most likely happened",provenance=compilation_2010; v0_source=zhang_table1; Type_of_dif_as_printed=SEBD; logfO2_as_printed=-4.9; not converted with -5 (negative; may already be log10 bar not Pa); C_range_as_printed=0.45 to 0; Type_of_exp_as_printed=dissolving cassiterite; Analytical_as_printed=EMP; Apparatus_as_printed=rapid quench pressure vessel; Capsule_as_printed=Au; pres_medium_as_printed=Ar; R unstated in spreadsheet; compiler gas_constant_used_j_mol_k=8.314,supplement,"Holycross, M.",2026-08-31,draft,Linnen1996GCA 60; 4965,Linnen,1996,,Geochimica et Cosmochimica Acta,60,4965,,"Zhang 2010 Table 1 xls, Entry# ; Run# TR"
DDB003248,1.0.0,isothermal_d,,Sn,,,,chemical,effective_binary,unspecified,melt,Haplogranitic melt,,,,other,,,false,false,haplogranitic melt; SiO2=80.41;Al2O3=11.71;Na2O=4.61;K2O=4.51,wt_pct_oxide,80.41,,11.71,,,,,,,,4.61,4.51,,,,,,anhydrous_total=101.24,true,6.25,,,,,1128.15,1128.15,1128.15,1128.15,K,215000000,215000000,215000000,215,MPa,measured,,,measured,internally_heated_pressure_vessel,21600,,,,,,,,,,,,,,,,,,1.16e-13,-12.9355420108,,,1.16e-13,m2/s,,,,EPMA,crystal_dissolution,EMP,true,,true,false,use_with_caution,,"from their figure; data are highly scattered; different profiles of a single experiment are not consistent, convection most likely happened",provenance=compilation_2010; v0_source=zhang_table1; Type_of_dif_as_printed=SEBD; logfO2_as_printed=-5.67; not converted with -5 (negative; may already be log10 bar not Pa); C_range_as_printed=0.33 to 0; Type_of_exp_as_printed=dissolving cassiterite; Analytical_as_printed=EMP; Apparatus_as_printed=internally-heated pressure vessel; Capsule_as_printed=Au; pres_medium_as_printed=Ar-H2; R unstated in spreadsheet; compiler gas_constant_used_j_mol_k=8.314,supplement,"Holycross, M.",2026-08-31,draft,Linnen1996GCA 60; 4965,Linnen,1996,,Geochimica et Cosmochimica Acta,60,4965,,"Zhang 2010 Table 1 xls, Entry# ; Run# GBII"
DDB003249,1.0.0,isothermal_d,,Sn,,,,chemical,effective_binary,unspecified,melt,Haplogranitic melt,,,,other,,,false,false,haplogranitic melt; SiO2=80.41;Al2O3=11.71;Na2O=4.61;K2O=4.51,wt_pct_oxide,80.41,,11.71,,,,,,,,4.61,4.51,,,,,,anhydrous_total=101.24,true,6.25,,,,,1123.15,1123.15,1123.15,1123.15,K,200000000,200000000,200000000,200,MPa,measured,,,measured,cold_seal,21600,,,,,,,,,,,,,,,,,,5.05e-13,-12.2967086219,,,5.05e-13,m2/s,,,,EPMA,crystal_dissolution,EMP,true,,true,false,use_with_caution,,"from their figure; data are highly scattered; different profiles of a single experiment are not consistent, convection most likely happened",provenance=compilation_2010; v0_source=zhang_table1; Type_of_dif_as_printed=SEBD; logfO2_as_printed=-7.75; not converted with -5 (negative; may already be log10 bar not Pa); C_range_as_printed=1.54 to 0; Type_of_exp_as_printed=dissolving cassiterite; Analytical_as_printed=EMP; Apparatus_as_printed=air quench cold-seal pressure vessel; Capsule_as_printed=Au; pres_medium_as_printed=water; R unstated in spreadsheet; compiler gas_constant_used_j_mol_k=8.314,supplement,"Holycross, M.",2026-08-31,draft,Linnen1996GCA 60; 4965,Linnen,1996,,Geochimica et Cosmochimica Acta,60,4965,,"Zhang 2010 Table 1 xls, Entry# ; Run# SQ"
DDB003250,1.0.0,isothermal_d,,Sn,,,,chemical,effective_binary,unspecified,melt,Haplogranitic melt,,,,other,,,false,false,haplogranitic melt; SiO2=80.41;Al2O3=11.71;Na2O=4.61;K2O=4.51,wt_pct_oxide,80.41,,11.71,,,,,,,,4.61,4.51,,,,,,anhydrous_total=101.24,true,6.25,,,,,1130.15,1130.15,1130.15,1130.15,K,209000000,209000000,209000000,209,MPa,measured,,,measured,internally_heated_pressure_vessel,21600,,,,,,,,,,,,,,,,,,6.71e-13,-12.1732774798,,,6.71e-13,m2/s,,,,EPMA,crystal_dissolution,EMP,true,,true,false,use_with_caution,,"from their figure; data are highly scattered; different profiles of a single experiment are not consistent, convection most likely happened",provenance=compilation_2010; v0_source=zhang_table1; Type_of_dif_as_printed=SEBD; logfO2_as_printed=-7.68; not converted with -5 (negative; may already be log10 bar not Pa); C_range_as_printed=2.03 to 0; Type_of_exp_as_printed=dissolving cassiterite; Analytical_as_printed=EMP; Apparatus_as_printed=internally-heated pressure vessel; Capsule_as_printed=Au; pres_medium_as_printed=Ar-H2; R unstated in spreadsheet; compiler gas_constant_used_j_mol_k=8.314,supplement,"Holycross, M.",2026-08-31,draft,Linnen1996GCA 60; 4965,Linnen,1996,,Geochimica et Cosmochimica Acta,60,4965,,"Zhang 2010 Table 1 xls, Entry# ; Run# GBVI"
DDB003251,1.0.0,isothermal_d,,Sn,,,,chemical,effective_binary,unspecified,melt,Haplogranitic melt,,,,other,,,false,false,haplogranitic melt; SiO2=80.41;Al2O3=11.71;Na2O=4.61;K2O=4.51,wt_pct_oxide,80.41,,11.71,,,,,,,,4.61,4.51,,,,,,anhydrous_total=101.24,true,6.25,,,,,1128.15,1128.15,1128.15,1128.15,K,208000000,208000000,208000000,208,MPa,measured,,,measured,internally_heated_pressure_vessel,21600,,,,,,,,,,,,,,,,,,3.97e-13,-12.4012094932,,,3.97e-13,m2/s,,,,EPMA,crystal_dissolution,EMP,true,,true,false,use_with_caution,,"from their figure; data are highly scattered; different profiles of a single experiment are not consistent, convection most likely happened",provenance=compilation_2010; v0_source=zhang_table1; Type_of_dif_as_printed=SEBD; logfO2_as_printed=-8.32; not converted with -5 (negative; may already be log10 bar not Pa); C_range_as_printed=4.16 to 0; Type_of_exp_as_printed=dissolving cassiterite; Analytical_as_printed=EMP; Apparatus_as_printed=internally-heated pressure vessel; Capsule_as_printed=Au; pres_medium_as_printed=Ar-H2; R unstated in spreadsheet; compiler gas_constant_used_j_mol_k=8.314,supplement,"Holycross, M.",2026-08-31,draft,Linnen1996GCA 60; 4965,Linnen,1996,,Geochimica et Cosmochimica Acta,60,4965,,"Zhang 2010 Table 1 xls, Entry# ; Run# GBIII"
DDB003252,1.0.0,isothermal_d,,Sn,,,,chemical,effective_binary,unspecified,melt,Haplogranitic melt,,,,other,,,false,false,haplogranitic melt; SiO2=78.6350640448589;Al2O3=12.18677691715;Na2O=4.61777369022411;K2O=4.42793838188757,wt_pct_oxide,78.6350640448589,,12.18677691715,,,,,,,,4.61777369022411,4.42793838188757,,,,,,anhydrous_total=99.8675530341205,true,7.12,,,,,1124.15,1124.15,1124.15,1124.15,K,200000000,200000000,200000000,200,MPa,measured,,,measured,internally_heated_pressure_vessel,21600,,,,,,,,,,,,,,,,,,6.72e-14,-13.1726307269,,,6.72e-14,m2/s,,,,EPMA,crystal_dissolution,EMP,true,,true,false,use_with_caution,,"from their figure; data are highly scattered; different profiles of a single experiment are not consistent, convection most likely happened",provenance=compilation_2010; v0_source=zhang_table1; Type_of_dif_as_printed=SEBD; logfO2_as_printed=-5.29; not converted with -5 (negative; may already be log10 bar not Pa); C_range_as_printed=0.17 to 0; Type_of_exp_as_printed=dissolving cassiterite; Analytical_as_printed=EMP; Apparatus_as_printed=internally-heated pressure vessel; Capsule_as_printed=Au; pres_medium_as_printed=Ar-H2; R unstated in spreadsheet; compiler gas_constant_used_j_mol_k=8.314,supplement,"Holycross, M.",2026-08-31,draft,Linnen1996GCA 60; 4965,Linnen,1996,,Geochimica et Cosmochimica Acta,60,4965,,"Zhang 2010 Table 1 xls, Entry# ; Run# C2-Sn15"
DDB003253,1.0.0,isothermal_d,,Sn,,,,chemical,effective_binary,unspecified,melt,Haplogranitic melt,,,,other,,,false,false,haplogranitic melt; SiO2=78.6350640448589;Al2O3=12.18677691715;Na2O=4.61777369022411;K2O=4.42793838188757,wt_pct_oxide,78.6350640448589,,12.18677691715,,,,,,,,4.61777369022411,4.42793838188757,,,,,,anhydrous_total=99.8675530341205,true,7.12,,,,,1124.15,1124.15,1124.15,1124.15,K,217500000,217500000,217500000,217.5,MPa,measured,,,measured,internally_heated_pressure_vessel,21600,,,,,,,,,,,,,,,,,,1.9e-13,-12.721246399,,,1.9e-13,m2/s,,,,EPMA,crystal_dissolution,EMP,true,,true,false,use_with_caution,,"from their figure; data are highly scattered; different profiles of a single experiment are not consistent, convection most likely happened",provenance=compilation_2010; v0_source=zhang_table1; Type_of_dif_as_printed=SEBD; logfO2_as_printed=-6.58; not converted with -5 (negative; may already be log10 bar not Pa); C_range_as_printed=0.20 to 0; Type_of_exp_as_printed=dissolving cassiterite; Analytical_as_printed=EMP; Apparatus_as_printed=internally-heated pressure vessel; Capsule_as_printed=Au; pres_medium_as_printed=Ar-H2; R unstated in spreadsheet; compiler gas_constant_used_j_mol_k=8.314,supplement,"Holycross, M.",2026-08-31,draft,Linnen1996GCA 60; 4965,Linnen,1996,,Geochimica et Cosmochimica Acta,60,4965,,"Zhang 2010 Table 1 xls, Entry# ; Run# C2-Sn10"
DDB003254,1.0.0,isothermal_d,,Sn,,,,chemical,effective_binary,unspecified,melt,Haplogranitic melt,,,,other,,,false,false,haplogranitic melt; SiO2=78.6350640448589;Al2O3=12.18677691715;Na2O=4.61777369022411;K2O=4.42793838188757,wt_pct_oxide,78.6350640448589,,12.18677691715,,,,,,,,4.61777369022411,4.42793838188757,,,,,,anhydrous_total=99.8675530341205,true,7.12,,,,,1132.15,1132.15,1132.15,1132.15,K,216200000,216200000,216200000,216.2,MPa,measured,,,measured,internally_heated_pressure_vessel,21600,,,,,,,,,,,,,,,,,,7e-13,-12.15490196,,,7e-13,m2/s,,,,EPMA,crystal_dissolution,EMP,true,,true,false,use_with_caution,,"from their figure; data are highly scattered; different profiles of a single experiment are not consistent, convection most likely happened",provenance=compilation_2010; v0_source=zhang_table1; Type_of_dif_as_printed=SEBD; logfO2_as_printed=-8.02; not converted with -5 (negative; may already be log10 bar not Pa); C_range_as_printed=0.74 to 0; Type_of_exp_as_printed=dissolving cassiterite; Analytical_as_printed=EMP; Apparatus_as_printed=internally-heated pressure vessel; Capsule_as_printed=Au; pres_medium_as_printed=Ar-H2; R unstated in spreadsheet; compiler gas_constant_used_j_mol_k=8.314,supplement,"Holycross, M.",2026-08-31,draft,Linnen1996GCA 60; 4965,Linnen,1996,,Geochimica et Cosmochimica Acta,60,4965,,"Zhang 2010 Table 1 xls, Entry# ; Run# C2-Sn9"
DDB003255,1.0.0,isothermal_d,,Sn,,,,chemical,effective_binary,unspecified,melt,Haplogranitic melt,,,,other,,,false,false,haplogranitic melt; SiO2=78.6350640448589;Al2O3=12.18677691715;Na2O=4.61777369022411;K2O=4.42793838188757,wt_pct_oxide,78.6350640448589,,12.18677691715,,,,,,,,4.61777369022411,4.42793838188757,,,,,,anhydrous_total=99.8675530341205,true,7.12,,,,,1132.15,1132.15,1132.15,1132.15,K,216200000,216200000,216200000,216.2,MPa,measured,,,measured,internally_heated_pressure_vessel,21600,,,,,,,,,,,,,,,,,,1.27e-12,-11.896196279,,,1.27e-12,m2/s,,,,EPMA,crystal_dissolution,EMP,true,,true,false,use_with_caution,,"from their figure; data are highly scattered; different profiles of a single experiment are not consistent, convection most likely happened",provenance=compilation_2010; v0_source=zhang_table1; Type_of_dif_as_printed=SEBD; logfO2_as_printed=-8.02; not converted with -5 (negative; may already be log10 bar not Pa); C_range_as_printed=0.89 to 0; Type_of_exp_as_printed=dissolving cassiterite; Analytical_as_printed=EMP; Apparatus_as_printed=internally-heated pressure vessel; Capsule_as_printed=Au; pres_medium_as_printed=Ar-H2; R unstated in spreadsheet; compiler gas_constant_used_j_mol_k=8.314,supplement,"Holycross, M.",2026-08-31,draft,Linnen1996GCA 60; 4965,Linnen,1996,,Geochimica et Cosmochimica Acta,60,4965,,"Zhang 2010 Table 1 xls, Entry# ; Run# C2-Sn8"
DDB003256,1.0.0,isothermal_d,,Sn,,,,chemical,effective_binary,unspecified,melt,Haplogranitic melt,,,,other,,,false,false,haplogranitic melt; SiO2=78.6350640448589;Al2O3=12.18677691715;Na2O=4.61777369022411;K2O=4.42793838188757,wt_pct_oxide,78.6350640448589,,12.18677691715,,,,,,,,4.61777369022411,4.42793838188757,,,,,,anhydrous_total=99.8675530341205,true,7.12,,,,,1123.15,1123.15,1123.15,1123.15,K,200000000,200000000,200000000,200,MPa,measured,,,measured,internally_heated_pressure_vessel,21600,,,,,,,,,,,,,,,,,,8.32e-13,-12.0798766737,,,8.32e-13,m2/s,,,,EPMA,crystal_dissolution,EMP,true,,true,false,use_with_caution,,"from their figure; data are highly scattered; different profiles of a single experiment are not consistent, convection most likely happened",provenance=compilation_2010; v0_source=zhang_table1; Type_of_dif_as_printed=SEBD; logfO2_as_printed=-8.47; not converted with -5 (negative; may already be log10 bar not Pa); C_range_as_printed=1.62 to 0; Type_of_exp_as_printed=dissolving cassiterite; Analytical_as_printed=EMP; Apparatus_as_printed=internally-heated pressure vessel; Capsule_as_printed=Au; pres_medium_as_printed=Ar-H2; R unstated in spreadsheet; compiler gas_constant_used_j_mol_k=8.314,supplement,"Holycross, M.",2026-08-31,draft,Linnen1996GCA 60; 4965,Linnen,1996,,Geochimica et Cosmochimica Acta,60,4965,,"Zhang 2010 Table 1 xls, Entry# ; Run# C2-GBIV"
DDB003257,1.0.0,isothermal_d,,Sn,,,,chemical,effective_binary,unspecified,melt,Haplogranitic melt,,,,other,,,false,false,haplogranitic melt; SiO2=78.6350640448589;Al2O3=12.18677691715;Na2O=4.61777369022411;K2O=4.42793838188757,wt_pct_oxide,78.6350640448589,,12.18677691715,,,,,,,,4.61777369022411,4.42793838188757,,,,,,anhydrous_total=99.8675530341205,true,7.12,,,,,1125.15,1125.15,1125.15,1125.15,K,205800000,205800000,205800000,205.8,MPa,measured,,,measured,internally_heated_pressure_vessel,21600,,,,,,,,,,,,,,,,,,4.13e-13,-12.3840499483,,,4.13e-13,m2/s,,,,EPMA,crystal_dissolution,EMP,true,,true,false,use_with_caution,,"from their figure; data are highly scattered; different profiles of a single experiment are not consistent, convection most likely happened",provenance=compilation_2010; v0_source=zhang_table1; Type_of_dif_as_printed=SEBD; logfO2_as_printed=-9.11; not converted with -5 (negative; may already be log10 bar not Pa); C_range_as_printed=3.88 to 0; Type_of_exp_as_printed=dissolving cassiterite; Analytical_as_printed=EMP; Apparatus_as_printed=internally-heated pressure vessel; Capsule_as_printed=Au; pres_medium_as_printed=Ar-H2; R unstated in spreadsheet; compiler gas_constant_used_j_mol_k=8.314,supplement,"Holycross, M.",2026-08-31,draft,Linnen1996GCA 60; 4965,Linnen,1996,,Geochimica et Cosmochimica Acta,60,4965,,"Zhang 2010 Table 1 xls, Entry# ; Run# C2-Sn14"
DDB003258,1.0.0,isothermal_d,,Sn,,,,chemical,effective_binary,unspecified,melt,Haplogranitic melt,,,,other,,,false,false,haplogranitic melt; SiO2=79.21;Al2O3=12.01;Na2O=4.41;K2O=4.21,wt_pct_oxide,79.21,,12.01,,,,,,,,4.41,4.21,,,,,,anhydrous_total=99.84,true,5.85,,,,,1123.15,1123.15,1123.15,1123.15,K,200000000,200000000,200000000,200,MPa,measured,,,measured,other,21600,,,,,,,,,,,,,,,,,,5.66e-14,-13.2471835688,,,5.66e-14,m2/s,,,,EPMA,crystal_dissolution,EMP,true,,true,false,use_with_caution,,"from their figure; data are highly scattered; different profiles of a single experiment are not consistent, convection most likely happened",provenance=compilation_2010; v0_source=zhang_table1; Type_of_dif_as_printed=SEBD; logfO2_as_printed=-4.9; not converted with -5 (negative; may already be log10 bar not Pa); C_range_as_printed=0.04 to 0; Type_of_exp_as_printed=dissolving cassiterite; Analytical_as_printed=EMP; Apparatus_as_printed=rapid quench pressure vessel; Capsule_as_printed=Au; pres_medium_as_printed=Ar; R unstated in spreadsheet; compiler gas_constant_used_j_mol_k=8.314,supplement,"Holycross, M.",2026-08-31,draft,Linnen1996GCA 60; 4965,Linnen,1996,,Geochimica et Cosmochimica Acta,60,4965,,"Zhang 2010 Table 1 xls, Entry# ; Run# TR"
DDB003259,1.0.0,isothermal_d,,Sn,,,,chemical,effective_binary,unspecified,melt,Haplogranitic melt,,,,other,,,false,false,haplogranitic melt; SiO2=79.21;Al2O3=12.01;Na2O=4.41;K2O=4.21,wt_pct_oxide,79.21,,12.01,,,,,,,,4.41,4.21,,,,,,anhydrous_total=99.84,true,5.85,,,,,1128.15,1128.15,1128.15,1128.15,K,215000000,215000000,215000000,215,MPa,measured,,,measured,internally_heated_pressure_vessel,21600,,,,,,,,,,,,,,,,,,5.05e-13,-12.2967086219,,,5.05e-13,m2/s,,,,EPMA,crystal_dissolution,EMP,true,,true,false,use_with_caution,,"from their figure; data are highly scattered; different profiles of a single experiment are not consistent, convection most likely happened",provenance=compilation_2010; v0_source=zhang_table1; Type_of_dif_as_printed=SEBD; logfO2_as_printed=-5.67; not converted with -5 (negative; may already be log10 bar not Pa); C_range_as_printed=0.05 to 0; Type_of_exp_as_printed=dissolving cassiterite; Analytical_as_printed=EMP; Apparatus_as_printed=internally-heated pressure vessel; Capsule_as_printed=Au; pres_medium_as_printed=Ar-H2; R unstated in spreadsheet; compiler gas_constant_used_j_mol_k=8.314,supplement,"Holycross, M.",2026-08-31,draft,Linnen1996GCA 60; 4965,Linnen,1996,,Geochimica et Cosmochimica Acta,60,4965,,"Zhang 2010 Table 1 xls, Entry# ; Run# GBII"
DDB003260,1.0.0,isothermal_d,,Sn,,,,chemical,effective_binary,unspecified,melt,Haplogranitic melt,,,,other,,,false,false,haplogranitic melt; SiO2=79.21;Al2O3=12.01;Na2O=4.41;K2O=4.21,wt_pct_oxide,79.21,,12.01,,,,,,,,4.41,4.21,,,,,,anhydrous_total=99.84,true,5.85,,,,,1123.15,1123.15,1123.15,1123.15,K,203000000,203000000,203000000,203,MPa,measured,,,measured,internally_heated_pressure_vessel,67500,,,,,,,,,,,,,,,,,,1.09e-12,-11.9625735021,,,1.09e-12,m2/s,,,,EPMA,crystal_dissolution,EMP,true,,true,false,use_with_caution,,"from their figure; data are highly scattered; different profiles of a single experiment are not consistent, convection most likely happened",provenance=compilation_2010; v0_source=zhang_table1; Type_of_dif_as_printed=SEBD; logfO2_as_printed=-6.11; not converted with -5 (negative; may already be log10 bar not Pa); C_range_as_printed=0.06 to 0; Type_of_exp_as_printed=dissolving cassiterite; Analytical_as_printed=EMP; Apparatus_as_printed=internally-heated pressure vessel; Capsule_as_printed=Au; pres_medium_as_printed=Ar; R unstated in spreadsheet; compiler gas_constant_used_j_mol_k=8.314,supplement,"Holycross, M.",2026-08-31,draft,Linnen1996GCA 60; 4965,Linnen,1996,,Geochimica et Cosmochimica Acta,60,4965,,"Zhang 2010 Table 1 xls, Entry# ; Run# Nancy"
DDB003261,1.0.0,isothermal_d,,Sn,,,,chemical,effective_binary,unspecified,melt,Haplogranitic melt,,,,other,,,false,false,haplogranitic melt; SiO2=79.21;Al2O3=12.01;Na2O=4.41;K2O=4.21,wt_pct_oxide,79.21,,12.01,,,,,,,,4.41,4.21,,,,,,anhydrous_total=99.84,true,5.85,,,,,1123.15,1123.15,1123.15,1123.15,K,203000000,203000000,203000000,203,MPa,measured,,,measured,internally_heated_pressure_vessel,67500,,,,,,,,,,,,,,,,,,4.95e-13,-12.3053948011,,,4.95e-13,m2/s,,,,EPMA,crystal_dissolution,EMP,true,,true,false,use_with_caution,,"from their figure; data are highly scattered; different profiles of a single experiment are not consistent, convection most likely happened",provenance=compilation_2010; v0_source=zhang_table1; Type_of_dif_as_printed=SEBD; logfO2_as_printed=-6.11; not converted with -5 (negative; may already be log10 bar not Pa); C_range_as_printed=0.05 to 0; Type_of_exp_as_printed=dissolving cassiterite; Analytical_as_printed=EMP; Apparatus_as_printed=internally-heated pressure vessel; Capsule_as_printed=Au; pres_medium_as_printed=Ar; R unstated in spreadsheet; compiler gas_constant_used_j_mol_k=8.314,supplement,"Holycross, M.",2026-08-31,draft,Linnen1996GCA 60; 4965,Linnen,1996,,Geochimica et Cosmochimica Acta,60,4965,,"Zhang 2010 Table 1 xls, Entry# ; Run# Nancy"
DDB003262,1.0.0,isothermal_d,,Sn,,,,chemical,effective_binary,unspecified,melt,Haplogranitic melt,,,,other,,,false,false,haplogranitic melt; SiO2=79.21;Al2O3=12.01;Na2O=4.41;K2O=4.21,wt_pct_oxide,79.21,,12.01,,,,,,,,4.41,4.21,,,,,,anhydrous_total=99.84,true,5.85,,,,,1123.15,1123.15,1123.15,1123.15,K,200000000,200000000,200000000,200,MPa,measured,,,measured,cold_seal,21600,,,,,,,,,,,,,,,,,,6.82e-13,-12.1662156253,,,6.82e-13,m2/s,,,,EPMA,crystal_dissolution,EMP,true,,true,false,use_with_caution,,"from their figure; data are highly scattered; different profiles of a single experiment are not consistent, convection most likely happened",provenance=compilation_2010; v0_source=zhang_table1; Type_of_dif_as_printed=SEBD; logfO2_as_printed=-7.75; not converted with -5 (negative; may already be log10 bar not Pa); C_range_as_printed=0.24 to 0; Type_of_exp_as_printed=dissolving cassiterite; Analytical_as_printed=EMP; Apparatus_as_printed=air quench cold-seal pressure vessel; Capsule_as_printed=Au; pres_medium_as_printed=water; R unstated in spreadsheet; compiler gas_constant_used_j_mol_k=8.314,supplement,"Holycross, M.",2026-08-31,draft,Linnen1996GCA 60; 4965,Linnen,1996,,Geochimica et Cosmochimica Acta,60,4965,,"Zhang 2010 Table 1 xls, Entry# ; Run# SQ"
DDB003263,1.0.0,isothermal_d,,Sn,,,,chemical,effective_binary,unspecified,melt,Haplogranitic melt,,,,other,,,false,false,haplogranitic melt; SiO2=79.21;Al2O3=12.01;Na2O=4.41;K2O=4.21,wt_pct_oxide,79.21,,12.01,,,,,,,,4.41,4.21,,,,,,anhydrous_total=99.84,true,5.85,,,,,1130.15,1130.15,1130.15,1130.15,K,209000000,209000000,209000000,209,MPa,measured,,,measured,internally_heated_pressure_vessel,21600,,,,,,,,,,,,,,,,,,1.68e-12,-11.7746907183,,,1.68e-12,m2/s,,,,EPMA,crystal_dissolution,EMP,true,,true,false,use_with_caution,,"from their figure; data are highly scattered; different profiles of a single experiment are not consistent, convection most likely happened",provenance=compilation_2010; v0_source=zhang_table1; Type_of_dif_as_printed=SEBD; logfO2_as_printed=-7.68; not converted with -5 (negative; may already be log10 bar not Pa); C_range_as_printed=0.47 to 0; Type_of_exp_as_printed=dissolving cassiterite; Analytical_as_printed=EMP; Apparatus_as_printed=internally-heated pressure vessel; Capsule_as_printed=Au; pres_medium_as_printed=Ar-H2; R unstated in spreadsheet; compiler gas_constant_used_j_mol_k=8.314,supplement,"Holycross, M.",2026-08-31,draft,Linnen1996GCA 60; 4965,Linnen,1996,,Geochimica et Cosmochimica Acta,60,4965,,"Zhang 2010 Table 1 xls, Entry# ; Run# GBVI"
DDB003264,1.0.0,isothermal_d,,Sn,,,,chemical,effective_binary,unspecified,melt,Haplogranitic melt,,,,other,,,false,false,haplogranitic melt; SiO2=79.21;Al2O3=12.01;Na2O=4.41;K2O=4.21,wt_pct_oxide,79.21,,12.01,,,,,,,,4.41,4.21,,,,,,anhydrous_total=99.84,true,5.85,,,,,1128.15,1128.15,1128.15,1128.15,K,208000000,208000000,208000000,208,MPa,measured,,,measured,internally_heated_pressure_vessel,21600,,,,,,,,,,,,,,,,,,2.5e-12,-11.6020599913,,,2.5e-12,m2/s,,,,EPMA,crystal_dissolution,EMP,true,,true,false,use_with_caution,,"from their figure; data are highly scattered; different profiles of a single experiment are not consistent, convection most likely happened",provenance=compilation_2010; v0_source=zhang_table1; Type_of_dif_as_printed=SEBD; logfO2_as_printed=-8.32; not converted with -5 (negative; may already be log10 bar not Pa); C_range_as_printed=1.28 to 0; Type_of_exp_as_printed=dissolving cassiterite; Analytical_as_printed=EMP; Apparatus_as_printed=internally-heated pressure vessel; Capsule_as_printed=Au; pres_medium_as_printed=Ar-H2; R unstated in spreadsheet; compiler gas_constant_used_j_mol_k=8.314,supplement,"Holycross, M.",2026-08-31,draft,Linnen1996GCA 60; 4965,Linnen,1996,,Geochimica et Cosmochimica Acta,60,4965,,"Zhang 2010 Table 1 xls, Entry# ; Run# GBIII"
DDB003265,1.0.0,isothermal_d,,Sn,,,,chemical,effective_binary,unspecified,melt,Haplogranitic melt,,,,other,,,false,false,haplogranitic melt; SiO2=79.21;Al2O3=12.01;Na2O=4.41;K2O=4.21,wt_pct_oxide,79.21,,12.01,,,,,,,,4.41,4.21,,,,,,anhydrous_total=99.84,true,5.85,,,,,1128.15,1128.15,1128.15,1128.15,K,208000000,208000000,208000000,208,MPa,measured,,,measured,internally_heated_pressure_vessel,21600,,,,,,,,,,,,,,,,,,1.43e-12,-11.8446639625,,,1.43e-12,m2/s,,,,EPMA,crystal_dissolution,EMP,true,,true,false,use_with_caution,,"from their figure; data are highly scattered; different profiles of a single experiment are not consistent, convection most likely happened",provenance=compilation_2010; v0_source=zhang_table1; Type_of_dif_as_printed=SEBD; logfO2_as_printed=-8.32; not converted with -5 (negative; may already be log10 bar not Pa); C_range_as_printed=1.11 to 0; Type_of_exp_as_printed=dissolving cassiterite; Analytical_as_printed=EMP; Apparatus_as_printed=internally-heated pressure vessel; Capsule_as_printed=Au; pres_medium_as_printed=Ar-H2; R unstated in spreadsheet; compiler gas_constant_used_j_mol_k=8.314,supplement,"Holycross, M.",2026-08-31,draft,Linnen1996GCA 60; 4965,Linnen,1996,,Geochimica et Cosmochimica Acta,60,4965,,"Zhang 2010 Table 1 xls, Entry# ; Run# GBIII"
DDB003266,1.0.0,isothermal_d,,Sn,,,,chemical,effective_binary,unspecified,melt,Haplogranitic melt,,,,other,,,false,false,haplogranitic melt; SiO2=79.21;Al2O3=12.01;Na2O=4.41;K2O=4.21,wt_pct_oxide,79.21,,12.01,,,,,,,,4.41,4.21,,,,,,anhydrous_total=99.84,true,5.85,,,,,1129.15,1129.15,1129.15,1129.15,K,216000000,216000000,216000000,216,MPa,measured,,,measured,internally_heated_pressure_vessel,23400,,,,,,,,,,,,,,,,,,3.3e-12,-11.4814860601,,,3.3e-12,m2/s,,,,EPMA,crystal_dissolution,EMP,true,,true,false,use_with_caution,,"from their figure; data are highly scattered; different profiles of a single experiment are not consistent, convection most likely happened",provenance=compilation_2010; v0_source=zhang_table1; Type_of_dif_as_printed=SEBD; logfO2_as_printed=-8.83; not converted with -5 (negative; may already be log10 bar not Pa); C_range_as_printed=2.78 to 0; Type_of_exp_as_printed=dissolving cassiterite; Analytical_as_printed=EMP; Apparatus_as_printed=internally-heated pressure vessel; Capsule_as_printed=Au; pres_medium_as_printed=Ar-H2; R unstated in spreadsheet; compiler gas_constant_used_j_mol_k=8.314,supplement,"Holycross, M.",2026-08-31,draft,Linnen1996GCA 60; 4965,Linnen,1996,,Geochimica et Cosmochimica Acta,60,4965,,"Zhang 2010 Table 1 xls, Entry# ; Run# GBI"
