Repository: holycrossm/diffusion-coefficients

# Experimental diffusion coefficients (minerals and silicate melts)

**Pre-release / not published.** Schema v1.0.0. This folder is a GitHub-ready living table: canonical data is CSV, new rows arrive by pull request, and a static page searches the file in the browser. Nothing here is a citable compilation of record.

This is a QA build of 4630 experimental rows (minerals and silicate melts). Most numbers are staged from the 2010 RiMG 72 tables. Do not treat the repo as published, complete, or peer-reviewed.

File: site/data/diffusion_coefficients.csv (part 92 of 136)
DDB003267,1.0.0,isothermal_d,,Sn,,,,chemical,effective_binary,unspecified,melt,Haplogranitic melt,,,,other,,,false,false,haplogranitic melt; SiO2=80.21;Al2O3=12.71;Na2O=4.21;K2O=4.01,wt_pct_oxide,80.21,,12.71,,,,,,,,4.21,4.01,,,,,,anhydrous_total=101.14,true,5.95,,,,,1123.15,1123.15,1123.15,1123.15,K,200000000,200000000,200000000,200,MPa,measured,,,measured,other,59400,,,,,,,,,,,,,,,,,,7.05e-15,-14.151810883,,,7.05e-15,m2/s,,,,EPMA,crystal_dissolution,EMP,true,,true,false,use_with_caution,,"from their figure; data are highly scattered; different profiles of a single experiment are not consistent, convection most likely happened",provenance=compilation_2010; v0_source=zhang_table1; Type_of_dif_as_printed=SEBD; logfO2_as_printed=-4.9; not converted with -5 (negative; may already be log10 bar not Pa); C_range_as_printed=0.04 to 0; Type_of_exp_as_printed=dissolving cassiterite; Analytical_as_printed=EMP; Apparatus_as_printed=rapid quench pressure vessel; Capsule_as_printed=Au; pres_medium_as_printed=Ar; R unstated in spreadsheet; compiler gas_constant_used_j_mol_k=8.314,supplement,"Holycross, M.",2026-08-31,draft,Linnen1996GCA 60; 4965,Linnen,1996,,Geochimica et Cosmochimica Acta,60,4965,,"Zhang 2010 Table 1 xls, Entry# ; Run# TR"
DDB003268,1.0.0,isothermal_d,,Sn,,,,chemical,effective_binary,unspecified,melt,Haplogranitic melt,,,,other,,,false,false,haplogranitic melt; SiO2=80.21;Al2O3=12.71;Na2O=4.21;K2O=4.01,wt_pct_oxide,80.21,,12.71,,,,,,,,4.21,4.01,,,,,,anhydrous_total=101.14,true,5.95,,,,,1128.15,1128.15,1128.15,1128.15,K,215000000,215000000,215000000,215,MPa,measured,,,measured,internally_heated_pressure_vessel,21600,,,,,,,,,,,,,,,,,,5e-13,-12.3010299957,,,5e-13,m2/s,,,,EPMA,crystal_dissolution,EMP,true,,true,false,use_with_caution,,"from their figure; data are highly scattered; different profiles of a single experiment are not consistent, convection most likely happened",provenance=compilation_2010; v0_source=zhang_table1; Type_of_dif_as_printed=SEBD; logfO2_as_printed=-5.67; not converted with -5 (negative; may already be log10 bar not Pa); C_range_as_printed=0.04 to 0; Type_of_exp_as_printed=dissolving cassiterite; Analytical_as_printed=EMP; Apparatus_as_printed=internally-heated pressure vessel; Capsule_as_printed=Au; pres_medium_as_printed=Ar-H2; R unstated in spreadsheet; compiler gas_constant_used_j_mol_k=8.314,supplement,"Holycross, M.",2026-08-31,draft,Linnen1996GCA 60; 4965,Linnen,1996,,Geochimica et Cosmochimica Acta,60,4965,,"Zhang 2010 Table 1 xls, Entry# ; Run# GBII"
DDB003269,1.0.0,isothermal_d,,Sn,,,,chemical,effective_binary,unspecified,melt,Haplogranitic melt,,,,other,,,false,false,haplogranitic melt; SiO2=80.21;Al2O3=12.71;Na2O=4.21;K2O=4.01,wt_pct_oxide,80.21,,12.71,,,,,,,,4.21,4.01,,,,,,anhydrous_total=101.14,true,5.95,,,,,1123.15,1123.15,1123.15,1123.15,K,203000000,203000000,203000000,203,MPa,measured,,,measured,internally_heated_pressure_vessel,67500,,,,,,,,,,,,,,,,,,4.31e-13,-12.3655227298,,,4.31e-13,m2/s,,,,EPMA,crystal_dissolution,EMP,true,,true,false,use_with_caution,,"from their figure; data are highly scattered; different profiles of a single experiment are not consistent, convection most likely happened",provenance=compilation_2010; v0_source=zhang_table1; Type_of_dif_as_printed=SEBD; logfO2_as_printed=-5.96; not converted with -5 (negative; may already be log10 bar not Pa); C_range_as_printed=0.06 to 0; Type_of_exp_as_printed=dissolving cassiterite; Analytical_as_printed=EMP; Apparatus_as_printed=internally-heated pressure vessel; Capsule_as_printed=Au; pres_medium_as_printed=Ar; R unstated in spreadsheet; compiler gas_constant_used_j_mol_k=8.314,supplement,"Holycross, M.",2026-08-31,draft,Linnen1996GCA 60; 4965,Linnen,1996,,Geochimica et Cosmochimica Acta,60,4965,,"Zhang 2010 Table 1 xls, Entry# ; Run# Nancy"
DDB003270,1.0.0,isothermal_d,,Sn,,,,chemical,effective_binary,unspecified,melt,Haplorhyolite melt,,,,melt_rhyolite,,,false,false,haplorhyolite melt; SiO2=80.21;Al2O3=12.71;Na2O=4.21;K2O=4.01,wt_pct_oxide,80.21,,12.71,,,,,,,,4.21,4.01,,,,,,anhydrous_total=101.14,true,5.95,,,,,1123.15,1123.15,1123.15,1123.15,K,200000000,200000000,200000000,200,MPa,measured,,,measured,cold_seal,21600,,,,,,,,,,,,,,,,,,8.53e-12,-11.0690509688,,,8.53e-12,m2/s,,,,EPMA,crystal_dissolution,EMP,true,,true,false,use_with_caution,,"from their figure; data are highly scattered; different profiles of a single experiment are not consistent, convection most likely happened",provenance=compilation_2010; v0_source=zhang_table1; Type_of_dif_as_printed=SEBD; logfO2_as_printed=-7.75; not converted with -5 (negative; may already be log10 bar not Pa); C_range_as_printed=0.27 to 0; Type_of_exp_as_printed=dissolving cassiterite; Analytical_as_printed=EMP; Apparatus_as_printed=air quench cold-seal pressure vessel; Capsule_as_printed=Au; pres_medium_as_printed=water; R unstated in spreadsheet; compiler gas_constant_used_j_mol_k=8.314,supplement,"Holycross, M.",2026-08-31,draft,Linnen1996GCA 60; 4965,Linnen,1996,,Geochimica et Cosmochimica Acta,60,4965,,"Zhang 2010 Table 1 xls, Entry# ; Run# SQ"
DDB003271,1.0.0,isothermal_d,,Sn,,,,chemical,effective_binary,unspecified,melt,Haplogranitic melt,,,,other,,,false,false,haplogranitic melt; SiO2=80.21;Al2O3=12.71;Na2O=4.21;K2O=4.01,wt_pct_oxide,80.21,,12.71,,,,,,,,4.21,4.01,,,,,,anhydrous_total=101.14,true,5.95,,,,,1130.15,1130.15,1130.15,1130.15,K,209000000,209000000,209000000,209,MPa,measured,,,measured,internally_heated_pressure_vessel,21600,,,,,,,,,,,,,,,,,,2.84e-12,-11.54668166,,,2.84e-12,m2/s,,,,EPMA,crystal_dissolution,EMP,true,,true,false,use_with_caution,,"from their figure; data are highly scattered; different profiles of a single experiment are not consistent, convection most likely happened",provenance=compilation_2010; v0_source=zhang_table1; Type_of_dif_as_printed=SEBD; logfO2_as_printed=-7.68; not converted with -5 (negative; may already be log10 bar not Pa); C_range_as_printed=0.57 to 0; Type_of_exp_as_printed=dissolving cassiterite; Analytical_as_printed=EMP; Apparatus_as_printed=internally-heated pressure vessel; Capsule_as_printed=Au; pres_medium_as_printed=Ar-H2; R unstated in spreadsheet; compiler gas_constant_used_j_mol_k=8.314,supplement,"Holycross, M.",2026-08-31,draft,Linnen1996GCA 60; 4965,Linnen,1996,,Geochimica et Cosmochimica Acta,60,4965,,"Zhang 2010 Table 1 xls, Entry# ; Run# GBVI"
DDB003272,1.0.0,isothermal_d,,Sn,,,,chemical,effective_binary,unspecified,melt,Haplogranitic melt,,,,other,,,false,false,haplogranitic melt; SiO2=80.21;Al2O3=12.71;Na2O=4.21;K2O=4.01,wt_pct_oxide,80.21,,12.71,,,,,,,,4.21,4.01,,,,,,anhydrous_total=101.14,true,5.95,,,,,1128.15,1128.15,1128.15,1128.15,K,208000000,208000000,208000000,208,MPa,measured,,,measured,internally_heated_pressure_vessel,21600,,,,,,,,,,,,,,,,,,1.53e-12,-11.8153085692,,,1.53e-12,m2/s,,,,EPMA,crystal_dissolution,EMP,true,,true,false,use_with_caution,,"from their figure; data are highly scattered; different profiles of a single experiment are not consistent, convection most likely happened",provenance=compilation_2010; v0_source=zhang_table1; Type_of_dif_as_printed=SEBD; logfO2_as_printed=-8.32; not converted with -5 (negative; may already be log10 bar not Pa); C_range_as_printed=1.65 to 0; Type_of_exp_as_printed=dissolving cassiterite; Analytical_as_printed=EMP; Apparatus_as_printed=internally-heated pressure vessel; Capsule_as_printed=Au; pres_medium_as_printed=Ar-H2; R unstated in spreadsheet; compiler gas_constant_used_j_mol_k=8.314,supplement,"Holycross, M.",2026-08-31,draft,Linnen1996GCA 60; 4965,Linnen,1996,,Geochimica et Cosmochimica Acta,60,4965,,"Zhang 2010 Table 1 xls, Entry# ; Run# GBIII"
DDB003273,1.0.0,isothermal_d,,Sn,,,,chemical,effective_binary,unspecified,melt,Haplogranitic melt,,,,other,,,false,false,haplogranitic melt; SiO2=80.21;Al2O3=12.71;Na2O=4.21;K2O=4.01,wt_pct_oxide,80.21,,12.71,,,,,,,,4.21,4.01,,,,,,anhydrous_total=101.14,true,5.95,,,,,1129.15,1129.15,1129.15,1129.15,K,216000000,216000000,216000000,216,MPa,measured,,,measured,internally_heated_pressure_vessel,21600,,,,,,,,,,,,,,,,,,2.98e-12,-11.5257837359,,,2.98e-12,m2/s,,,,EPMA,crystal_dissolution,EMP,true,,true,false,use_with_caution,,"from their figure; data are highly scattered; different profiles of a single experiment are not consistent, convection most likely happened",provenance=compilation_2010; v0_source=zhang_table1; Type_of_dif_as_printed=SEBD; logfO2_as_printed=-8.83; not converted with -5 (negative; may already be log10 bar not Pa); C_range_as_printed=2.83 to 0; Type_of_exp_as_printed=dissolving cassiterite; Analytical_as_printed=EMP; Apparatus_as_printed=internally-heated pressure vessel; Capsule_as_printed=Au; pres_medium_as_printed=Ar-H2; R unstated in spreadsheet; compiler gas_constant_used_j_mol_k=8.314,supplement,"Holycross, M.",2026-08-31,draft,Linnen1996GCA 60; 4965,Linnen,1996,,Geochimica et Cosmochimica Acta,60,4965,,"Zhang 2010 Table 1 xls, Entry# ; Run# GBI"
DDB003274,1.0.0,isothermal_d,,Sn,,,,chemical,effective_binary,unspecified,melt,Haplogranitic melt,,,,other,,,false,false,haplogranitic melt; SiO2=78.71;Al2O3=12.91;Na2O=4.01;K2O=3.71,wt_pct_oxide,78.71,,12.91,,,,,,,,4.01,3.71,,,,,,anhydrous_total=99.34,true,6.07,,,,,1123.15,1123.15,1123.15,1123.15,K,200000000,200000000,200000000,200,MPa,measured,,,measured,other,59400,,,,,,,,,,,,,,,,,,2.13e-13,-12.6716203966,,,2.13e-13,m2/s,,,,EPMA,crystal_dissolution,EMP,true,,true,false,use_with_caution,,"from their figure; data are highly scattered; different profiles of a single experiment are not consistent, convection most likely happened",provenance=compilation_2010; v0_source=zhang_table1; Type_of_dif_as_printed=SEBD; logfO2_as_printed=-4.9; not converted with -5 (negative; may already be log10 bar not Pa); C_range_as_printed=0.04 to 0; Type_of_exp_as_printed=dissolving cassiterite; Analytical_as_printed=EMP; Apparatus_as_printed=rapid quench pressure vessel; Capsule_as_printed=Au; pres_medium_as_printed=Ar; R unstated in spreadsheet; compiler gas_constant_used_j_mol_k=8.314,supplement,"Holycross, M.",2026-08-31,draft,Linnen1996GCA 60; 4965,Linnen,1996,,Geochimica et Cosmochimica Acta,60,4965,,"Zhang 2010 Table 1 xls, Entry# ; Run# TR"
DDB003275,1.0.0,isothermal_d,,Sn,,,,chemical,effective_binary,unspecified,melt,Haplogranitic melt,,,,other,,,false,false,haplogranitic melt; SiO2=78.71;Al2O3=12.91;Na2O=4.01;K2O=3.71,wt_pct_oxide,78.71,,12.91,,,,,,,,4.01,3.71,,,,,,anhydrous_total=99.34,true,6.07,,,,,1128.15,1128.15,1128.15,1128.15,K,215000000,215000000,215000000,215,MPa,measured,,,measured,internally_heated_pressure_vessel,21600,,,,,,,,,,,,,,,,,,5.52e-13,-12.2580609223,,,5.52e-13,m2/s,,,,EPMA,crystal_dissolution,EMP,true,,true,false,use_with_caution,,"from their figure; data are highly scattered; different profiles of a single experiment are not consistent, convection most likely happened",provenance=compilation_2010; v0_source=zhang_table1; Type_of_dif_as_printed=SEBD; logfO2_as_printed=-5.67; not converted with -5 (negative; may already be log10 bar not Pa); C_range_as_printed=0.05 to 0; Type_of_exp_as_printed=dissolving cassiterite; Analytical_as_printed=EMP; Apparatus_as_printed=internally-heated pressure vessel; Capsule_as_printed=Au; pres_medium_as_printed=Ar-H2; R unstated in spreadsheet; compiler gas_constant_used_j_mol_k=8.314,supplement,"Holycross, M.",2026-08-31,draft,Linnen1996GCA 60; 4965,Linnen,1996,,Geochimica et Cosmochimica Acta,60,4965,,"Zhang 2010 Table 1 xls, Entry# ; Run# GBII"
DDB003276,1.0.0,isothermal_d,,Sn,,,,chemical,effective_binary,unspecified,melt,Haplogranitic melt,,,,other,,,false,false,haplogranitic melt; SiO2=78.71;Al2O3=12.91;Na2O=4.01;K2O=3.71,wt_pct_oxide,78.71,,12.91,,,,,,,,4.01,3.71,,,,,,anhydrous_total=99.34,true,6.07,,,,,1123.15,1123.15,1123.15,1123.15,K,203000000,203000000,203000000,203,MPa,measured,,,measured,internally_heated_pressure_vessel,67500,,,,,,,,,,,,,,,,,,8.15e-13,-12.0888423913,,,8.15e-13,m2/s,,,,EPMA,crystal_dissolution,EMP,true,,true,false,use_with_caution,,"from their figure; data are highly scattered; different profiles of a single experiment are not consistent, convection most likely happened",provenance=compilation_2010; v0_source=zhang_table1; Type_of_dif_as_printed=SEBD; logfO2_as_printed=-5.96; not converted with -5 (negative; may already be log10 bar not Pa); C_range_as_printed=0.07 to 0; Type_of_exp_as_printed=dissolving cassiterite; Analytical_as_printed=EMP; Apparatus_as_printed=internally-heated pressure vessel; Capsule_as_printed=Au; pres_medium_as_printed=Ar; R unstated in spreadsheet; compiler gas_constant_used_j_mol_k=8.314,supplement,"Holycross, M.",2026-08-31,draft,Linnen1996GCA 60; 4965,Linnen,1996,,Geochimica et Cosmochimica Acta,60,4965,,"Zhang 2010 Table 1 xls, Entry# ; Run# Nancy"
DDB003277,1.0.0,isothermal_d,,Sn,,,,chemical,effective_binary,unspecified,melt,Haplogranitic melt,,,,other,,,false,false,haplogranitic melt; SiO2=78.71;Al2O3=12.91;Na2O=4.01;K2O=3.71,wt_pct_oxide,78.71,,12.91,,,,,,,,4.01,3.71,,,,,,anhydrous_total=99.34,true,6.07,,,,,1123.15,1123.15,1123.15,1123.15,K,200000000,200000000,200000000,200,MPa,measured,,,measured,cold_seal,21600,,,,,,,,,,,,,,,,,,2.05e-12,-11.6882461389,,,2.05e-12,m2/s,,,,EPMA,crystal_dissolution,EMP,true,,true,false,use_with_caution,,"from their figure; data are highly scattered; different profiles of a single experiment are not consistent, convection most likely happened",provenance=compilation_2010; v0_source=zhang_table1; Type_of_dif_as_printed=SEBD; logfO2_as_printed=-7.75; not converted with -5 (negative; may already be log10 bar not Pa); C_range_as_printed=0.62 to 0; Type_of_exp_as_printed=dissolving cassiterite; Analytical_as_printed=EMP; Apparatus_as_printed=air quench cold-seal pressure vessel; Capsule_as_printed=Au; pres_medium_as_printed=water; R unstated in spreadsheet; compiler gas_constant_used_j_mol_k=8.314,supplement,"Holycross, M.",2026-08-31,draft,Linnen1996GCA 60; 4965,Linnen,1996,,Geochimica et Cosmochimica Acta,60,4965,,"Zhang 2010 Table 1 xls, Entry# ; Run# SQ"
DDB003278,1.0.0,isothermal_d,,Sn,,,,chemical,effective_binary,unspecified,melt,Haplogranitic melt,,,,other,,,false,false,haplogranitic melt; SiO2=78.71;Al2O3=12.91;Na2O=4.01;K2O=3.71,wt_pct_oxide,78.71,,12.91,,,,,,,,4.01,3.71,,,,,,anhydrous_total=99.34,true,6.07,,,,,1130.15,1130.15,1130.15,1130.15,K,209000000,209000000,209000000,209,MPa,measured,,,measured,internally_heated_pressure_vessel,21600,,,,,,,,,,,,,,,,,,3.32e-12,-11.4788619163,,,3.32e-12,m2/s,,,,EPMA,crystal_dissolution,EMP,true,,true,false,use_with_caution,,"from their figure; data are highly scattered; different profiles of a single experiment are not consistent, convection most likely happened",provenance=compilation_2010; v0_source=zhang_table1; Type_of_dif_as_printed=SEBD; logfO2_as_printed=-7.68; not converted with -5 (negative; may already be log10 bar not Pa); C_range_as_printed=0.85 to 0; Type_of_exp_as_printed=dissolving cassiterite; Analytical_as_printed=EMP; Apparatus_as_printed=internally-heated pressure vessel; Capsule_as_printed=Au; pres_medium_as_printed=Ar-H2; R unstated in spreadsheet; compiler gas_constant_used_j_mol_k=8.314,supplement,"Holycross, M.",2026-08-31,draft,Linnen1996GCA 60; 4965,Linnen,1996,,Geochimica et Cosmochimica Acta,60,4965,,"Zhang 2010 Table 1 xls, Entry# ; Run# GBVI"
DDB003279,1.0.0,isothermal_d,,Sn,,,,chemical,effective_binary,unspecified,melt,Haplogranitic melt,,,,other,,,false,false,haplogranitic melt; SiO2=78.71;Al2O3=12.91;Na2O=4.01;K2O=3.71,wt_pct_oxide,78.71,,12.91,,,,,,,,4.01,3.71,,,,,,anhydrous_total=99.34,true,6.07,,,,,1128.15,1128.15,1128.15,1128.15,K,208000000,208000000,208000000,208,MPa,measured,,,measured,internally_heated_pressure_vessel,21600,,,,,,,,,,,,,,,,,,2.73e-12,-11.563837353,,,2.73e-12,m2/s,,,,EPMA,crystal_dissolution,EMP,true,,true,false,use_with_caution,,"from their figure; data are highly scattered; different profiles of a single experiment are not consistent, convection most likely happened",provenance=compilation_2010; v0_source=zhang_table1; Type_of_dif_as_printed=SEBD; logfO2_as_printed=-8.32; not converted with -5 (negative; may already be log10 bar not Pa); C_range_as_printed=2.11 to 0; Type_of_exp_as_printed=dissolving cassiterite; Analytical_as_printed=EMP; Apparatus_as_printed=internally-heated pressure vessel; Capsule_as_printed=Au; pres_medium_as_printed=Ar-H2; R unstated in spreadsheet; compiler gas_constant_used_j_mol_k=8.314,supplement,"Holycross, M.",2026-08-31,draft,Linnen1996GCA 60; 4965,Linnen,1996,,Geochimica et Cosmochimica Acta,60,4965,,"Zhang 2010 Table 1 xls, Entry# ; Run# GBIII"
DDB003280,1.0.0,isothermal_d,,Sn,,,,chemical,effective_binary,unspecified,melt,Haplogranitic melt,,,,other,,,false,false,haplogranitic melt; SiO2=78.71;Al2O3=12.91;Na2O=4.01;K2O=3.71,wt_pct_oxide,78.71,,12.91,,,,,,,,4.01,3.71,,,,,,anhydrous_total=99.34,true,6.07,,,,,1129.15,1129.15,1129.15,1129.15,K,216000000,216000000,216000000,216,MPa,measured,,,measured,internally_heated_pressure_vessel,23400,,,,,,,,,,,,,,,,,,4.13e-12,-11.3840499483,,,4.13e-12,m2/s,,,,EPMA,crystal_dissolution,EMP,true,,true,false,use_with_caution,,"from their figure; data are highly scattered; different profiles of a single experiment are not consistent, convection most likely happened",provenance=compilation_2010; v0_source=zhang_table1; Type_of_dif_as_printed=SEBD; logfO2_as_printed=-8.83; not converted with -5 (negative; may already be log10 bar not Pa); C_range_as_printed=4.11 to 0; Type_of_exp_as_printed=dissolving cassiterite; Analytical_as_printed=EMP; Apparatus_as_printed=internally-heated pressure vessel; Capsule_as_printed=Au; pres_medium_as_printed=Ar-H2; R unstated in spreadsheet; compiler gas_constant_used_j_mol_k=8.314,supplement,"Holycross, M.",2026-08-31,draft,Linnen1996GCA 60; 4965,Linnen,1996,,Geochimica et Cosmochimica Acta,60,4965,,"Zhang 2010 Table 1 xls, Entry# ; Run# GBI"
DDB003281,1.0.0,isothermal_d,,Sn,,,,chemical,effective_binary,unspecified,melt,Haplogranitic melt,,,,other,,,false,false,haplogranitic melt; SiO2=81.9615089074154;Al2O3=11.2145725353807;Na2O=6.80361270167414;K2O=0.0202806338101721,wt_pct_oxide,81.9615089074154,,11.2145725353807,,,,,,,,6.80361270167414,0.0202806338101721,,,,,,anhydrous_total=99.9999747782804,true,5.85,,,,,1130.15,1130.15,1130.15,1130.15,K,210000000,210000000,210000000,210,MPa,measured,,,measured,internally_heated_pressure_vessel,21600,,,,,,,,,,,,,,,,,,1.21e-12,-11.9172146297,,,1.21e-12,m2/s,,,,EPMA,crystal_dissolution,EMP,true,,true,false,use_with_caution,,"from their figure; data are highly scattered; different profiles of a single experiment are not consistent, convection most likely happened",provenance=compilation_2010; v0_source=zhang_table1; Type_of_dif_as_printed=SEBD; logfO2_as_printed=-8.37; not converted with -5 (negative; may already be log10 bar not Pa); C_range_as_printed=1.52 to 0; Type_of_exp_as_printed=dissolving cassiterite; Analytical_as_printed=EMP; Apparatus_as_printed=internally-heated pressure vessel; Capsule_as_printed=Au; pres_medium_as_printed=Ar-H2; R unstated in spreadsheet; compiler gas_constant_used_j_mol_k=8.314,supplement,"Holycross, M.",2026-08-31,draft,Linnen1996GCA 60; 4965,Linnen,1996,,Geochimica et Cosmochimica Acta,60,4965,,"Zhang 2010 Table 1 xls, Entry# ; Run# Q-Ab"
DDB003282,1.0.0,isothermal_d,,Sn,,,,chemical,effective_binary,unspecified,melt,Haplogranitic melt,,,,other,,,false,false,haplogranitic melt; SiO2=79.4488782585545;Al2O3=10.6877677026302;Na2O=0.0200905707709676;K2O=9.83103723948092,wt_pct_oxide,79.4488782585545,,10.6877677026302,,,,,,,,0.0200905707709676,9.83103723948092,,,,,,anhydrous_total=99.9877737714366,true,6.25,,,,,1130.15,1130.15,1130.15,1130.15,K,210000000,210000000,210000000,210,MPa,measured,,,measured,internally_heated_pressure_vessel,21600,,,,,,,,,,,,,,,,,,1.16e-12,-11.9355420108,,,1.16e-12,m2/s,,,,EPMA,crystal_dissolution,EMP,true,,true,false,use_with_caution,,"from their figure; data are highly scattered; different profiles of a single experiment are not consistent, convection most likely happened",provenance=compilation_2010; v0_source=zhang_table1; Type_of_dif_as_printed=SEBD; logfO2_as_printed=-8.37; not converted with -5 (negative; may already be log10 bar not Pa); C_range_as_printed=1.20 to 0; Type_of_exp_as_printed=dissolving cassiterite; Analytical_as_printed=EMP; Apparatus_as_printed=internally-heated pressure vessel; Capsule_as_printed=Au; pres_medium_as_printed=Ar-H2; R unstated in spreadsheet; compiler gas_constant_used_j_mol_k=8.314,supplement,"Holycross, M.",2026-08-31,draft,Linnen1996GCA 60; 4965,Linnen,1996,,Geochimica et Cosmochimica Acta,60,4965,,"Zhang 2010 Table 1 xls, Entry# ; Run# Q-Or"
DDB003283,1.0.0,isothermal_d,,Sn,,,,chemical,effective_binary,unspecified,melt,Haplogranitic melt,,,,other,,,false,false,haplogranitic melt; SiO2=80.91;Al2O3=9.31;Na2O=5.41;K2O=5.21,wt_pct_oxide,80.91,,9.31,,,,,,,,5.41,5.21,,,,,,anhydrous_total=100.84,true,7.24,,,,,1073.15,1073.15,1073.15,1073.15,K,200000000,200000000,200000000,200,MPa,measured,,,measured,cold_seal,21600,,,,,,,,,,,,,,,,,,4.13e-13,-12.3840499483,,,4.13e-13,m2/s,,,,EPMA,crystal_dissolution,EMP,true,,true,false,use_with_caution,,"from their figure; data are highly scattered; different profiles of a single experiment are not consistent, convection most likely happened",provenance=compilation_2010; v0_source=zhang_table1; Type_of_dif_as_printed=SEBD; logfO2_as_printed=-7.75; not converted with -5 (negative; may already be log10 bar not Pa); C_range_as_printed=8.49 to 0; Type_of_exp_as_printed=dissolving cassiterite; Analytical_as_printed=EMP; Apparatus_as_printed=air quench cold-seal pressure vessel; Capsule_as_printed=Au; pres_medium_as_printed=water; R unstated in spreadsheet; compiler gas_constant_used_j_mol_k=8.314,supplement,"Holycross, M.",2026-08-31,draft,Linnen1996GCA 60; 4965,Linnen,1996,,Geochimica et Cosmochimica Acta,60,4965,,"Zhang 2010 Table 1 xls, Entry# ; Run# SQ"
DDB003284,1.0.0,isothermal_d,,Sn,,,,chemical,effective_binary,unspecified,melt,Haplogranitic melt,,,,other,,,false,false,haplogranitic melt; SiO2=79.31;Al2O3=10.81;Na2O=4.91;K2O=4.51,wt_pct_oxide,79.31,,10.81,,,,,,,,4.91,4.51,,,,,,anhydrous_total=99.54,true,6.51,,,,,1073.15,1073.15,1073.15,1073.15,K,200000000,200000000,200000000,200,MPa,measured,,,measured,other,23400,,,,,,,,,,,,,,,,,,5.18e-14,-13.2856702403,,,5.18e-14,m2/s,,,,EPMA,crystal_dissolution,EMP,true,,true,false,use_with_caution,,"from their figure; data are highly scattered; different profiles of a single experiment are not consistent, convection most likely happened",provenance=compilation_2010; v0_source=zhang_table1; Type_of_dif_as_printed=SEBD; logfO2_as_printed=-4.9; not converted with -5 (negative; may already be log10 bar not Pa); C_range_as_printed=1.44 to 0; Type_of_exp_as_printed=dissolving cassiterite; Analytical_as_printed=EMP; Apparatus_as_printed=rapid quench pressure vessel; Capsule_as_printed=Au; pres_medium_as_printed=Ar; R unstated in spreadsheet; compiler gas_constant_used_j_mol_k=8.314,supplement,"Holycross, M.",2026-08-31,draft,Linnen1996GCA 60; 4965,Linnen,1996,,Geochimica et Cosmochimica Acta,60,4965,,"Zhang 2010 Table 1 xls, Entry# ; Run# TR"
DDB003285,1.0.0,isothermal_d,,S,,,,chemical,effective_binary,unspecified,melt,Rhyolite15?,,,,melt_rhyolite,,,false,false,Rhyolite15?; SiO2=76.6;TiO2=0.08;Al2O3=12.3;FeOt=0.74;MnO=0.05;MgO=0.04;CaO=0.37;Na2O=4.41;K2O=4.64;P2O5=0.34,wt_pct_oxide,76.6,0.08,12.3,,0.74,,,0.05,0.04,0.37,4.41,4.64,0.34,,,,,anhydrous_total=99.56,false,0,,,,,1288.15,1288.15,1288.15,1288.15,K,100000,100000,100000,0.1,MPa,air,,,unconstrained,other,167400,,,,,,,,,,,,,,,,,,3.71535229097e-16,-15.4300006232,,,3.71535229097172e-16,m2/s,,,,EPMA,crystal_dissolution,Electron microprobe,true,,,false,use_with_caution,,seems to be lousy data; there is no systematics,provenance=compilation_2010; v0_source=zhang_table1; Type_of_dif_as_printed=SEBD; logfO2_as_printed=AIR; Type_of_exp_as_printed=anhydrite dissolution exp; Analytical_as_printed=Electron microprobe; Apparatus_as_printed=TZM; Capsule_as_printed=sealed Pt; pres_medium_as_printed=Ar; R unstated in spreadsheet; compiler gas_constant_used_j_mol_k=8.314,supplement,"Holycross, M.",2026-08-31,draft,Baker1996CMP 123; 335,Baker,1996,,Contributions to Mineralogy and Petrology,123,335,,"Zhang 2010 Table 1 xls, Entry# ; Run# 108"
DDB003286,1.0.0,isothermal_d,,S,,,,chemical,effective_binary,unspecified,melt,Rhyolite15?,,,,melt_rhyolite,,,false,false,Rhyolite15?; SiO2=76.6;TiO2=0.08;Al2O3=12.3;FeOt=0.74;MnO=0.05;MgO=0.04;CaO=0.37;Na2O=4.41;K2O=4.64;P2O5=0.34,wt_pct_oxide,76.6,0.08,12.3,,0.74,,,0.05,0.04,0.37,4.41,4.64,0.34,,,,,anhydrous_total=99.56,false,0,,,,,1323.15,1323.15,1323.15,1323.15,K,100000,100000,100000,0.1,MPa,air,,,unconstrained,other,154800,,,,,,,,,,,,,,,,,,9.12010839356e-17,-16.0400006478,,,9.12010839355908e-17,m2/s,,,,EPMA,crystal_dissolution,Electron microprobe,true,,,false,use_with_caution,,seems to be lousy data; there is no systematics,provenance=compilation_2010; v0_source=zhang_table1; Type_of_dif_as_printed=SEBD; logfO2_as_printed=AIR; Type_of_exp_as_printed=anhydrite dissolution exp; Analytical_as_printed=Electron microprobe; Apparatus_as_printed=TZM; Capsule_as_printed=sealed Pt; pres_medium_as_printed=Ar; R unstated in spreadsheet; compiler gas_constant_used_j_mol_k=8.314,supplement,"Holycross, M.",2026-08-31,draft,Baker1996CMP 123; 335,Baker,1996,,Contributions to Mineralogy and Petrology,123,335,,"Zhang 2010 Table 1 xls, Entry# ; Run# 111"
DDB003287,1.0.0,isothermal_d,,S,,,,chemical,effective_binary,unspecified,melt,Rhyolite15?,,,,melt_rhyolite,,,false,false,Rhyolite15?; SiO2=76.6;TiO2=0.08;Al2O3=12.3;FeOt=0.74;MnO=0.05;MgO=0.04;CaO=0.37;Na2O=4.41;K2O=4.64;P2O5=0.34,wt_pct_oxide,76.6,0.08,12.3,,0.74,,,0.05,0.04,0.37,4.41,4.64,0.34,,,,,anhydrous_total=99.56,false,0,,,,,1373.15,1373.15,1373.15,1373.15,K,100000,100000,100000,0.1,MPa,air,,,unconstrained,other,180000,,,,,,,,,,,,,,,,,,3.6307805477e-16,-15.4400006236,,,3.63078054770101e-16,m2/s,,,,EPMA,crystal_dissolution,Electron microprobe,true,,,false,use_with_caution,,seems to be lousy data; there is no systematics,provenance=compilation_2010; v0_source=zhang_table1; Type_of_dif_as_printed=SEBD; logfO2_as_printed=AIR; Type_of_exp_as_printed=anhydrite dissolution exp; Analytical_as_printed=Electron microprobe; Apparatus_as_printed=TZM; Capsule_as_printed=sealed Pt; pres_medium_as_printed=Ar; R unstated in spreadsheet; compiler gas_constant_used_j_mol_k=8.314,supplement,"Holycross, M.",2026-08-31,draft,Baker1996CMP 123; 335,Baker,1996,,Contributions to Mineralogy and Petrology,123,335,,"Zhang 2010 Table 1 xls, Entry# ; Run# 113"
DDB003288,1.0.0,isothermal_d,,S,,,,chemical,effective_binary,unspecified,melt,Rhyolite15?,,,,melt_rhyolite,,,false,false,Rhyolite15?; SiO2=76.6;TiO2=0.08;Al2O3=12.3;FeOt=0.74;MnO=0.05;MgO=0.04;CaO=0.37;Na2O=4.41;K2O=4.64;P2O5=0.34,wt_pct_oxide,76.6,0.08,12.3,,0.74,,,0.05,0.04,0.37,4.41,4.64,0.34,,,,,anhydrous_total=99.56,false,0,,,,,1273.15,1273.15,1273.15,1273.15,K,200000000,200000000,200000000,200,MPa,unknown,,,buffered,other,263400,,,,,,,,,,,,,,,,,,3.09029543251e-15,-14.510000586,,,3.09029543251358e-15,m2/s,,,,EPMA,crystal_dissolution,Electron microprobe,true,,,false,use_with_caution,,seems to be lousy data; there is no systematics,provenance=compilation_2010; v0_source=zhang_table1; Type_of_dif_as_printed=SEBD; logfO2_as_printed=MNO; MNO as printed (not a v1 token); Type_of_exp_as_printed=anhydrite dissolution exp; Analytical_as_printed=Electron microprobe; Apparatus_as_printed=TZM; Capsule_as_printed=unsealed Au; pres_medium_as_printed=Ar; R unstated in spreadsheet; compiler gas_constant_used_j_mol_k=8.314,supplement,"Holycross, M.",2026-08-31,draft,Baker1996CMP 123; 335,Baker,1996,,Contributions to Mineralogy and Petrology,123,335,,"Zhang 2010 Table 1 xls, Entry# ; Run# 97"
DDB003289,1.0.0,isothermal_d,,S,,,,chemical,effective_binary,unspecified,melt,Rhyolite15?,,,,melt_rhyolite,,,false,false,Rhyolite15?; SiO2=76.6;TiO2=0.08;Al2O3=12.3;FeOt=0.74;MnO=0.05;MgO=0.04;CaO=0.37;Na2O=4.41;K2O=4.64;P2O5=0.34,wt_pct_oxide,76.6,0.08,12.3,,0.74,,,0.05,0.04,0.37,4.41,4.64,0.34,,,,,anhydrous_total=99.56,false,0,,,,,1373.15,1373.15,1373.15,1373.15,K,100000000,100000000,100000000,100,MPa,unknown,,,buffered,other,68400,,,,,,,,,,,,,,,,,,1.65958690744e-15,-14.7800005969,,,1.65958690743756e-15,m2/s,,,,EPMA,crystal_dissolution,Electron microprobe,true,,,false,use_with_caution,,seems to be lousy data; there is no systematics,provenance=compilation_2010; v0_source=zhang_table1; Type_of_dif_as_printed=SEBD; logfO2_as_printed=MNO; MNO as printed (not a v1 token); Type_of_exp_as_printed=anhydrite dissolution exp; Analytical_as_printed=Electron microprobe; Apparatus_as_printed=TZM; Capsule_as_printed=unsealed Au; pres_medium_as_printed=Ar; R unstated in spreadsheet; compiler gas_constant_used_j_mol_k=8.314,supplement,"Holycross, M.",2026-08-31,draft,Baker1996CMP 123; 335,Baker,1996,,Contributions to Mineralogy and Petrology,123,335,,"Zhang 2010 Table 1 xls, Entry# ; Run# 125"
DDB003290,1.0.0,isothermal_d,,S,,,,chemical,effective_binary,unspecified,melt,Rhyolite15?,,,,melt_rhyolite,,,false,false,Rhyolite15?; SiO2=76.6;TiO2=0.08;Al2O3=12.3;FeOt=0.74;MnO=0.05;MgO=0.04;CaO=0.37;Na2O=4.41;K2O=4.64;P2O5=0.34,wt_pct_oxide,76.6,0.08,12.3,,0.74,,,0.05,0.04,0.37,4.41,4.64,0.34,,,,,anhydrous_total=99.56,true,2.6,,,,,1273.15,1273.15,1273.15,1273.15,K,80000000,80000000,80000000,80,MPa,unknown,,,buffered,other,18000,,,,,,,,,,,,,,,,,,2.1379620895e-14,-13.67,,,2.13796208950222e-14,m2/s,,,,EPMA,crystal_dissolution,Electron microprobe,true,,,false,use_with_caution,,seems to be lousy data; there is no systematics,provenance=compilation_2010; v0_source=zhang_table1; Type_of_dif_as_printed=SEBD; logfO2_as_printed=MNO; MNO as printed (not a v1 token); Type_of_exp_as_printed=anhydrite dissolution exp; Analytical_as_printed=Electron microprobe; Apparatus_as_printed=TZM; Capsule_as_printed=sealed Au; pres_medium_as_printed=Ar; R unstated in spreadsheet; compiler gas_constant_used_j_mol_k=8.314,supplement,"Holycross, M.",2026-08-31,draft,Baker1996CMP 123; 335,Baker,1996,,Contributions to Mineralogy and Petrology,123,335,,"Zhang 2010 Table 1 xls, Entry# ; Run# 92"
DDB003291,1.0.0,isothermal_d,,S,,,,chemical,effective_binary,unspecified,melt,Rhyolite15?,,,,melt_rhyolite,,,false,false,Rhyolite15?; SiO2=76.6;TiO2=0.08;Al2O3=12.3;FeOt=0.74;MnO=0.05;MgO=0.04;CaO=0.37;Na2O=4.41;K2O=4.64;P2O5=0.34,wt_pct_oxide,76.6,0.08,12.3,,0.74,,,0.05,0.04,0.37,4.41,4.64,0.34,,,,,anhydrous_total=99.56,true,2.8,,,,,1173.15,1173.15,1173.15,1173.15,K,12500000,12500000,12500000,12.5,MPa,unknown,,,buffered,cold_seal,75600,,,,,,,,,,,,,,,,,,1.17489755494e-15,-14.93,,,1.17489755493953e-15,m2/s,,,,EPMA,crystal_dissolution,Electron microprobe,true,,,false,use_with_caution,,seems to be lousy data; there is no systematics,provenance=compilation_2010; v0_source=zhang_table1; Type_of_dif_as_printed=SEBD; logfO2_as_printed=MNO; MNO as printed (not a v1 token); Type_of_exp_as_printed=anhydrite dissolution exp; Analytical_as_printed=Electron microprobe; Apparatus_as_printed=cold-seal; Capsule_as_printed=sealed Au; pres_medium_as_printed=Water; R unstated in spreadsheet; compiler gas_constant_used_j_mol_k=8.314,supplement,"Holycross, M.",2026-08-31,draft,Baker1996CMP 123; 335,Baker,1996,,Contributions to Mineralogy and Petrology,123,335,,"Zhang 2010 Table 1 xls, Entry# ; Run# 85"
DDB003292,1.0.0,isothermal_d,,S,,,,chemical,effective_binary,unspecified,melt,Rhyolite15?,,,,melt_rhyolite,,,false,false,Rhyolite15?; SiO2=76.6;TiO2=0.08;Al2O3=12.3;FeOt=0.74;MnO=0.05;MgO=0.04;CaO=0.37;Na2O=4.41;K2O=4.64;P2O5=0.34,wt_pct_oxide,76.6,0.08,12.3,,0.74,,,0.05,0.04,0.37,4.41,4.64,0.34,,,,,anhydrous_total=99.56,true,3.2,,,,,1123.15,1123.15,1123.15,1123.15,K,12500000,12500000,12500000,12.5,MPa,unknown,,,buffered,cold_seal,10800,,,,,,,,,,,,,,,,,,6.02559586074e-15,-14.22,,,6.02559586074354e-15,m2/s,,,,EPMA,crystal_dissolution,Electron microprobe,true,,,false,use_with_caution,,seems to be lousy data; there is no systematics,provenance=compilation_2010; v0_source=zhang_table1; Type_of_dif_as_printed=SEBD; logfO2_as_printed=MNO; MNO as printed (not a v1 token); Type_of_exp_as_printed=anhydrite dissolution exp; Analytical_as_printed=Electron microprobe; Apparatus_as_printed=cold-seal; Capsule_as_printed=sealed Au; pres_medium_as_printed=Water; R unstated in spreadsheet; compiler gas_constant_used_j_mol_k=8.314,supplement,"Holycross, M.",2026-08-31,draft,Baker1996CMP 123; 335,Baker,1996,,Contributions to Mineralogy and Petrology,123,335,,"Zhang 2010 Table 1 xls, Entry# ; Run# 82"
DDB003293,1.0.0,isothermal_d,,S,,,,chemical,effective_binary,unspecified,melt,Rhyolite15?,,,,melt_rhyolite,,,false,false,Rhyolite15?; SiO2=76.6;TiO2=0.08;Al2O3=12.3;FeOt=0.74;MnO=0.05;MgO=0.04;CaO=0.37;Na2O=4.41;K2O=4.64;P2O5=0.34,wt_pct_oxide,76.6,0.08,12.3,,0.74,,,0.05,0.04,0.37,4.41,4.64,0.34,,,,,anhydrous_total=99.56,true,4.7,,,,,1173.15,1173.15,1173.15,1173.15,K,80000000,80000000,80000000,80,MPa,unknown,,,buffered,cold_seal,14700,,,,,,,,,,,,,,,,,,1.99526231497e-14,-13.7,,,1.99526231496888e-14,m2/s,,,,EPMA,crystal_dissolution,Electron microprobe,true,,,false,use_with_caution,,seems to be lousy data; there is no systematics,provenance=compilation_2010; v0_source=zhang_table1; Type_of_dif_as_printed=SEBD; logfO2_as_printed=MNO; MNO as printed (not a v1 token); Type_of_exp_as_printed=anhydrite dissolution exp; Analytical_as_printed=Electron microprobe; Apparatus_as_printed=cold-seal; Capsule_as_printed=sealed Au; pres_medium_as_printed=Water; R unstated in spreadsheet; compiler gas_constant_used_j_mol_k=8.314,supplement,"Holycross, M.",2026-08-31,draft,Baker1996CMP 123; 335,Baker,1996,,Contributions to Mineralogy and Petrology,123,335,,"Zhang 2010 Table 1 xls, Entry# ; Run# 79"
DDB003294,1.0.0,isothermal_d,,S,,,,chemical,effective_binary,unspecified,melt,Rhyolite15?,,,,melt_rhyolite,,,false,false,Rhyolite15?; SiO2=76.6;TiO2=0.08;Al2O3=12.3;FeOt=0.74;MnO=0.05;MgO=0.04;CaO=0.37;Na2O=4.41;K2O=4.64;P2O5=0.34,wt_pct_oxide,76.6,0.08,12.3,,0.74,,,0.05,0.04,0.37,4.41,4.64,0.34,,,,,anhydrous_total=99.56,true,5.6,,,,,1073.15,1073.15,1073.15,1073.15,K,200000000,200000000,200000000,200,MPa,unknown,,,buffered,cold_seal,70200,,,,,,,,,,,,,,,,,,8.12830516164e-15,-14.09,,,8.12830516164097e-15,m2/s,,,,EPMA,crystal_dissolution,Electron microprobe,true,,,false,use_with_caution,,seems to be lousy data; there is no systematics,provenance=compilation_2010; v0_source=zhang_table1; Type_of_dif_as_printed=SEBD; logfO2_as_printed=MNO; MNO as printed (not a v1 token); Type_of_exp_as_printed=anhydrite dissolution exp; Analytical_as_printed=Electron microprobe; Apparatus_as_printed=cold-seal; Capsule_as_printed=sealed Au; pres_medium_as_printed=Water; R unstated in spreadsheet; compiler gas_constant_used_j_mol_k=8.314,supplement,"Holycross, M.",2026-08-31,draft,Baker1996CMP 123; 335,Baker,1996,,Contributions to Mineralogy and Petrology,123,335,,"Zhang 2010 Table 1 xls, Entry# ; Run# 93"
DDB003295,1.0.0,isothermal_d,,S,,,,chemical,effective_binary,unspecified,melt,Rhyolite15?,,,,melt_rhyolite,,,false,false,Rhyolite15?; SiO2=76.6;TiO2=0.08;Al2O3=12.3;FeOt=0.74;MnO=0.05;MgO=0.04;CaO=0.37;Na2O=4.41;K2O=4.64;P2O5=0.34,wt_pct_oxide,76.6,0.08,12.3,,0.74,,,0.05,0.04,0.37,4.41,4.64,0.34,,,,,anhydrous_total=99.56,true,6.1,,,,,1173.15,1173.15,1173.15,1173.15,K,200000000,200000000,200000000,200,MPa,unknown,,,buffered,cold_seal,21600,,,,,,,,,,,,,,,,,,8.91250938134e-15,-14.05,,,8.91250938133743e-15,m2/s,,,,EPMA,crystal_dissolution,Electron microprobe,true,,,false,use_with_caution,,seems to be lousy data; there is no systematics,provenance=compilation_2010; v0_source=zhang_table1; Type_of_dif_as_printed=SEBD; logfO2_as_printed=MNO; MNO as printed (not a v1 token); Type_of_exp_as_printed=anhydrite dissolution exp; Analytical_as_printed=Electron microprobe; Apparatus_as_printed=cold-seal; Capsule_as_printed=sealed Au; pres_medium_as_printed=Water; R unstated in spreadsheet; compiler gas_constant_used_j_mol_k=8.314,supplement,"Holycross, M.",2026-08-31,draft,Baker1996CMP 123; 335,Baker,1996,,Contributions to Mineralogy and Petrology,123,335,,"Zhang 2010 Table 1 xls, Entry# ; Run# 95"
DDB003296,1.0.0,isothermal_d,,S,,,,chemical,effective_binary,unspecified,melt,Rhyolite15?,,,,melt_rhyolite,,,false,false,Rhyolite15?; SiO2=76.6;TiO2=0.08;Al2O3=12.3;FeOt=0.74;MnO=0.05;MgO=0.04;CaO=0.37;Na2O=4.41;K2O=4.64;P2O5=0.34,wt_pct_oxide,76.6,0.08,12.3,,0.74,,,0.05,0.04,0.37,4.41,4.64,0.34,,,,,anhydrous_total=99.56,true,6.2,,,,,1173.15,1173.15,1173.15,1173.15,K,200000000,200000000,200000000,200,MPa,unknown,,,buffered,cold_seal,9000,,,,,,,,,,,,,,,,,,2.81838293126e-14,-13.55,,,2.81838293126444e-14,m2/s,,,,EPMA,crystal_dissolution,Electron microprobe,true,,,false,use_with_caution,,seems to be lousy data; there is no systematics,provenance=compilation_2010; v0_source=zhang_table1; Type_of_dif_as_printed=SEBD; logfO2_as_printed=MNO; MNO as printed (not a v1 token); Type_of_exp_as_printed=anhydrite dissolution exp; Analytical_as_printed=Electron microprobe; Apparatus_as_printed=cold-seal; Capsule_as_printed=sealed Au; pres_medium_as_printed=Water; R unstated in spreadsheet; compiler gas_constant_used_j_mol_k=8.314,supplement,"Holycross, M.",2026-08-31,draft,Baker1996CMP 123; 335,Baker,1996,,Contributions to Mineralogy and Petrology,123,335,,"Zhang 2010 Table 1 xls, Entry# ; Run# 91"
DDB003297,1.0.0,isothermal_d,,S,,,,chemical,effective_binary,unspecified,melt,Rhyolite15?,,,,melt_rhyolite,,,false,false,Rhyolite15?; SiO2=76.6;TiO2=0.08;Al2O3=12.3;FeOt=0.74;MnO=0.05;MgO=0.04;CaO=0.37;Na2O=4.41;K2O=4.64;P2O5=0.34,wt_pct_oxide,76.6,0.08,12.3,,0.74,,,0.05,0.04,0.37,4.41,4.64,0.34,,,,,anhydrous_total=99.56,true,6.7,,,,,1123.15,1123.15,1123.15,1123.15,K,200000000,200000000,200000000,200,MPa,unknown,,,buffered,cold_seal,17100,,,,,,,,,,,,,,,,,,5.2480746025e-14,-13.28,,,5.24807460249773e-14,m2/s,,,,EPMA,crystal_dissolution,Electron microprobe,true,,,false,use_with_caution,,seems to be lousy data; there is no systematics,provenance=compilation_2010; v0_source=zhang_table1; Type_of_dif_as_printed=SEBD; logfO2_as_printed=MNO; MNO as printed (not a v1 token); Type_of_exp_as_printed=anhydrite dissolution exp; Analytical_as_printed=Electron microprobe; Apparatus_as_printed=cold-seal; Capsule_as_printed=sealed Au; pres_medium_as_printed=Water; R unstated in spreadsheet; compiler gas_constant_used_j_mol_k=8.314,supplement,"Holycross, M.",2026-08-31,draft,Baker1996CMP 123; 335,Baker,1996,,Contributions to Mineralogy and Petrology,123,335,,"Zhang 2010 Table 1 xls, Entry# ; Run# 74"
DDB003298,1.0.0,isothermal_d,,S,,,,chemical,effective_binary,unspecified,melt,Rhyolite15?,,,,melt_rhyolite,,,false,false,Rhyolite15?; SiO2=76.6;TiO2=0.08;Al2O3=12.3;FeOt=0.74;MnO=0.05;MgO=0.04;CaO=0.37;Na2O=4.41;K2O=4.64;P2O5=0.34,wt_pct_oxide,76.6,0.08,12.3,,0.74,,,0.05,0.04,0.37,4.41,4.64,0.34,,,,,anhydrous_total=99.56,true,7.1,,,,,1173.15,1173.15,1173.15,1173.15,K,200000000,200000000,200000000,200,MPa,unknown,,,buffered,cold_seal,16200,,,,,,,,,,,,,,,,,,1.1481536215e-13,-12.94,,,1.14815362149688e-13,m2/s,,,,EPMA,crystal_dissolution,Electron microprobe,true,,,false,use_with_caution,,seems to be lousy data; there is no systematics,provenance=compilation_2010; v0_source=zhang_table1; Type_of_dif_as_printed=SEBD; logfO2_as_printed=MNO; MNO as printed (not a v1 token); Type_of_exp_as_printed=anhydrite dissolution exp; Analytical_as_printed=Electron microprobe; Apparatus_as_printed=cold-seal; Capsule_as_printed=sealed Au; pres_medium_as_printed=Water; R unstated in spreadsheet; compiler gas_constant_used_j_mol_k=8.314,supplement,"Holycross, M.",2026-08-31,draft,Baker1996CMP 123; 335,Baker,1996,,Contributions to Mineralogy and Petrology,123,335,,"Zhang 2010 Table 1 xls, Entry# ; Run# 75"
