Repository: holycrossm/diffusion-coefficients

# Experimental diffusion coefficients (minerals and silicate melts)

**Pre-release / not published.** Schema v1.0.0. This folder is a GitHub-ready living table: canonical data is CSV, new rows arrive by pull request, and a static page searches the file in the browser. Nothing here is a citable compilation of record.

This is a QA build of 4630 experimental rows (minerals and silicate melts). Most numbers are staged from the 2010 RiMG 72 tables. Do not treat the repo as published, complete, or peer-reviewed.

File: site/data/diffusion_coefficients.csv (part 93 of 136)
DDB003299,1.0.0,isothermal_d,,S,,,,chemical,effective_binary,unspecified,melt,Rhyolite15?,,,,melt_rhyolite,,,false,false,Rhyolite15?; SiO2=76.6;TiO2=0.08;Al2O3=12.3;FeOt=0.74;MnO=0.05;MgO=0.04;CaO=0.37;Na2O=4.41;K2O=4.64;P2O5=0.34,wt_pct_oxide,76.6,0.08,12.3,,0.74,,,0.05,0.04,0.37,4.41,4.64,0.34,,,,,anhydrous_total=99.56,true,7.2,,,,,1273.15,1273.15,1273.15,1273.15,K,200000000,200000000,200000000,200,MPa,unknown,,,buffered,other,18000,,,,,,,,,,,,,,,,,,9.12010839356e-14,-13.04,,,9.12010839355911e-14,m2/s,,,,EPMA,crystal_dissolution,Electron microprobe,true,,,false,use_with_caution,,seems to be lousy data; there is no systematics,provenance=compilation_2010; v0_source=zhang_table1; Type_of_dif_as_printed=SEBD; logfO2_as_printed=MNO; MNO as printed (not a v1 token); Type_of_exp_as_printed=anhydrite dissolution exp; Analytical_as_printed=Electron microprobe; Apparatus_as_printed=TZM; Capsule_as_printed=sealed Au; pres_medium_as_printed=Ar; R unstated in spreadsheet; compiler gas_constant_used_j_mol_k=8.314,supplement,"Holycross, M.",2026-08-31,draft,Baker1996CMP 123; 335,Baker,1996,,Contributions to Mineralogy and Petrology,123,335,,"Zhang 2010 Table 1 xls, Entry# ; Run# 84"
DDB003300,1.0.0,isothermal_d,,S,,,,chemical,effective_binary,unspecified,melt,Rhyolite15?,,,,melt_rhyolite,,,false,false,Rhyolite15?; SiO2=76.6;TiO2=0.08;Al2O3=12.3;FeOt=0.74;MnO=0.05;MgO=0.04;CaO=0.37;Na2O=4.41;K2O=4.64;P2O5=0.34,wt_pct_oxide,76.6,0.08,12.3,,0.74,,,0.05,0.04,0.37,4.41,4.64,0.34,,,,,anhydrous_total=99.56,true,7.3,,,,,1173.15,1173.15,1173.15,1173.15,K,200000000,200000000,200000000,200,MPa,NNO,+1,,buffered,cold_seal,14400,,,,,,,,,,,,,,,,,,2.6302679919e-14,-13.58,,,2.63026799189538e-14,m2/s,,,,EPMA,crystal_dissolution,Electron microprobe,true,,,false,use_with_caution,,seems to be lousy data; there is no systematics,provenance=compilation_2010; v0_source=zhang_table1; Type_of_dif_as_printed=SEBD; logfO2_as_printed=NNO+1; Type_of_exp_as_printed=anhydrite dissolution exp; Analytical_as_printed=Electron microprobe; Apparatus_as_printed=cold-seal; Capsule_as_printed=sealed Au; pres_medium_as_printed=Water; R unstated in spreadsheet; compiler gas_constant_used_j_mol_k=8.314,supplement,"Holycross, M.",2026-08-31,draft,Baker1996CMP 123; 335,Baker,1996,,Contributions to Mineralogy and Petrology,123,335,,"Zhang 2010 Table 1 xls, Entry# ; Run# 87"
DDB003301,1.0.0,isothermal_d,,S,,,,chemical,effective_binary,unspecified,melt,Rhyolite15?,,,,melt_rhyolite,,,false,false,Rhyolite15?; SiO2=76.6;TiO2=0.08;Al2O3=12.3;FeOt=0.74;MnO=0.05;MgO=0.04;CaO=0.37;Na2O=4.41;K2O=4.64;P2O5=0.34,wt_pct_oxide,76.6,0.08,12.3,,0.74,,,0.05,0.04,0.37,4.41,4.64,0.34,,,,,anhydrous_total=99.56,false,0,,,,,1273.15,1273.15,1273.15,1273.15,K,100000000,100000000,100000000,100,MPa,QFM,,,buffered,other,80100,,,,,,,,,,,,,,,,,,1.77827941004e-14,-13.7500005553,,,1.77827941003892e-14,m2/s,,,,EPMA,crystal_dissolution,Electron microprobe,true,,,false,use_with_caution,,seems to be lousy data; there is no systematics,provenance=compilation_2010; v0_source=zhang_table1; Type_of_dif_as_printed=SEBD; logfO2_as_printed=QFM; Type_of_exp_as_printed=pyrrhotite dissolution exp; Analytical_as_printed=Electron microprobe; Apparatus_as_printed=TZM; Capsule_as_printed=unsealed Au; pres_medium_as_printed=Ar; R unstated in spreadsheet; compiler gas_constant_used_j_mol_k=8.314,supplement,"Holycross, M.",2026-08-31,draft,Baker1996CMP 123; 335,Baker,1996,,Contributions to Mineralogy and Petrology,123,335,,"Zhang 2010 Table 1 xls, Entry# ; Run# 101"
DDB003302,1.0.0,isothermal_d,,S,,,,chemical,effective_binary,unspecified,melt,Rhyolite15?,,,,melt_rhyolite,,,false,false,Rhyolite15?; SiO2=76.6;TiO2=0.08;Al2O3=12.3;FeOt=0.74;MnO=0.05;MgO=0.04;CaO=0.37;Na2O=4.41;K2O=4.64;P2O5=0.34,wt_pct_oxide,76.6,0.08,12.3,,0.74,,,0.05,0.04,0.37,4.41,4.64,0.34,,,,,anhydrous_total=99.56,true,2.3,,,,,1273.15,1273.15,1273.15,1273.15,K,200000000,200000000,200000000,200,MPa,QFM,,,buffered,other,21600,,,,,,,,,,,,,,,,,,9.12010839356e-14,-13.04,,,9.12010839355911e-14,m2/s,,,,EPMA,crystal_dissolution,Electron microprobe,true,,,false,use_with_caution,,seems to be lousy data; there is no systematics,provenance=compilation_2010; v0_source=zhang_table1; Type_of_dif_as_printed=SEBD; logfO2_as_printed=QFM; Type_of_exp_as_printed=pyrrhotite dissolution exp; Analytical_as_printed=Electron microprobe; Apparatus_as_printed=TZM; Capsule_as_printed=sealed Au; pres_medium_as_printed=Ar; R unstated in spreadsheet; compiler gas_constant_used_j_mol_k=8.314,supplement,"Holycross, M.",2026-08-31,draft,Baker1996CMP 123; 335,Baker,1996,,Contributions to Mineralogy and Petrology,123,335,,"Zhang 2010 Table 1 xls, Entry# ; Run# 100"
DDB003303,1.0.0,isothermal_d,,Cs,,,,tracer,none,unspecified,melt,Granite,,,,other,,,false,false,Granite; SiO2=76.01;TiO2=0.11;Al2O3=13;FeOt=0.7;MnO=0.08;MgO=0.09;CaO=0.52;Na2O=3.65;K2O=4.81,wt_pct_oxide,76.01,0.11,13,,0.7,,,0.08,0.09,0.52,3.65,4.81,,,,,,anhydrous_total=105.17,true,6.2,,,,,973.15,973.15,973.15,973.15,K,210000000,210000000,210000000,210,MPa,,,,,cold_seal,432000-691200,,,,,,,,,,,,,,,,,,2.9719293084e-13,-12.5269615251,,,2.9719293083966e-13,m2/s,,,,autoradiography,thin_film,microdensitometer,true,,,false,use_with_caution,,"saturated by 6.3 wt.% H2O, average of 2 runs",provenance=compilation_2010; v0_source=zhang_table1; Type_of_dif_as_printed=tracer; Type_of_exp_as_printed=thin source; Analytical_as_printed=microdensitometer; Apparatus_as_printed=CSV; Capsule_as_printed=Pt; R unstated in spreadsheet; compiler gas_constant_used_j_mol_k=8.314,supplement,"Holycross, M.",2026-08-31,draft,Watson1979Science 205; 1259,Watson,1979,,Science,205,1259,,"Zhang 2010 Table 1 xls, Entry# "
DDB003304,1.0.0,isothermal_d,,Cs,,,,tracer,none,unspecified,melt,Granite,,,,other,,,false,false,Granite; SiO2=76.01;TiO2=0.11;Al2O3=13;FeOt=0.7;MnO=0.08;MgO=0.09;CaO=0.52;Na2O=3.65;K2O=4.81,wt_pct_oxide,76.01,0.11,13,,0.7,,,0.08,0.09,0.52,3.65,4.81,,,,,,anhydrous_total=105.17,true,6.2,,,,,1073.15,1073.15,1073.15,1073.15,K,210000000,210000000,210000000,210,MPa,,,,,cold_seal,172800-345600,,,,,,,,,,,,,,,,,,7.61248779606e-13,-12.1184733906,,,7.6124877960604e-13,m2/s,,,,autoradiography,thin_film,microdensitometer,true,,,false,use_with_caution,,"saturated by 6.1 wt.% H2O, average of 3 runs",provenance=compilation_2010; v0_source=zhang_table1; Type_of_dif_as_printed=tracer; Type_of_exp_as_printed=thin source; Analytical_as_printed=microdensitometer; Apparatus_as_printed=CSV; Capsule_as_printed=Pt; R unstated in spreadsheet; compiler gas_constant_used_j_mol_k=8.314,supplement,"Holycross, M.",2026-08-31,draft,Watson1979Science 205; 1259,Watson,1979,,Science,205,1259,,"Zhang 2010 Table 1 xls, Entry# "
DDB003305,1.0.0,isothermal_d,,Cs,,134-,,tracer,none,unspecified,melt,Soda-lime Aluminosilicate,,,,melt_simple,,,false,false,soda-lime aluminosilicate; SiO2=56;Al2O3=10;CaO=5;Na2O=29,wt_pct_oxide,56,,10,,,,,,,5,29,,,,,,,anhydrous_total=100,,,,,,,1373.15,1373.15,1373.15,1373.15,K,600000000,600000000,600000000,600,MPa,,,,,piston_cylinder,20280,,,,,,,,,,,,,,,,,,4.6e-11,-10.3372421683,,,4.6e-11,m2/s,,,,autoradiography,thin_film,microdensitometer,true,,,false,use_with_caution,,,provenance=compilation_2010; v0_source=zhang_table1; Type_of_dif_as_printed=tracer; Type_of_exp_as_printed=thin source; Analytical_as_printed=microdensitometer; Apparatus_as_printed=PCA; Capsule_as_printed=Pt; pres_medium_as_printed=boron nitride; R unstated in spreadsheet; compiler gas_constant_used_j_mol_k=8.314,supplement,"Holycross, M.",2026-08-31,draft,Watson1981EPSL 52; 291,Watson,1981,,Earth and Planetary Science Letters,52,291,10.1016/0012-821x(81)90184-9,"Zhang 2010 Table 1 xls, Entry# "
DDB003306,1.0.0,isothermal_d,,Cs,,134-,,tracer,none,unspecified,melt,Soda-lime Aluminosilicate,,,,melt_simple,,,false,false,soda-lime aluminosilicate; SiO2=56;Al2O3=10;CaO=5;Na2O=29,wt_pct_oxide,56,,10,,,,,,,5,29,,,,,,,anhydrous_total=100,,,,,,,1373.15,1373.15,1373.15,1373.15,K,1200000000,1200000000,1200000000,1200,MPa,,,,,piston_cylinder,23820,,,,,,,,,,,,,,,,,,3.1e-11,-10.5086383062,,,3.1e-11,m2/s,,,,autoradiography,thin_film,microdensitometer,true,,,false,use_with_caution,,,provenance=compilation_2010; v0_source=zhang_table1; Type_of_dif_as_printed=tracer; Type_of_exp_as_printed=thin source; Analytical_as_printed=microdensitometer; Apparatus_as_printed=PCA; Capsule_as_printed=Pt; pres_medium_as_printed=boron nitride; R unstated in spreadsheet; compiler gas_constant_used_j_mol_k=8.314,supplement,"Holycross, M.",2026-08-31,draft,Watson1981EPSL 52; 291,Watson,1981,,Earth and Planetary Science Letters,52,291,10.1016/0012-821x(81)90184-9,"Zhang 2010 Table 1 xls, Entry# "
DDB003307,1.0.0,isothermal_d,,Cs,,134-,,tracer,none,unspecified,melt,Soda-lime Aluminosilicate,,,,melt_simple,,,false,false,soda-lime aluminosilicate; SiO2=56;Al2O3=10;CaO=5;Na2O=29,wt_pct_oxide,56,,10,,,,,,,5,29,,,,,,,anhydrous_total=100,,,,,,,1373.15,1373.15,1373.15,1373.15,K,1800000000,1800000000,1800000000,1800,MPa,,,,,piston_cylinder,18300,,,,,,,,,,,,,,,,,,1.62e-11,-10.7904849855,,,1.62e-11,m2/s,,,,autoradiography,thin_film,microdensitometer,true,,,false,use_with_caution,,,provenance=compilation_2010; v0_source=zhang_table1; Type_of_dif_as_printed=tracer; Type_of_exp_as_printed=thin source; Analytical_as_printed=microdensitometer; Apparatus_as_printed=PCA; Capsule_as_printed=Pt; pres_medium_as_printed=boron nitride; R unstated in spreadsheet; compiler gas_constant_used_j_mol_k=8.314,supplement,"Holycross, M.",2026-08-31,draft,Watson1981EPSL 52; 291,Watson,1981,,Earth and Planetary Science Letters,52,291,10.1016/0012-821x(81)90184-9,"Zhang 2010 Table 1 xls, Entry# "
DDB003308,1.0.0,isothermal_d,,Cs,,134-,,tracer,none,unspecified,melt,Soda-lime Aluminosilicate,,,,melt_simple,,,false,false,soda-lime aluminosilicate; SiO2=56;Al2O3=10;CaO=5;Na2O=29,wt_pct_oxide,56,,10,,,,,,,5,29,,,,,,,anhydrous_total=100,,,,,,,1473.15,1473.15,1473.15,1473.15,K,600000000,600000000,600000000,600,MPa,,,,,piston_cylinder,73200,,,,,,,,,,,,,,,,,,8.08e-11,-10.0925886392,,,8.08e-11,m2/s,,,,autoradiography,thin_film,microdensitometer,true,,,false,use_with_caution,,,provenance=compilation_2010; v0_source=zhang_table1; Type_of_dif_as_printed=tracer; Type_of_exp_as_printed=thin source; Analytical_as_printed=microdensitometer; Apparatus_as_printed=PCA; Capsule_as_printed=Pt; pres_medium_as_printed=boron nitride; R unstated in spreadsheet; compiler gas_constant_used_j_mol_k=8.314,supplement,"Holycross, M.",2026-08-31,draft,Watson1981EPSL 52; 291,Watson,1981,,Earth and Planetary Science Letters,52,291,10.1016/0012-821x(81)90184-9,"Zhang 2010 Table 1 xls, Entry# "
DDB003309,1.0.0,isothermal_d,,Cs,,134-,,tracer,none,unspecified,melt,Soda-lime Aluminosilicate,,,,melt_simple,,,false,false,soda-lime aluminosilicate; SiO2=56;Al2O3=10;CaO=5;Na2O=29,wt_pct_oxide,56,,10,,,,,,,5,29,,,,,,,anhydrous_total=100,,,,,,,1473.15,1473.15,1473.15,1473.15,K,1800000000,1800000000,1800000000,1800,MPa,,,,,piston_cylinder,7200,,,,,,,,,,,,,,,,,,5.03e-11,-10.2984320149,,,5.03e-11,m2/s,,,,autoradiography,thin_film,microdensitometer,true,,,false,use_with_caution,,,provenance=compilation_2010; v0_source=zhang_table1; Type_of_dif_as_printed=tracer; Type_of_exp_as_printed=thin source; Analytical_as_printed=microdensitometer; Apparatus_as_printed=PCA; Capsule_as_printed=Pt; pres_medium_as_printed=boron nitride; R unstated in spreadsheet; compiler gas_constant_used_j_mol_k=8.314,supplement,"Holycross, M.",2026-08-31,draft,Watson1981EPSL 52; 291,Watson,1981,,Earth and Planetary Science Letters,52,291,10.1016/0012-821x(81)90184-9,"Zhang 2010 Table 1 xls, Entry# "
DDB003310,1.0.0,isothermal_d,,Cs,,134-,,tracer,none,unspecified,melt,Soda-lime Aluminosilicate,,,,melt_simple,,,false,false,soda-lime aluminosilicate; SiO2=56;Al2O3=10;CaO=5;Na2O=29,wt_pct_oxide,56,,10,,,,,,,5,29,,,,,,,anhydrous_total=100,,,,,,,1573.15,1573.15,1573.15,1573.15,K,600000000,600000000,600000000,600,MPa,,,,,piston_cylinder,3600,,,,,,,,,,,,,,,,,,2.72e-10,-9.56543109597,,,2.72e-10,m2/s,,,,autoradiography,thin_film,microdensitometer,true,,,false,use_with_caution,,,provenance=compilation_2010; v0_source=zhang_table1; Type_of_dif_as_printed=tracer; Type_of_exp_as_printed=thin source; Analytical_as_printed=microdensitometer; Apparatus_as_printed=PCA; Capsule_as_printed=Pt; pres_medium_as_printed=boron nitride; R unstated in spreadsheet; compiler gas_constant_used_j_mol_k=8.314,supplement,"Holycross, M.",2026-08-31,draft,Watson1981EPSL 52; 291,Watson,1981,,Earth and Planetary Science Letters,52,291,10.1016/0012-821x(81)90184-9,"Zhang 2010 Table 1 xls, Entry# "
DDB003311,1.0.0,isothermal_d,,Cs,,134-,,tracer,none,unspecified,melt,Soda-lime Aluminosilicate,,,,melt_simple,,,false,false,soda-lime aluminosilicate; SiO2=56;Al2O3=10;CaO=5;Na2O=29,wt_pct_oxide,56,,10,,,,,,,5,29,,,,,,,anhydrous_total=100,,,,,,,1573.15,1573.15,1573.15,1573.15,K,1200000000,1200000000,1200000000,1200,MPa,,,,,piston_cylinder,3120,,,,,,,,,,,,,,,,,,1.74e-10,-9.75945075172,,,1.74e-10,m2/s,,,,autoradiography,thin_film,microdensitometer,true,,,false,use_with_caution,,,provenance=compilation_2010; v0_source=zhang_table1; Type_of_dif_as_printed=tracer; Type_of_exp_as_printed=thin source; Analytical_as_printed=microdensitometer; Apparatus_as_printed=PCA; Capsule_as_printed=Pt; pres_medium_as_printed=boron nitride; R unstated in spreadsheet; compiler gas_constant_used_j_mol_k=8.314,supplement,"Holycross, M.",2026-08-31,draft,Watson1981EPSL 52; 291,Watson,1981,,Earth and Planetary Science Letters,52,291,10.1016/0012-821x(81)90184-9,"Zhang 2010 Table 1 xls, Entry# "
DDB003312,1.0.0,isothermal_d,,Cs,,134-,,tracer,none,unspecified,melt,Soda-lime Aluminosilicate,,,,melt_simple,,,false,false,soda-lime aluminosilicate; SiO2=56;Al2O3=10;CaO=5;Na2O=29,wt_pct_oxide,56,,10,,,,,,,5,29,,,,,,,anhydrous_total=100,,,,,,,1573.15,1573.15,1573.15,1573.15,K,1800000000,1800000000,1800000000,1800,MPa,,,,,piston_cylinder,3600,,,,,,,,,,,,,,,,,,8.15e-11,-10.0888423913,,,8.15e-11,m2/s,,,,autoradiography,thin_film,microdensitometer,true,,,false,use_with_caution,,,provenance=compilation_2010; v0_source=zhang_table1; Type_of_dif_as_printed=tracer; Type_of_exp_as_printed=thin source; Analytical_as_printed=microdensitometer; Apparatus_as_printed=PCA; Capsule_as_printed=Pt; pres_medium_as_printed=boron nitride; R unstated in spreadsheet; compiler gas_constant_used_j_mol_k=8.314,supplement,"Holycross, M.",2026-08-31,draft,Watson1981EPSL 52; 291,Watson,1981,,Earth and Planetary Science Letters,52,291,10.1016/0012-821x(81)90184-9,"Zhang 2010 Table 1 xls, Entry# "
DDB003313,1.0.0,isothermal_d,,Cs,,134-,,tracer,none,unspecified,melt,Soda-lime Aluminosilicate,,,,melt_simple,,,false,false,soda-lime aluminosilicate; SiO2=56;Al2O3=10;CaO=5;Na2O=29,wt_pct_oxide,56,,10,,,,,,,5,29,,,,,,,anhydrous_total=100,,,,,,,1673.15,1673.15,1673.15,1673.15,K,1500000000,1500000000,1500000000,1500,MPa,,,,,piston_cylinder,2160,,,,,,,,,,,,,,,,,,2.19e-10,-9.65955588516,,,2.19e-10,m2/s,,,,autoradiography,thin_film,microdensitometer,true,,,false,use_with_caution,,,provenance=compilation_2010; v0_source=zhang_table1; Type_of_dif_as_printed=tracer; Type_of_exp_as_printed=thin source; Analytical_as_printed=microdensitometer; Apparatus_as_printed=PCA; Capsule_as_printed=Pt; pres_medium_as_printed=boron nitride; R unstated in spreadsheet; compiler gas_constant_used_j_mol_k=8.314,supplement,"Holycross, M.",2026-08-31,draft,Watson1981EPSL 52; 291,Watson,1981,,Earth and Planetary Science Letters,52,291,10.1016/0012-821x(81)90184-9,"Zhang 2010 Table 1 xls, Entry# "
DDB003314,1.0.0,isothermal_d,,Cs,,134-,,tracer,none,unspecified,melt,Wet Rhyolite3,,,,melt_rhyolite,,,false,false,wet rhyolite3; SiO2=76.01;TiO2=0.11;Al2O3=13;FeOt=0.7;MnO=0.08;MgO=0.09;CaO=0.52;Na2O=3.65;K2O=4.81,wt_pct_oxide,76.01,0.11,13,,0.7,,,0.08,0.09,0.52,3.65,4.81,,,,,,anhydrous_total=99.14,true,6.2,,,,,973.15,973.15,973.15,973.15,K,210000000,210000000,210000000,210,MPa,,,,,cold_seal,507600,,,,,,,,,,,,,,,,,,3.3e-13,-12.4814860601,,,3.3e-13,m2/s,,,,autoradiography,thin_film,microdensitometer,true,,,false,use_with_caution,,,provenance=compilation_2010; v0_source=zhang_table1; Type_of_dif_as_printed=tracer; Type_of_exp_as_printed=thin source; Analytical_as_printed=microdensitometer; Apparatus_as_printed=CSV; Capsule_as_printed=Pt; R unstated in spreadsheet; compiler gas_constant_used_j_mol_k=8.314,supplement,"Holycross, M.",2026-08-31,draft,Watson1981EPSL 52; 291,Watson,1981,,Earth and Planetary Science Letters,52,291,10.1016/0012-821x(81)90184-9,"Zhang 2010 Table 1 xls, Entry# "
DDB003315,1.0.0,isothermal_d,,Cs,,134-,,tracer,none,unspecified,melt,Wet Rhyolite3,,,,melt_rhyolite,,,false,false,wet rhyolite3; SiO2=76.01;TiO2=0.11;Al2O3=13;FeOt=0.7;MnO=0.08;MgO=0.09;CaO=0.52;Na2O=3.65;K2O=4.81,wt_pct_oxide,76.01,0.11,13,,0.7,,,0.08,0.09,0.52,3.65,4.81,,,,,,anhydrous_total=99.14,true,6.2,,,,,973.15,973.15,973.15,973.15,K,210000000,210000000,210000000,210,MPa,,,,,cold_seal,690180,,,,,,,,,,,,,,,,,,2.96e-13,-12.5287082889,,,2.96e-13,m2/s,,,,autoradiography,thin_film,microdensitometer,true,,,false,use_with_caution,,,provenance=compilation_2010; v0_source=zhang_table1; Type_of_dif_as_printed=tracer; Type_of_exp_as_printed=thin source; Analytical_as_printed=microdensitometer; Apparatus_as_printed=CSV; Capsule_as_printed=Pt; R unstated in spreadsheet; compiler gas_constant_used_j_mol_k=8.314,supplement,"Holycross, M.",2026-08-31,draft,Watson1981EPSL 52; 291,Watson,1981,,Earth and Planetary Science Letters,52,291,10.1016/0012-821x(81)90184-9,"Zhang 2010 Table 1 xls, Entry# "
DDB003316,1.0.0,isothermal_d,,Cs,,134-,,tracer,none,unspecified,melt,Wet Rhyolite3,,,,melt_rhyolite,,,false,false,wet rhyolite3; SiO2=76.01;TiO2=0.11;Al2O3=13;FeOt=0.7;MnO=0.08;MgO=0.09;CaO=0.52;Na2O=3.65;K2O=4.81,wt_pct_oxide,76.01,0.11,13,,0.7,,,0.08,0.09,0.52,3.65,4.81,,,,,,anhydrous_total=99.14,true,6.2,,,,,1073.15,1073.15,1073.15,1073.15,K,210000000,210000000,210000000,210,MPa,,,,,cold_seal,172400,,,,,,,,,,,,,,,,,,6.43e-13,-12.1917890271,,,6.43e-13,m2/s,,,,autoradiography,thin_film,microdensitometer,true,,,false,use_with_caution,,,provenance=compilation_2010; v0_source=zhang_table1; Type_of_dif_as_printed=tracer; Type_of_exp_as_printed=thin source; Analytical_as_printed=microdensitometer; Apparatus_as_printed=CSV; Capsule_as_printed=Pt; R unstated in spreadsheet; compiler gas_constant_used_j_mol_k=8.314,supplement,"Holycross, M.",2026-08-31,draft,Watson1981EPSL 52; 291,Watson,1981,,Earth and Planetary Science Letters,52,291,10.1016/0012-821x(81)90184-9,"Zhang 2010 Table 1 xls, Entry# "
DDB003317,1.0.0,isothermal_d,,Cs,,134-,,tracer,none,unspecified,melt,Wet Rhyolite3,,,,melt_rhyolite,,,false,false,wet rhyolite3; SiO2=76.01;TiO2=0.11;Al2O3=13;FeOt=0.7;MnO=0.08;MgO=0.09;CaO=0.52;Na2O=3.65;K2O=4.81,wt_pct_oxide,76.01,0.11,13,,0.7,,,0.08,0.09,0.52,3.65,4.81,,,,,,anhydrous_total=99.14,true,6.2,,,,,1073.15,1073.15,1073.15,1073.15,K,210000000,210000000,210000000,210,MPa,,,,,cold_seal,262800,,,,,,,,,,,,,,,,,,5.29e-13,-12.276544328,,,5.29e-13,m2/s,,,,autoradiography,thin_film,microdensitometer,true,,,false,use_with_caution,,,provenance=compilation_2010; v0_source=zhang_table1; Type_of_dif_as_printed=tracer; Type_of_exp_as_printed=thin source; Analytical_as_printed=microdensitometer; Apparatus_as_printed=CSV; Capsule_as_printed=Pt; R unstated in spreadsheet; compiler gas_constant_used_j_mol_k=8.314,supplement,"Holycross, M.",2026-08-31,draft,Watson1981EPSL 52; 291,Watson,1981,,Earth and Planetary Science Letters,52,291,10.1016/0012-821x(81)90184-9,"Zhang 2010 Table 1 xls, Entry# "
DDB003318,1.0.0,isothermal_d,,Cs,,134-,,tracer,none,unspecified,melt,Wet Rhyolite3,,,,melt_rhyolite,,,false,false,wet rhyolite3; SiO2=76.01;TiO2=0.11;Al2O3=13;FeOt=0.7;MnO=0.08;MgO=0.09;CaO=0.52;Na2O=3.65;K2O=4.81,wt_pct_oxide,76.01,0.11,13,,0.7,,,0.08,0.09,0.52,3.65,4.81,,,,,,anhydrous_total=99.14,true,6.2,,,,,1073.15,1073.15,1073.15,1073.15,K,210000000,210000000,210000000,210,MPa,,,,,cold_seal,350100,,,,,,,,,,,,,,,,,,1.29e-12,-11.8894102897,,,1.29e-12,m2/s,,,,autoradiography,thin_film,microdensitometer,true,,,false,use_with_caution,,,provenance=compilation_2010; v0_source=zhang_table1; Type_of_dif_as_printed=tracer; Type_of_exp_as_printed=thin source; Analytical_as_printed=microdensitometer; Apparatus_as_printed=CSV; Capsule_as_printed=Pt; R unstated in spreadsheet; compiler gas_constant_used_j_mol_k=8.314,supplement,"Holycross, M.",2026-08-31,draft,Watson1981EPSL 52; 291,Watson,1981,,Earth and Planetary Science Letters,52,291,10.1016/0012-821x(81)90184-9,"Zhang 2010 Table 1 xls, Entry# "
DDB003319,1.0.0,isothermal_d,,Cs,,134-,,tracer,none,unspecified,melt,Wet Rhyolite3,,,,melt_rhyolite,,,false,false,wet rhyolite3; SiO2=76.01;TiO2=0.11;Al2O3=13;FeOt=0.7;MnO=0.08;MgO=0.09;CaO=0.52;Na2O=3.65;K2O=4.81,wt_pct_oxide,76.01,0.11,13,,0.7,,,0.08,0.09,0.52,3.65,4.81,,,,,,anhydrous_total=99.14,true,3.5,,,,,973.15,973.15,973.15,973.15,K,210000000,210000000,210000000,210,MPa,,,,,cold_seal,165000,,,,,,,,,,,,,,,,,,7.47e-14,-13.1266793982,,,7.47e-14,m2/s,,,,autoradiography,thin_film,microdensitometer,true,,,false,use_with_caution,,,provenance=compilation_2010; v0_source=zhang_table1; Type_of_dif_as_printed=tracer; Type_of_exp_as_printed=thin source; Analytical_as_printed=microdensitometer; Apparatus_as_printed=CSV; Capsule_as_printed=Pt; R unstated in spreadsheet; compiler gas_constant_used_j_mol_k=8.314,supplement,"Holycross, M.",2026-08-31,draft,Watson1981EPSL 52; 291,Watson,1981,,Earth and Planetary Science Letters,52,291,10.1016/0012-821x(81)90184-9,"Zhang 2010 Table 1 xls, Entry# "
DDB003320,1.0.0,isothermal_d,,Cs,,134-,,tracer,none,unspecified,melt,Wet Rhyolite3,,,,melt_rhyolite,,,false,false,wet rhyolite3; SiO2=76.01;TiO2=0.11;Al2O3=13;FeOt=0.7;MnO=0.08;MgO=0.09;CaO=0.52;Na2O=3.65;K2O=4.81,wt_pct_oxide,76.01,0.11,13,,0.7,,,0.08,0.09,0.52,3.65,4.81,,,,,,anhydrous_total=99.14,true,3.5,,,,,1073.15,1073.15,1073.15,1073.15,K,210000000,210000000,210000000,210,MPa,,,,,cold_seal,85140,,,,,,,,,,,,,,,,,,2.15e-13,-12.6675615401,,,2.15e-13,m2/s,,,,autoradiography,thin_film,microdensitometer,true,,,false,use_with_caution,,,provenance=compilation_2010; v0_source=zhang_table1; Type_of_dif_as_printed=tracer; Type_of_exp_as_printed=thin source; Analytical_as_printed=microdensitometer; Apparatus_as_printed=CSV; Capsule_as_printed=Pt; R unstated in spreadsheet; compiler gas_constant_used_j_mol_k=8.314,supplement,"Holycross, M.",2026-08-31,draft,Watson1981EPSL 52; 291,Watson,1981,,Earth and Planetary Science Letters,52,291,10.1016/0012-821x(81)90184-9,"Zhang 2010 Table 1 xls, Entry# "
DDB003321,1.0.0,isothermal_d,,Ca,45,,,tracer,none,unspecified,melt,Basalt3,,,,melt_basalt,,,false,false,basalt3; SiO2=49.68;TiO2=2.59;Al2O3=12.7;FeOt=11.05;MnO=0.17;MgO=9.46;CaO=10.79;Na2O=2.31;K2O=0.48,wt_pct_oxide,49.68,2.59,12.7,,11.05,,,0.17,9.46,10.79,2.31,0.48,,,,,,anhydrous_total=99.23,,,,,,,1542.8048829,1542.8048829,1542.8048829,1542.80488289793,K,100000,100000,100000,0.1,MPa,,,,,one_atm_furnace,,,,,,,,,,,,,,,,,,,3.18335541228e-11,-10.497114871,,,3.18335541227639e-11,m2/s,,,,autoradiography,thin_film,beta track counting,true,,,false,use_with_caution,,read from figure,provenance=compilation_2010; v0_source=zhang_table1; Type_of_dif_as_printed=tracer; Type_of_exp_as_printed=thin source; Analytical_as_printed=beta track counting; Apparatus_as_printed=MoSi2 furnace; Capsule_as_printed=Pt; pres_medium_as_printed=air; R unstated in spreadsheet; compiler gas_constant_used_j_mol_k=8.314,supplement,"Holycross, M.",2026-08-31,draft,Hofmann1977JGR 82; 5432,Hofmann,1977,,Journal of Geophysical Research,82,5432,10.1029/jb082i033p05432,"Zhang 2010 Table 1 xls, Entry# "
DDB003322,1.0.0,isothermal_d,,Ca,45,,,tracer,none,unspecified,melt,Basalt3,,,,melt_basalt,,,false,false,basalt3; SiO2=49.68;TiO2=2.59;Al2O3=12.7;FeOt=11.05;MnO=0.17;MgO=9.46;CaO=10.79;Na2O=2.31;K2O=0.48,wt_pct_oxide,49.68,2.59,12.7,,11.05,,,0.17,9.46,10.79,2.31,0.48,,,,,,anhydrous_total=99.23,,,,,,,1573.20682804,1573.20682804,1573.20682804,1573.20682804201,K,100000,100000,100000,0.1,MPa,,,,,one_atm_furnace,,,,,,,,,,,,,,,,,,,4.28873379206e-11,-10.3676709102,,,4.28873379206477e-11,m2/s,,,,autoradiography,thin_film,beta track counting,true,,,false,use_with_caution,,read from figure,provenance=compilation_2010; v0_source=zhang_table1; Type_of_dif_as_printed=tracer; Type_of_exp_as_printed=thin source; Analytical_as_printed=beta track counting; Apparatus_as_printed=MoSi2 furnace; Capsule_as_printed=Pt; pres_medium_as_printed=air; R unstated in spreadsheet; compiler gas_constant_used_j_mol_k=8.314,supplement,"Holycross, M.",2026-08-31,draft,Hofmann1977JGR 82; 5432,Hofmann,1977,,Journal of Geophysical Research,82,5432,10.1029/jb082i033p05432,"Zhang 2010 Table 1 xls, Entry# "
DDB003323,1.0.0,isothermal_d,,Ca,45,,,tracer,none,unspecified,melt,Basalt3,,,,melt_basalt,,,false,false,basalt3; SiO2=49.68;TiO2=2.59;Al2O3=12.7;FeOt=11.05;MnO=0.17;MgO=9.46;CaO=10.79;Na2O=2.31;K2O=0.48,wt_pct_oxide,49.68,2.59,12.7,,11.05,,,0.17,9.46,10.79,2.31,0.48,,,,,,anhydrous_total=99.23,,,,,,,1580.70561395,1580.70561395,1580.70561395,1580.70561394932,K,100000,100000,100000,0.1,MPa,,,,,one_atm_furnace,,,,,,,,,,,,,,,,,,,3.78291313963e-11,-10.4221736305,,,3.78291313963019e-11,m2/s,,,,autoradiography,thin_film,beta track counting,true,,,false,use_with_caution,,read from figure,provenance=compilation_2010; v0_source=zhang_table1; Type_of_dif_as_printed=tracer; Type_of_exp_as_printed=thin source; Analytical_as_printed=beta track counting; Apparatus_as_printed=MoSi2 furnace; Capsule_as_printed=Pt; pres_medium_as_printed=air; R unstated in spreadsheet; compiler gas_constant_used_j_mol_k=8.314,supplement,"Holycross, M.",2026-08-31,draft,Hofmann1977JGR 82; 5432,Hofmann,1977,,Journal of Geophysical Research,82,5432,10.1029/jb082i033p05432,"Zhang 2010 Table 1 xls, Entry# "
DDB003324,1.0.0,isothermal_d,,Ca,45,,,tracer,none,unspecified,melt,Basalt3,,,,melt_basalt,,,false,false,basalt3; SiO2=49.68;TiO2=2.59;Al2O3=12.7;FeOt=11.05;MnO=0.17;MgO=9.46;CaO=10.79;Na2O=2.31;K2O=0.48,wt_pct_oxide,49.68,2.59,12.7,,11.05,,,0.17,9.46,10.79,2.31,0.48,,,,,,anhydrous_total=99.23,,,,,,,1584.19075617,1584.19075617,1584.19075617,1584.19075616528,K,100000,100000,100000,0.1,MPa,,,,,one_atm_furnace,,,,,,,,,,,,,,,,,,,3.66606946192e-11,-10.4357993106,,,3.66606946192043e-11,m2/s,,,,autoradiography,thin_film,beta track counting,true,,,false,use_with_caution,,read from figure,provenance=compilation_2010; v0_source=zhang_table1; Type_of_dif_as_printed=tracer; Type_of_exp_as_printed=thin source; Analytical_as_printed=beta track counting; Apparatus_as_printed=MoSi2 furnace; Capsule_as_printed=Pt; pres_medium_as_printed=air; R unstated in spreadsheet; compiler gas_constant_used_j_mol_k=8.314,supplement,"Holycross, M.",2026-08-31,draft,Hofmann1977JGR 82; 5432,Hofmann,1977,,Journal of Geophysical Research,82,5432,10.1029/jb082i033p05432,"Zhang 2010 Table 1 xls, Entry# "
DDB003325,1.0.0,isothermal_d,,Ca,45,,,tracer,none,unspecified,melt,Basalt3,,,,melt_basalt,,,false,false,basalt3; SiO2=49.68;TiO2=2.59;Al2O3=12.7;FeOt=11.05;MnO=0.17;MgO=9.46;CaO=10.79;Na2O=2.31;K2O=0.48,wt_pct_oxide,49.68,2.59,12.7,,11.05,,,0.17,9.46,10.79,2.31,0.48,,,,,,anhydrous_total=99.23,,,,,,,1582.44626616,1582.44626616,1582.44626616,1582.44626616094,K,100000,100000,100000,0.1,MPa,,,,,one_atm_furnace,,,,,,,,,,,,,,,,,,,4.28873379206e-11,-10.3676709102,,,4.28873379206477e-11,m2/s,,,,autoradiography,thin_film,beta track counting,true,,,false,use_with_caution,,read from figure,provenance=compilation_2010; v0_source=zhang_table1; Type_of_dif_as_printed=tracer; Type_of_exp_as_printed=thin source; Analytical_as_printed=beta track counting; Apparatus_as_printed=MoSi2 furnace; Capsule_as_printed=Pt; pres_medium_as_printed=air; R unstated in spreadsheet; compiler gas_constant_used_j_mol_k=8.314,supplement,"Holycross, M.",2026-08-31,draft,Hofmann1977JGR 82; 5432,Hofmann,1977,,Journal of Geophysical Research,82,5432,10.1029/jb082i033p05432,"Zhang 2010 Table 1 xls, Entry# "
DDB003326,1.0.0,isothermal_d,,Ca,45,,,tracer,none,unspecified,melt,Basalt3,,,,melt_basalt,,,false,false,basalt3; SiO2=49.68;TiO2=2.59;Al2O3=12.7;FeOt=11.05;MnO=0.17;MgO=9.46;CaO=10.79;Na2O=2.31;K2O=0.48,wt_pct_oxide,49.68,2.59,12.7,,11.05,,,0.17,9.46,10.79,2.31,0.48,,,,,,anhydrous_total=99.23,,,,,,,1583.60883229,1583.60883229,1583.60883229,1583.60883229256,K,100000,100000,100000,0.1,MPa,,,,,one_atm_furnace,,,,,,,,,,,,,,,,,,,5.25891329199e-11,-10.2791039897,,,5.25891329198893e-11,m2/s,,,,autoradiography,thin_film,beta track counting,true,,,false,use_with_caution,,read from figure,provenance=compilation_2010; v0_source=zhang_table1; Type_of_dif_as_printed=tracer; Type_of_exp_as_printed=thin source; Analytical_as_printed=beta track counting; Apparatus_as_printed=MoSi2 furnace; Capsule_as_printed=Pt; pres_medium_as_printed=air; R unstated in spreadsheet; compiler gas_constant_used_j_mol_k=8.314,supplement,"Holycross, M.",2026-08-31,draft,Hofmann1977JGR 82; 5432,Hofmann,1977,,Journal of Geophysical Research,82,5432,10.1029/jb082i033p05432,"Zhang 2010 Table 1 xls, Entry# "
DDB003327,1.0.0,isothermal_d,,Ca,45,,,tracer,none,unspecified,melt,Basalt3,,,,melt_basalt,,,false,false,basalt3; SiO2=49.68;TiO2=2.59;Al2O3=12.7;FeOt=11.05;MnO=0.17;MgO=9.46;CaO=10.79;Na2O=2.31;K2O=0.48,wt_pct_oxide,49.68,2.59,12.7,,11.05,,,0.17,9.46,10.79,2.31,0.48,,,,,,anhydrous_total=99.23,,,,,,,1583.02733578,1583.02733578,1583.02733578,1583.02733578131,K,100000,100000,100000,0.1,MPa,,,,,one_atm_furnace,,,,,,,,,,,,,,,,,,,5.51232138632e-11,-10.2586654696,,,5.51232138632155e-11,m2/s,,,,autoradiography,thin_film,beta track counting,true,,,false,use_with_caution,,read from figure,provenance=compilation_2010; v0_source=zhang_table1; Type_of_dif_as_printed=tracer; Type_of_exp_as_printed=thin source; Analytical_as_printed=beta track counting; Apparatus_as_printed=MoSi2 furnace; Capsule_as_printed=Pt; pres_medium_as_printed=air; R unstated in spreadsheet; compiler gas_constant_used_j_mol_k=8.314,supplement,"Holycross, M.",2026-08-31,draft,Hofmann1977JGR 82; 5432,Hofmann,1977,,Journal of Geophysical Research,82,5432,10.1029/jb082i033p05432,"Zhang 2010 Table 1 xls, Entry# "
DDB003328,1.0.0,isothermal_d,,Ca,45,,,tracer,none,unspecified,melt,Basalt3,,,,melt_basalt,,,false,false,basalt3; SiO2=49.68;TiO2=2.59;Al2O3=12.7;FeOt=11.05;MnO=0.17;MgO=9.46;CaO=10.79;Na2O=2.31;K2O=0.48,wt_pct_oxide,49.68,2.59,12.7,,11.05,,,0.17,9.46,10.79,2.31,0.48,,,,,,anhydrous_total=99.23,,,,,,,1666.88147098,1666.88147098,1666.88147098,1666.88147097994,K,100000,100000,100000,0.1,MPa,,,,,one_atm_furnace,,,,,,,,,,,,,,,,,,,8.6877415277e-11,-10.0610931084,,,8.68774152769864e-11,m2/s,,,,autoradiography,thin_film,beta track counting,true,,,false,use_with_caution,,read from figure,provenance=compilation_2010; v0_source=zhang_table1; Type_of_dif_as_printed=tracer; Type_of_exp_as_printed=thin source; Analytical_as_printed=beta track counting; Apparatus_as_printed=MoSi2 furnace; Capsule_as_printed=Pt; pres_medium_as_printed=air; R unstated in spreadsheet; compiler gas_constant_used_j_mol_k=8.314,supplement,"Holycross, M.",2026-08-31,draft,Hofmann1977JGR 82; 5432,Hofmann,1977,,Journal of Geophysical Research,82,5432,10.1029/jb082i033p05432,"Zhang 2010 Table 1 xls, Entry# "
DDB003329,1.0.0,isothermal_d,,Ca,45,,,tracer,none,unspecified,melt,Basalt3,,,,melt_basalt,,,false,false,basalt3; SiO2=49.68;TiO2=2.59;Al2O3=12.7;FeOt=11.05;MnO=0.17;MgO=9.46;CaO=10.79;Na2O=2.31;K2O=0.48,wt_pct_oxide,49.68,2.59,12.7,,11.05,,,0.17,9.46,10.79,2.31,0.48,,,,,,anhydrous_total=99.23,,,,,,,1666.23722408,1666.23722408,1666.23722408,1666.23722408314,K,100000,100000,100000,0.1,MPa,,,,,one_atm_furnace,,,,,,,,,,,,,,,,,,,1.00051234571e-10,-9.99977754807,,,1.00051234571318e-10,m2/s,,,,autoradiography,thin_film,beta track counting,true,,,false,use_with_caution,,read from figure,provenance=compilation_2010; v0_source=zhang_table1; Type_of_dif_as_printed=tracer; Type_of_exp_as_printed=thin source; Analytical_as_printed=beta track counting; Apparatus_as_printed=MoSi2 furnace; Capsule_as_printed=Pt; pres_medium_as_printed=air; R unstated in spreadsheet; compiler gas_constant_used_j_mol_k=8.314,supplement,"Holycross, M.",2026-08-31,draft,Hofmann1977JGR 82; 5432,Hofmann,1977,,Journal of Geophysical Research,82,5432,10.1029/jb082i033p05432,"Zhang 2010 Table 1 xls, Entry# "
DDB003330,1.0.0,isothermal_d,,Ca,45,,,tracer,none,unspecified,melt,Basalt3,,,,melt_basalt,,,false,false,basalt3; SiO2=49.68;TiO2=2.59;Al2O3=12.7;FeOt=11.05;MnO=0.17;MgO=9.46;CaO=10.79;Na2O=2.31;K2O=0.48,wt_pct_oxide,49.68,2.59,12.7,,11.05,,,0.17,9.46,10.79,2.31,0.48,,,,,,anhydrous_total=99.23,,,,,,,1696.39734173,1696.39734173,1696.39734173,1696.39734172788,K,100000,100000,100000,0.1,MPa,,,,,one_atm_furnace,,,,,,,,,,,,,,,,,,,1.06530462399e-10,-9.97252618791,,,1.06530462398746e-10,m2/s,,,,autoradiography,thin_film,beta track counting,true,,,false,use_with_caution,,read from figure,provenance=compilation_2010; v0_source=zhang_table1; Type_of_dif_as_printed=tracer; Type_of_exp_as_printed=thin source; Analytical_as_printed=beta track counting; Apparatus_as_printed=MoSi2 furnace; Capsule_as_printed=Pt; pres_medium_as_printed=air; R unstated in spreadsheet; compiler gas_constant_used_j_mol_k=8.314,supplement,"Holycross, M.",2026-08-31,draft,Hofmann1977JGR 82; 5432,Hofmann,1977,,Journal of Geophysical Research,82,5432,10.1029/jb082i033p05432,"Zhang 2010 Table 1 xls, Entry# "
DDB003331,1.0.0,isothermal_d,,Ca,45,,,tracer,none,unspecified,melt,Basalt3,,,,melt_basalt,,,false,false,basalt3; SiO2=49.68;TiO2=2.59;Al2O3=12.7;FeOt=11.05;MnO=0.17;MgO=9.46;CaO=10.79;Na2O=2.31;K2O=0.48,wt_pct_oxide,49.68,2.59,12.7,,11.05,,,0.17,9.46,10.79,2.31,0.48,,,,,,anhydrous_total=99.23,,,,,,,1695.73008173,1695.73008173,1695.73008173,1695.7300817272,K,100000,100000,100000,0.1,MPa,,,,,one_atm_furnace,,,,,,,,,,,,,,,,,,,1.15222690585e-10,-9.93846198771,,,1.15222690584541e-10,m2/s,,,,autoradiography,thin_film,beta track counting,true,,,false,use_with_caution,,read from figure,provenance=compilation_2010; v0_source=zhang_table1; Type_of_dif_as_printed=tracer; Type_of_exp_as_printed=thin source; Analytical_as_printed=beta track counting; Apparatus_as_printed=MoSi2 furnace; Capsule_as_printed=Pt; pres_medium_as_printed=air; R unstated in spreadsheet; compiler gas_constant_used_j_mol_k=8.314,supplement,"Holycross, M.",2026-08-31,draft,Hofmann1977JGR 82; 5432,Hofmann,1977,,Journal of Geophysical Research,82,5432,10.1029/jb082i033p05432,"Zhang 2010 Table 1 xls, Entry# "
DDB003332,1.0.0,isothermal_d,,Ca,45,,,tracer,none,unspecified,melt,Basalt3,,,,melt_basalt,,,false,false,basalt3; SiO2=49.68;TiO2=2.59;Al2O3=12.7;FeOt=11.05;MnO=0.17;MgO=9.46;CaO=10.79;Na2O=2.31;K2O=0.48,wt_pct_oxide,49.68,2.59,12.7,,11.05,,,0.17,9.46,10.79,2.31,0.48,,,,,,anhydrous_total=99.23,,,,,,,1698.40227621,1698.40227621,1698.40227621,1698.40227620924,K,100000,100000,100000,0.1,MPa,,,,,one_atm_furnace,,,,,,,,,,,,,,,,,,,1.26594562588e-10,-9.89758494747,,,1.26594562587944e-10,m2/s,,,,autoradiography,thin_film,beta track counting,true,,,false,use_with_caution,,read from figure,provenance=compilation_2010; v0_source=zhang_table1; Type_of_dif_as_printed=tracer; Type_of_exp_as_printed=thin source; Analytical_as_printed=beta track counting; Apparatus_as_printed=MoSi2 furnace; Capsule_as_printed=Pt; pres_medium_as_printed=air; R unstated in spreadsheet; compiler gas_constant_used_j_mol_k=8.314,supplement,"Holycross, M.",2026-08-31,draft,Hofmann1977JGR 82; 5432,Hofmann,1977,,Journal of Geophysical Research,82,5432,10.1029/jb082i033p05432,"Zhang 2010 Table 1 xls, Entry# "
DDB003333,1.0.0,isothermal_d,,Ca,,45-,,tracer,none,unspecified,melt,Soda-lime Aluminosilicate,,,,melt_simple,,,false,false,soda-lime aluminosilicate; SiO2=56;Al2O3=10;CaO=5;Na2O=29,wt_pct_oxide,56,,10,,,,,,,5,29,,,,,,,anhydrous_total=100,,,,,,,1373.15,1373.15,1373.15,1373.15,K,100000000,100000000,100000000,100,MPa,,,,,internally_heated_pressure_vessel,172800,,,,,,,,,,,,,,,,,,4.18e-11,-10.3788237182,,,4.18e-11,m2/s,,,,autoradiography,thin_film,microdensitometer (beta track counting),true,,,false,use_with_caution,,,provenance=compilation_2010; v0_source=zhang_table1; Type_of_dif_as_printed=TD; Type_of_exp_as_printed=thin source; Analytical_as_printed=microdensitometer (beta track counting); Apparatus_as_printed=IHPV; Capsule_as_printed=double Pt; pres_medium_as_printed=AgCl; R unstated in spreadsheet; compiler gas_constant_used_j_mol_k=8.314,supplement,"Holycross, M.",2026-08-31,draft,Watson1979GCA 43; 313,Watson,1979,,Geochimica et Cosmochimica Acta,43,313,,"Zhang 2010 Table 1 xls, Entry# ; Run# 8g"
DDB003334,1.0.0,isothermal_d,,Ca,,45-,,tracer,none,unspecified,melt,Soda-lime Aluminosilicate,,,,melt_simple,,,false,false,soda-lime aluminosilicate; SiO2=56;Al2O3=10;CaO=5;Na2O=29,wt_pct_oxide,56,,10,,,,,,,5,29,,,,,,,anhydrous_total=100,,,,,,,1473.15,1473.15,1473.15,1473.15,K,100000000,100000000,100000000,100,MPa,,,,,internally_heated_pressure_vessel,21600,,,,,,,,,,,,,,,,,,9.16e-11,-10.0381045263,,,9.16e-11,m2/s,,,,autoradiography,thin_film,microdensitometer (beta track counting),true,,,false,use_with_caution,,,provenance=compilation_2010; v0_source=zhang_table1; Type_of_dif_as_printed=TD; Type_of_exp_as_printed=thin source; Analytical_as_printed=microdensitometer (beta track counting); Apparatus_as_printed=IHPV; Capsule_as_printed=double Pt; pres_medium_as_printed=AgCl; R unstated in spreadsheet; compiler gas_constant_used_j_mol_k=8.314,supplement,"Holycross, M.",2026-08-31,draft,Watson1979GCA 43; 313,Watson,1979,,Geochimica et Cosmochimica Acta,43,313,,"Zhang 2010 Table 1 xls, Entry# ; Run# 10g (a)"
DDB003335,1.0.0,isothermal_d,,Ca,,45-,,tracer,none,unspecified,melt,Soda-lime Aluminosilicate,,,,melt_simple,,,false,false,soda-lime aluminosilicate; SiO2=56;Al2O3=10;CaO=5;Na2O=29,wt_pct_oxide,56,,10,,,,,,,5,29,,,,,,,anhydrous_total=100,,,,,,,1473.15,1473.15,1473.15,1473.15,K,100000000,100000000,100000000,100,MPa,,,,,internally_heated_pressure_vessel,21600,,,,,,,,,,,,,,,,,,9.48e-11,-10.0231916627,,,9.48e-11,m2/s,,,,autoradiography,thin_film,microdensitometer (beta track counting),true,,,false,use_with_caution,,,provenance=compilation_2010; v0_source=zhang_table1; Type_of_dif_as_printed=TD; Type_of_exp_as_printed=thin source; Analytical_as_printed=microdensitometer (beta track counting); Apparatus_as_printed=IHPV; Capsule_as_printed=double Pt; pres_medium_as_printed=AgCl; R unstated in spreadsheet; compiler gas_constant_used_j_mol_k=8.314,supplement,"Holycross, M.",2026-08-31,draft,Watson1979GCA 43; 313,Watson,1979,,Geochimica et Cosmochimica Acta,43,313,,"Zhang 2010 Table 1 xls, Entry# ; Run# 10g (b)"
DDB003336,1.0.0,isothermal_d,,Ca,,45-,,tracer,none,unspecified,melt,Soda-lime Aluminosilicate,,,,melt_simple,,,false,false,soda-lime aluminosilicate; SiO2=56;Al2O3=10;CaO=5;Na2O=29,wt_pct_oxide,56,,10,,,,,,,5,29,,,,,,,anhydrous_total=100,,,,,,,1573.15,1573.15,1573.15,1573.15,K,100000000,100000000,100000000,100,MPa,,,,,internally_heated_pressure_vessel,7200,,,,,,,,,,,,,,,,,,1.52e-10,-9.81815641206,,,1.52e-10,m2/s,,,,autoradiography,thin_film,microdensitometer (beta track counting),true,,,false,use_with_caution,,,provenance=compilation_2010; v0_source=zhang_table1; Type_of_dif_as_printed=TD; Type_of_exp_as_printed=thin source; Analytical_as_printed=microdensitometer (beta track counting); Apparatus_as_printed=IHPV; Capsule_as_printed=double Pt; pres_medium_as_printed=AgCl; R unstated in spreadsheet; compiler gas_constant_used_j_mol_k=8.314,supplement,"Holycross, M.",2026-08-31,draft,Watson1979GCA 43; 313,Watson,1979,,Geochimica et Cosmochimica Acta,43,313,,"Zhang 2010 Table 1 xls, Entry# ; Run# 1g"
