Repository: holycrossm/diffusion-coefficients

# Experimental diffusion coefficients (minerals and silicate melts)

**Pre-release / not published.** Schema v1.0.0. This folder is a GitHub-ready living table: canonical data is CSV, new rows arrive by pull request, and a static page searches the file in the browser. Nothing here is a citable compilation of record.

This is a QA build of 4630 experimental rows (minerals and silicate melts). Most numbers are staged from the 2010 RiMG 72 tables. Do not treat the repo as published, complete, or peer-reviewed.

File: site/data/diffusion_coefficients.csv (part 94 of 136)
DDB003337,1.0.0,isothermal_d,,Ca,,45-,,tracer,none,unspecified,melt,Soda-lime Aluminosilicate,,,,melt_simple,,,false,false,soda-lime aluminosilicate; SiO2=56;Al2O3=10;CaO=5;Na2O=29,wt_pct_oxide,56,,10,,,,,,,5,29,,,,,,,anhydrous_total=100,,,,,,,1673.15,1673.15,1673.15,1673.15,K,100000000,100000000,100000000,100,MPa,,,,,internally_heated_pressure_vessel,3600,,,,,,,,,,,,,,,,,,2.29e-10,-9.64016451766,,,2.29e-10,m2/s,,,,autoradiography,thin_film,microdensitometer (beta track counting),true,,,false,use_with_caution,,,provenance=compilation_2010; v0_source=zhang_table1; Type_of_dif_as_printed=TD; Type_of_exp_as_printed=thin source; Analytical_as_printed=microdensitometer (beta track counting); Apparatus_as_printed=IHPV; Capsule_as_printed=double Pt; pres_medium_as_printed=AgCl; R unstated in spreadsheet; compiler gas_constant_used_j_mol_k=8.314,supplement,"Holycross, M.",2026-08-31,draft,Watson1979GCA 43; 313,Watson,1979,,Geochimica et Cosmochimica Acta,43,313,,"Zhang 2010 Table 1 xls, Entry# ; Run# 3g"
DDB003338,1.0.0,isothermal_d,,Ca,,45-,,tracer,none,unspecified,melt,Soda-lime Aluminosilicate,,,,melt_simple,,,false,false,soda-lime aluminosilicate; SiO2=56;Al2O3=10;CaO=5;Na2O=29,wt_pct_oxide,56,,10,,,,,,,5,29,,,,,,,anhydrous_total=100,,,,,,,1373.15,1373.15,1373.15,1373.15,K,1000000000,1000000000,1000000000,1000,MPa,,,,,internally_heated_pressure_vessel,107340,,,,,,,,,,,,,,,,,,2.21e-11,-10.6556077263,,,2.21e-11,m2/s,,,,autoradiography,thin_film,microdensitometer (beta track counting),true,,,false,use_with_caution,,,provenance=compilation_2010; v0_source=zhang_table1; Type_of_dif_as_printed=TD; Type_of_exp_as_printed=thin source; Analytical_as_printed=microdensitometer (beta track counting); Apparatus_as_printed=IHPV; Capsule_as_printed=double Pt; pres_medium_as_printed=AgCl; R unstated in spreadsheet; compiler gas_constant_used_j_mol_k=8.314,supplement,"Holycross, M.",2026-08-31,draft,Watson1979GCA 43; 313,Watson,1979,,Geochimica et Cosmochimica Acta,43,313,,"Zhang 2010 Table 1 xls, Entry# ; Run# 9g"
DDB003339,1.0.0,isothermal_d,,Ca,,45-,,tracer,none,unspecified,melt,Soda-lime Aluminosilicate,,,,melt_simple,,,false,false,soda-lime aluminosilicate; SiO2=56;Al2O3=10;CaO=5;Na2O=29,wt_pct_oxide,56,,10,,,,,,,5,29,,,,,,,anhydrous_total=100,,,,,,,1473.15,1473.15,1473.15,1473.15,K,1000000000,1000000000,1000000000,1000,MPa,,,,,piston_cylinder,21810,,,,,,,,,,,,,,,,,,5.66e-11,-10.2471835688,,,5.66e-11,m2/s,,,,autoradiography,thin_film,microdensitometer (beta track counting),true,,,false,use_with_caution,,,provenance=compilation_2010; v0_source=zhang_table1; Type_of_dif_as_printed=TD; Type_of_exp_as_printed=thin source; Analytical_as_printed=microdensitometer (beta track counting); Apparatus_as_printed=PCA; Capsule_as_printed=double Pt; pres_medium_as_printed=AgCl; R unstated in spreadsheet; compiler gas_constant_used_j_mol_k=8.314,supplement,"Holycross, M.",2026-08-31,draft,Watson1979GCA 43; 313,Watson,1979,,Geochimica et Cosmochimica Acta,43,313,,"Zhang 2010 Table 1 xls, Entry# ; Run# 29"
DDB003340,1.0.0,isothermal_d,,Ca,,45-,,tracer,none,unspecified,melt,Soda-lime Aluminosilicate,,,,melt_simple,,,false,false,soda-lime aluminosilicate; SiO2=56;Al2O3=10;CaO=5;Na2O=29,wt_pct_oxide,56,,10,,,,,,,5,29,,,,,,,anhydrous_total=100,,,,,,,1573.15,1573.15,1573.15,1573.15,K,1000000000,1000000000,1000000000,1000,MPa,,,,,internally_heated_pressure_vessel,7200,,,,,,,,,,,,,,,,,,1.01e-10,-9.99567862622,,,1.01e-10,m2/s,,,,autoradiography,thin_film,microdensitometer (beta track counting),true,,,false,use_with_caution,,,provenance=compilation_2010; v0_source=zhang_table1; Type_of_dif_as_printed=TD; Type_of_exp_as_printed=thin source; Analytical_as_printed=microdensitometer (beta track counting); Apparatus_as_printed=IHPV; Capsule_as_printed=double Pt; pres_medium_as_printed=AgCl; R unstated in spreadsheet; compiler gas_constant_used_j_mol_k=8.314,supplement,"Holycross, M.",2026-08-31,draft,Watson1979GCA 43; 313,Watson,1979,,Geochimica et Cosmochimica Acta,43,313,,"Zhang 2010 Table 1 xls, Entry# ; Run# 7g"
DDB003341,1.0.0,isothermal_d,,Ca,,45-,,tracer,none,unspecified,melt,Soda-lime Aluminosilicate,,,,melt_simple,,,false,false,soda-lime aluminosilicate; SiO2=56;Al2O3=10;CaO=5;Na2O=29,wt_pct_oxide,56,,10,,,,,,,5,29,,,,,,,anhydrous_total=100,,,,,,,1673.15,1673.15,1673.15,1673.15,K,1000000000,1000000000,1000000000,1000,MPa,,,,,internally_heated_pressure_vessel,3600,,,,,,,,,,,,,,,,,,2.13e-10,-9.67162039656,,,2.13e-10,m2/s,,,,autoradiography,thin_film,microdensitometer (beta track counting),true,,,false,use_with_caution,,,provenance=compilation_2010; v0_source=zhang_table1; Type_of_dif_as_printed=TD; Type_of_exp_as_printed=thin source; Analytical_as_printed=microdensitometer (beta track counting); Apparatus_as_printed=IHPV; Capsule_as_printed=double Pt; pres_medium_as_printed=AgCl; R unstated in spreadsheet; compiler gas_constant_used_j_mol_k=8.314,supplement,"Holycross, M.",2026-08-31,draft,Watson1979GCA 43; 313,Watson,1979,,Geochimica et Cosmochimica Acta,43,313,,"Zhang 2010 Table 1 xls, Entry# ; Run# 4g"
DDB003342,1.0.0,isothermal_d,,Ca,,45-,,tracer,none,unspecified,melt,Soda-lime Aluminosilicate,,,,melt_simple,,,false,false,soda-lime aluminosilicate; SiO2=56;Al2O3=10;CaO=5;Na2O=29,wt_pct_oxide,56,,10,,,,,,,5,29,,,,,,,anhydrous_total=100,,,,,,,1373.15,1373.15,1373.15,1373.15,K,2000000000,2000000000,2000000000,2000,MPa,,,,,piston_cylinder,28620,,,,,,,,,,,,,,,,,,5.81e-12,-11.2358238676,,,5.81e-12,m2/s,,,,autoradiography,thin_film,microdensitometer (beta track counting),true,,,false,use_with_caution,,,provenance=compilation_2010; v0_source=zhang_table1; Type_of_dif_as_printed=TD; Type_of_exp_as_printed=thin source; Analytical_as_printed=microdensitometer (beta track counting); Apparatus_as_printed=PCA; Capsule_as_printed=double Pt; pres_medium_as_printed=AgCl; R unstated in spreadsheet; compiler gas_constant_used_j_mol_k=8.314,supplement,"Holycross, M.",2026-08-31,draft,Watson1979GCA 43; 313,Watson,1979,,Geochimica et Cosmochimica Acta,43,313,,"Zhang 2010 Table 1 xls, Entry# ; Run# 24"
DDB003343,1.0.0,isothermal_d,,Ca,,45-,,tracer,none,unspecified,melt,Soda-lime Aluminosilicate,,,,melt_simple,,,false,false,soda-lime aluminosilicate; SiO2=56;Al2O3=10;CaO=5;Na2O=29,wt_pct_oxide,56,,10,,,,,,,5,29,,,,,,,anhydrous_total=100,,,,,,,1473.15,1473.15,1473.15,1473.15,K,2000000000,2000000000,2000000000,2000,MPa,,,,,piston_cylinder,21900,,,,,,,,,,,,,,,,,,3.55e-11,-10.4497716469,,,3.55e-11,m2/s,,,,autoradiography,thin_film,microdensitometer (beta track counting),true,,,false,use_with_caution,,,provenance=compilation_2010; v0_source=zhang_table1; Type_of_dif_as_printed=TD; Type_of_exp_as_printed=thin source; Analytical_as_printed=microdensitometer (beta track counting); Apparatus_as_printed=PCA; Capsule_as_printed=double Pt; pres_medium_as_printed=AgCl; R unstated in spreadsheet; compiler gas_constant_used_j_mol_k=8.314,supplement,"Holycross, M.",2026-08-31,draft,Watson1979GCA 43; 313,Watson,1979,,Geochimica et Cosmochimica Acta,43,313,,"Zhang 2010 Table 1 xls, Entry# ; Run# 20"
DDB003344,1.0.0,isothermal_d,,Ca,,45-,,tracer,none,unspecified,melt,Soda-lime Aluminosilicate,,,,melt_simple,,,false,false,soda-lime aluminosilicate; SiO2=56;Al2O3=10;CaO=5;Na2O=29,wt_pct_oxide,56,,10,,,,,,,5,29,,,,,,,anhydrous_total=100,,,,,,,1573.15,1573.15,1573.15,1573.15,K,2000000000,2000000000,2000000000,2000,MPa,,,,,piston_cylinder,1050-9000,,,,,,,,,,,,,,,,,,7.2e-11,-10.1426675036,,,7.2e-11,m2/s,,,,autoradiography,thin_film,microdensitometer (beta track counting),true,,,false,use_with_caution,,,provenance=compilation_2010; v0_source=zhang_table1; Type_of_dif_as_printed=TD; Type_of_exp_as_printed=thin source; Analytical_as_printed=microdensitometer (beta track counting); Apparatus_as_printed=PCA; Capsule_as_printed=double Pt; pres_medium_as_printed=AgCl; R unstated in spreadsheet; compiler gas_constant_used_j_mol_k=8.314,supplement,"Holycross, M.",2026-08-31,draft,Watson1979GCA 43; 313,Watson,1979,,Geochimica et Cosmochimica Acta,43,313,,"Zhang 2010 Table 1 xls, Entry# ; Run# 13,14,15,16,19"
DDB003345,1.0.0,isothermal_d,,Ca,,45-,,tracer,none,unspecified,melt,Soda-lime Aluminosilicate,,,,melt_simple,,,false,false,soda-lime aluminosilicate; SiO2=56;Al2O3=10;CaO=5;Na2O=29,wt_pct_oxide,56,,10,,,,,,,5,29,,,,,,,anhydrous_total=100,,,,,,,1673.15,1673.15,1673.15,1673.15,K,2000000000,2000000000,2000000000,2000,MPa,,,,,piston_cylinder,2820,,,,,,,,,,,,,,,,,,1.69e-10,-9.77211329539,,,1.69e-10,m2/s,,,,autoradiography,thin_film,microdensitometer (beta track counting),true,,,false,use_with_caution,,,provenance=compilation_2010; v0_source=zhang_table1; Type_of_dif_as_printed=TD; Type_of_exp_as_printed=thin source; Analytical_as_printed=microdensitometer (beta track counting); Apparatus_as_printed=PCA; Capsule_as_printed=double Pt; pres_medium_as_printed=AgCl; R unstated in spreadsheet; compiler gas_constant_used_j_mol_k=8.314,supplement,"Holycross, M.",2026-08-31,draft,Watson1979GCA 43; 313,Watson,1979,,Geochimica et Cosmochimica Acta,43,313,,"Zhang 2010 Table 1 xls, Entry# ; Run# 22"
DDB003346,1.0.0,isothermal_d,,Ca,,45-,,tracer,none,unspecified,melt,Soda-lime Aluminosilicate,,,,melt_simple,,,false,false,soda-lime aluminosilicate; SiO2=56;Al2O3=10;CaO=5;Na2O=29,wt_pct_oxide,56,,10,,,,,,,5,29,,,,,,,anhydrous_total=100,,,,,,,1573.15,1573.15,1573.15,1573.15,K,3000000000,3000000000,3000000000,3000,MPa,,,,,piston_cylinder,6610,,,,,,,,,,,,,,,,,,5.29e-11,-10.276544328,,,5.29e-11,m2/s,,,,autoradiography,thin_film,microdensitometer (beta track counting),true,,,false,use_with_caution,,,provenance=compilation_2010; v0_source=zhang_table1; Type_of_dif_as_printed=TD; Type_of_exp_as_printed=thin source; Analytical_as_printed=microdensitometer (beta track counting); Apparatus_as_printed=PCA; Capsule_as_printed=double Pt; pres_medium_as_printed=AgCl; R unstated in spreadsheet; compiler gas_constant_used_j_mol_k=8.314,supplement,"Holycross, M.",2026-08-31,draft,Watson1979GCA 43; 313,Watson,1979,,Geochimica et Cosmochimica Acta,43,313,,"Zhang 2010 Table 1 xls, Entry# ; Run# 18"
DDB003347,1.0.0,isothermal_d,,Ca,,45-,,tracer,none,unspecified,melt,Rhyolite3,,,,melt_rhyolite,,,false,false,rhyolite3; SiO2=76.01;TiO2=0.11;Al2O3=13;FeOt=0.7;MnO=0.08;MgO=0.09;CaO=0.52;Na2O=3.65;K2O=4.81,wt_pct_oxide,76.01,0.11,13,,0.7,,,0.08,0.09,0.52,3.65,4.81,,,,,,anhydrous_total=99.14,true,6.2,,,,,973.15,973.15,973.15,973.15,K,210000000,210000000,210000000,210,MPa,,,,,cold_seal,172200,,,,,,,,,,,,,,,,,,9.18e-13,-12.0371573188,,,9.18e-13,m2/s,,,,autoradiography,thin_film,microdensitometer,true,,,false,use_with_caution,,,provenance=compilation_2010; v0_source=zhang_table1; Type_of_dif_as_printed=TD; Type_of_exp_as_printed=thin source; Analytical_as_printed=microdensitometer; Apparatus_as_printed=CSV; Capsule_as_printed=Pt; R unstated in spreadsheet; compiler gas_constant_used_j_mol_k=8.314,supplement,"Holycross, M.",2026-08-31,draft,Watson1981EPSL 52; 291,Watson,1981,,Earth and Planetary Science Letters,52,291,10.1016/0012-821x(81)90184-9,"Zhang 2010 Table 1 xls, Entry# "
DDB003348,1.0.0,isothermal_d,,Ca,,45-,,tracer,none,unspecified,melt,Rhyolite3,,,,melt_rhyolite,,,false,false,rhyolite3; SiO2=76.01;TiO2=0.11;Al2O3=13;FeOt=0.7;MnO=0.08;MgO=0.09;CaO=0.52;Na2O=3.65;K2O=4.81,wt_pct_oxide,76.01,0.11,13,,0.7,,,0.08,0.09,0.52,3.65,4.81,,,,,,anhydrous_total=99.14,true,6.2,,,,,1023.15,1023.15,1023.15,1023.15,K,210000000,210000000,210000000,210,MPa,,,,,cold_seal,87720,,,,,,,,,,,,,,,,,,1.96e-12,-11.7077439286,,,1.96e-12,m2/s,,,,autoradiography,thin_film,microdensitometer,true,,,false,use_with_caution,,,provenance=compilation_2010; v0_source=zhang_table1; Type_of_dif_as_printed=TD; Type_of_exp_as_printed=thin source; Analytical_as_printed=microdensitometer; Apparatus_as_printed=CSV; Capsule_as_printed=Pt; R unstated in spreadsheet; compiler gas_constant_used_j_mol_k=8.314,supplement,"Holycross, M.",2026-08-31,draft,Watson1981EPSL 52; 291,Watson,1981,,Earth and Planetary Science Letters,52,291,10.1016/0012-821x(81)90184-9,"Zhang 2010 Table 1 xls, Entry# "
DDB003349,1.0.0,isothermal_d,,Ca,,45-,,tracer,none,unspecified,melt,Rhyolite3,,,,melt_rhyolite,,,false,false,rhyolite3; SiO2=76.01;TiO2=0.11;Al2O3=13;FeOt=0.7;MnO=0.08;MgO=0.09;CaO=0.52;Na2O=3.65;K2O=4.81,wt_pct_oxide,76.01,0.11,13,,0.7,,,0.08,0.09,0.52,3.65,4.81,,,,,,anhydrous_total=99.14,true,6.2,,,,,1023.15,1023.15,1023.15,1023.15,K,210000000,210000000,210000000,210,MPa,,,,,cold_seal,172080,,,,,,,,,,,,,,,,,,2.38e-12,-11.6234230429,,,2.38e-12,m2/s,,,,autoradiography,thin_film,microdensitometer,true,,,false,use_with_caution,,,provenance=compilation_2010; v0_source=zhang_table1; Type_of_dif_as_printed=TD; Type_of_exp_as_printed=thin source; Analytical_as_printed=microdensitometer; Apparatus_as_printed=CSV; Capsule_as_printed=Pt; R unstated in spreadsheet; compiler gas_constant_used_j_mol_k=8.314,supplement,"Holycross, M.",2026-08-31,draft,Watson1981EPSL 52; 291,Watson,1981,,Earth and Planetary Science Letters,52,291,10.1016/0012-821x(81)90184-9,"Zhang 2010 Table 1 xls, Entry# "
DDB003350,1.0.0,isothermal_d,,Ca,,45-,,tracer,none,unspecified,melt,Rhyolite3,,,,melt_rhyolite,,,false,false,rhyolite3; SiO2=76.01;TiO2=0.11;Al2O3=13;FeOt=0.7;MnO=0.08;MgO=0.09;CaO=0.52;Na2O=3.65;K2O=4.81,wt_pct_oxide,76.01,0.11,13,,0.7,,,0.08,0.09,0.52,3.65,4.81,,,,,,anhydrous_total=99.14,true,6.2,,,,,1073.15,1073.15,1073.15,1073.15,K,210000000,210000000,210000000,210,MPa,,,,,cold_seal,43860,,,,,,,,,,,,,,,,,,2.93e-12,-11.5331323796,,,2.93e-12,m2/s,,,,autoradiography,thin_film,microdensitometer,true,,,false,use_with_caution,,,provenance=compilation_2010; v0_source=zhang_table1; Type_of_dif_as_printed=TD; Type_of_exp_as_printed=thin source; Analytical_as_printed=microdensitometer; Apparatus_as_printed=CSV; Capsule_as_printed=Pt; R unstated in spreadsheet; compiler gas_constant_used_j_mol_k=8.314,supplement,"Holycross, M.",2026-08-31,draft,Watson1981EPSL 52; 291,Watson,1981,,Earth and Planetary Science Letters,52,291,10.1016/0012-821x(81)90184-9,"Zhang 2010 Table 1 xls, Entry# "
DDB003351,1.0.0,isothermal_d,,Ca,,45-,,tracer,none,unspecified,melt,Rhyolite3,,,,melt_rhyolite,,,false,false,rhyolite3; SiO2=76.01;TiO2=0.11;Al2O3=13;FeOt=0.7;MnO=0.08;MgO=0.09;CaO=0.52;Na2O=3.65;K2O=4.81,wt_pct_oxide,76.01,0.11,13,,0.7,,,0.08,0.09,0.52,3.65,4.81,,,,,,anhydrous_total=99.14,true,6.2,,,,,1073.15,1073.15,1073.15,1073.15,K,210000000,210000000,210000000,210,MPa,,,,,cold_seal,167280,,,,,,,,,,,,,,,,,,3.72e-12,-11.4294570601,,,3.72e-12,m2/s,,,,autoradiography,thin_film,microdensitometer,true,,,false,use_with_caution,,,provenance=compilation_2010; v0_source=zhang_table1; Type_of_dif_as_printed=TD; Type_of_exp_as_printed=thin source; Analytical_as_printed=microdensitometer; Apparatus_as_printed=CSV; Capsule_as_printed=Pt; R unstated in spreadsheet; compiler gas_constant_used_j_mol_k=8.314,supplement,"Holycross, M.",2026-08-31,draft,Watson1981EPSL 52; 291,Watson,1981,,Earth and Planetary Science Letters,52,291,10.1016/0012-821x(81)90184-9,"Zhang 2010 Table 1 xls, Entry# "
DDB003352,1.0.0,isothermal_d,,Ca,,45-,,tracer,none,unspecified,melt,Rhyolite3,,,,melt_rhyolite,,,false,false,rhyolite3; SiO2=76.01;TiO2=0.11;Al2O3=13;FeOt=0.7;MnO=0.08;MgO=0.09;CaO=0.52;Na2O=3.65;K2O=4.81,wt_pct_oxide,76.01,0.11,13,,0.7,,,0.08,0.09,0.52,3.65,4.81,,,,,,anhydrous_total=99.14,true,3.5,,,,,973.15,973.15,973.15,973.15,K,210000000,210000000,210000000,210,MPa,,,,,cold_seal,165000,,,,,,,,,,,,,,,,,,1.55e-13,-12.8096683018,,,1.55e-13,m2/s,,,,autoradiography,thin_film,microdensitometer,true,,,false,use_with_caution,,,provenance=compilation_2010; v0_source=zhang_table1; Type_of_dif_as_printed=TD; Type_of_exp_as_printed=thin source; Analytical_as_printed=microdensitometer; Apparatus_as_printed=CSV; Capsule_as_printed=Pt; R unstated in spreadsheet; compiler gas_constant_used_j_mol_k=8.314,supplement,"Holycross, M.",2026-08-31,draft,Watson1981EPSL 52; 291,Watson,1981,,Earth and Planetary Science Letters,52,291,10.1016/0012-821x(81)90184-9,"Zhang 2010 Table 1 xls, Entry# "
DDB003353,1.0.0,isothermal_d,,Ca,,45-,,tracer,none,unspecified,melt,Rhyolite3,,,,melt_rhyolite,,,false,false,rhyolite3; SiO2=76.01;TiO2=0.11;Al2O3=13;FeOt=0.7;MnO=0.08;MgO=0.09;CaO=0.52;Na2O=3.65;K2O=4.81,wt_pct_oxide,76.01,0.11,13,,0.7,,,0.08,0.09,0.52,3.65,4.81,,,,,,anhydrous_total=99.14,true,3.5,,,,,1073.15,1073.15,1073.15,1073.15,K,210000000,210000000,210000000,210,MPa,,,,,cold_seal,85140,,,,,,,,,,,,,,,,,,2.27e-13,-12.6439741428,,,2.27e-13,m2/s,,,,autoradiography,thin_film,microdensitometer,true,,,false,use_with_caution,,,provenance=compilation_2010; v0_source=zhang_table1; Type_of_dif_as_printed=TD; Type_of_exp_as_printed=thin source; Analytical_as_printed=microdensitometer; Apparatus_as_printed=CSV; Capsule_as_printed=Pt; R unstated in spreadsheet; compiler gas_constant_used_j_mol_k=8.314,supplement,"Holycross, M.",2026-08-31,draft,Watson1981EPSL 52; 291,Watson,1981,,Earth and Planetary Science Letters,52,291,10.1016/0012-821x(81)90184-9,"Zhang 2010 Table 1 xls, Entry# "
DDB003354,1.0.0,isothermal_d,,Ca,,45-,,tracer,none,unspecified,melt,Rhyolite3,,,,melt_rhyolite,,,false,false,rhyolite3; SiO2=76.01;TiO2=0.11;Al2O3=13;FeOt=0.7;MnO=0.08;MgO=0.09;CaO=0.52;Na2O=3.65;K2O=4.81,wt_pct_oxide,76.01,0.11,13,,0.7,,,0.08,0.09,0.52,3.65,4.81,,,,,,anhydrous_total=99.14,,,,,,,973.15,973.15,973.15,973.15,K,210000000,210000000,210000000,210,MPa,,,,,cold_seal,941400,,,,,,,,,,,,,,,,,,2.4e-15,-14.6197887583,,,2.4e-15,m2/s,,,,autoradiography,thin_film,microdensitometer,true,,,false,use_with_caution,,beta-particle penetration effect is not accounted for,provenance=compilation_2010; v0_source=zhang_table1; Type_of_dif_as_printed=TD; Type_of_exp_as_printed=thin source; Analytical_as_printed=microdensitometer; Apparatus_as_printed=CSV; Capsule_as_printed=Pt; R unstated in spreadsheet; compiler gas_constant_used_j_mol_k=8.314,supplement,"Holycross, M.",2026-08-31,draft,Watson1981EPSL 52; 291,Watson,1981,,Earth and Planetary Science Letters,52,291,10.1016/0012-821x(81)90184-9,"Zhang 2010 Table 1 xls, Entry# "
DDB003355,1.0.0,isothermal_d,,Ca,,45-,,tracer,none,unspecified,melt,Rhyolite3,,,,melt_rhyolite,,,false,false,rhyolite3; SiO2=76.01;TiO2=0.11;Al2O3=13;FeOt=0.7;MnO=0.08;MgO=0.09;CaO=0.52;Na2O=3.65;K2O=4.81,wt_pct_oxide,76.01,0.11,13,,0.7,,,0.08,0.09,0.52,3.65,4.81,,,,,,anhydrous_total=99.14,,,,,,,1073.15,1073.15,1073.15,1073.15,K,210000000,210000000,210000000,210,MPa,,,,,cold_seal,330840,,,,,,,,,,,,,,,,,,5.2e-15,-14.2839966564,,,5.2e-15,m2/s,,,,autoradiography,thin_film,microdensitometer,true,,,false,use_with_caution,,beta-particle penetration effect is not accounted for,provenance=compilation_2010; v0_source=zhang_table1; Type_of_dif_as_printed=TD; Type_of_exp_as_printed=thin source; Analytical_as_printed=microdensitometer; Apparatus_as_printed=CSV; Capsule_as_printed=Pt; R unstated in spreadsheet; compiler gas_constant_used_j_mol_k=8.314,supplement,"Holycross, M.",2026-08-31,draft,Watson1981EPSL 52; 291,Watson,1981,,Earth and Planetary Science Letters,52,291,10.1016/0012-821x(81)90184-9,"Zhang 2010 Table 1 xls, Entry# "
DDB003356,1.0.0,isothermal_d,,Ca,,45-,,tracer,none,unspecified,melt,Rhyolite3,,,,melt_rhyolite,,,false,false,rhyolite3; SiO2=76.01;TiO2=0.11;Al2O3=13;FeOt=0.7;MnO=0.08;MgO=0.09;CaO=0.52;Na2O=3.65;K2O=4.81,wt_pct_oxide,76.01,0.11,13,,0.7,,,0.08,0.09,0.52,3.65,4.81,,,,,,anhydrous_total=99.14,,,,,,,1173.15,1173.15,1173.15,1173.15,K,210000000,210000000,210000000,210,MPa,,,,,cold_seal,268812,,,,,,,,,,,,,,,,,,3.6e-14,-13.4436974992,,,3.6e-14,m2/s,,,,autoradiography,thin_film,microdensitometer,true,,,false,use_with_caution,,beta-particle penetration effect is not accounted for,provenance=compilation_2010; v0_source=zhang_table1; Type_of_dif_as_printed=TD; Type_of_exp_as_printed=thin source; Analytical_as_printed=microdensitometer; Apparatus_as_printed=CSV; Capsule_as_printed=Pt; R unstated in spreadsheet; compiler gas_constant_used_j_mol_k=8.314,supplement,"Holycross, M.",2026-08-31,draft,Watson1981EPSL 52; 291,Watson,1981,,Earth and Planetary Science Letters,52,291,10.1016/0012-821x(81)90184-9,"Zhang 2010 Table 1 xls, Entry# "
DDB003357,1.0.0,isothermal_d,,C,,14-,,tracer,none,unspecified,melt,Sodium Aluminosilicate melt,,,,melt_simple,,,false,false,sodium aluminosilicate melt; SiO2=60;Al2O3=10;Na2O=30,wt_pct_oxide,60,,10,,,,,,,,30,,,,,,,anhydrous_total=100,,,,,,,1073.15,1073.15,1073.15,1073.15,K,50000000,50000000,50000000,50,MPa,,,,,cold_seal,259200,,,,,,,,,,,,,,,,,,7.71e-14,-13.1129456219,,,7.71e-14,m2/s,,,,autoradiography,thin_film,C-14 beta-track mapping,true,,true,false,use_with_caution,,tracer dif of C-14,provenance=compilation_2010; v0_source=zhang_table1; Type_of_dif_as_printed=Tracer; C_range_as_printed=trace; Type_of_exp_as_printed=thin film; Analytical_as_printed=C-14 beta-track mapping; Apparatus_as_printed=Cold seal; Capsule_as_printed=sealed Pt; pres_medium_as_printed=Ar; R unstated in spreadsheet; compiler gas_constant_used_j_mol_k=8.314,supplement,"Holycross, M.",2026-08-31,draft,Watson1982EPSL 61; 346,Watson,1982,,Earth and Planetary Science Letters,61,346,,"Zhang 2010 Table 1 xls, Entry# ; Run# R3"
DDB003358,1.0.0,isothermal_d,,C,,14-,,tracer,none,unspecified,melt,Sodium Aluminosilicate melt,,,,melt_simple,,,false,false,sodium aluminosilicate melt; SiO2=60;Al2O3=10;Na2O=30,wt_pct_oxide,60,,10,,,,,,,,30,,,,,,,anhydrous_total=100,,,,,,,1073.15,1073.15,1073.15,1073.15,K,50000000,50000000,50000000,50,MPa,,,,,cold_seal,259200,,,,,,,,,,,,,,,,,,1.82e-13,-12.739928612,,,1.82e-13,m2/s,,,,autoradiography,thin_film,C-14 beta-track mapping,true,,true,false,use_with_caution,,tracer dif of C-14,provenance=compilation_2010; v0_source=zhang_table1; Type_of_dif_as_printed=Tracer; C_range_as_printed=trace; Type_of_exp_as_printed=thin film; Analytical_as_printed=C-14 beta-track mapping; Apparatus_as_printed=Cold seal; Capsule_as_printed=sealed Pt; pres_medium_as_printed=Ar; R unstated in spreadsheet; compiler gas_constant_used_j_mol_k=8.314,supplement,"Holycross, M.",2026-08-31,draft,Watson1982EPSL 61; 346,Watson,1982,,Earth and Planetary Science Letters,61,346,,"Zhang 2010 Table 1 xls, Entry# ; Run# R6"
DDB003359,1.0.0,isothermal_d,,C,,14-,,tracer,none,unspecified,melt,Sodium Aluminosilicate melt,,,,melt_simple,,,false,false,sodium aluminosilicate melt; SiO2=60;Al2O3=10;Na2O=30,wt_pct_oxide,60,,10,,,,,,,,30,,,,,,,anhydrous_total=100,,,,,,,1373.15,1373.15,1373.15,1373.15,K,200000000,200000000,200000000,200,MPa,,,,,internally_heated_pressure_vessel,86400,,,,,,,,,,,,,,,,,,9.58e-12,-11.0186344909,,,9.58e-12,m2/s,,,,autoradiography,thin_film,C-14 beta-track mapping,true,,true,false,use_with_caution,,tracer dif of C-14,provenance=compilation_2010; v0_source=zhang_table1; Type_of_dif_as_printed=Tracer; C_range_as_printed=trace; Type_of_exp_as_printed=thin film; Analytical_as_printed=C-14 beta-track mapping; Apparatus_as_printed=IHPV; Capsule_as_printed=sealed Pt; pres_medium_as_printed=Ar; R unstated in spreadsheet; compiler gas_constant_used_j_mol_k=8.314,supplement,"Holycross, M.",2026-08-31,draft,Watson1982EPSL 61; 346,Watson,1982,,Earth and Planetary Science Letters,61,346,,"Zhang 2010 Table 1 xls, Entry# ; Run# R10"
DDB003360,1.0.0,isothermal_d,,C,,14-,,tracer,none,unspecified,melt,Sodium Aluminosilicate melt,,,,melt_simple,,,false,false,sodium aluminosilicate melt; SiO2=60;Al2O3=10;Na2O=30,wt_pct_oxide,60,,10,,,,,,,,30,,,,,,,anhydrous_total=100,,,,,,,1473.15,1473.15,1473.15,1473.15,K,600000000,600000000,600000000,600,MPa,,,,,piston_cylinder,7200,,,,,,,,,,,,,,,,,,2.45e-11,-10.6108339156,,,2.45e-11,m2/s,,,,autoradiography,thin_film,C-14 beta-track mapping,true,,true,false,use_with_caution,,tracer dif of C-14,provenance=compilation_2010; v0_source=zhang_table1; Type_of_dif_as_printed=Tracer; C_range_as_printed=trace; Type_of_exp_as_printed=thin film; Analytical_as_printed=C-14 beta-track mapping; Apparatus_as_printed=Piston-cylinder; Capsule_as_printed=sealed Pt; pres_medium_as_printed=NaCl+pyrex+Al2O3; R unstated in spreadsheet; compiler gas_constant_used_j_mol_k=8.314,supplement,"Holycross, M.",2026-08-31,draft,Watson1982EPSL 61; 346,Watson,1982,,Earth and Planetary Science Letters,61,346,,"Zhang 2010 Table 1 xls, Entry# ; Run# C3"
DDB003361,1.0.0,isothermal_d,,C,,14-,,tracer,none,unspecified,melt,Sodium Aluminosilicate melt,,,,melt_simple,,,false,false,sodium aluminosilicate melt; SiO2=60;Al2O3=10;Na2O=30,wt_pct_oxide,60,,10,,,,,,,,30,,,,,,,anhydrous_total=100,,,,,,,1573.15,1573.15,1573.15,1573.15,K,600000000,600000000,600000000,600,MPa,,,,,piston_cylinder,3600,,,,,,,,,,,,,,,,,,7.21e-11,-10.1420647353,,,7.21e-11,m2/s,,,,autoradiography,thin_film,C-14 beta-track mapping,true,,true,false,use_with_caution,,tracer dif of C-14,provenance=compilation_2010; v0_source=zhang_table1; Type_of_dif_as_printed=Tracer; C_range_as_printed=trace; Type_of_exp_as_printed=thin film; Analytical_as_printed=C-14 beta-track mapping; Apparatus_as_printed=Piston-cylinder; Capsule_as_printed=sealed Pt; pres_medium_as_printed=NaCl+pyrex+Al2O3; R unstated in spreadsheet; compiler gas_constant_used_j_mol_k=8.314,supplement,"Holycross, M.",2026-08-31,draft,Watson1982EPSL 61; 346,Watson,1982,,Earth and Planetary Science Letters,61,346,,"Zhang 2010 Table 1 xls, Entry# ; Run# C4"
DDB003362,1.0.0,isothermal_d,,C,,14-,,tracer,none,unspecified,melt,Sodium Aluminosilicate melt,,,,melt_simple,,,false,false,sodium aluminosilicate melt; SiO2=60;Al2O3=10;Na2O=30,wt_pct_oxide,60,,10,,,,,,,,30,,,,,,,anhydrous_total=100,,,,,,,1623.15,1623.15,1623.15,1623.15,K,600000000,600000000,600000000,600,MPa,,,,,piston_cylinder,1800,,,,,,,,,,,,,,,,,,1.35e-10,-9.8696662315,,,1.35e-10,m2/s,,,,autoradiography,thin_film,C-14 beta-track mapping,true,,true,false,use_with_caution,,tracer dif of C-14,provenance=compilation_2010; v0_source=zhang_table1; Type_of_dif_as_printed=Tracer; C_range_as_printed=trace; Type_of_exp_as_printed=thin film; Analytical_as_printed=C-14 beta-track mapping; Apparatus_as_printed=Piston-cylinder; Capsule_as_printed=sealed Pt; pres_medium_as_printed=NaCl+pyrex+Al2O3; R unstated in spreadsheet; compiler gas_constant_used_j_mol_k=8.314,supplement,"Holycross, M.",2026-08-31,draft,Watson1982EPSL 61; 346,Watson,1982,,Earth and Planetary Science Letters,61,346,,"Zhang 2010 Table 1 xls, Entry# ; Run# C5"
DDB003363,1.0.0,isothermal_d,,C,,14-,,tracer,none,unspecified,melt,Sodium Aluminosilicate melt,,,,melt_simple,,,false,false,sodium aluminosilicate melt; SiO2=60;Al2O3=10;Na2O=30,wt_pct_oxide,60,,10,,,,,,,,30,,,,,,,anhydrous_total=100,,,,,,,1423.15,1423.15,1423.15,1423.15,K,600000000,600000000,600000000,600,MPa,,,,,piston_cylinder,28800,,,,,,,,,,,,,,,,,,2.02e-11,-10.6946486306,,,2.02e-11,m2/s,,,,autoradiography,thin_film,C-14 beta-track mapping,true,,true,false,use_with_caution,,tracer dif of C-14,provenance=compilation_2010; v0_source=zhang_table1; Type_of_dif_as_printed=Tracer; C_range_as_printed=trace; Type_of_exp_as_printed=thin film; Analytical_as_printed=C-14 beta-track mapping; Apparatus_as_printed=Piston-cylinder; Capsule_as_printed=sealed Pt; pres_medium_as_printed=NaCl+pyrex+Al2O3; R unstated in spreadsheet; compiler gas_constant_used_j_mol_k=8.314,supplement,"Holycross, M.",2026-08-31,draft,Watson1982EPSL 61; 346,Watson,1982,,Earth and Planetary Science Letters,61,346,,"Zhang 2010 Table 1 xls, Entry# ; Run# C6"
DDB003364,1.0.0,isothermal_d,,C,,14-,,tracer,none,unspecified,melt,Rhyolite4,,,,melt_rhyolite,,,false,false,rhyolite4; SiO2=76.37;TiO2=0.15;Al2O3=13.35;FeOt=0.79;MnO=0.06;MgO=0.07;CaO=0.51;Na2O=4.31;K2O=4.67,wt_pct_oxide,76.37,0.15,13.35,,0.79,,,0.06,0.07,0.51,4.31,4.67,,,,,,anhydrous_total=100.28,true,0.15,,,,,1373.15,1373.15,1373.15,1373.15,K,1000000000,1000000000,1000000000,1000,MPa,,,,,piston_cylinder,24300,,,,,,,,,,,,,,,,,,2.18776162395e-12,-11.66,,,2.18776162394955e-12,m2/s,,,,autoradiography,thin_film,C-14 beta-track mapping,true,,true,false,use_with_caution,,tracer diffusion of C-14 and Cl-36,provenance=compilation_2010; v0_source=zhang_table1; Type_of_dif_as_printed=Tracer; C_range_as_printed=trace; Type_of_exp_as_printed=thin film; Analytical_as_printed=C-14 beta-track mapping; Apparatus_as_printed=Piston-cylinder; Capsule_as_printed=sealed Pt; pres_medium_as_printed=NaCl+pyrex+Al2O3; R unstated in spreadsheet; compiler gas_constant_used_j_mol_k=8.314,supplement,"Holycross, M.",2026-08-31,draft,Watson1991GCA 55; 1897,Watson,1991,,Geochimica et Cosmochimica Acta,55,1897,,"Zhang 2010 Table 1 xls, Entry# ; Run# 9a"
DDB003365,1.0.0,isothermal_d,,C,,14-,,tracer,none,unspecified,melt,Rhyolite4,,,,melt_rhyolite,,,false,false,rhyolite4; SiO2=76.37;TiO2=0.15;Al2O3=13.35;FeOt=0.79;MnO=0.06;MgO=0.07;CaO=0.51;Na2O=4.31;K2O=4.67,wt_pct_oxide,76.37,0.15,13.35,,0.79,,,0.06,0.07,0.51,4.31,4.67,,,,,,anhydrous_total=100.28,true,0.15,,,,,1273.15,1273.15,1273.15,1273.15,K,1000000000,1000000000,1000000000,1000,MPa,,,,,piston_cylinder,43000,,,,,,,,,,,,,,,,,,6.76082975392e-13,-12.17,,,6.76082975391981e-13,m2/s,,,,autoradiography,thin_film,C-14 beta-track mapping,true,,true,false,use_with_caution,,tracer diffusion of C-14 and Cl-36,provenance=compilation_2010; v0_source=zhang_table1; Type_of_dif_as_printed=Tracer; C_range_as_printed=trace; Type_of_exp_as_printed=thin film; Analytical_as_printed=C-14 beta-track mapping; Apparatus_as_printed=Piston-cylinder; Capsule_as_printed=sealed Pt; pres_medium_as_printed=NaCl+pyrex+Al2O3; R unstated in spreadsheet; compiler gas_constant_used_j_mol_k=8.314,supplement,"Holycross, M.",2026-08-31,draft,Watson1991GCA 55; 1897,Watson,1991,,Geochimica et Cosmochimica Acta,55,1897,,"Zhang 2010 Table 1 xls, Entry# ; Run# 11a"
DDB003366,1.0.0,isothermal_d,,C,,14-,,tracer,none,unspecified,melt,Sodium Aluminosilicate melt,,,,melt_simple,,,false,false,sodium aluminosilicate melt; SiO2=60;Al2O3=10;Na2O=30,wt_pct_oxide,60,,10,,,,,,,,30,,,,,,,anhydrous_total=100,,,,,,,1473.15,1473.15,1473.15,1473.15,K,1200000000,1200000000,1200000000,1200,MPa,,,,,piston_cylinder,9480,,,,,,,,,,,,,,,,,,1.35e-11,-10.8696662315,,,1.35e-11,m2/s,,,,autoradiography,thin_film,C-14 beta-track mapping,true,,true,false,use_with_caution,,tracer dif of C-14,provenance=compilation_2010; v0_source=zhang_table1; Type_of_dif_as_printed=Tracer; C_range_as_printed=trace; Type_of_exp_as_printed=thin film; Analytical_as_printed=C-14 beta-track mapping; Apparatus_as_printed=Piston-cylinder; Capsule_as_printed=sealed Pt; pres_medium_as_printed=NaCl+pyrex+Al2O3; R unstated in spreadsheet; compiler gas_constant_used_j_mol_k=8.314,supplement,"Holycross, M.",2026-08-31,draft,Watson1982EPSL 61; 346,Watson,1982,,Earth and Planetary Science Letters,61,346,,"Zhang 2010 Table 1 xls, Entry# ; Run# C13"
DDB003367,1.0.0,isothermal_d,,C,,14-,,tracer,none,unspecified,melt,Iron-free Basalt,,,,melt_basalt,,,false,false,iron-free basalt; SiO2=52.9;TiO2=2.1;Al2O3=13.2;MgO=16.6;CaO=10.6;Na2O=3;K2O=1.1;P2O5=0.5,wt_pct_oxide,52.9,2.1,13.2,,,,,,16.6,10.6,3,1.1,0.5,,,,,anhydrous_total=100,,,,,,,1623.15,1623.15,1623.15,1623.15,K,1500000000,1500000000,1500000000,1500,MPa,,,,,piston_cylinder,5760,,,,,,,,,,,,,,,,,,2.3e-11,-10.638272164,,,2.3e-11,m2/s,,,,autoradiography,thin_film,C-14 beta-track mapping,true,,true,false,use_with_caution,,tracer dif of C-14,provenance=compilation_2010; v0_source=zhang_table1; Type_of_dif_as_printed=Tracer; C_range_as_printed=trace; Type_of_exp_as_printed=thin film; Analytical_as_printed=C-14 beta-track mapping; Apparatus_as_printed=Piston-cylinder; Capsule_as_printed=sealed Pt; pres_medium_as_printed=NaCl+pyrex+Al2O3; R unstated in spreadsheet; compiler gas_constant_used_j_mol_k=8.314,supplement,"Holycross, M.",2026-08-31,draft,Watson1982EPSL 61; 346,Watson,1982,,Earth and Planetary Science Letters,61,346,,"Zhang 2010 Table 1 xls, Entry# ; Run# C7"
DDB003368,1.0.0,isothermal_d,,C,,14-,,tracer,none,unspecified,melt,Iron-free Basalt,,,,melt_basalt,,,false,false,iron-free basalt; SiO2=52.9;TiO2=2.1;Al2O3=13.2;MgO=16.6;CaO=10.6;Na2O=3;K2O=1.1;P2O5=0.5,wt_pct_oxide,52.9,2.1,13.2,,,,,,16.6,10.6,3,1.1,0.5,,,,,anhydrous_total=100,,,,,,,1723.15,1723.15,1723.15,1723.15,K,1500000000,1500000000,1500000000,1500,MPa,,,,,piston_cylinder,1800,,,,,,,,,,,,,,,,,,6.7e-11,-10.1739251973,,,6.7e-11,m2/s,,,,autoradiography,thin_film,C-14 beta-track mapping,true,,true,false,use_with_caution,,tracer dif of C-14,provenance=compilation_2010; v0_source=zhang_table1; Type_of_dif_as_printed=Tracer; C_range_as_printed=trace; Type_of_exp_as_printed=thin film; Analytical_as_printed=C-14 beta-track mapping; Apparatus_as_printed=Piston-cylinder; Capsule_as_printed=sealed Pt; pres_medium_as_printed=NaCl+pyrex+Al2O3; R unstated in spreadsheet; compiler gas_constant_used_j_mol_k=8.314,supplement,"Holycross, M.",2026-08-31,draft,Watson1982EPSL 61; 346,Watson,1982,,Earth and Planetary Science Letters,61,346,,"Zhang 2010 Table 1 xls, Entry# ; Run# C9"
DDB003369,1.0.0,isothermal_d,,C,,14-,,tracer,none,unspecified,melt,Iron-free Basalt,,,,melt_basalt,,,false,false,iron-free basalt; SiO2=52.9;TiO2=2.1;Al2O3=13.2;MgO=16.6;CaO=10.6;Na2O=3;K2O=1.1;P2O5=0.5,wt_pct_oxide,52.9,2.1,13.2,,,,,,16.6,10.6,3,1.1,0.5,,,,,anhydrous_total=100,,,,,,,1773.15,1773.15,1773.15,1773.15,K,1500000000,1500000000,1500000000,1500,MPa,,,,,piston_cylinder,1020,,,,,,,,,,,,,,,,,,1.01e-10,-9.99567862622,,,1.01e-10,m2/s,,,,autoradiography,thin_film,C-14 beta-track mapping,true,,true,false,use_with_caution,,tracer dif of C-14,provenance=compilation_2010; v0_source=zhang_table1; Type_of_dif_as_printed=Tracer; C_range_as_printed=trace; Type_of_exp_as_printed=thin film; Analytical_as_printed=C-14 beta-track mapping; Apparatus_as_printed=Piston-cylinder; Capsule_as_printed=sealed Pt; pres_medium_as_printed=NaCl+pyrex+Al2O3; R unstated in spreadsheet; compiler gas_constant_used_j_mol_k=8.314,supplement,"Holycross, M.",2026-08-31,draft,Watson1982EPSL 61; 346,Watson,1982,,Earth and Planetary Science Letters,61,346,,"Zhang 2010 Table 1 xls, Entry# ; Run# C10"
DDB003370,1.0.0,isothermal_d,,C,,14-,,tracer,none,unspecified,melt,Iron-free Basalt,,,,melt_basalt,,,false,false,iron-free basalt; SiO2=52.9;TiO2=2.1;Al2O3=13.2;MgO=16.6;CaO=10.6;Na2O=3;K2O=1.1;P2O5=0.5,wt_pct_oxide,52.9,2.1,13.2,,,,,,16.6,10.6,3,1.1,0.5,,,,,anhydrous_total=100,,,,,,,1673.15,1673.15,1673.15,1673.15,K,1500000000,1500000000,1500000000,1500,MPa,,,,,piston_cylinder,3660,,,,,,,,,,,,,,,,,,3.12e-11,-10.505845406,,,3.12e-11,m2/s,,,,autoradiography,thin_film,C-14 beta-track mapping,true,,true,false,use_with_caution,,tracer dif of C-14,provenance=compilation_2010; v0_source=zhang_table1; Type_of_dif_as_printed=Tracer; C_range_as_printed=trace; Type_of_exp_as_printed=thin film; Analytical_as_printed=C-14 beta-track mapping; Apparatus_as_printed=Piston-cylinder; Capsule_as_printed=sealed Pt; pres_medium_as_printed=NaCl+pyrex+Al2O3; R unstated in spreadsheet; compiler gas_constant_used_j_mol_k=8.314,supplement,"Holycross, M.",2026-08-31,draft,Watson1982EPSL 61; 346,Watson,1982,,Earth and Planetary Science Letters,61,346,,"Zhang 2010 Table 1 xls, Entry# ; Run# C11"
DDB003371,1.0.0,isothermal_d,,C,,14-,,tracer,none,unspecified,melt,Sodium Aluminosilicate melt,,,,melt_simple,,,false,false,sodium aluminosilicate melt; SiO2=60;Al2O3=10;Na2O=30,wt_pct_oxide,60,,10,,,,,,,,30,,,,,,,anhydrous_total=100,,,,,,,1473.15,1473.15,1473.15,1473.15,K,1800000000,1800000000,1800000000,1800,MPa,,,,,piston_cylinder,11940,,,,,,,,,,,,,,,,,,8.37e-12,-11.077274542,,,8.37e-12,m2/s,,,,autoradiography,thin_film,C-14 beta-track mapping,true,,true,false,use_with_caution,,tracer dif of C-14,provenance=compilation_2010; v0_source=zhang_table1; Type_of_dif_as_printed=Tracer; C_range_as_printed=trace; Type_of_exp_as_printed=thin film; Analytical_as_printed=C-14 beta-track mapping; Apparatus_as_printed=Piston-cylinder; Capsule_as_printed=sealed Pt; pres_medium_as_printed=NaCl+pyrex+Al2O3; R unstated in spreadsheet; compiler gas_constant_used_j_mol_k=8.314,supplement,"Holycross, M.",2026-08-31,draft,Watson1982EPSL 61; 346,Watson,1982,,Earth and Planetary Science Letters,61,346,,"Zhang 2010 Table 1 xls, Entry# ; Run# C14"
DDB003372,1.0.0,isothermal_d,,C,,14-,,tracer,none,unspecified,melt,Wet Rhyolite4,,,,melt_rhyolite,,,false,false,wet rhyolite4; SiO2=76.37;TiO2=0.15;Al2O3=13.35;FeOt=0.79;MnO=0.06;MgO=0.07;CaO=0.51;Na2O=4.31;K2O=4.67,wt_pct_oxide,76.37,0.15,13.35,,0.79,,,0.06,0.07,0.51,4.31,4.67,,,,,,anhydrous_total=100.28,true,2,,,,,1373.15,1373.15,1373.15,1373.15,K,1000000000,1000000000,1000000000,1000,MPa,,,,,piston_cylinder,24300,,,,,,,,,,,,,,,,,,5.2480746025e-12,-11.28,,,5.24807460249769e-12,m2/s,,,,autoradiography,thin_film,C-14 beta-track mapping,true,,true,false,use_with_caution,,tracer diffusion of C-14 and Cl-36,provenance=compilation_2010; v0_source=zhang_table1; Type_of_dif_as_printed=Tracer; C_range_as_printed=trace; Type_of_exp_as_printed=thin film; Analytical_as_printed=C-14 beta-track mapping; Apparatus_as_printed=Piston-cylinder; Capsule_as_printed=Au or AgPd; pres_medium_as_printed=NaCl+pyrex+Al2O3; R unstated in spreadsheet; compiler gas_constant_used_j_mol_k=8.314,supplement,"Holycross, M.",2026-08-31,draft,Watson1991GCA 55; 1897,Watson,1991,,Geochimica et Cosmochimica Acta,55,1897,,"Zhang 2010 Table 1 xls, Entry# ; Run# 9b"
DDB003373,1.0.0,isothermal_d,,C,,14-,,tracer,none,unspecified,melt,Wet Rhyolite4,,,,melt_rhyolite,,,false,false,wet rhyolite4; SiO2=76.37;TiO2=0.15;Al2O3=13.35;FeOt=0.79;MnO=0.06;MgO=0.07;CaO=0.51;Na2O=4.31;K2O=4.67,wt_pct_oxide,76.37,0.15,13.35,,0.79,,,0.06,0.07,0.51,4.31,4.67,,,,,,anhydrous_total=100.28,true,2,,,,,1273.15,1273.15,1273.15,1273.15,K,1000000000,1000000000,1000000000,1000,MPa,,,,,piston_cylinder,43000,,,,,,,,,,,,,,,,,,2.57039578277e-12,-11.59,,,2.57039578276886e-12,m2/s,,,,autoradiography,thin_film,C-14 beta-track mapping,true,,true,false,use_with_caution,,tracer diffusion of C-14 and Cl-36,provenance=compilation_2010; v0_source=zhang_table1; Type_of_dif_as_printed=Tracer; C_range_as_printed=trace; Type_of_exp_as_printed=thin film; Analytical_as_printed=C-14 beta-track mapping; Apparatus_as_printed=Piston-cylinder; Capsule_as_printed=Au or AgPd; pres_medium_as_printed=NaCl+pyrex+Al2O3; R unstated in spreadsheet; compiler gas_constant_used_j_mol_k=8.314,supplement,"Holycross, M.",2026-08-31,draft,Watson1991GCA 55; 1897,Watson,1991,,Geochimica et Cosmochimica Acta,55,1897,,"Zhang 2010 Table 1 xls, Entry# ; Run# 11b"
DDB003374,1.0.0,isothermal_d,,C,,14-,,tracer,none,unspecified,melt,Dacite2,,,,melt_dacite,,,false,false,dacite2; SiO2=63.51;TiO2=0.56;Al2O3=17.61;FeOt=4.91;MgO=1.68;CaO=5.24;Na2O=4.67;K2O=1.77,wt_pct_oxide,63.51,0.56,17.61,,4.91,,,,1.68,5.24,4.67,1.77,,,,,,anhydrous_total=99.95,true,4,,,,,1373.15,1373.15,1373.15,1373.15,K,1000000000,1000000000,1000000000,1000,MPa,,,,,piston_cylinder,7300,,,,,,,,,,,,,,,,,,9.77237220956e-12,-11.01,,,9.77237220955809e-12,m2/s,,,,autoradiography,thin_film,C-14 beta-track mapping,true,,true,false,use_with_caution,,tracer diffusion of C-14 and Cl-36,provenance=compilation_2010; v0_source=zhang_table1; Type_of_dif_as_printed=Tracer; C_range_as_printed=trace; Type_of_exp_as_printed=thin film; Analytical_as_printed=C-14 beta-track mapping; Apparatus_as_printed=Piston-cylinder; Capsule_as_printed=Au or AgPd; pres_medium_as_printed=NaCl+pyrex+Al2O3; R unstated in spreadsheet; compiler gas_constant_used_j_mol_k=8.314,supplement,"Holycross, M.",2026-08-31,draft,Watson1991GCA 55; 1897,Watson,1991,,Geochimica et Cosmochimica Acta,55,1897,,"Zhang 2010 Table 1 xls, Entry# ; Run# 12a"
