Repository: holycrossm/diffusion-coefficients

# Experimental diffusion coefficients (minerals and silicate melts)

**Pre-release / not published.** Schema v1.0.0. This folder is a GitHub-ready living table: canonical data is CSV, new rows arrive by pull request, and a static page searches the file in the browser. Nothing here is a citable compilation of record.

This is a QA build of 4630 experimental rows (minerals and silicate melts). Most numbers are staged from the 2010 RiMG 72 tables. Do not treat the repo as published, complete, or peer-reviewed.

File: site/data/diffusion_coefficients.csv (part 95 of 136)
DDB003375,1.0.0,isothermal_d,,C,,14-,,tracer,none,unspecified,melt,Wet Rhyolite4,,,,melt_rhyolite,,,false,false,wet rhyolite4; SiO2=76.37;TiO2=0.15;Al2O3=13.35;FeOt=0.79;MnO=0.06;MgO=0.07;CaO=0.51;Na2O=4.31;K2O=4.67,wt_pct_oxide,76.37,0.15,13.35,,0.79,,,0.06,0.07,0.51,4.31,4.67,,,,,,anhydrous_total=100.28,true,4,,,,,1373.15,1373.15,1373.15,1373.15,K,1000000000,1000000000,1000000000,1000,MPa,,,,,piston_cylinder,18900,,,,,,,,,,,,,,,,,,9.33254300797e-12,-11.03,,,9.33254300796987e-12,m2/s,,,,autoradiography,thin_film,C-14 beta-track mapping,true,,true,false,use_with_caution,,tracer diffusion of C-14 and Cl-36,provenance=compilation_2010; v0_source=zhang_table1; Type_of_dif_as_printed=Tracer; C_range_as_printed=trace; Type_of_exp_as_printed=thin film; Analytical_as_printed=C-14 beta-track mapping; Apparatus_as_printed=Piston-cylinder; Capsule_as_printed=Au or AgPd; pres_medium_as_printed=NaCl+pyrex+Al2O3; R unstated in spreadsheet; compiler gas_constant_used_j_mol_k=8.314,supplement,"Holycross, M.",2026-08-31,draft,Watson1991GCA 55; 1897,Watson,1991,,Geochimica et Cosmochimica Acta,55,1897,,"Zhang 2010 Table 1 xls, Entry# ; Run# 10a"
DDB003376,1.0.0,isothermal_d,,C,,14-,,tracer,none,unspecified,melt,Wet Rhyolite4,,,,melt_rhyolite,,,false,false,wet rhyolite4; SiO2=76.37;TiO2=0.15;Al2O3=13.35;FeOt=0.79;MnO=0.06;MgO=0.07;CaO=0.51;Na2O=4.31;K2O=4.67,wt_pct_oxide,76.37,0.15,13.35,,0.79,,,0.06,0.07,0.51,4.31,4.67,,,,,,anhydrous_total=100.28,true,4.1,,,,,1273.15,1273.15,1273.15,1273.15,K,1000000000,1000000000,1000000000,1000,MPa,,,,,piston_cylinder,36000,,,,,,,,,,,,,,,,,,4.57088189615e-12,-11.34,,,4.57088189614874e-12,m2/s,,,,autoradiography,thin_film,C-14 beta-track mapping,true,,true,false,use_with_caution,,tracer diffusion of C-14 and Cl-36,provenance=compilation_2010; v0_source=zhang_table1; Type_of_dif_as_printed=Tracer; C_range_as_printed=trace; Type_of_exp_as_printed=thin film; Analytical_as_printed=C-14 beta-track mapping; Apparatus_as_printed=Piston-cylinder; Capsule_as_printed=Au or AgPd; pres_medium_as_printed=NaCl+pyrex+Al2O3; R unstated in spreadsheet; compiler gas_constant_used_j_mol_k=8.314,supplement,"Holycross, M.",2026-08-31,draft,Watson1991GCA 55; 1897,Watson,1991,,Geochimica et Cosmochimica Acta,55,1897,,"Zhang 2010 Table 1 xls, Entry# ; Run# 2b"
DDB003377,1.0.0,isothermal_d,,C,,14-,,tracer,none,unspecified,melt,Wet Rhyolite4,,,,melt_rhyolite,,,false,false,wet rhyolite4; SiO2=76.37;TiO2=0.15;Al2O3=13.35;FeOt=0.79;MnO=0.06;MgO=0.07;CaO=0.51;Na2O=4.31;K2O=4.67,wt_pct_oxide,76.37,0.15,13.35,,0.79,,,0.06,0.07,0.51,4.31,4.67,,,,,,anhydrous_total=100.28,true,4.1,,,,,1223.15,1223.15,1223.15,1223.15,K,1000000000,1000000000,1000000000,1000,MPa,,,,,piston_cylinder,86400,,,,,,,,,,,,,,,,,,5.12861383991e-12,-11.29,,,5.12861383991365e-12,m2/s,,,,autoradiography,thin_film,C-14 beta-track mapping,true,,true,false,use_with_caution,,tracer diffusion of C-14 and Cl-36,provenance=compilation_2010; v0_source=zhang_table1; Type_of_dif_as_printed=Tracer; C_range_as_printed=trace; Type_of_exp_as_printed=thin film; Analytical_as_printed=C-14 beta-track mapping; Apparatus_as_printed=Piston-cylinder; Capsule_as_printed=Au or AgPd; pres_medium_as_printed=NaCl+pyrex+Al2O3; R unstated in spreadsheet; compiler gas_constant_used_j_mol_k=8.314,supplement,"Holycross, M.",2026-08-31,draft,Watson1991GCA 55; 1897,Watson,1991,,Geochimica et Cosmochimica Acta,55,1897,,"Zhang 2010 Table 1 xls, Entry# ; Run# 5c"
DDB003378,1.0.0,isothermal_d,,C,,14-,,tracer,none,unspecified,melt,Wet Rhyolite4,,,,melt_rhyolite,,,false,false,wet rhyolite4; SiO2=76.37;TiO2=0.15;Al2O3=13.35;FeOt=0.79;MnO=0.06;MgO=0.07;CaO=0.51;Na2O=4.31;K2O=4.67,wt_pct_oxide,76.37,0.15,13.35,,0.79,,,0.06,0.07,0.51,4.31,4.67,,,,,,anhydrous_total=100.28,true,4.3,,,,,1173.15,1173.15,1173.15,1173.15,K,1000000000,1000000000,1000000000,1000,MPa,,,,,piston_cylinder,17300,,,,,,,,,,,,,,,,,,4.57088189615e-12,-11.34,,,4.57088189614874e-12,m2/s,,,,autoradiography,thin_film,C-14 beta-track mapping,true,,true,false,use_with_caution,,tracer diffusion of C-14 and Cl-36,provenance=compilation_2010; v0_source=zhang_table1; Type_of_dif_as_printed=Tracer; C_range_as_printed=trace; Type_of_exp_as_printed=thin film; Analytical_as_printed=C-14 beta-track mapping; Apparatus_as_printed=Piston-cylinder; Capsule_as_printed=Au or AgPd; pres_medium_as_printed=NaCl+pyrex+Al2O3; R unstated in spreadsheet; compiler gas_constant_used_j_mol_k=8.314,supplement,"Holycross, M.",2026-08-31,draft,Watson1991GCA 55; 1897,Watson,1991,,Geochimica et Cosmochimica Acta,55,1897,,"Zhang 2010 Table 1 xls, Entry# ; Run# 4b"
DDB003379,1.0.0,isothermal_d,,C,,14-,,tracer,none,unspecified,melt,Dacite2,,,,melt_dacite,,,false,false,dacite2; SiO2=63.51;TiO2=0.56;Al2O3=17.61;FeOt=4.91;MgO=1.68;CaO=5.24;Na2O=4.67;K2O=1.77,wt_pct_oxide,63.51,0.56,17.61,,4.91,,,,1.68,5.24,4.67,1.77,,,,,,anhydrous_total=99.95,true,6,,,,,1273.15,1273.15,1273.15,1273.15,K,1000000000,1000000000,1000000000,1000,MPa,,,,,piston_cylinder,7200,,,,,,,,,,,,,,,,,,7.24435960075e-12,-11.14,,,7.24435960074987e-12,m2/s,,,,autoradiography,thin_film,C-14 beta-track mapping,true,,true,false,use_with_caution,,tracer diffusion of C-14 and Cl-36,provenance=compilation_2010; v0_source=zhang_table1; Type_of_dif_as_printed=Tracer; C_range_as_printed=trace; Type_of_exp_as_printed=thin film; Analytical_as_printed=C-14 beta-track mapping; Apparatus_as_printed=Piston-cylinder; Capsule_as_printed=Au or AgPd; pres_medium_as_printed=NaCl+pyrex+Al2O3; R unstated in spreadsheet; compiler gas_constant_used_j_mol_k=8.314,supplement,"Holycross, M.",2026-08-31,draft,Watson1991GCA 55; 1897,Watson,1991,,Geochimica et Cosmochimica Acta,55,1897,,"Zhang 2010 Table 1 xls, Entry# ; Run# 1a"
DDB003380,1.0.0,isothermal_d,,C,,14-,,tracer,none,unspecified,melt,Wet Rhyolite4,,,,melt_rhyolite,,,false,false,wet rhyolite4; SiO2=76.37;TiO2=0.15;Al2O3=13.35;FeOt=0.79;MnO=0.06;MgO=0.07;CaO=0.51;Na2O=4.31;K2O=4.67,wt_pct_oxide,76.37,0.15,13.35,,0.79,,,0.06,0.07,0.51,4.31,4.67,,,,,,anhydrous_total=100.28,true,6,,,,,1373.15,1373.15,1373.15,1373.15,K,1000000000,1000000000,1000000000,1000,MPa,,,,,piston_cylinder,7300,,,,,,,,,,,,,,,,,,2.88403150313e-11,-10.54,,,2.88403150312661e-11,m2/s,,,,autoradiography,thin_film,C-14 beta-track mapping,true,,true,false,use_with_caution,,tracer diffusion of C-14 and Cl-36,provenance=compilation_2010; v0_source=zhang_table1; Type_of_dif_as_printed=Tracer; C_range_as_printed=trace; Type_of_exp_as_printed=thin film; Analytical_as_printed=C-14 beta-track mapping; Apparatus_as_printed=Piston-cylinder; Capsule_as_printed=Au or AgPd; pres_medium_as_printed=NaCl+pyrex+Al2O3; R unstated in spreadsheet; compiler gas_constant_used_j_mol_k=8.314,supplement,"Holycross, M.",2026-08-31,draft,Watson1991GCA 55; 1897,Watson,1991,,Geochimica et Cosmochimica Acta,55,1897,,"Zhang 2010 Table 1 xls, Entry# ; Run# 12e"
DDB003381,1.0.0,isothermal_d,,C,,14-,,tracer,none,unspecified,melt,Wet Rhyolite4,,,,melt_rhyolite,,,false,false,wet rhyolite4; SiO2=76.37;TiO2=0.15;Al2O3=13.35;FeOt=0.79;MnO=0.06;MgO=0.07;CaO=0.51;Na2O=4.31;K2O=4.67,wt_pct_oxide,76.37,0.15,13.35,,0.79,,,0.06,0.07,0.51,4.31,4.67,,,,,,anhydrous_total=100.28,true,6,,,,,1273.15,1273.15,1273.15,1273.15,K,1000000000,1000000000,1000000000,1000,MPa,,,,,piston_cylinder,36000,,,,,,,,,,,,,,,,,,8.31763771103e-12,-11.08,,,8.31763771102667e-12,m2/s,,,,autoradiography,thin_film,C-14 beta-track mapping,true,,true,false,use_with_caution,,tracer diffusion of C-14 and Cl-36,provenance=compilation_2010; v0_source=zhang_table1; Type_of_dif_as_printed=Tracer; C_range_as_printed=trace; Type_of_exp_as_printed=thin film; Analytical_as_printed=C-14 beta-track mapping; Apparatus_as_printed=Piston-cylinder; Capsule_as_printed=Au or AgPd; pres_medium_as_printed=NaCl+pyrex+Al2O3; R unstated in spreadsheet; compiler gas_constant_used_j_mol_k=8.314,supplement,"Holycross, M.",2026-08-31,draft,Watson1991GCA 55; 1897,Watson,1991,,Geochimica et Cosmochimica Acta,55,1897,,"Zhang 2010 Table 1 xls, Entry# ; Run# 2a"
DDB003382,1.0.0,isothermal_d,,C,,14-,,tracer,none,unspecified,melt,Wet Rhyolite4,,,,melt_rhyolite,,,false,false,wet rhyolite4; SiO2=76.37;TiO2=0.15;Al2O3=13.35;FeOt=0.79;MnO=0.06;MgO=0.07;CaO=0.51;Na2O=4.31;K2O=4.67,wt_pct_oxide,76.37,0.15,13.35,,0.79,,,0.06,0.07,0.51,4.31,4.67,,,,,,anhydrous_total=100.28,true,7.8,,,,,1223.15,1223.15,1223.15,1223.15,K,1000000000,1000000000,1000000000,1000,MPa,,,,,piston_cylinder,86400,,,,,,,,,,,,,,,,,,2.75422870334e-11,-10.56,,,2.75422870333817e-11,m2/s,,,,autoradiography,thin_film,C-14 beta-track mapping,true,,true,false,use_with_caution,,tracer diffusion of C-14 and Cl-36,provenance=compilation_2010; v0_source=zhang_table1; Type_of_dif_as_printed=Tracer; C_range_as_printed=trace; Type_of_exp_as_printed=thin film; Analytical_as_printed=C-14 beta-track mapping; Apparatus_as_printed=Piston-cylinder; Capsule_as_printed=Au or AgPd; pres_medium_as_printed=NaCl+pyrex+Al2O3; R unstated in spreadsheet; compiler gas_constant_used_j_mol_k=8.314,supplement,"Holycross, M.",2026-08-31,draft,Watson1991GCA 55; 1897,Watson,1991,,Geochimica et Cosmochimica Acta,55,1897,,"Zhang 2010 Table 1 xls, Entry# ; Run# 5b"
DDB003383,1.0.0,isothermal_d,,C,,14-,,tracer,none,unspecified,melt,Wet Rhyolite4,,,,melt_rhyolite,,,false,false,wet rhyolite4; SiO2=76.37;TiO2=0.15;Al2O3=13.35;FeOt=0.79;MnO=0.06;MgO=0.07;CaO=0.51;Na2O=4.31;K2O=4.67,wt_pct_oxide,76.37,0.15,13.35,,0.79,,,0.06,0.07,0.51,4.31,4.67,,,,,,anhydrous_total=100.28,true,7.9,,,,,1123.15,1123.15,1123.15,1123.15,K,1000000000,1000000000,1000000000,1000,MPa,,,,,piston_cylinder,86400,,,,,,,,,,,,,,,,,,2.95120922667e-11,-10.53,,,2.95120922666637e-11,m2/s,,,,autoradiography,thin_film,C-14 beta-track mapping,true,,true,false,use_with_caution,,tracer diffusion of C-14 and Cl-36,provenance=compilation_2010; v0_source=zhang_table1; Type_of_dif_as_printed=Tracer; C_range_as_printed=trace; Type_of_exp_as_printed=thin film; Analytical_as_printed=C-14 beta-track mapping; Apparatus_as_printed=Piston-cylinder; Capsule_as_printed=Au or AgPd; pres_medium_as_printed=NaCl+pyrex+Al2O3; R unstated in spreadsheet; compiler gas_constant_used_j_mol_k=8.314,supplement,"Holycross, M.",2026-08-31,draft,Watson1991GCA 55; 1897,Watson,1991,,Geochimica et Cosmochimica Acta,55,1897,,"Zhang 2010 Table 1 xls, Entry# ; Run# 7a"
DDB003384,1.0.0,isothermal_d,,C,,14-,,tracer,none,unspecified,melt,Wet Rhyolite4,,,,melt_rhyolite,,,false,false,wet rhyolite4; SiO2=76.37;TiO2=0.15;Al2O3=13.35;FeOt=0.79;MnO=0.06;MgO=0.07;CaO=0.51;Na2O=4.31;K2O=4.67,wt_pct_oxide,76.37,0.15,13.35,,0.79,,,0.06,0.07,0.51,4.31,4.67,,,,,,anhydrous_total=100.28,true,8,,,,,1373.15,1373.15,1373.15,1373.15,K,1000000000,1000000000,1000000000,1000,MPa,,,,,piston_cylinder,18900,,,,,,,,,,,,,,,,,,9.77237220956e-11,-10.01,,,9.7723722095581e-11,m2/s,,,,autoradiography,thin_film,C-14 beta-track mapping,true,,true,false,use_with_caution,,tracer diffusion of C-14 and Cl-36,provenance=compilation_2010; v0_source=zhang_table1; Type_of_dif_as_printed=Tracer; C_range_as_printed=trace; Type_of_exp_as_printed=thin film; Analytical_as_printed=C-14 beta-track mapping; Apparatus_as_printed=Piston-cylinder; Capsule_as_printed=Au or AgPd; pres_medium_as_printed=NaCl+pyrex+Al2O3; R unstated in spreadsheet; compiler gas_constant_used_j_mol_k=8.314,supplement,"Holycross, M.",2026-08-31,draft,Watson1991GCA 55; 1897,Watson,1991,,Geochimica et Cosmochimica Acta,55,1897,,"Zhang 2010 Table 1 xls, Entry# ; Run# 10b"
DDB003385,1.0.0,isothermal_d,,C,,14-,,tracer,none,unspecified,melt,Wet Rhyolite4,,,,melt_rhyolite,,,false,false,wet rhyolite4; SiO2=76.37;TiO2=0.15;Al2O3=13.35;FeOt=0.79;MnO=0.06;MgO=0.07;CaO=0.51;Na2O=4.31;K2O=4.67,wt_pct_oxide,76.37,0.15,13.35,,0.79,,,0.06,0.07,0.51,4.31,4.67,,,,,,anhydrous_total=100.28,true,8.1,,,,,1073.15,1073.15,1073.15,1073.15,K,1000000000,1000000000,1000000000,1000,MPa,,,,,piston_cylinder,172800,,,,,,,,,,,,,,,,,,1.17489755494e-11,-10.93,,,1.17489755493953e-11,m2/s,,,,autoradiography,thin_film,C-14 beta-track mapping,true,,true,false,use_with_caution,,tracer diffusion of C-14 and Cl-36,provenance=compilation_2010; v0_source=zhang_table1; Type_of_dif_as_printed=Tracer; C_range_as_printed=trace; Type_of_exp_as_printed=thin film; Analytical_as_printed=C-14 beta-track mapping; Apparatus_as_printed=Piston-cylinder; Capsule_as_printed=Au or AgPd; pres_medium_as_printed=NaCl+pyrex+Al2O3; R unstated in spreadsheet; compiler gas_constant_used_j_mol_k=8.314,supplement,"Holycross, M.",2026-08-31,draft,Watson1991GCA 55; 1897,Watson,1991,,Geochimica et Cosmochimica Acta,55,1897,,"Zhang 2010 Table 1 xls, Entry# ; Run# 8a"
DDB003386,1.0.0,isothermal_d,,C,,14-,,tracer,none,unspecified,melt,Dacite2,,,,melt_dacite,,,false,false,dacite2; SiO2=63.51;TiO2=0.56;Al2O3=17.61;FeOt=4.91;MgO=1.68;CaO=5.24;Na2O=4.67;K2O=1.77,wt_pct_oxide,63.51,0.56,17.61,,4.91,,,,1.68,5.24,4.67,1.77,,,,,,anhydrous_total=99.95,true,11,,,,,1373.15,1373.15,1373.15,1373.15,K,1000000000,1000000000,1000000000,1000,MPa,,,,,piston_cylinder,7300,,,,,,,,,,,,,,,,,,9.54992586021e-11,-10.02,,,9.54992586021436e-11,m2/s,,,,autoradiography,thin_film,C-14 beta-track mapping,true,,true,false,use_with_caution,,tracer diffusion of C-14 and Cl-36,provenance=compilation_2010; v0_source=zhang_table1; Type_of_dif_as_printed=Tracer; C_range_as_printed=trace; Type_of_exp_as_printed=thin film; Analytical_as_printed=C-14 beta-track mapping; Apparatus_as_printed=Piston-cylinder; Capsule_as_printed=Au or AgPd; pres_medium_as_printed=NaCl+pyrex+Al2O3; R unstated in spreadsheet; compiler gas_constant_used_j_mol_k=8.314,supplement,"Holycross, M.",2026-08-31,draft,Watson1991GCA 55; 1897,Watson,1991,,Geochimica et Cosmochimica Acta,55,1897,,"Zhang 2010 Table 1 xls, Entry# ; Run# 12d"
DDB003387,1.0.0,isothermal_d,,C,,14-,,tracer,none,unspecified,melt,Wet Rhyolite4,,,,melt_rhyolite,,,false,false,wet rhyolite4; SiO2=76.37;TiO2=0.15;Al2O3=13.35;FeOt=0.79;MnO=0.06;MgO=0.07;CaO=0.51;Na2O=4.31;K2O=4.67,wt_pct_oxide,76.37,0.15,13.35,,0.79,,,0.06,0.07,0.51,4.31,4.67,,,,,,anhydrous_total=100.28,true,11,,,,,1073.15,1073.15,1073.15,1073.15,K,1000000000,1000000000,1000000000,1000,MPa,,,,,piston_cylinder,172800,,,,,,,,,,,,,,,,,,1.51356124844e-11,-10.82,,,1.5135612484362e-11,m2/s,,,,autoradiography,thin_film,C-14 beta-track mapping,true,,true,false,use_with_caution,,tracer diffusion of C-14 and Cl-36,provenance=compilation_2010; v0_source=zhang_table1; Type_of_dif_as_printed=Tracer; C_range_as_printed=trace; Type_of_exp_as_printed=thin film; Analytical_as_printed=C-14 beta-track mapping; Apparatus_as_printed=Piston-cylinder; Capsule_as_printed=Au or AgPd; pres_medium_as_printed=NaCl+pyrex+Al2O3; R unstated in spreadsheet; compiler gas_constant_used_j_mol_k=8.314,supplement,"Holycross, M.",2026-08-31,draft,Watson1991GCA 55; 1897,Watson,1991,,Geochimica et Cosmochimica Acta,55,1897,,"Zhang 2010 Table 1 xls, Entry# ; Run# 8c"
DDB003388,1.0.0,isothermal_d,,S,,35-,,tracer,none,unspecified,melt,Low-K Andesite,,,,melt_andesite,,,false,false,low-K andesite; SiO2=61,wt_pct_oxide,61,,,,,,,,,,,,,,,,,,,,,,,H2Ot_as_printed=dry,1573.15,1573.15,1573.15,1573.15,K,1000000000,1000000000,1000000000,1000,MPa,unknown,,,unknown,piston_cylinder,,,,,,,,,,,,,,,,,,,1.2e-12,-11.920818754,,,1.2e-12,m2/s,,,,,thin_film,,true,,,false,use_with_caution,,read from point in figure; no other details (data are in a review paper),provenance=compilation_2010; v0_source=zhang_table1; Type_of_dif_as_printed=Tracer; logfO2_as_printed=reducing; Type_of_exp_as_printed=thin film; Apparatus_as_printed=piston cylinder; Capsule_as_printed=Mo capsule?; pres_medium_as_printed=solid; R unstated in spreadsheet; compiler gas_constant_used_j_mol_k=8.314,supplement,"Holycross, M.",2026-08-31,draft,Watson1994RiMG 30; 371,Watson,1994,,Reviews in Mineralogy and Geochemistry,30,371,10.1515/9781501509674-016,"Zhang 2010 Table 1 xls, Entry# "
DDB003389,1.0.0,isothermal_d,,S,,35-,,tracer,none,unspecified,melt,Wet Low-K Andesite,,,,melt_andesite,,,false,false,wet low-K andesite; SiO2=61,wt_pct_oxide,61,,,,,,,,,,,,,,,,,,true,2,,,,,1573.15,1573.15,1573.15,1573.15,K,1000000000,1000000000,1000000000,1000,MPa,unknown,,,unknown,piston_cylinder,,,,,,,,,,,,,,,,,,,1.5e-12,-11.8239087409,,,1.5e-12,m2/s,,,,,thin_film,,true,,,false,use_with_caution,,read from point in figure; no other details (data are in a review paper),provenance=compilation_2010; v0_source=zhang_table1; Type_of_dif_as_printed=Tracer; logfO2_as_printed=reducing; Type_of_exp_as_printed=thin film; Apparatus_as_printed=piston cylinder; Capsule_as_printed=Mo capsule?; pres_medium_as_printed=solid; R unstated in spreadsheet; compiler gas_constant_used_j_mol_k=8.314,supplement,"Holycross, M.",2026-08-31,draft,Watson1994RiMG 30; 371,Watson,1994,,Reviews in Mineralogy and Geochemistry,30,371,10.1515/9781501509674-016,"Zhang 2010 Table 1 xls, Entry# "
DDB003390,1.0.0,isothermal_d,,S,,35-,,tracer,none,unspecified,melt,Wet Low-K Andesite,,,,melt_andesite,,,false,false,wet low-K andesite; SiO2=61,wt_pct_oxide,61,,,,,,,,,,,,,,,,,,true,3.5,,,,,1573.15,1573.15,1573.15,1573.15,K,1000000000,1000000000,1000000000,1000,MPa,unknown,,,unknown,piston_cylinder,,,,,,,,,,,,,,,,,,,2.5e-12,-11.6020599913,,,2.5e-12,m2/s,,,,,thin_film,,true,,,false,use_with_caution,,read from point in figure; no other details (data are in a review paper),provenance=compilation_2010; v0_source=zhang_table1; Type_of_dif_as_printed=Tracer; logfO2_as_printed=reducing; Type_of_exp_as_printed=thin film; Apparatus_as_printed=piston cylinder; Capsule_as_printed=Mo capsule?; pres_medium_as_printed=solid; R unstated in spreadsheet; compiler gas_constant_used_j_mol_k=8.314,supplement,"Holycross, M.",2026-08-31,draft,Watson1994RiMG 30; 371,Watson,1994,,Reviews in Mineralogy and Geochemistry,30,371,10.1515/9781501509674-016,"Zhang 2010 Table 1 xls, Entry# "
DDB003391,1.0.0,isothermal_d,,S,,35-,,tracer,none,unspecified,melt,Wet Low-K Andesite,,,,melt_andesite,,,false,false,wet low-K andesite; SiO2=61,wt_pct_oxide,61,,,,,,,,,,,,,,,,,,true,5.5,,,,,1573.15,1573.15,1573.15,1573.15,K,1000000000,1000000000,1000000000,1000,MPa,unknown,,,unknown,piston_cylinder,,,,,,,,,,,,,,,,,,,4.6e-12,-11.3372421683,,,4.6e-12,m2/s,,,,,thin_film,,true,,,false,use_with_caution,,read from point in figure; no other details (data are in a review paper),provenance=compilation_2010; v0_source=zhang_table1; Type_of_dif_as_printed=Tracer; logfO2_as_printed=reducing; Type_of_exp_as_printed=thin film; Apparatus_as_printed=piston cylinder; Capsule_as_printed=Mo capsule?; pres_medium_as_printed=solid; R unstated in spreadsheet; compiler gas_constant_used_j_mol_k=8.314,supplement,"Holycross, M.",2026-08-31,draft,Watson1994RiMG 30; 371,Watson,1994,,Reviews in Mineralogy and Geochemistry,30,371,10.1515/9781501509674-016,"Zhang 2010 Table 1 xls, Entry# "
DDB003392,1.0.0,isothermal_d,,S,,35-,,tracer,none,unspecified,melt,Wet Low-K Andesite,,,,melt_andesite,,,false,false,wet low-K andesite; SiO2=61,wt_pct_oxide,61,,,,,,,,,,,,,,,,,,true,5.5,,,,,1773.15,1773.15,1773.15,1773.15,K,1000000000,1000000000,1000000000,1000,MPa,unknown,,,unknown,piston_cylinder,,,,,,,,,,,,,,,,,,,1.31064281489e-11,-10.882515649,,,1.31064281489236e-11,m2/s,,,,,thin_film,,true,,,false,use_with_caution,,calculated from equation; no other details (data are in a review paper),provenance=compilation_2010; v0_source=zhang_table1; Type_of_dif_as_printed=Tracer; logfO2_as_printed=reducing; Type_of_exp_as_printed=thin film; Apparatus_as_printed=piston cylinder; Capsule_as_printed=Mo capsule?; pres_medium_as_printed=solid; R unstated in spreadsheet; compiler gas_constant_used_j_mol_k=8.314,supplement,"Holycross, M.",2026-08-31,draft,Watson1994RiMG 30; 371,Watson,1994,,Reviews in Mineralogy and Geochemistry,30,371,10.1515/9781501509674-016,"Zhang 2010 Table 1 xls, Entry# "
DDB003393,1.0.0,isothermal_d,,S,,35-,,tracer,none,unspecified,melt,Wet Low-K Andesite,,,,melt_andesite,,,false,false,wet low-K andesite; SiO2=61,wt_pct_oxide,61,,,,,,,,,,,,,,,,,,true,5.5,,,,,1673.15,1673.15,1673.15,1673.15,K,1000000000,1000000000,1000000000,1000,MPa,unknown,,,unknown,piston_cylinder,,,,,,,,,,,,,,,,,,,8.22265427747e-12,-11.0849879693,,,8.22265427746633e-12,m2/s,,,,,thin_film,,true,,,false,use_with_caution,,calculated from equation; no other details (data are in a review paper),provenance=compilation_2010; v0_source=zhang_table1; Type_of_dif_as_printed=Tracer; logfO2_as_printed=reducing; Type_of_exp_as_printed=thin film; Apparatus_as_printed=piston cylinder; Capsule_as_printed=Mo capsule?; pres_medium_as_printed=solid; R unstated in spreadsheet; compiler gas_constant_used_j_mol_k=8.314,supplement,"Holycross, M.",2026-08-31,draft,Watson1994RiMG 30; 371,Watson,1994,,Reviews in Mineralogy and Geochemistry,30,371,10.1515/9781501509674-016,"Zhang 2010 Table 1 xls, Entry# "
DDB003394,1.0.0,isothermal_d,,S,,35-,,tracer,none,unspecified,melt,Wet Low-K Andesite,,,,melt_andesite,,,false,false,wet low-K andesite; SiO2=61,wt_pct_oxide,61,,,,,,,,,,,,,,,,,,true,5.5,,,,,1573.15,1573.15,1573.15,1573.15,K,1000000000,1000000000,1000000000,1000,MPa,unknown,,,unknown,piston_cylinder,,,,,,,,,,,,,,,,,,,4.86181807693e-12,-11.3132012959,,,4.86181807692583e-12,m2/s,,,,,thin_film,,true,,,false,use_with_caution,,calculated from equation; no other details (data are in a review paper),provenance=compilation_2010; v0_source=zhang_table1; Type_of_dif_as_printed=Tracer; logfO2_as_printed=reducing; Type_of_exp_as_printed=thin film; Apparatus_as_printed=piston cylinder; Capsule_as_printed=Mo capsule?; pres_medium_as_printed=solid; R unstated in spreadsheet; compiler gas_constant_used_j_mol_k=8.314,supplement,"Holycross, M.",2026-08-31,draft,Watson1994RiMG 30; 371,Watson,1994,,Reviews in Mineralogy and Geochemistry,30,371,10.1515/9781501509674-016,"Zhang 2010 Table 1 xls, Entry# "
DDB003395,1.0.0,isothermal_d,,Cl,,36-,,tracer,none,unspecified,melt,Wet Rhyolite4,,,,melt_rhyolite,,,false,false,wet rhyolite4; SiO2=76.37;TiO2=0.15;Al2O3=13.35;FeOt=0.79;MnO=0.06;MgO=0.07;CaO=0.51;Na2O=4.31;K2O=4.67,wt_pct_oxide,76.37,0.15,13.35,,0.79,,,0.06,0.07,0.51,4.31,4.67,,,,,,anhydrous_total=100.28,true,7.8,,,,,1223.15,1223.15,1223.15,1223.15,K,1000000000,1000000000,1000000000,1000,MPa,,,,,piston_cylinder,86400,,,,,,,,,,,,,,,,,,1.20226443462e-11,-10.92,,,1.20226443461741e-11,m2/s,,,,autoradiography,thin_film,Cl-36 beta-track mapping,true,,,false,use_with_caution,,tracer diffusion of C-14 and Cl-36; piston-cylinder,provenance=compilation_2010; v0_source=zhang_table1; Type_of_dif_as_printed=Tracer; Type_of_exp_as_printed=thin film; Analytical_as_printed=Cl-36 beta-track mapping; Apparatus_as_printed=Piston-cylinder; Capsule_as_printed=sealed Pt; pres_medium_as_printed=NaCl+pyrex+Al2O3; R unstated in spreadsheet; compiler gas_constant_used_j_mol_k=8.314,supplement,"Holycross, M.",2026-08-31,draft,Watson1991GCA 55; 1897,Watson,1991,,Geochimica et Cosmochimica Acta,55,1897,,"Zhang 2010 Table 1 xls, Entry# ; Run# 5a"
DDB003396,1.0.0,isothermal_d,,Cl,,36-,,tracer,none,unspecified,melt,Wet Rhyolite4,,,,melt_rhyolite,,,false,false,wet rhyolite4; SiO2=76.37;TiO2=0.15;Al2O3=13.35;FeOt=0.79;MnO=0.06;MgO=0.07;CaO=0.51;Na2O=4.31;K2O=4.67,wt_pct_oxide,76.37,0.15,13.35,,0.79,,,0.06,0.07,0.51,4.31,4.67,,,,,,anhydrous_total=100.28,true,7.8,,,,,1123.15,1123.15,1123.15,1123.15,K,1000000000,1000000000,1000000000,1000,MPa,,,,,piston_cylinder,86400,,,,,,,,,,,,,,,,,,3.2359365693e-12,-11.49,,,3.23593656929627e-12,m2/s,,,,autoradiography,thin_film,Cl-36 beta-track mapping,true,,,false,use_with_caution,,tracer diffusion of C-14 and Cl-36; piston-cylinder,provenance=compilation_2010; v0_source=zhang_table1; Type_of_dif_as_printed=Tracer; Type_of_exp_as_printed=thin film; Analytical_as_printed=Cl-36 beta-track mapping; Apparatus_as_printed=Piston-cylinder; Capsule_as_printed=sealed Pt; pres_medium_as_printed=NaCl+pyrex+Al2O3; R unstated in spreadsheet; compiler gas_constant_used_j_mol_k=8.314,supplement,"Holycross, M.",2026-08-31,draft,Watson1991GCA 55; 1897,Watson,1991,,Geochimica et Cosmochimica Acta,55,1897,,"Zhang 2010 Table 1 xls, Entry# ; Run# 7b"
DDB003397,1.0.0,isothermal_d,,Cl,,36-,,tracer,none,unspecified,melt,Wet Rhyolite4,,,,melt_rhyolite,,,false,false,wet rhyolite4; SiO2=76.37;TiO2=0.15;Al2O3=13.35;FeOt=0.79;MnO=0.06;MgO=0.07;CaO=0.51;Na2O=4.31;K2O=4.67,wt_pct_oxide,76.37,0.15,13.35,,0.79,,,0.06,0.07,0.51,4.31,4.67,,,,,,anhydrous_total=100.28,true,8,,,,,1373.15,1373.15,1373.15,1373.15,K,1000000000,1000000000,1000000000,1000,MPa,,,,,piston_cylinder,18900,,,,,,,,,,,,,,,,,,1.28824955169e-11,-10.89,,,1.28824955169313e-11,m2/s,,,,autoradiography,thin_film,Cl-36 beta-track mapping,true,,,false,use_with_caution,,tracer diffusion of C-14 and Cl-36; piston-cylinder,provenance=compilation_2010; v0_source=zhang_table1; Type_of_dif_as_printed=Tracer; Type_of_exp_as_printed=thin film; Analytical_as_printed=Cl-36 beta-track mapping; Apparatus_as_printed=Piston-cylinder; Capsule_as_printed=sealed Pt; pres_medium_as_printed=NaCl+pyrex+Al2O3; R unstated in spreadsheet; compiler gas_constant_used_j_mol_k=8.314,supplement,"Holycross, M.",2026-08-31,draft,Watson1991GCA 55; 1897,Watson,1991,,Geochimica et Cosmochimica Acta,55,1897,,"Zhang 2010 Table 1 xls, Entry# ; Run# 10d"
DDB003398,1.0.0,isothermal_d,,Cl,,36-,,tracer,none,unspecified,melt,Wet Rhyolite4,,,,melt_rhyolite,,,false,false,wet rhyolite4; SiO2=76.37;TiO2=0.15;Al2O3=13.35;FeOt=0.79;MnO=0.06;MgO=0.07;CaO=0.51;Na2O=4.31;K2O=4.67,wt_pct_oxide,76.37,0.15,13.35,,0.79,,,0.06,0.07,0.51,4.31,4.67,,,,,,anhydrous_total=100.28,true,8,,,,,1273.15,1273.15,1273.15,1273.15,K,1000000000,1000000000,1000000000,1000,MPa,,,,,piston_cylinder,43000,,,,,,,,,,,,,,,,,,4.57088189615e-12,-11.34,,,4.57088189614874e-12,m2/s,,,,autoradiography,thin_film,Cl-36 beta-track mapping,true,,,false,use_with_caution,,tracer diffusion of C-14 and Cl-36; piston-cylinder,provenance=compilation_2010; v0_source=zhang_table1; Type_of_dif_as_printed=Tracer; Type_of_exp_as_printed=thin film; Analytical_as_printed=Cl-36 beta-track mapping; Apparatus_as_printed=Piston-cylinder; Capsule_as_printed=sealed Pt; pres_medium_as_printed=NaCl+pyrex+Al2O3; R unstated in spreadsheet; compiler gas_constant_used_j_mol_k=8.314,supplement,"Holycross, M.",2026-08-31,draft,Watson1991GCA 55; 1897,Watson,1991,,Geochimica et Cosmochimica Acta,55,1897,,"Zhang 2010 Table 1 xls, Entry# ; Run# 11d"
DDB003399,1.0.0,isothermal_d,,Cl,,36-,,tracer,none,unspecified,melt,Dacite2,,,,melt_dacite,,,false,false,dacite2; SiO2=63.51;TiO2=0.56;Al2O3=17.61;FeOt=4.91;MgO=1.68;CaO=5.24;Na2O=4.67;K2O=1.77,wt_pct_oxide,63.51,0.56,17.61,,4.91,,,,1.68,5.24,4.67,1.77,,,,,,anhydrous_total=99.95,true,8,,,,,1373.15,1373.15,1373.15,1373.15,K,1000000000,1000000000,1000000000,1000,MPa,,,,,piston_cylinder,7300,,,,,,,,,,,,,,,,,,3.98107170553e-11,-10.4,,,3.98107170553496e-11,m2/s,,,,autoradiography,thin_film,Cl-36 beta-track mapping,true,,,false,use_with_caution,,tracer diffusion of C-14 and Cl-36; piston-cylinder,provenance=compilation_2010; v0_source=zhang_table1; Type_of_dif_as_printed=Tracer; Type_of_exp_as_printed=thin film; Analytical_as_printed=Cl-36 beta-track mapping; Apparatus_as_printed=Piston-cylinder; Capsule_as_printed=sealed Pt; pres_medium_as_printed=NaCl+pyrex+Al2O3; R unstated in spreadsheet; compiler gas_constant_used_j_mol_k=8.314,supplement,"Holycross, M.",2026-08-31,draft,Watson1991GCA 55; 1897,Watson,1991,,Geochimica et Cosmochimica Acta,55,1897,,"Zhang 2010 Table 1 xls, Entry# ; Run# 12c"
DDB003400,1.0.0,isothermal_d,,Eu,152,,,tracer,none,unspecified,melt,Basalt,,,,melt_basalt,,,false,false,basalt; SiO2=49.68;TiO2=2.59;Al2O3=12.7;FeOt=11.05;MnO=0.17;MgO=9.46;CaO=10.79;Na2O=2.31;K2O=0.48,wt_pct_oxide,49.68,2.59,12.7,,11.05,,,0.17,9.46,10.79,2.31,0.48,,,,,,anhydrous_total=99.23,,,,,,,1419.68433789,1419.68433789,1419.68433789,1419.68433789499,K,100000,100000,100000,0.1,MPa,,,,,one_atm_furnace,,,,,,,,,,,,,,,,,,,4.13892520278e-13,-12.3831124219,,,4.13892520278383e-13,m2/s,,,,radiotracer,thin_film,activity counting,true,,,false,use_with_caution,,read from figure; below-liquidus data are strange,provenance=compilation_2010; v0_source=zhang_table1; Type_of_dif_as_printed=tracer; Type_of_exp_as_printed=thin source; Analytical_as_printed=activity counting; Apparatus_as_printed=MoSi2 furnace; Capsule_as_printed=Pt; pres_medium_as_printed=air; R unstated in spreadsheet; compiler gas_constant_used_j_mol_k=8.314,supplement,"Holycross, M.",2026-08-31,draft,Magaritz1978GCA 42; 847,Magaritz,1978,,Geochimica et Cosmochimica Acta,42,847,10.1016/0016-7037(78)90097-2,"Zhang 2010 Table 1 xls, Entry# "
DDB003401,1.0.0,isothermal_d,,Eu,152,,,tracer,none,unspecified,melt,Basalt,,,,melt_basalt,,,false,false,basalt; SiO2=49.68;TiO2=2.59;Al2O3=12.7;FeOt=11.05;MnO=0.17;MgO=9.46;CaO=10.79;Na2O=2.31;K2O=0.48,wt_pct_oxide,49.68,2.59,12.7,,11.05,,,0.17,9.46,10.79,2.31,0.48,,,,,,anhydrous_total=99.23,,,,,,,1453.28447946,1453.28447946,1453.28447946,1453.28447945506,K,100000,100000,100000,0.1,MPa,,,,,one_atm_furnace,,,,,,,,,,,,,,,,,,,4.9082633434e-12,-11.3090721441,,,4.90826334340416e-12,m2/s,,,,radiotracer,thin_film,activity counting,true,,,false,use_with_caution,,read from figure; below-liquidus data are strange,provenance=compilation_2010; v0_source=zhang_table1; Type_of_dif_as_printed=tracer; Type_of_exp_as_printed=thin source; Analytical_as_printed=activity counting; Apparatus_as_printed=MoSi2 furnace; Capsule_as_printed=Pt; pres_medium_as_printed=air; R unstated in spreadsheet; compiler gas_constant_used_j_mol_k=8.314,supplement,"Holycross, M.",2026-08-31,draft,Magaritz1978GCA 42; 847,Magaritz,1978,,Geochimica et Cosmochimica Acta,42,847,10.1016/0016-7037(78)90097-2,"Zhang 2010 Table 1 xls, Entry# "
DDB003402,1.0.0,isothermal_d,,Eu,152,,,tracer,none,unspecified,melt,Basalt,,,,melt_basalt,,,false,false,basalt; SiO2=49.68;TiO2=2.59;Al2O3=12.7;FeOt=11.05;MnO=0.17;MgO=9.46;CaO=10.79;Na2O=2.31;K2O=0.48,wt_pct_oxide,49.68,2.59,12.7,,11.05,,,0.17,9.46,10.79,2.31,0.48,,,,,,anhydrous_total=99.23,,,,,,,1468.5120325,1468.5120325,1468.5120325,1468.51203250214,K,100000,100000,100000,0.1,MPa,,,,,one_atm_furnace,,,,,,,,,,,,,,,,,,,4.71379036098e-12,-11.326629736,,,4.71379036097755e-12,m2/s,,,,radiotracer,thin_film,activity counting,true,,,false,use_with_caution,,read from figure; below-liquidus data are strange,provenance=compilation_2010; v0_source=zhang_table1; Type_of_dif_as_printed=tracer; Type_of_exp_as_printed=thin source; Analytical_as_printed=activity counting; Apparatus_as_printed=MoSi2 furnace; Capsule_as_printed=Pt; pres_medium_as_printed=air; R unstated in spreadsheet; compiler gas_constant_used_j_mol_k=8.314,supplement,"Holycross, M.",2026-08-31,draft,Magaritz1978GCA 42; 847,Magaritz,1978,,Geochimica et Cosmochimica Acta,42,847,10.1016/0016-7037(78)90097-2,"Zhang 2010 Table 1 xls, Entry# "
DDB003403,1.0.0,isothermal_d,,Eu,152,,,tracer,none,unspecified,melt,Basalt,,,,melt_basalt,,,false,false,basalt; SiO2=49.68;TiO2=2.59;Al2O3=12.7;FeOt=11.05;MnO=0.17;MgO=9.46;CaO=10.79;Na2O=2.31;K2O=0.48,wt_pct_oxide,49.68,2.59,12.7,,11.05,,,0.17,9.46,10.79,2.31,0.48,,,,,,anhydrous_total=99.23,,,,,,,1475.62804674,1475.62804674,1475.62804674,1475.62804674179,K,100000,100000,100000,0.1,MPa,,,,,one_atm_furnace,,,,,,,,,,,,,,,,,,,5.45062464265e-12,-11.2635537246,,,5.45062464265278e-12,m2/s,,,,radiotracer,thin_film,activity counting,true,,,false,use_with_caution,,read from figure; below-liquidus data are strange,provenance=compilation_2010; v0_source=zhang_table1; Type_of_dif_as_printed=tracer; Type_of_exp_as_printed=thin source; Analytical_as_printed=activity counting; Apparatus_as_printed=MoSi2 furnace; Capsule_as_printed=Pt; pres_medium_as_printed=air; R unstated in spreadsheet; compiler gas_constant_used_j_mol_k=8.314,supplement,"Holycross, M.",2026-08-31,draft,Magaritz1978GCA 42; 847,Magaritz,1978,,Geochimica et Cosmochimica Acta,42,847,10.1016/0016-7037(78)90097-2,"Zhang 2010 Table 1 xls, Entry# "
DDB003404,1.0.0,isothermal_d,,Eu,152,,,tracer,none,unspecified,melt,Basalt,,,,melt_basalt,,,false,false,basalt; SiO2=49.68;TiO2=2.59;Al2O3=12.7;FeOt=11.05;MnO=0.17;MgO=9.46;CaO=10.79;Na2O=2.31;K2O=0.48,wt_pct_oxide,49.68,2.59,12.7,,11.05,,,0.17,9.46,10.79,2.31,0.48,,,,,,anhydrous_total=99.23,,,,,,,1479.89576668,1479.89576668,1479.89576668,1479.89576667638,K,100000,100000,100000,0.1,MPa,,,,,one_atm_furnace,,,,,,,,,,,,,,,,,,,1.15867222913e-11,-10.936039402,,,1.15867222912606e-11,m2/s,,,,radiotracer,thin_film,activity counting,true,,,false,use_with_caution,,read from figure; below-liquidus data are strange,provenance=compilation_2010; v0_source=zhang_table1; Type_of_dif_as_printed=tracer; Type_of_exp_as_printed=thin source; Analytical_as_printed=activity counting; Apparatus_as_printed=MoSi2 furnace; Capsule_as_printed=Pt; pres_medium_as_printed=air; R unstated in spreadsheet; compiler gas_constant_used_j_mol_k=8.314,supplement,"Holycross, M.",2026-08-31,draft,Magaritz1978GCA 42; 847,Magaritz,1978,,Geochimica et Cosmochimica Acta,42,847,10.1016/0016-7037(78)90097-2,"Zhang 2010 Table 1 xls, Entry# "
DDB003405,1.0.0,isothermal_d,,Eu,152,,,tracer,none,unspecified,melt,Basalt,,,,melt_basalt,,,false,false,basalt; SiO2=49.68;TiO2=2.59;Al2O3=12.7;FeOt=11.05;MnO=0.17;MgO=9.46;CaO=10.79;Na2O=2.31;K2O=0.48,wt_pct_oxide,49.68,2.59,12.7,,11.05,,,0.17,9.46,10.79,2.31,0.48,,,,,,anhydrous_total=99.23,,,,,,,1482.87633752,1482.87633752,1482.87633752,1482.87633752133,K,100000,100000,100000,0.1,MPa,,,,,one_atm_furnace,,,,,,,,,,,,,,,,,,,1.47012211594e-11,-10.832646589,,,1.47012211594237e-11,m2/s,,,,radiotracer,thin_film,activity counting,true,,,false,use_with_caution,,read from figure; below-liquidus data are strange,provenance=compilation_2010; v0_source=zhang_table1; Type_of_dif_as_printed=tracer; Type_of_exp_as_printed=thin source; Analytical_as_printed=activity counting; Apparatus_as_printed=MoSi2 furnace; Capsule_as_printed=Pt; pres_medium_as_printed=air; R unstated in spreadsheet; compiler gas_constant_used_j_mol_k=8.314,supplement,"Holycross, M.",2026-08-31,draft,Magaritz1978GCA 42; 847,Magaritz,1978,,Geochimica et Cosmochimica Acta,42,847,10.1016/0016-7037(78)90097-2,"Zhang 2010 Table 1 xls, Entry# "
DDB003406,1.0.0,isothermal_d,,Eu,152,,,tracer,none,unspecified,melt,Basalt,,,,melt_basalt,,,false,false,basalt; SiO2=49.68;TiO2=2.59;Al2O3=12.7;FeOt=11.05;MnO=0.17;MgO=9.46;CaO=10.79;Na2O=2.31;K2O=0.48,wt_pct_oxide,49.68,2.59,12.7,,11.05,,,0.17,9.46,10.79,2.31,0.48,,,,,,anhydrous_total=99.23,,,,,,,1513.6152951,1513.6152951,1513.6152951,1513.61529510353,K,100000,100000,100000,0.1,MPa,,,,,one_atm_furnace,,,,,,,,,,,,,,,,,,,1.50744924785e-11,-10.8217573006,,,1.50744924785405e-11,m2/s,,,,radiotracer,thin_film,activity counting,true,,,false,use_with_caution,,read from figure; below-liquidus data are strange,provenance=compilation_2010; v0_source=zhang_table1; Type_of_dif_as_printed=tracer; Type_of_exp_as_printed=thin source; Analytical_as_printed=activity counting; Apparatus_as_printed=MoSi2 furnace; Capsule_as_printed=Pt; pres_medium_as_printed=air; R unstated in spreadsheet; compiler gas_constant_used_j_mol_k=8.314,supplement,"Holycross, M.",2026-08-31,draft,Magaritz1978GCA 42; 847,Magaritz,1978,,Geochimica et Cosmochimica Acta,42,847,10.1016/0016-7037(78)90097-2,"Zhang 2010 Table 1 xls, Entry# "
DDB003407,1.0.0,isothermal_d,,Eu,,152-,,tracer,none,unspecified,melt,Rhyolite3?,,,,melt_rhyolite,,,false,false,rhyolite3?; SiO2=76.01;TiO2=0.11;Al2O3=13;FeOt=0.7;MnO=0.08;MgO=0.09;CaO=0.52;Na2O=3.65;K2O=4.81,wt_pct_oxide,76.01,0.11,13,,0.7,,,0.08,0.09,0.52,3.65,4.81,,,,,,anhydrous_total=99.14,,,,,,,1223.15,1223.15,1223.15,1223.15,K,100000,100000,100000,0.1,MPa,,,,,one_atm_furnace,954000,,,,,,,,,,,,,,,,,,1.4e-15,-14.8538719643,,,1.4e-15,m2/s,,,,radiotracer,thin_film,activity counting,true,,,false,use_with_caution,,these are below the liquidus and there seem to be crystallization,provenance=compilation_2010; v0_source=zhang_table1; Type_of_dif_as_printed=tracer; Type_of_exp_as_printed=thin source; Analytical_as_printed=activity counting; Apparatus_as_printed=furnace; Capsule_as_printed=Pt; pres_medium_as_printed=air; R unstated in spreadsheet; compiler gas_constant_used_j_mol_k=8.314,supplement,"Holycross, M.",2026-08-31,draft,Magaritz1978GCA 42; 847,Magaritz,1978,,Geochimica et Cosmochimica Acta,42,847,10.1016/0016-7037(78)90097-2,"Zhang 2010 Table 1 xls, Entry# "
DDB003408,1.0.0,isothermal_d,,Eu,,152-,,tracer,none,unspecified,melt,Rhyolite3?,,,,melt_rhyolite,,,false,false,rhyolite3?; SiO2=76.01;TiO2=0.11;Al2O3=13;FeOt=0.7;MnO=0.08;MgO=0.09;CaO=0.52;Na2O=3.65;K2O=4.81,wt_pct_oxide,76.01,0.11,13,,0.7,,,0.08,0.09,0.52,3.65,4.81,,,,,,anhydrous_total=99.14,,,,,,,1223.15,1223.15,1223.15,1223.15,K,100000,100000,100000,0.1,MPa,,,,,one_atm_furnace,1569600,,,,,,,,,,,,,,,,,,1.6e-15,-14.7958800173,,,1.6e-15,m2/s,,,,radiotracer,thin_film,activity counting,true,,,false,use_with_caution,,these are below the liquidus and there seem to be crystallization,provenance=compilation_2010; v0_source=zhang_table1; Type_of_dif_as_printed=tracer; Type_of_exp_as_printed=thin source; Analytical_as_printed=activity counting; Apparatus_as_printed=furnace; Capsule_as_printed=Pt; pres_medium_as_printed=air; R unstated in spreadsheet; compiler gas_constant_used_j_mol_k=8.314,supplement,"Holycross, M.",2026-08-31,draft,Magaritz1978GCA 42; 847,Magaritz,1978,,Geochimica et Cosmochimica Acta,42,847,10.1016/0016-7037(78)90097-2,"Zhang 2010 Table 1 xls, Entry# "
DDB003409,1.0.0,isothermal_d,,Eu,,152-,,tracer,none,unspecified,melt,Rhyolite3?,,,,melt_rhyolite,,,false,false,rhyolite3?; SiO2=76.01;TiO2=0.11;Al2O3=13;FeOt=0.7;MnO=0.08;MgO=0.09;CaO=0.52;Na2O=3.65;K2O=4.81,wt_pct_oxide,76.01,0.11,13,,0.7,,,0.08,0.09,0.52,3.65,4.81,,,,,,anhydrous_total=99.14,,,,,,,1073.15,1073.15,1073.15,1073.15,K,100000,100000,100000,0.1,MPa,,,,,one_atm_furnace,867600,,,,,,,,,,,,,,,,,,4.6e-17,-16.3372421683,,,4.6e-17,m2/s,,,,radiotracer,thin_film,activity counting,true,,,false,use_with_caution,,these are below the liquidus and there seem to be crystallization,provenance=compilation_2010; v0_source=zhang_table1; Type_of_dif_as_printed=tracer; Type_of_exp_as_printed=thin source; Analytical_as_printed=activity counting; Apparatus_as_printed=furnace; Capsule_as_printed=Pt; pres_medium_as_printed=air; R unstated in spreadsheet; compiler gas_constant_used_j_mol_k=8.314,supplement,"Holycross, M.",2026-08-31,draft,Magaritz1978GCA 42; 847,Magaritz,1978,,Geochimica et Cosmochimica Acta,42,847,10.1016/0016-7037(78)90097-2,"Zhang 2010 Table 1 xls, Entry# "
DDB003410,1.0.0,isothermal_d,,Eu,,152-,,tracer,none,unspecified,melt,Rhyolite3?,,,,melt_rhyolite,,,false,false,rhyolite3?; SiO2=76.01;TiO2=0.11;Al2O3=13;FeOt=0.7;MnO=0.08;MgO=0.09;CaO=0.52;Na2O=3.65;K2O=4.81,wt_pct_oxide,76.01,0.11,13,,0.7,,,0.08,0.09,0.52,3.65,4.81,,,,,,anhydrous_total=99.14,,,,,,,1073.15,1073.15,1073.15,1073.15,K,100000,100000,100000,0.1,MPa,,,,,one_atm_furnace,867600,,,,,,,,,,,,,,,,,,7.7e-17,-16.1135092748,,,7.7e-17,m2/s,,,,radiotracer,thin_film,activity counting,true,,,false,use_with_caution,,these are below the liquidus and there seem to be crystallization,provenance=compilation_2010; v0_source=zhang_table1; Type_of_dif_as_printed=tracer; Type_of_exp_as_printed=thin source; Analytical_as_printed=activity counting; Apparatus_as_printed=furnace; Capsule_as_printed=Pt; pres_medium_as_printed=air; R unstated in spreadsheet; compiler gas_constant_used_j_mol_k=8.314,supplement,"Holycross, M.",2026-08-31,draft,Magaritz1978GCA 42; 847,Magaritz,1978,,Geochimica et Cosmochimica Acta,42,847,10.1016/0016-7037(78)90097-2,"Zhang 2010 Table 1 xls, Entry# "
