Repository: holycrossm/diffusion-coefficients

# Experimental diffusion coefficients (minerals and silicate melts)

**Pre-release / not published.** Schema v1.0.0. This folder is a GitHub-ready living table: canonical data is CSV, new rows arrive by pull request, and a static page searches the file in the browser. Nothing here is a citable compilation of record.

This is a QA build of 4630 experimental rows (minerals and silicate melts). Most numbers are staged from the 2010 RiMG 72 tables. Do not treat the repo as published, complete, or peer-reviewed.

File: site/data/diffusion_coefficients.csv (part 96 of 136)
DDB003411,1.0.0,isothermal_d,,Eu,,152-,,tracer,none,unspecified,melt,Rhyolite3?,,,,melt_rhyolite,,,false,false,rhyolite3?; SiO2=76.01;TiO2=0.11;Al2O3=13;FeOt=0.7;MnO=0.08;MgO=0.09;CaO=0.52;Na2O=3.65;K2O=4.81,wt_pct_oxide,76.01,0.11,13,,0.7,,,0.08,0.09,0.52,3.65,4.81,,,,,,anhydrous_total=99.14,,,,,,,1073.15,1073.15,1073.15,1073.15,K,100000,100000,100000,0.1,MPa,,,,,one_atm_furnace,1540800,,,,,,,,,,,,,,,,,,4.2e-17,-16.3767507096,,,4.2e-17,m2/s,,,,radiotracer,thin_film,activity counting,true,,,false,use_with_caution,,these are below the liquidus and there seem to be crystallization,provenance=compilation_2010; v0_source=zhang_table1; Type_of_dif_as_printed=tracer; Type_of_exp_as_printed=thin source; Analytical_as_printed=activity counting; Apparatus_as_printed=furnace; Capsule_as_printed=Pt; pres_medium_as_printed=air; R unstated in spreadsheet; compiler gas_constant_used_j_mol_k=8.314,supplement,"Holycross, M.",2026-08-31,draft,Magaritz1978GCA 42; 847,Magaritz,1978,,Geochimica et Cosmochimica Acta,42,847,10.1016/0016-7037(78)90097-2,"Zhang 2010 Table 1 xls, Entry# "
DDB003412,1.0.0,isothermal_d,,Gd,153,,,tracer,none,unspecified,melt,Basalt3,,,,melt_basalt,,,false,false,basalt3; SiO2=49.68;TiO2=2.59;Al2O3=12.7;FeOt=11.05;MnO=0.17;MgO=9.46;CaO=10.79;Na2O=2.31;K2O=0.48,wt_pct_oxide,49.68,2.59,12.7,,11.05,,,0.17,9.46,10.79,2.31,0.48,,,,,,anhydrous_total=99.23,,,,,,,1422.02155518,1422.02155518,1422.02155518,1422.02155518283,K,100000,100000,100000,0.1,MPa,,,,,one_atm_furnace,,,,,,,,,,,,,,,,,,,4.19356883318e-13,-12.3774162241,,,4.1935688331818e-13,m2/s,,,,radiotracer,thin_film,activity counting,true,,,false,use_with_caution,,read from figure; below liquidus data are strange,provenance=compilation_2010; v0_source=zhang_table1; Type_of_dif_as_printed=tracer; Type_of_exp_as_printed=thin source; Analytical_as_printed=activity counting; Apparatus_as_printed=MoSi2 furnace; Capsule_as_printed=Pt; pres_medium_as_printed=air; R unstated in spreadsheet; compiler gas_constant_used_j_mol_k=8.314,supplement,"Holycross, M.",2026-08-31,draft,Magaritz1978GCA 42; 847,Magaritz,1978,,Geochimica et Cosmochimica Acta,42,847,10.1016/0016-7037(78)90097-2,"Zhang 2010 Table 1 xls, Entry# "
DDB003413,1.0.0,isothermal_d,,Gd,153,,,tracer,none,unspecified,melt,Basalt3,,,,melt_basalt,,,false,false,basalt3; SiO2=49.68;TiO2=2.59;Al2O3=12.7;FeOt=11.05;MnO=0.17;MgO=9.46;CaO=10.79;Na2O=2.31;K2O=0.48,wt_pct_oxide,49.68,2.59,12.7,,11.05,,,0.17,9.46,10.79,2.31,0.48,,,,,,anhydrous_total=99.23,,,,,,,1453.24856421,1453.24856421,1453.24856421,1453.24856421073,K,100000,100000,100000,0.1,MPa,,,,,one_atm_furnace,,,,,,,,,,,,,,,,,,,2.96843897997e-12,-11.5274718741,,,2.96843897997344e-12,m2/s,,,,radiotracer,thin_film,activity counting,true,,,false,use_with_caution,,read from figure; below liquidus data are strange,provenance=compilation_2010; v0_source=zhang_table1; Type_of_dif_as_printed=tracer; Type_of_exp_as_printed=thin source; Analytical_as_printed=activity counting; Apparatus_as_printed=MoSi2 furnace; Capsule_as_printed=Pt; pres_medium_as_printed=air; R unstated in spreadsheet; compiler gas_constant_used_j_mol_k=8.314,supplement,"Holycross, M.",2026-08-31,draft,Magaritz1978GCA 42; 847,Magaritz,1978,,Geochimica et Cosmochimica Acta,42,847,10.1016/0016-7037(78)90097-2,"Zhang 2010 Table 1 xls, Entry# "
DDB003414,1.0.0,isothermal_d,,Gd,153,,,tracer,none,unspecified,melt,Basalt3,,,,melt_basalt,,,false,false,basalt3; SiO2=49.68;TiO2=2.59;Al2O3=12.7;FeOt=11.05;MnO=0.17;MgO=9.46;CaO=10.79;Na2O=2.31;K2O=0.48,wt_pct_oxide,49.68,2.59,12.7,,11.05,,,0.17,9.46,10.79,2.31,0.48,,,,,,anhydrous_total=99.23,,,,,,,1468.49466141,1468.49466141,1468.49466141,1468.49466141188,K,100000,100000,100000,0.1,MPa,,,,,one_atm_furnace,,,,,,,,,,,,,,,,,,,3.71464880394e-12,-11.4300822397,,,3.71464880393593e-12,m2/s,,,,radiotracer,thin_film,activity counting,true,,,false,use_with_caution,,read from figure; below liquidus data are strange,provenance=compilation_2010; v0_source=zhang_table1; Type_of_dif_as_printed=tracer; Type_of_exp_as_printed=thin source; Analytical_as_printed=activity counting; Apparatus_as_printed=MoSi2 furnace; Capsule_as_printed=Pt; pres_medium_as_printed=air; R unstated in spreadsheet; compiler gas_constant_used_j_mol_k=8.314,supplement,"Holycross, M.",2026-08-31,draft,Magaritz1978GCA 42; 847,Magaritz,1978,,Geochimica et Cosmochimica Acta,42,847,10.1016/0016-7037(78)90097-2,"Zhang 2010 Table 1 xls, Entry# "
DDB003415,1.0.0,isothermal_d,,Gd,153,,,tracer,none,unspecified,melt,Basalt3,,,,melt_basalt,,,false,false,basalt3; SiO2=49.68;TiO2=2.59;Al2O3=12.7;FeOt=11.05;MnO=0.17;MgO=9.46;CaO=10.79;Na2O=2.31;K2O=0.48,wt_pct_oxide,49.68,2.59,12.7,,11.05,,,0.17,9.46,10.79,2.31,0.48,,,,,,anhydrous_total=99.23,,,,,,,1480.22711202,1480.22711202,1480.22711202,1480.22711202108,K,100000,100000,100000,0.1,MPa,,,,,one_atm_furnace,,,,,,,,,,,,,,,,,,,3.38413335348e-12,-11.4705525317,,,3.38413335347612e-12,m2/s,,,,radiotracer,thin_film,activity counting,true,,,false,use_with_caution,,read from figure; below liquidus data are strange,provenance=compilation_2010; v0_source=zhang_table1; Type_of_dif_as_printed=tracer; Type_of_exp_as_printed=thin source; Analytical_as_printed=activity counting; Apparatus_as_printed=MoSi2 furnace; Capsule_as_printed=Pt; pres_medium_as_printed=air; R unstated in spreadsheet; compiler gas_constant_used_j_mol_k=8.314,supplement,"Holycross, M.",2026-08-31,draft,Magaritz1978GCA 42; 847,Magaritz,1978,,Geochimica et Cosmochimica Acta,42,847,10.1016/0016-7037(78)90097-2,"Zhang 2010 Table 1 xls, Entry# "
DDB003416,1.0.0,isothermal_d,,Gd,153,,,tracer,none,unspecified,melt,Basalt3,,,,melt_basalt,,,false,false,basalt3; SiO2=49.68;TiO2=2.59;Al2O3=12.7;FeOt=11.05;MnO=0.17;MgO=9.46;CaO=10.79;Na2O=2.31;K2O=0.48,wt_pct_oxide,49.68,2.59,12.7,,11.05,,,0.17,9.46,10.79,2.31,0.48,,,,,,anhydrous_total=99.23,,,,,,,1475.19357107,1475.19357107,1475.19357107,1475.19357107194,K,100000,100000,100000,0.1,MPa,,,,,one_atm_furnace,,,,,,,,,,,,,,,,,,,4.46935017243e-12,-11.3497556171,,,4.46935017243253e-12,m2/s,,,,radiotracer,thin_film,activity counting,true,,,false,use_with_caution,,read from figure; below liquidus data are strange,provenance=compilation_2010; v0_source=zhang_table1; Type_of_dif_as_printed=tracer; Type_of_exp_as_printed=thin source; Analytical_as_printed=activity counting; Apparatus_as_printed=MoSi2 furnace; Capsule_as_printed=Pt; pres_medium_as_printed=air; R unstated in spreadsheet; compiler gas_constant_used_j_mol_k=8.314,supplement,"Holycross, M.",2026-08-31,draft,Magaritz1978GCA 42; 847,Magaritz,1978,,Geochimica et Cosmochimica Acta,42,847,10.1016/0016-7037(78)90097-2,"Zhang 2010 Table 1 xls, Entry# "
DDB003417,1.0.0,isothermal_d,,Gd,153,,,tracer,none,unspecified,melt,Basalt3,,,,melt_basalt,,,false,false,basalt3; SiO2=49.68;TiO2=2.59;Al2O3=12.7;FeOt=11.05;MnO=0.17;MgO=9.46;CaO=10.79;Na2O=2.31;K2O=0.48,wt_pct_oxide,49.68,2.59,12.7,,11.05,,,0.17,9.46,10.79,2.31,0.48,,,,,,anhydrous_total=99.23,,,,,,,1482.46315416,1482.46315416,1482.46315416,1482.46315416025,K,100000,100000,100000,0.1,MPa,,,,,one_atm_furnace,,,,,,,,,,,,,,,,,,,1.7005245759e-11,-10.7694170873,,,1.70052457589785e-11,m2/s,,,,radiotracer,thin_film,activity counting,true,,,false,use_with_caution,,read from figure; below liquidus data are strange,provenance=compilation_2010; v0_source=zhang_table1; Type_of_dif_as_printed=tracer; Type_of_exp_as_printed=thin source; Analytical_as_printed=activity counting; Apparatus_as_printed=MoSi2 furnace; Capsule_as_printed=Pt; pres_medium_as_printed=air; R unstated in spreadsheet; compiler gas_constant_used_j_mol_k=8.314,supplement,"Holycross, M.",2026-08-31,draft,Magaritz1978GCA 42; 847,Magaritz,1978,,Geochimica et Cosmochimica Acta,42,847,10.1016/0016-7037(78)90097-2,"Zhang 2010 Table 1 xls, Entry# "
DDB003418,1.0.0,isothermal_d,,Gd,153,,,tracer,none,unspecified,melt,Basalt3,,,,melt_basalt,,,false,false,basalt3; SiO2=49.68;TiO2=2.59;Al2O3=12.7;FeOt=11.05;MnO=0.17;MgO=9.46;CaO=10.79;Na2O=2.31;K2O=0.48,wt_pct_oxide,49.68,2.59,12.7,,11.05,,,0.17,9.46,10.79,2.31,0.48,,,,,,anhydrous_total=99.23,,,,,,,1513.16431336,1513.16431336,1513.16431336,1513.16431335615,K,100000,100000,100000,0.1,MPa,,,,,one_atm_furnace,,,,,,,,,,,,,,,,,,,1.33821216902e-11,-10.8734750252,,,1.33821216901602e-11,m2/s,,,,radiotracer,thin_film,activity counting,true,,,false,use_with_caution,,read from figure; below liquidus data are strange,provenance=compilation_2010; v0_source=zhang_table1; Type_of_dif_as_printed=tracer; Type_of_exp_as_printed=thin source; Analytical_as_printed=activity counting; Apparatus_as_printed=MoSi2 furnace; Capsule_as_printed=Pt; pres_medium_as_printed=air; R unstated in spreadsheet; compiler gas_constant_used_j_mol_k=8.314,supplement,"Holycross, M.",2026-08-31,draft,Magaritz1978GCA 42; 847,Magaritz,1978,,Geochimica et Cosmochimica Acta,42,847,10.1016/0016-7037(78)90097-2,"Zhang 2010 Table 1 xls, Entry# "
DDB003419,1.0.0,isothermal_d,,Y,,,,chemical,effective_binary,unspecified,melt,Jadeite,,,,melt_simple,,,false,false,jadeite; SiO2=59.45;Al2O3=25.22;Na2O=15.33,wt_pct_oxide,59.45,,25.22,,,,,,,,15.33,,,,,,,anhydrous_total=100,,,,,,,1673.15,1673.15,1673.15,1673.15,K,1500000000,1500000000,1500000000,1500,MPa,,,,,piston_cylinder,14400,,,,,,,,,,,,,,,,,,5.31e-11,-10.2749054789,,,5.31e-11,m2/s,,,,SIMS,diffusion_couple,IMP,true,,true,false,use_with_caution,,This value is two orders of magnitude higher than the other and is most likely wrong,provenance=compilation_2010; v0_source=zhang_table1; Type_of_dif_as_printed=FEBD; 1s_error_as_printed=3e-13 (on D or lnD unspecified; not converted); C_range_as_printed=0.124; Type_of_exp_as_printed=diffusion couple; Analytical_as_printed=IMP; Apparatus_as_printed=PCA; Capsule_as_printed=Pt; pres_medium_as_printed=solid; R unstated in spreadsheet; compiler gas_constant_used_j_mol_k=8.314,supplement,"Holycross, M.",2026-08-31,draft,Nakamura1998GCA 62; 3151,Nakamura,1998,,Geochimica et Cosmochimica Acta,62,3151,10.1016/s0016-7037(98)00223-3,"Zhang 2010 Table 1 xls, Entry# "
DDB003420,1.0.0,isothermal_d,,Mg,,,,chemical,effective_binary,unspecified,melt,Dacite-rhyolite,,,,other,,,false,false,dacite-rhyolite; SiO2=65;TiO2=0.507861586314152;Al2O3=17.1164230171073;FeOt=4.43264385692068;MnO=0.00695178849144635;MgO=1.49346034214619;CaO=4.69196734059098;Na2O=4.62828926905132;K2O=2.10600311041991;P2O5=0,wt_pct_oxide,65,0.507861586314152,17.1164230171073,,4.43264385692068,,,0.00695178849144635,1.49346034214619,4.69196734059098,4.62828926905132,2.10600311041991,0,,,,,anhydrous_total=99.983600311042,,,,,,,1473.15,1473.15,1473.15,1473.15,K,100000,100000,100000,0.1,MPa,,,,,one_atm_furnace,86400,,,,,,,,,,,,,,,,,,8.8e-15,-14.0555173278,,,8.8e-15,m2/s,,,,EPMA,other,EMP,true,,,false,use_with_caution,,wrong B-M eq is used to obtain D,provenance=compilation_2010; v0_source=zhang_table1; Type_of_dif_as_printed=SEBD (Boltzmann-Matano); Type_of_exp_as_printed=diffusion; Analytical_as_printed=EMP; Apparatus_as_printed=MoSi2 furnace; Capsule_as_printed=Pt; pres_medium_as_printed=CO2; R unstated in spreadsheet; compiler gas_constant_used_j_mol_k=8.314,supplement,"Holycross, M.",2026-08-31,draft,Baker1990CMP 104; 407,Baker,1990,,Contributions to Mineralogy and Petrology,104,407,,"Zhang 2010 Table 1 xls, Entry# ; Run# D-66"
DDB003421,1.0.0,isothermal_d,,Mg,,,,chemical,effective_binary,unspecified,melt,Dacite-rhyolite,,,,other,,,false,false,dacite-rhyolite; SiO2=65;TiO2=0.507861586314152;Al2O3=17.1164230171073;FeOt=4.43264385692068;MnO=0.00695178849144635;MgO=1.49346034214619;CaO=4.69196734059098;Na2O=4.62828926905132;K2O=2.10600311041991;P2O5=0,wt_pct_oxide,65,0.507861586314152,17.1164230171073,,4.43264385692068,,,0.00695178849144635,1.49346034214619,4.69196734059098,4.62828926905132,2.10600311041991,0,,,,,anhydrous_total=99.983600311042,,,,,,,1573.15,1573.15,1573.15,1573.15,K,100000,100000,100000,0.1,MPa,,,,,one_atm_furnace,72000,,,,,,,,,,,,,,,,,,3e-14,-13.5228787453,,,3e-14,m2/s,,,,EPMA,other,EMP,true,,,false,use_with_caution,,wrong B-M eq is used to obtain D,provenance=compilation_2010; v0_source=zhang_table1; Type_of_dif_as_printed=SEBD (Boltzmann-Matano); Type_of_exp_as_printed=diffusion; Analytical_as_printed=EMP; Apparatus_as_printed=MoSi2 furnace; Capsule_as_printed=Pt; pres_medium_as_printed=CO2; R unstated in spreadsheet; compiler gas_constant_used_j_mol_k=8.314,supplement,"Holycross, M.",2026-08-31,draft,Baker1990CMP 104; 407,Baker,1990,,Contributions to Mineralogy and Petrology,104,407,,"Zhang 2010 Table 1 xls, Entry# ; Run# D-67"
DDB003422,1.0.0,isothermal_d,,Mg,,,,chemical,effective_binary,unspecified,melt,Dacite-rhyolite,,,,other,,,false,false,dacite-rhyolite; SiO2=65;TiO2=0.507861586314152;Al2O3=17.1164230171073;FeOt=4.43264385692068;MnO=0.00695178849144635;MgO=1.49346034214619;CaO=4.69196734059098;Na2O=4.62828926905132;K2O=2.10600311041991;P2O5=0,wt_pct_oxide,65,0.507861586314152,17.1164230171073,,4.43264385692068,,,0.00695178849144635,1.49346034214619,4.69196734059098,4.62828926905132,2.10600311041991,0,,,,,anhydrous_total=99.983600311042,,,,,,,1666.15,1666.15,1666.15,1666.15,K,100000,100000,100000,0.1,MPa,,,,,one_atm_furnace,75600,,,,,,,,,,,,,,,,,,1.2e-13,-12.920818754,,,1.2e-13,m2/s,,,,EPMA,other,EMP,true,,,false,use_with_caution,,wrong B-M eq is used to obtain D,provenance=compilation_2010; v0_source=zhang_table1; Type_of_dif_as_printed=SEBD (Boltzmann-Matano); Type_of_exp_as_printed=diffusion; Analytical_as_printed=EMP; Apparatus_as_printed=MoSi2 furnace; Capsule_as_printed=Pt; pres_medium_as_printed=CO2; R unstated in spreadsheet; compiler gas_constant_used_j_mol_k=8.314,supplement,"Holycross, M.",2026-08-31,draft,Baker1990CMP 104; 407,Baker,1990,,Contributions to Mineralogy and Petrology,104,407,,"Zhang 2010 Table 1 xls, Entry# ; Run# D-74"
DDB003423,1.0.0,isothermal_d,,Mg,,,,chemical,effective_binary,unspecified,melt,Dacite-rhyolite,,,,other,,,false,false,dacite-rhyolite; SiO2=65;TiO2=0.507861586314152;Al2O3=17.1164230171073;FeOt=4.43264385692068;MnO=0.00695178849144635;MgO=1.49346034214619;CaO=4.69196734059098;Na2O=4.62828926905132;K2O=2.10600311041991;P2O5=0,wt_pct_oxide,65,0.507861586314152,17.1164230171073,,4.43264385692068,,,0.00695178849144635,1.49346034214619,4.69196734059098,4.62828926905132,2.10600311041991,0,,,,,anhydrous_total=99.983600311042,,,,,,,1528.15,1528.15,1528.15,1528.15,K,100000,100000,100000,0.1,MPa,,,,,one_atm_furnace,172800,,,,,,,,,,,,,,,,,,3.1e-14,-13.5086383062,,,3.1e-14,m2/s,,,,EPMA,other,EMP,true,,,false,use_with_caution,,wrong B-M eq is used to obtain D,provenance=compilation_2010; v0_source=zhang_table1; Type_of_dif_as_printed=SEBD (Boltzmann-Matano); Type_of_exp_as_printed=diffusion; Analytical_as_printed=EMP; Apparatus_as_printed=MoSi2 furnace; Capsule_as_printed=Pt; pres_medium_as_printed=CO2; R unstated in spreadsheet; compiler gas_constant_used_j_mol_k=8.314,supplement,"Holycross, M.",2026-08-31,draft,Baker1990CMP 104; 407,Baker,1990,,Contributions to Mineralogy and Petrology,104,407,,"Zhang 2010 Table 1 xls, Entry# ; Run# D-75"
DDB003424,1.0.0,isothermal_d,,Mg,,,,chemical,effective_binary,unspecified,melt,Dacite2-rhyolite4,,,,melt_rhyolite,,,false,false,dacite2-rhyolite4; SiO2=69.94;TiO2=0.335;Al2O3=15.48;FeOt=2.85;MnO=0.03;MgO=0.875;CaO=2.875;Na2O=4.49;K2O=2.72;P2O5=0,wt_pct_oxide,69.94,0.335,15.48,,2.85,,,0.03,0.875,2.875,4.49,2.72,0,,,,,anhydrous_total=99.895,,,,,,,1473.15,1473.15,1473.15,1473.15,K,100000,100000,100000,0.1,MPa,,,,,one_atm_furnace,86400,,,,,,,,,,,,,,,,,,5.8e-15,-14.2365720064,,,5.8e-15,m2/s,,,,EPMA,other,EMP,true,,,false,use_with_caution,,wrong B-M eq is used to obtain D,provenance=compilation_2010; v0_source=zhang_table1; Type_of_dif_as_printed=SEBD (Boltzmann-Matano); Type_of_exp_as_printed=diffusion; Analytical_as_printed=EMP; Apparatus_as_printed=MoSi2 furnace; Capsule_as_printed=Pt; pres_medium_as_printed=CO2; R unstated in spreadsheet; compiler gas_constant_used_j_mol_k=8.314,supplement,"Holycross, M.",2026-08-31,draft,Baker1990CMP 104; 407,Baker,1990,,Contributions to Mineralogy and Petrology,104,407,,"Zhang 2010 Table 1 xls, Entry# ; Run# D-66"
DDB003425,1.0.0,isothermal_d,,Mg,,,,chemical,effective_binary,unspecified,melt,Dacite2-rhyolite4,,,,melt_rhyolite,,,false,false,dacite2-rhyolite4; SiO2=69.94;TiO2=0.335;Al2O3=15.48;FeOt=2.85;MnO=0.03;MgO=0.875;CaO=2.875;Na2O=4.49;K2O=2.72;P2O5=0,wt_pct_oxide,69.94,0.335,15.48,,2.85,,,0.03,0.875,2.875,4.49,2.72,0,,,,,anhydrous_total=99.895,,,,,,,1573.15,1573.15,1573.15,1573.15,K,100000,100000,100000,0.1,MPa,,,,,one_atm_furnace,72000,,,,,,,,,,,,,,,,,,2.3e-14,-13.638272164,,,2.3e-14,m2/s,,,,EPMA,other,EMP,true,,,false,use_with_caution,,wrong B-M eq is used to obtain D,provenance=compilation_2010; v0_source=zhang_table1; Type_of_dif_as_printed=SEBD (Boltzmann-Matano); Type_of_exp_as_printed=diffusion; Analytical_as_printed=EMP; Apparatus_as_printed=MoSi2 furnace; Capsule_as_printed=Pt; pres_medium_as_printed=CO2; R unstated in spreadsheet; compiler gas_constant_used_j_mol_k=8.314,supplement,"Holycross, M.",2026-08-31,draft,Baker1990CMP 104; 407,Baker,1990,,Contributions to Mineralogy and Petrology,104,407,,"Zhang 2010 Table 1 xls, Entry# ; Run# D-67"
DDB003426,1.0.0,isothermal_d,,Mg,,,,chemical,effective_binary,unspecified,melt,Dacite2-rhyolite4,,,,melt_rhyolite,,,false,false,dacite2-rhyolite4; SiO2=69.94;TiO2=0.335;Al2O3=15.48;FeOt=2.85;MnO=0.03;MgO=0.875;CaO=2.875;Na2O=4.49;K2O=2.72;P2O5=0,wt_pct_oxide,69.94,0.335,15.48,,2.85,,,0.03,0.875,2.875,4.49,2.72,0,,,,,anhydrous_total=99.895,,,,,,,1666.15,1666.15,1666.15,1666.15,K,100000,100000,100000,0.1,MPa,,,,,one_atm_furnace,75600,,,,,,,,,,,,,,,,,,1.2e-14,-13.920818754,,,1.2e-14,m2/s,,,,EPMA,other,EMP,true,,,false,use_with_caution,,wrong B-M eq is used to obtain D,provenance=compilation_2010; v0_source=zhang_table1; Type_of_dif_as_printed=SEBD (Boltzmann-Matano); Type_of_exp_as_printed=diffusion; Analytical_as_printed=EMP; Apparatus_as_printed=MoSi2 furnace; Capsule_as_printed=Pt; pres_medium_as_printed=CO2; R unstated in spreadsheet; compiler gas_constant_used_j_mol_k=8.314,supplement,"Holycross, M.",2026-08-31,draft,Baker1990CMP 104; 407,Baker,1990,,Contributions to Mineralogy and Petrology,104,407,,"Zhang 2010 Table 1 xls, Entry# ; Run# D-74"
DDB003427,1.0.0,isothermal_d,,Mg,,,,chemical,effective_binary,unspecified,melt,Dacite2-rhyolite4,,,,melt_rhyolite,,,false,false,dacite2-rhyolite4; SiO2=69.94;TiO2=0.335;Al2O3=15.48;FeOt=2.85;MnO=0.03;MgO=0.875;CaO=2.875;Na2O=4.49;K2O=2.72;P2O5=0,wt_pct_oxide,69.94,0.335,15.48,,2.85,,,0.03,0.875,2.875,4.49,2.72,0,,,,,anhydrous_total=99.895,,,,,,,1528.15,1528.15,1528.15,1528.15,K,100000,100000,100000,0.1,MPa,,,,,one_atm_furnace,172800,,,,,,,,,,,,,,,,,,2.4e-14,-13.6197887583,,,2.4e-14,m2/s,,,,EPMA,other,EMP,true,,,false,use_with_caution,,wrong B-M eq is used to obtain D,provenance=compilation_2010; v0_source=zhang_table1; Type_of_dif_as_printed=SEBD (Boltzmann-Matano); Type_of_exp_as_printed=diffusion; Analytical_as_printed=EMP; Apparatus_as_printed=MoSi2 furnace; Capsule_as_printed=Pt; pres_medium_as_printed=CO2; R unstated in spreadsheet; compiler gas_constant_used_j_mol_k=8.314,supplement,"Holycross, M.",2026-08-31,draft,Baker1990CMP 104; 407,Baker,1990,,Contributions to Mineralogy and Petrology,104,407,,"Zhang 2010 Table 1 xls, Entry# ; Run# D-75"
DDB003428,1.0.0,isothermal_d,,Mg,,,,chemical,effective_binary,unspecified,melt,Dacite-rhyolite,,,,other,,,false,false,dacite-rhyolite; SiO2=75;TiO2=0.15793934681182;Al2O3=13.8038258164852;FeOt=1.22891135303266;MnO=0.0536080870917574;MgO=0.241516329704511;CaO=1.01389580093313;Na2O=4.34835147744946;K2O=4.36105754276827;P2O5=0,wt_pct_oxide,75,0.15793934681182,13.8038258164852,,1.22891135303266,,,0.0536080870917574,0.241516329704511,1.01389580093313,4.34835147744946,4.36105754276827,0,,,,,anhydrous_total=100.209105754277,,,,,,,1473.15,1473.15,1473.15,1473.15,K,100000,100000,100000,0.1,MPa,,,,,one_atm_furnace,86400,,,,,,,,,,,,,,,,,,7.1e-15,-14.1487416513,,,7.1e-15,m2/s,,,,EPMA,other,EMP,true,,,false,use_with_caution,,wrong B-M eq is used to obtain D,provenance=compilation_2010; v0_source=zhang_table1; Type_of_dif_as_printed=SEBD (Boltzmann-Matano); Type_of_exp_as_printed=diffusion; Analytical_as_printed=EMP; Apparatus_as_printed=MoSi2 furnace; Capsule_as_printed=Pt; pres_medium_as_printed=CO2; R unstated in spreadsheet; compiler gas_constant_used_j_mol_k=8.314,supplement,"Holycross, M.",2026-08-31,draft,Baker1990CMP 104; 407,Baker,1990,,Contributions to Mineralogy and Petrology,104,407,,"Zhang 2010 Table 1 xls, Entry# ; Run# D-66"
DDB003429,1.0.0,isothermal_d,,Mg,,,,chemical,effective_binary,unspecified,melt,Dacite-rhyolite,,,,other,,,false,false,dacite-rhyolite; SiO2=75;TiO2=0.15793934681182;Al2O3=13.8038258164852;FeOt=1.22891135303266;MnO=0.0536080870917574;MgO=0.241516329704511;CaO=1.01389580093313;Na2O=4.34835147744946;K2O=4.36105754276827;P2O5=0,wt_pct_oxide,75,0.15793934681182,13.8038258164852,,1.22891135303266,,,0.0536080870917574,0.241516329704511,1.01389580093313,4.34835147744946,4.36105754276827,0,,,,,anhydrous_total=100.209105754277,,,,,,,1573.15,1573.15,1573.15,1573.15,K,100000,100000,100000,0.1,MPa,,,,,one_atm_furnace,72000,,,,,,,,,,,,,,,,,,2.8e-14,-13.5528419687,,,2.8e-14,m2/s,,,,EPMA,other,EMP,true,,,false,use_with_caution,,wrong B-M eq is used to obtain D,provenance=compilation_2010; v0_source=zhang_table1; Type_of_dif_as_printed=SEBD (Boltzmann-Matano); Type_of_exp_as_printed=diffusion; Analytical_as_printed=EMP; Apparatus_as_printed=MoSi2 furnace; Capsule_as_printed=Pt; pres_medium_as_printed=CO2; R unstated in spreadsheet; compiler gas_constant_used_j_mol_k=8.314,supplement,"Holycross, M.",2026-08-31,draft,Baker1990CMP 104; 407,Baker,1990,,Contributions to Mineralogy and Petrology,104,407,,"Zhang 2010 Table 1 xls, Entry# ; Run# D-67"
DDB003430,1.0.0,isothermal_d,,Mg,,,,chemical,effective_binary,unspecified,melt,Dacite-rhyolite,,,,other,,,false,false,dacite-rhyolite; SiO2=75;TiO2=0.15793934681182;Al2O3=13.8038258164852;FeOt=1.22891135303266;MnO=0.0536080870917574;MgO=0.241516329704511;CaO=1.01389580093313;Na2O=4.34835147744946;K2O=4.36105754276827;P2O5=0,wt_pct_oxide,75,0.15793934681182,13.8038258164852,,1.22891135303266,,,0.0536080870917574,0.241516329704511,1.01389580093313,4.34835147744946,4.36105754276827,0,,,,,anhydrous_total=100.209105754277,,,,,,,1666.15,1666.15,1666.15,1666.15,K,100000,100000,100000,0.1,MPa,,,,,one_atm_furnace,75600,,,,,,,,,,,,,,,,,,1.2e-13,-12.920818754,,,1.2e-13,m2/s,,,,EPMA,other,EMP,true,,,false,use_with_caution,,wrong B-M eq is used to obtain D,provenance=compilation_2010; v0_source=zhang_table1; Type_of_dif_as_printed=SEBD (Boltzmann-Matano); Type_of_exp_as_printed=diffusion; Analytical_as_printed=EMP; Apparatus_as_printed=MoSi2 furnace; Capsule_as_printed=Pt; pres_medium_as_printed=CO2; R unstated in spreadsheet; compiler gas_constant_used_j_mol_k=8.314,supplement,"Holycross, M.",2026-08-31,draft,Baker1990CMP 104; 407,Baker,1990,,Contributions to Mineralogy and Petrology,104,407,,"Zhang 2010 Table 1 xls, Entry# ; Run# D-74"
DDB003431,1.0.0,isothermal_d,,Mg,,,,chemical,effective_binary,unspecified,melt,Dacite-rhyolite,,,,other,,,false,false,dacite-rhyolite; SiO2=75;TiO2=0.15793934681182;Al2O3=13.8038258164852;FeOt=1.22891135303266;MnO=0.0536080870917574;MgO=0.241516329704511;CaO=1.01389580093313;Na2O=4.34835147744946;K2O=4.36105754276827;P2O5=0,wt_pct_oxide,75,0.15793934681182,13.8038258164852,,1.22891135303266,,,0.0536080870917574,0.241516329704511,1.01389580093313,4.34835147744946,4.36105754276827,0,,,,,anhydrous_total=100.209105754277,,,,,,,1528.15,1528.15,1528.15,1528.15,K,100000,100000,100000,0.1,MPa,,,,,one_atm_furnace,172800,,,,,,,,,,,,,,,,,,2.2e-14,-13.6575773192,,,2.2e-14,m2/s,,,,EPMA,other,EMP,true,,,false,use_with_caution,,wrong B-M eq is used to obtain D,provenance=compilation_2010; v0_source=zhang_table1; Type_of_dif_as_printed=SEBD (Boltzmann-Matano); Type_of_exp_as_printed=diffusion; Analytical_as_printed=EMP; Apparatus_as_printed=MoSi2 furnace; Capsule_as_printed=Pt; pres_medium_as_printed=CO2; R unstated in spreadsheet; compiler gas_constant_used_j_mol_k=8.314,supplement,"Holycross, M.",2026-08-31,draft,Baker1990CMP 104; 407,Baker,1990,,Contributions to Mineralogy and Petrology,104,407,,"Zhang 2010 Table 1 xls, Entry# ; Run# D-75"
DDB003432,1.0.0,isothermal_d,,Ca,,,,chemical,effective_binary,unspecified,melt,Dacite-rhyolite,,,,other,,,false,false,dacite-rhyolite; SiO2=65;TiO2=0.507861586314152;Al2O3=17.1164230171073;FeOt=4.43264385692069;MnO=0.00695178849144635;MgO=1.49346034214619;CaO=4.69196734059098;Na2O=4.62828926905132;K2O=2.10600311041991;P2O5=0,wt_pct_oxide,65,0.507861586314152,17.1164230171073,,4.43264385692069,,,0.00695178849144635,1.49346034214619,4.69196734059098,4.62828926905132,2.10600311041991,0,,,,,anhydrous_total=99.99,,,,,,,1473.15,1473.15,1473.15,1473.15,K,100000,100000,100000,0.1,MPa,,,,,one_atm_furnace,86400,,,,,,,,,,,,,,,,,,6.5e-15,-14.1870866434,,,6.5e-15,m2/s,,,,EPMA,diffusion_couple,EMP,true,,,false,use_with_caution,,wrong B-M eq is used to obtain D,provenance=compilation_2010; v0_source=zhang_table1; Type_of_dif_as_printed=SEBD; Type_of_exp_as_printed=diffusion couple; Analytical_as_printed=EMP; Apparatus_as_printed=MoSi2 furnace; Capsule_as_printed=Pt; pres_medium_as_printed=CO2; R unstated in spreadsheet; compiler gas_constant_used_j_mol_k=8.314,supplement,"Holycross, M.",2026-08-31,draft,Baker1990CMP 104; 407,Baker,1990,,Contributions to Mineralogy and Petrology,104,407,,"Zhang 2010 Table 1 xls, Entry# ; Run# D-66"
DDB003433,1.0.0,isothermal_d,,Ca,,,,chemical,effective_binary,unspecified,melt,Dacite-rhyolite,,,,other,,,false,false,dacite-rhyolite; SiO2=65;TiO2=0.507861586314152;Al2O3=17.1164230171073;FeOt=4.43264385692069;MnO=0.00695178849144635;MgO=1.49346034214619;CaO=4.69196734059098;Na2O=4.62828926905132;K2O=2.10600311041991;P2O5=0,wt_pct_oxide,65,0.507861586314152,17.1164230171073,,4.43264385692069,,,0.00695178849144635,1.49346034214619,4.69196734059098,4.62828926905132,2.10600311041991,0,,,,,anhydrous_total=99.99,,,,,,,1528.15,1528.15,1528.15,1528.15,K,100000,100000,100000,0.1,MPa,,,,,one_atm_furnace,172800,,,,,,,,,,,,,,,,,,2.9e-14,-13.5376020021,,,2.9e-14,m2/s,,,,EPMA,diffusion_couple,EMP,true,,,false,use_with_caution,,wrong B-M eq is used to obtain D,provenance=compilation_2010; v0_source=zhang_table1; Type_of_dif_as_printed=SEBD; Type_of_exp_as_printed=diffusion couple; Analytical_as_printed=EMP; Apparatus_as_printed=MoSi2 furnace; Capsule_as_printed=Pt; pres_medium_as_printed=CO2; R unstated in spreadsheet; compiler gas_constant_used_j_mol_k=8.314,supplement,"Holycross, M.",2026-08-31,draft,Baker1990CMP 104; 407,Baker,1990,,Contributions to Mineralogy and Petrology,104,407,,"Zhang 2010 Table 1 xls, Entry# ; Run# D-75"
DDB003434,1.0.0,isothermal_d,,Ca,,,,chemical,effective_binary,unspecified,melt,Dacite-rhyolite,,,,other,,,false,false,dacite-rhyolite; SiO2=65;TiO2=0.507861586314152;Al2O3=17.1164230171073;FeOt=4.43264385692069;MnO=0.00695178849144635;MgO=1.49346034214619;CaO=4.69196734059098;Na2O=4.62828926905132;K2O=2.10600311041991;P2O5=0,wt_pct_oxide,65,0.507861586314152,17.1164230171073,,4.43264385692069,,,0.00695178849144635,1.49346034214619,4.69196734059098,4.62828926905132,2.10600311041991,0,,,,,anhydrous_total=99.99,,,,,,,1573.15,1573.15,1573.15,1573.15,K,100000,100000,100000,0.1,MPa,,,,,one_atm_furnace,72000,,,,,,,,,,,,,,,,,,3.7e-14,-13.4317982759,,,3.7e-14,m2/s,,,,EPMA,diffusion_couple,EMP,true,,,false,use_with_caution,,wrong B-M eq is used to obtain D,provenance=compilation_2010; v0_source=zhang_table1; Type_of_dif_as_printed=SEBD; Type_of_exp_as_printed=diffusion couple; Analytical_as_printed=EMP; Apparatus_as_printed=MoSi2 furnace; Capsule_as_printed=Pt; pres_medium_as_printed=CO2; R unstated in spreadsheet; compiler gas_constant_used_j_mol_k=8.314,supplement,"Holycross, M.",2026-08-31,draft,Baker1990CMP 104; 407,Baker,1990,,Contributions to Mineralogy and Petrology,104,407,,"Zhang 2010 Table 1 xls, Entry# ; Run# D-67"
DDB003435,1.0.0,isothermal_d,,Ca,,,,chemical,effective_binary,unspecified,melt,Dacite-rhyolite,,,,other,,,false,false,dacite-rhyolite; SiO2=65;TiO2=0.507861586314152;Al2O3=17.1164230171073;FeOt=4.43264385692069;MnO=0.00695178849144635;MgO=1.49346034214619;CaO=4.69196734059098;Na2O=4.62828926905132;K2O=2.10600311041991;P2O5=0,wt_pct_oxide,65,0.507861586314152,17.1164230171073,,4.43264385692069,,,0.00695178849144635,1.49346034214619,4.69196734059098,4.62828926905132,2.10600311041991,0,,,,,anhydrous_total=99.99,,,,,,,1666.15,1666.15,1666.15,1666.15,K,100000,100000,100000,0.1,MPa,,,,,one_atm_furnace,75600,,,,,,,,,,,,,,,,,,1.2e-13,-12.920818754,,,1.2e-13,m2/s,,,,EPMA,diffusion_couple,EMP,true,,,false,use_with_caution,,wrong B-M eq is used to obtain D,provenance=compilation_2010; v0_source=zhang_table1; Type_of_dif_as_printed=SEBD; Type_of_exp_as_printed=diffusion couple; Analytical_as_printed=EMP; Apparatus_as_printed=MoSi2 furnace; Capsule_as_printed=Pt; pres_medium_as_printed=CO2; R unstated in spreadsheet; compiler gas_constant_used_j_mol_k=8.314,supplement,"Holycross, M.",2026-08-31,draft,Baker1990CMP 104; 407,Baker,1990,,Contributions to Mineralogy and Petrology,104,407,,"Zhang 2010 Table 1 xls, Entry# ; Run# D-74"
DDB003436,1.0.0,isothermal_d,,Ca,,,,chemical,effective_binary,unspecified,melt,Dacite2-rhyolite4,,,,melt_rhyolite,,,false,false,dacite2-rhyolite4; SiO2=69.94;TiO2=0.335;Al2O3=15.48;FeOt=2.85;MnO=0.03;MgO=0.875;CaO=2.875;Na2O=4.49;K2O=2.72;P2O5=0,wt_pct_oxide,69.94,0.335,15.48,,2.85,,,0.03,0.875,2.875,4.49,2.72,0,,,,,anhydrous_total=99.895,,,,,,,1473.15,1473.15,1473.15,1473.15,K,100000,100000,100000,0.1,MPa,,,,,one_atm_furnace,86400,,,,,,,,,,,,,,,,,,3e-15,-14.5228787453,,,3e-15,m2/s,,,,EPMA,diffusion_couple,EMP,true,,,false,use_with_caution,,wrong B-M eq is used to obtain D,provenance=compilation_2010; v0_source=zhang_table1; Type_of_dif_as_printed=SEBD; Type_of_exp_as_printed=diffusion couple; Analytical_as_printed=EMP; Apparatus_as_printed=MoSi2 furnace; Capsule_as_printed=Pt; pres_medium_as_printed=CO2; R unstated in spreadsheet; compiler gas_constant_used_j_mol_k=8.314,supplement,"Holycross, M.",2026-08-31,draft,Baker1990CMP 104; 407,Baker,1990,,Contributions to Mineralogy and Petrology,104,407,,"Zhang 2010 Table 1 xls, Entry# ; Run# D-66"
DDB003437,1.0.0,isothermal_d,,Ca,,,,chemical,effective_binary,unspecified,melt,Dacite2-rhyolite4,,,,melt_rhyolite,,,false,false,dacite2-rhyolite4; SiO2=69.94;TiO2=0.335;Al2O3=15.48;FeOt=2.85;MnO=0.03;MgO=0.875;CaO=2.875;Na2O=4.49;K2O=2.72;P2O5=0,wt_pct_oxide,69.94,0.335,15.48,,2.85,,,0.03,0.875,2.875,4.49,2.72,0,,,,,anhydrous_total=99.895,,,,,,,1528.15,1528.15,1528.15,1528.15,K,100000,100000,100000,0.1,MPa,,,,,one_atm_furnace,172800,,,,,,,,,,,,,,,,,,1.5e-14,-13.8239087409,,,1.5e-14,m2/s,,,,EPMA,diffusion_couple,EMP,true,,,false,use_with_caution,,wrong B-M eq is used to obtain D,provenance=compilation_2010; v0_source=zhang_table1; Type_of_dif_as_printed=SEBD; Type_of_exp_as_printed=diffusion couple; Analytical_as_printed=EMP; Apparatus_as_printed=MoSi2 furnace; Capsule_as_printed=Pt; pres_medium_as_printed=CO2; R unstated in spreadsheet; compiler gas_constant_used_j_mol_k=8.314,supplement,"Holycross, M.",2026-08-31,draft,Baker1990CMP 104; 407,Baker,1990,,Contributions to Mineralogy and Petrology,104,407,,"Zhang 2010 Table 1 xls, Entry# ; Run# D-75"
DDB003438,1.0.0,isothermal_d,,Ca,,,,chemical,effective_binary,unspecified,melt,Dacite2-rhyolite4,,,,melt_rhyolite,,,false,false,dacite2-rhyolite4; SiO2=69.94;TiO2=0.335;Al2O3=15.48;FeOt=2.85;MnO=0.03;MgO=0.875;CaO=2.875;Na2O=4.49;K2O=2.72;P2O5=0,wt_pct_oxide,69.94,0.335,15.48,,2.85,,,0.03,0.875,2.875,4.49,2.72,0,,,,,anhydrous_total=99.895,,,,,,,1573.15,1573.15,1573.15,1573.15,K,100000,100000,100000,0.1,MPa,,,,,one_atm_furnace,72000,,,,,,,,,,,,,,,,,,1.6e-14,-13.7958800173,,,1.6e-14,m2/s,,,,EPMA,diffusion_couple,EMP,true,,,false,use_with_caution,,wrong B-M eq is used to obtain D,provenance=compilation_2010; v0_source=zhang_table1; Type_of_dif_as_printed=SEBD; Type_of_exp_as_printed=diffusion couple; Analytical_as_printed=EMP; Apparatus_as_printed=MoSi2 furnace; Capsule_as_printed=Pt; pres_medium_as_printed=CO2; R unstated in spreadsheet; compiler gas_constant_used_j_mol_k=8.314,supplement,"Holycross, M.",2026-08-31,draft,Baker1990CMP 104; 407,Baker,1990,,Contributions to Mineralogy and Petrology,104,407,,"Zhang 2010 Table 1 xls, Entry# ; Run# D-67"
DDB003439,1.0.0,isothermal_d,,Ca,,,,chemical,effective_binary,unspecified,melt,Dacite2-rhyolite4,,,,melt_rhyolite,,,false,false,dacite2-rhyolite4; SiO2=69.94;TiO2=0.335;Al2O3=15.48;FeOt=2.85;MnO=0.03;MgO=0.875;CaO=2.875;Na2O=4.49;K2O=2.72;P2O5=0,wt_pct_oxide,69.94,0.335,15.48,,2.85,,,0.03,0.875,2.875,4.49,2.72,0,,,,,anhydrous_total=99.895,,,,,,,1666.15,1666.15,1666.15,1666.15,K,100000,100000,100000,0.1,MPa,,,,,one_atm_furnace,75600,,,,,,,,,,,,,,,,,,8.6e-14,-13.0655015488,,,8.6e-14,m2/s,,,,EPMA,diffusion_couple,EMP,true,,,false,use_with_caution,,wrong B-M eq is used to obtain D,provenance=compilation_2010; v0_source=zhang_table1; Type_of_dif_as_printed=SEBD; Type_of_exp_as_printed=diffusion couple; Analytical_as_printed=EMP; Apparatus_as_printed=MoSi2 furnace; Capsule_as_printed=Pt; pres_medium_as_printed=CO2; R unstated in spreadsheet; compiler gas_constant_used_j_mol_k=8.314,supplement,"Holycross, M.",2026-08-31,draft,Baker1990CMP 104; 407,Baker,1990,,Contributions to Mineralogy and Petrology,104,407,,"Zhang 2010 Table 1 xls, Entry# ; Run# D-74"
DDB003440,1.0.0,isothermal_d,,Ca,,,,chemical,effective_binary,unspecified,melt,Dacite-rhyolite,,,,other,,,false,false,dacite-rhyolite; SiO2=75;TiO2=0.15793934681182;Al2O3=13.8038258164852;FeOt=1.22891135303266;MnO=0.0536080870917574;MgO=0.241516329704511;CaO=1.01389580093313;Na2O=4.34835147744946;K2O=4.36105754276827;P2O5=0,wt_pct_oxide,75,0.15793934681182,13.8038258164852,,1.22891135303266,,,0.0536080870917574,0.241516329704511,1.01389580093313,4.34835147744946,4.36105754276827,0,,,,,anhydrous_total=99.99,,,,,,,1473.15,1473.15,1473.15,1473.15,K,100000,100000,100000,0.1,MPa,,,,,one_atm_furnace,86400,,,,,,,,,,,,,,,,,,4.2e-15,-14.3767507096,,,4.2e-15,m2/s,,,,EPMA,diffusion_couple,EMP,true,,,false,use_with_caution,,wrong B-M eq is used to obtain D,provenance=compilation_2010; v0_source=zhang_table1; Type_of_dif_as_printed=SEBD; Type_of_exp_as_printed=diffusion couple; Analytical_as_printed=EMP; Apparatus_as_printed=MoSi2 furnace; Capsule_as_printed=Pt; pres_medium_as_printed=CO2; R unstated in spreadsheet; compiler gas_constant_used_j_mol_k=8.314,supplement,"Holycross, M.",2026-08-31,draft,Baker1990CMP 104; 407,Baker,1990,,Contributions to Mineralogy and Petrology,104,407,,"Zhang 2010 Table 1 xls, Entry# ; Run# D-66"
DDB003441,1.0.0,isothermal_d,,Ca,,,,chemical,effective_binary,unspecified,melt,Dacite-rhyolite,,,,other,,,false,false,dacite-rhyolite; SiO2=75;TiO2=0.15793934681182;Al2O3=13.8038258164852;FeOt=1.22891135303266;MnO=0.0536080870917574;MgO=0.241516329704511;CaO=1.01389580093313;Na2O=4.34835147744946;K2O=4.36105754276827;P2O5=0,wt_pct_oxide,75,0.15793934681182,13.8038258164852,,1.22891135303266,,,0.0536080870917574,0.241516329704511,1.01389580093313,4.34835147744946,4.36105754276827,0,,,,,anhydrous_total=99.99,,,,,,,1528.15,1528.15,1528.15,1528.15,K,100000,100000,100000,0.1,MPa,,,,,one_atm_furnace,172800,,,,,,,,,,,,,,,,,,1.7e-14,-13.7695510786,,,1.7e-14,m2/s,,,,EPMA,diffusion_couple,EMP,true,,,false,use_with_caution,,wrong B-M eq is used to obtain D,provenance=compilation_2010; v0_source=zhang_table1; Type_of_dif_as_printed=SEBD; Type_of_exp_as_printed=diffusion couple; Analytical_as_printed=EMP; Apparatus_as_printed=MoSi2 furnace; Capsule_as_printed=Pt; pres_medium_as_printed=CO2; R unstated in spreadsheet; compiler gas_constant_used_j_mol_k=8.314,supplement,"Holycross, M.",2026-08-31,draft,Baker1990CMP 104; 407,Baker,1990,,Contributions to Mineralogy and Petrology,104,407,,"Zhang 2010 Table 1 xls, Entry# ; Run# D-75"
DDB003442,1.0.0,isothermal_d,,Ca,,,,chemical,effective_binary,unspecified,melt,Dacite-rhyolite,,,,other,,,false,false,dacite-rhyolite; SiO2=75;TiO2=0.15793934681182;Al2O3=13.8038258164852;FeOt=1.22891135303266;MnO=0.0536080870917574;MgO=0.241516329704511;CaO=1.01389580093313;Na2O=4.34835147744946;K2O=4.36105754276827;P2O5=0,wt_pct_oxide,75,0.15793934681182,13.8038258164852,,1.22891135303266,,,0.0536080870917574,0.241516329704511,1.01389580093313,4.34835147744946,4.36105754276827,0,,,,,anhydrous_total=99.99,,,,,,,1573.15,1573.15,1573.15,1573.15,K,100000,100000,100000,0.1,MPa,,,,,one_atm_furnace,72000,,,,,,,,,,,,,,,,,,2.8e-14,-13.5528419687,,,2.8e-14,m2/s,,,,EPMA,diffusion_couple,EMP,true,,,false,use_with_caution,,wrong B-M eq is used to obtain D,provenance=compilation_2010; v0_source=zhang_table1; Type_of_dif_as_printed=SEBD; Type_of_exp_as_printed=diffusion couple; Analytical_as_printed=EMP; Apparatus_as_printed=MoSi2 furnace; Capsule_as_printed=Pt; pres_medium_as_printed=CO2; R unstated in spreadsheet; compiler gas_constant_used_j_mol_k=8.314,supplement,"Holycross, M.",2026-08-31,draft,Baker1990CMP 104; 407,Baker,1990,,Contributions to Mineralogy and Petrology,104,407,,"Zhang 2010 Table 1 xls, Entry# ; Run# D-67"
DDB003443,1.0.0,isothermal_d,,Ca,,,,chemical,effective_binary,unspecified,melt,Dacite-rhyolite,,,,other,,,false,false,dacite-rhyolite; SiO2=75;TiO2=0.15793934681182;Al2O3=13.8038258164852;FeOt=1.22891135303266;MnO=0.0536080870917574;MgO=0.241516329704511;CaO=1.01389580093313;Na2O=4.34835147744946;K2O=4.36105754276827;P2O5=0,wt_pct_oxide,75,0.15793934681182,13.8038258164852,,1.22891135303266,,,0.0536080870917574,0.241516329704511,1.01389580093313,4.34835147744946,4.36105754276827,0,,,,,anhydrous_total=99.99,,,,,,,1666.15,1666.15,1666.15,1666.15,K,100000,100000,100000,0.1,MPa,,,,,one_atm_furnace,75600,,,,,,,,,,,,,,,,,,9.8e-14,-13.0087739243,,,9.8e-14,m2/s,,,,EPMA,diffusion_couple,EMP,true,,,false,use_with_caution,,wrong B-M eq is used to obtain D,provenance=compilation_2010; v0_source=zhang_table1; Type_of_dif_as_printed=SEBD; Type_of_exp_as_printed=diffusion couple; Analytical_as_printed=EMP; Apparatus_as_printed=MoSi2 furnace; Capsule_as_printed=Pt; pres_medium_as_printed=CO2; R unstated in spreadsheet; compiler gas_constant_used_j_mol_k=8.314,supplement,"Holycross, M.",2026-08-31,draft,Baker1990CMP 104; 407,Baker,1990,,Contributions to Mineralogy and Petrology,104,407,,"Zhang 2010 Table 1 xls, Entry# ; Run# D-74"
DDB003444,1.0.0,isothermal_d,,Al,,,,chemical,effective_binary,unspecified,melt,Dacite2-rhyolite4,,,,melt_rhyolite,,,false,false,dacite2-rhyolite4; SiO2=69.94;TiO2=0.335;Al2O3=15.48;FeOt=2.85;MnO=0.03;MgO=0.875;CaO=2.875;Na2O=4.49;K2O=2.72;P2O5=0,wt_pct_oxide,69.94,0.335,15.48,,2.85,,,0.03,0.875,2.875,4.49,2.72,0,,,,,anhydrous_total=99.895,,,,,,,1473.15,1473.15,1473.15,1473.15,K,100000,100000,100000,0.1,MPa,,,,,one_atm_furnace,86400,,,,,,,,,,,,,,,,,,1.9e-15,-14.721246399,,,1.9e-15,m2/s,,,,EPMA,other,EMP,true,,,false,use_with_caution,,wrong B-M eq is used to obtain D,provenance=compilation_2010; v0_source=zhang_table1; Type_of_dif_as_printed=SEBD (Boltzmann-Matano); Type_of_exp_as_printed=diffusion; Analytical_as_printed=EMP; Apparatus_as_printed=MoSi2 furnace; Capsule_as_printed=Pt; pres_medium_as_printed=CO2; R unstated in spreadsheet; compiler gas_constant_used_j_mol_k=8.314,supplement,"Holycross, M.",2026-08-31,draft,Baker1990CMP 104; 407,Baker,1990,,Contributions to Mineralogy and Petrology,104,407,,"Zhang 2010 Table 1 xls, Entry# ; Run# D-66"
