Repository: holycrossm/diffusion-coefficients

# Experimental diffusion coefficients (minerals and silicate melts)

**Pre-release / not published.** Schema v1.0.0. This folder is a GitHub-ready living table: canonical data is CSV, new rows arrive by pull request, and a static page searches the file in the browser. Nothing here is a citable compilation of record.

This is a QA build of 4630 experimental rows (minerals and silicate melts). Most numbers are staged from the 2010 RiMG 72 tables. Do not treat the repo as published, complete, or peer-reviewed.

File: site/data/diffusion_coefficients.csv (part 97 of 136)
DDB003445,1.0.0,isothermal_d,,Al,,,,chemical,effective_binary,unspecified,melt,Dacite2-rhyolite4,,,,melt_rhyolite,,,false,false,dacite2-rhyolite4; SiO2=69.94;TiO2=0.335;Al2O3=15.48;FeOt=2.85;MnO=0.03;MgO=0.875;CaO=2.875;Na2O=4.49;K2O=2.72;P2O5=0,wt_pct_oxide,69.94,0.335,15.48,,2.85,,,0.03,0.875,2.875,4.49,2.72,0,,,,,anhydrous_total=99.895,,,,,,,1528.15,1528.15,1528.15,1528.15,K,100000,100000,100000,0.1,MPa,,,,,one_atm_furnace,172800,,,,,,,,,,,,,,,,,,1.9e-14,-13.721246399,,,1.9e-14,m2/s,,,,EPMA,other,EMP,true,,,false,use_with_caution,,wrong B-M eq is used to obtain D,provenance=compilation_2010; v0_source=zhang_table1; Type_of_dif_as_printed=SEBD (Boltzmann-Matano); Type_of_exp_as_printed=diffusion; Analytical_as_printed=EMP; Apparatus_as_printed=MoSi2 furnace; Capsule_as_printed=Pt; pres_medium_as_printed=CO2; R unstated in spreadsheet; compiler gas_constant_used_j_mol_k=8.314,supplement,"Holycross, M.",2026-08-31,draft,Baker1990CMP 104; 407,Baker,1990,,Contributions to Mineralogy and Petrology,104,407,,"Zhang 2010 Table 1 xls, Entry# ; Run# D-75"
DDB003446,1.0.0,isothermal_d,,Al,,,,chemical,effective_binary,unspecified,melt,Dacite2-rhyolite4,,,,melt_rhyolite,,,false,false,dacite2-rhyolite4; SiO2=69.94;TiO2=0.335;Al2O3=15.48;FeOt=2.85;MnO=0.03;MgO=0.875;CaO=2.875;Na2O=4.49;K2O=2.72;P2O5=0,wt_pct_oxide,69.94,0.335,15.48,,2.85,,,0.03,0.875,2.875,4.49,2.72,0,,,,,anhydrous_total=99.895,,,,,,,1573.15,1573.15,1573.15,1573.15,K,100000,100000,100000,0.1,MPa,,,,,one_atm_furnace,72000,,,,,,,,,,,,,,,,,,6e-14,-13.2218487496,,,6e-14,m2/s,,,,EPMA,other,EMP,true,,,false,use_with_caution,,wrong B-M eq is used to obtain D,provenance=compilation_2010; v0_source=zhang_table1; Type_of_dif_as_printed=SEBD (Boltzmann-Matano); Type_of_exp_as_printed=diffusion; Analytical_as_printed=EMP; Apparatus_as_printed=MoSi2 furnace; Capsule_as_printed=Pt; pres_medium_as_printed=CO2; R unstated in spreadsheet; compiler gas_constant_used_j_mol_k=8.314,supplement,"Holycross, M.",2026-08-31,draft,Baker1990CMP 104; 407,Baker,1990,,Contributions to Mineralogy and Petrology,104,407,,"Zhang 2010 Table 1 xls, Entry# ; Run# D-67"
DDB003447,1.0.0,isothermal_d,,Al,,,,chemical,effective_binary,unspecified,melt,Dacite2-rhyolite4,,,,melt_rhyolite,,,false,false,dacite2-rhyolite4; SiO2=69.94;TiO2=0.335;Al2O3=15.48;FeOt=2.85;MnO=0.03;MgO=0.875;CaO=2.875;Na2O=4.49;K2O=2.72;P2O5=0,wt_pct_oxide,69.94,0.335,15.48,,2.85,,,0.03,0.875,2.875,4.49,2.72,0,,,,,anhydrous_total=99.895,,,,,,,1666.15,1666.15,1666.15,1666.15,K,100000,100000,100000,0.1,MPa,,,,,one_atm_furnace,75600,,,,,,,,,,,,,,,,,,8.4e-14,-13.0757207139,,,8.4e-14,m2/s,,,,EPMA,other,EMP,true,,,false,use_with_caution,,wrong B-M eq is used to obtain D,provenance=compilation_2010; v0_source=zhang_table1; Type_of_dif_as_printed=SEBD (Boltzmann-Matano); Type_of_exp_as_printed=diffusion; Analytical_as_printed=EMP; Apparatus_as_printed=MoSi2 furnace; Capsule_as_printed=Pt; pres_medium_as_printed=CO2; R unstated in spreadsheet; compiler gas_constant_used_j_mol_k=8.314,supplement,"Holycross, M.",2026-08-31,draft,Baker1990CMP 104; 407,Baker,1990,,Contributions to Mineralogy and Petrology,104,407,,"Zhang 2010 Table 1 xls, Entry# ; Run# D-74"
DDB003448,1.0.0,isothermal_d,,Al,,,,chemical,effective_binary,unspecified,melt,Dacite-rhyolite,,,,other,,,false,false,dacite-rhyolite; SiO2=65;TiO2=0.507861586314152;Al2O3=17.1164230171073;FeOt=4.43264385692069;MnO=0.00695178849144635;MgO=1.49346034214619;CaO=4.69196734059098;Na2O=4.62828926905132;K2O=2.10600311041991;P2O5=0,wt_pct_oxide,65,0.507861586314152,17.1164230171073,,4.43264385692069,,,0.00695178849144635,1.49346034214619,4.69196734059098,4.62828926905132,2.10600311041991,0,,,,,anhydrous_total=99.983600311042,,,,,,,1473.15,1473.15,1473.15,1473.15,K,100000,100000,100000,0.1,MPa,,,,,one_atm_furnace,86400,,,,,,,,,,,,,,,,,,4.4e-15,-14.3565473235,,,4.4e-15,m2/s,,,,EPMA,other,EMP,true,,,false,use_with_caution,,wrong B-M eq is used to obtain D,provenance=compilation_2010; v0_source=zhang_table1; Type_of_dif_as_printed=SEBD (Boltzmann-Matano); Type_of_exp_as_printed=diffusion; Analytical_as_printed=EMP; Apparatus_as_printed=MoSi2 furnace; Capsule_as_printed=Pt; pres_medium_as_printed=CO2; R unstated in spreadsheet; compiler gas_constant_used_j_mol_k=8.314,supplement,"Holycross, M.",2026-08-31,draft,Baker1990CMP 104; 407,Baker,1990,,Contributions to Mineralogy and Petrology,104,407,,"Zhang 2010 Table 1 xls, Entry# ; Run# D-66"
DDB003449,1.0.0,isothermal_d,,Al,,,,chemical,effective_binary,unspecified,melt,Dacite-rhyolite,,,,other,,,false,false,dacite-rhyolite; SiO2=65;TiO2=0.507861586314152;Al2O3=17.1164230171073;FeOt=4.43264385692069;MnO=0.00695178849144635;MgO=1.49346034214619;CaO=4.69196734059098;Na2O=4.62828926905132;K2O=2.10600311041991;P2O5=0,wt_pct_oxide,65,0.507861586314152,17.1164230171073,,4.43264385692069,,,0.00695178849144635,1.49346034214619,4.69196734059098,4.62828926905132,2.10600311041991,0,,,,,anhydrous_total=99.983600311042,,,,,,,1528.15,1528.15,1528.15,1528.15,K,100000,100000,100000,0.1,MPa,,,,,one_atm_furnace,172800,,,,,,,,,,,,,,,,,,2e-14,-13.6989700043,,,2e-14,m2/s,,,,EPMA,other,EMP,true,,,false,use_with_caution,,wrong B-M eq is used to obtain D,provenance=compilation_2010; v0_source=zhang_table1; Type_of_dif_as_printed=SEBD (Boltzmann-Matano); Type_of_exp_as_printed=diffusion; Analytical_as_printed=EMP; Apparatus_as_printed=MoSi2 furnace; Capsule_as_printed=Pt; pres_medium_as_printed=CO2; R unstated in spreadsheet; compiler gas_constant_used_j_mol_k=8.314,supplement,"Holycross, M.",2026-08-31,draft,Baker1990CMP 104; 407,Baker,1990,,Contributions to Mineralogy and Petrology,104,407,,"Zhang 2010 Table 1 xls, Entry# ; Run# D-75"
DDB003450,1.0.0,isothermal_d,,Al,,,,chemical,effective_binary,unspecified,melt,Dacite-rhyolite,,,,other,,,false,false,dacite-rhyolite; SiO2=65;TiO2=0.507861586314152;Al2O3=17.1164230171073;FeOt=4.43264385692069;MnO=0.00695178849144635;MgO=1.49346034214619;CaO=4.69196734059098;Na2O=4.62828926905132;K2O=2.10600311041991;P2O5=0,wt_pct_oxide,65,0.507861586314152,17.1164230171073,,4.43264385692069,,,0.00695178849144635,1.49346034214619,4.69196734059098,4.62828926905132,2.10600311041991,0,,,,,anhydrous_total=99.983600311042,,,,,,,1573.15,1573.15,1573.15,1573.15,K,100000,100000,100000,0.1,MPa,,,,,one_atm_furnace,72000,,,,,,,,,,,,,,,,,,1.7e-14,-13.7695510786,,,1.7e-14,m2/s,,,,EPMA,other,EMP,true,,,false,use_with_caution,,wrong B-M eq is used to obtain D,provenance=compilation_2010; v0_source=zhang_table1; Type_of_dif_as_printed=SEBD (Boltzmann-Matano); Type_of_exp_as_printed=diffusion; Analytical_as_printed=EMP; Apparatus_as_printed=MoSi2 furnace; Capsule_as_printed=Pt; pres_medium_as_printed=CO2; R unstated in spreadsheet; compiler gas_constant_used_j_mol_k=8.314,supplement,"Holycross, M.",2026-08-31,draft,Baker1990CMP 104; 407,Baker,1990,,Contributions to Mineralogy and Petrology,104,407,,"Zhang 2010 Table 1 xls, Entry# ; Run# D-67"
DDB003451,1.0.0,isothermal_d,,Al,,,,chemical,effective_binary,unspecified,melt,Dacite-rhyolite,,,,other,,,false,false,dacite-rhyolite; SiO2=65;TiO2=0.507861586314152;Al2O3=17.1164230171073;FeOt=4.43264385692069;MnO=0.00695178849144635;MgO=1.49346034214619;CaO=4.69196734059098;Na2O=4.62828926905132;K2O=2.10600311041991;P2O5=0,wt_pct_oxide,65,0.507861586314152,17.1164230171073,,4.43264385692069,,,0.00695178849144635,1.49346034214619,4.69196734059098,4.62828926905132,2.10600311041991,0,,,,,anhydrous_total=99.983600311042,,,,,,,1666.15,1666.15,1666.15,1666.15,K,100000,100000,100000,0.1,MPa,,,,,one_atm_furnace,75600,,,,,,,,,,,,,,,,,,8.7e-14,-13.0604807474,,,8.7e-14,m2/s,,,,EPMA,other,EMP,true,,,false,use_with_caution,,wrong B-M eq is used to obtain D,provenance=compilation_2010; v0_source=zhang_table1; Type_of_dif_as_printed=SEBD (Boltzmann-Matano); Type_of_exp_as_printed=diffusion; Analytical_as_printed=EMP; Apparatus_as_printed=MoSi2 furnace; Capsule_as_printed=Pt; pres_medium_as_printed=CO2; R unstated in spreadsheet; compiler gas_constant_used_j_mol_k=8.314,supplement,"Holycross, M.",2026-08-31,draft,Baker1990CMP 104; 407,Baker,1990,,Contributions to Mineralogy and Petrology,104,407,,"Zhang 2010 Table 1 xls, Entry# ; Run# D-74"
DDB003452,1.0.0,isothermal_d,,Al,,,,chemical,effective_binary,unspecified,melt,Dacite-rhyolite,,,,other,,,false,false,dacite-rhyolite; SiO2=75;TiO2=0.15793934681182;Al2O3=13.8038258164852;FeOt=1.22891135303266;MnO=0.0536080870917574;MgO=0.241516329704511;CaO=1.01389580093313;Na2O=4.34835147744946;K2O=4.36105754276827;P2O5=0,wt_pct_oxide,75,0.15793934681182,13.8038258164852,,1.22891135303266,,,0.0536080870917574,0.241516329704511,1.01389580093313,4.34835147744946,4.36105754276827,0,,,,,anhydrous_total=100.209105754277,,,,,,,1473.15,1473.15,1473.15,1473.15,K,100000,100000,100000,0.1,MPa,,,,,one_atm_furnace,86400,,,,,,,,,,,,,,,,,,2.1e-15,-14.6777807053,,,2.1e-15,m2/s,,,,EPMA,other,EMP,true,,,false,use_with_caution,,wrong B-M eq is used to obtain D,provenance=compilation_2010; v0_source=zhang_table1; Type_of_dif_as_printed=SEBD (Boltzmann-Matano); Type_of_exp_as_printed=diffusion; Analytical_as_printed=EMP; Apparatus_as_printed=MoSi2 furnace; Capsule_as_printed=Pt; pres_medium_as_printed=CO2; R unstated in spreadsheet; compiler gas_constant_used_j_mol_k=8.314,supplement,"Holycross, M.",2026-08-31,draft,Baker1990CMP 104; 407,Baker,1990,,Contributions to Mineralogy and Petrology,104,407,,"Zhang 2010 Table 1 xls, Entry# ; Run# D-66"
DDB003453,1.0.0,isothermal_d,,Al,,,,chemical,effective_binary,unspecified,melt,Dacite-rhyolite,,,,other,,,false,false,dacite-rhyolite; SiO2=75;TiO2=0.15793934681182;Al2O3=13.8038258164852;FeOt=1.22891135303266;MnO=0.0536080870917574;MgO=0.241516329704511;CaO=1.01389580093313;Na2O=4.34835147744946;K2O=4.36105754276827;P2O5=0,wt_pct_oxide,75,0.15793934681182,13.8038258164852,,1.22891135303266,,,0.0536080870917574,0.241516329704511,1.01389580093313,4.34835147744946,4.36105754276827,0,,,,,anhydrous_total=100.209105754277,,,,,,,1528.15,1528.15,1528.15,1528.15,K,100000,100000,100000,0.1,MPa,,,,,one_atm_furnace,172800,,,,,,,,,,,,,,,,,,2.3e-15,-14.638272164,,,2.3e-15,m2/s,,,,EPMA,other,EMP,true,,,false,use_with_caution,,wrong B-M eq is used to obtain D,provenance=compilation_2010; v0_source=zhang_table1; Type_of_dif_as_printed=SEBD (Boltzmann-Matano); Type_of_exp_as_printed=diffusion; Analytical_as_printed=EMP; Apparatus_as_printed=MoSi2 furnace; Capsule_as_printed=Pt; pres_medium_as_printed=CO2; R unstated in spreadsheet; compiler gas_constant_used_j_mol_k=8.314,supplement,"Holycross, M.",2026-08-31,draft,Baker1990CMP 104; 407,Baker,1990,,Contributions to Mineralogy and Petrology,104,407,,"Zhang 2010 Table 1 xls, Entry# ; Run# D-75"
DDB003454,1.0.0,isothermal_d,,Al,,,,chemical,effective_binary,unspecified,melt,Dacite-rhyolite,,,,other,,,false,false,dacite-rhyolite; SiO2=75;TiO2=0.15793934681182;Al2O3=13.8038258164852;FeOt=1.22891135303266;MnO=0.0536080870917574;MgO=0.241516329704511;CaO=1.01389580093313;Na2O=4.34835147744946;K2O=4.36105754276827;P2O5=0,wt_pct_oxide,75,0.15793934681182,13.8038258164852,,1.22891135303266,,,0.0536080870917574,0.241516329704511,1.01389580093313,4.34835147744946,4.36105754276827,0,,,,,anhydrous_total=100.209105754277,,,,,,,1573.15,1573.15,1573.15,1573.15,K,100000,100000,100000,0.1,MPa,,,,,one_atm_furnace,72000,,,,,,,,,,,,,,,,,,1.6e-15,-14.7958800173,,,1.6e-15,m2/s,,,,EPMA,other,EMP,true,,,false,use_with_caution,,wrong B-M eq is used to obtain D,provenance=compilation_2010; v0_source=zhang_table1; Type_of_dif_as_printed=SEBD (Boltzmann-Matano); Type_of_exp_as_printed=diffusion; Analytical_as_printed=EMP; Apparatus_as_printed=MoSi2 furnace; Capsule_as_printed=Pt; pres_medium_as_printed=CO2; R unstated in spreadsheet; compiler gas_constant_used_j_mol_k=8.314,supplement,"Holycross, M.",2026-08-31,draft,Baker1990CMP 104; 407,Baker,1990,,Contributions to Mineralogy and Petrology,104,407,,"Zhang 2010 Table 1 xls, Entry# ; Run# D-67"
DDB003455,1.0.0,isothermal_d,,Al,,,,chemical,effective_binary,unspecified,melt,Dacite-rhyolite,,,,other,,,false,false,dacite-rhyolite; SiO2=75;TiO2=0.15793934681182;Al2O3=13.8038258164852;FeOt=1.22891135303266;MnO=0.0536080870917574;MgO=0.241516329704511;CaO=1.01389580093313;Na2O=4.34835147744946;K2O=4.36105754276827;P2O5=0,wt_pct_oxide,75,0.15793934681182,13.8038258164852,,1.22891135303266,,,0.0536080870917574,0.241516329704511,1.01389580093313,4.34835147744946,4.36105754276827,0,,,,,anhydrous_total=100.209105754277,,,,,,,1666.15,1666.15,1666.15,1666.15,K,100000,100000,100000,0.1,MPa,,,,,one_atm_furnace,75600,,,,,,,,,,,,,,,,,,4.8e-14,-13.3187587626,,,4.8e-14,m2/s,,,,EPMA,other,EMP,true,,,false,use_with_caution,,wrong B-M eq is used to obtain D,provenance=compilation_2010; v0_source=zhang_table1; Type_of_dif_as_printed=SEBD (Boltzmann-Matano); Type_of_exp_as_printed=diffusion; Analytical_as_printed=EMP; Apparatus_as_printed=MoSi2 furnace; Capsule_as_printed=Pt; pres_medium_as_printed=CO2; R unstated in spreadsheet; compiler gas_constant_used_j_mol_k=8.314,supplement,"Holycross, M.",2026-08-31,draft,Baker1990CMP 104; 407,Baker,1990,,Contributions to Mineralogy and Petrology,104,407,,"Zhang 2010 Table 1 xls, Entry# ; Run# D-74"
DDB003456,1.0.0,isothermal_d,,Si,,,,chemical,effective_binary,unspecified,melt,Dacite-rhyolite,,,,other,,,false,false,dacite-rhyolite; SiO2=75;TiO2=0.15793934681182;Al2O3=13.8038258164852;FeOt=1.22891135303266;MnO=0.0536080870917574;MgO=0.241516329704511;CaO=1.01389580093313;Na2O=4.34835147744946;K2O=4.36105754276827,wt_pct_oxide,75,0.15793934681182,13.8038258164852,,1.22891135303266,,,0.0536080870917574,0.241516329704511,1.01389580093313,4.34835147744946,4.36105754276827,,,,,,anhydrous_total=99.99,,,,,,,1473.15,1473.15,1473.15,1473.15,K,100000,100000,100000,0.1,MPa,,,,,one_atm_furnace,86400,,,,,,,,,,,,,,,,,,2.1e-15,-14.6777807053,,,2.1e-15,m2/s,,,,EPMA,other,EMP,true,,,false,use_with_caution,,wrong B-M eq is used to obtain D,provenance=compilation_2010; v0_source=zhang_table1; Type_of_dif_as_printed=SEBD (Boltzmann-Matano); Type_of_exp_as_printed=diffusion; Analytical_as_printed=EMP; Apparatus_as_printed=MoSi2 furnace; Capsule_as_printed=Pt; pres_medium_as_printed=CO2; R unstated in spreadsheet; compiler gas_constant_used_j_mol_k=8.314,supplement,"Holycross, M.",2026-08-31,draft,Baker1990CMP 104; 407,Baker,1990,,Contributions to Mineralogy and Petrology,104,407,,"Zhang 2010 Table 1 xls, Entry# ; Run# D-66"
DDB003457,1.0.0,isothermal_d,,Si,,,,chemical,effective_binary,unspecified,melt,Dacite-rhyolite,,,,other,,,false,false,dacite-rhyolite; SiO2=75;TiO2=0.15793934681182;Al2O3=13.8038258164852;FeOt=1.22891135303266;MnO=0.0536080870917574;MgO=0.241516329704511;CaO=1.01389580093313;Na2O=4.34835147744946;K2O=4.36105754276827,wt_pct_oxide,75,0.15793934681182,13.8038258164852,,1.22891135303266,,,0.0536080870917574,0.241516329704511,1.01389580093313,4.34835147744946,4.36105754276827,,,,,,anhydrous_total=99.99,,,,,,,1528.15,1528.15,1528.15,1528.15,K,100000,100000,100000,0.1,MPa,,,,,one_atm_furnace,172800,,,,,,,,,,,,,,,,,,1.3e-14,-13.8860566477,,,1.3e-14,m2/s,,,,EPMA,other,EMP,true,,,false,use_with_caution,,wrong B-M eq is used to obtain D,provenance=compilation_2010; v0_source=zhang_table1; Type_of_dif_as_printed=SEBD (Boltzmann-Matano); Type_of_exp_as_printed=diffusion; Analytical_as_printed=EMP; Apparatus_as_printed=MoSi2 furnace; Capsule_as_printed=Pt; pres_medium_as_printed=CO2; R unstated in spreadsheet; compiler gas_constant_used_j_mol_k=8.314,supplement,"Holycross, M.",2026-08-31,draft,Baker1990CMP 104; 407,Baker,1990,,Contributions to Mineralogy and Petrology,104,407,,"Zhang 2010 Table 1 xls, Entry# ; Run# D-75"
DDB003458,1.0.0,isothermal_d,,Si,,,,chemical,effective_binary,unspecified,melt,Dacite-rhyolite,,,,other,,,false,false,dacite-rhyolite; SiO2=75;TiO2=0.15793934681182;Al2O3=13.8038258164852;FeOt=1.22891135303266;MnO=0.0536080870917574;MgO=0.241516329704511;CaO=1.01389580093313;Na2O=4.34835147744946;K2O=4.36105754276827,wt_pct_oxide,75,0.15793934681182,13.8038258164852,,1.22891135303266,,,0.0536080870917574,0.241516329704511,1.01389580093313,4.34835147744946,4.36105754276827,,,,,,anhydrous_total=99.99,,,,,,,1573.15,1573.15,1573.15,1573.15,K,100000,100000,100000,0.1,MPa,,,,,one_atm_furnace,72000,,,,,,,,,,,,,,,,,,1.2e-14,-13.920818754,,,1.2e-14,m2/s,,,,EPMA,other,EMP,true,,,false,use_with_caution,,wrong B-M eq is used to obtain D,provenance=compilation_2010; v0_source=zhang_table1; Type_of_dif_as_printed=SEBD (Boltzmann-Matano); Type_of_exp_as_printed=diffusion; Analytical_as_printed=EMP; Apparatus_as_printed=MoSi2 furnace; Capsule_as_printed=Pt; pres_medium_as_printed=CO2; R unstated in spreadsheet; compiler gas_constant_used_j_mol_k=8.314,supplement,"Holycross, M.",2026-08-31,draft,Baker1990CMP 104; 407,Baker,1990,,Contributions to Mineralogy and Petrology,104,407,,"Zhang 2010 Table 1 xls, Entry# ; Run# D-67"
DDB003459,1.0.0,isothermal_d,,Si,,,,chemical,effective_binary,unspecified,melt,Dacite-rhyolite,,,,other,,,false,false,dacite-rhyolite; SiO2=75;TiO2=0.15793934681182;Al2O3=13.8038258164852;FeOt=1.22891135303266;MnO=0.0536080870917574;MgO=0.241516329704511;CaO=1.01389580093313;Na2O=4.34835147744946;K2O=4.36105754276827,wt_pct_oxide,75,0.15793934681182,13.8038258164852,,1.22891135303266,,,0.0536080870917574,0.241516329704511,1.01389580093313,4.34835147744946,4.36105754276827,,,,,,anhydrous_total=99.99,,,,,,,1666.15,1666.15,1666.15,1666.15,K,100000,100000,100000,0.1,MPa,,,,,one_atm_furnace,75600,,,,,,,,,,,,,,,,,,5.5e-13,-12.2596373105,,,5.5e-13,m2/s,,,,EPMA,other,EMP,true,,,false,use_with_caution,,wrong B-M eq is used to obtain D,provenance=compilation_2010; v0_source=zhang_table1; Type_of_dif_as_printed=SEBD (Boltzmann-Matano); Type_of_exp_as_printed=diffusion; Analytical_as_printed=EMP; Apparatus_as_printed=MoSi2 furnace; Capsule_as_printed=Pt; pres_medium_as_printed=CO2; R unstated in spreadsheet; compiler gas_constant_used_j_mol_k=8.314,supplement,"Holycross, M.",2026-08-31,draft,Baker1990CMP 104; 407,Baker,1990,,Contributions to Mineralogy and Petrology,104,407,,"Zhang 2010 Table 1 xls, Entry# ; Run# D-74"
DDB003460,1.0.0,isothermal_d,,Si,,,,chemical,effective_binary,unspecified,melt,Dacite-rhyolite,,,,other,,,false,false,dacite-rhyolite; SiO2=65;TiO2=0.507861586314152;Al2O3=17.1164230171073;FeOt=4.43264385692068;MnO=0.00695178849144635;MgO=1.49346034214619;CaO=4.69196734059098;Na2O=4.62828926905132;K2O=2.10600311041991,wt_pct_oxide,65,0.507861586314152,17.1164230171073,,4.43264385692068,,,0.00695178849144635,1.49346034214619,4.69196734059098,4.62828926905132,2.10600311041991,,,,,,anhydrous_total=99.99,,,,,,,1473.15,1473.15,1473.15,1473.15,K,100000,100000,100000,0.1,MPa,,,,,one_atm_furnace,86400,,,,,,,,,,,,,,,,,,4.3e-15,-14.3665315444,,,4.3e-15,m2/s,,,,EPMA,other,EMP,true,,,false,use_with_caution,,wrong B-M eq is used to obtain D,provenance=compilation_2010; v0_source=zhang_table1; Type_of_dif_as_printed=SEBD (Boltzmann-Matano); Type_of_exp_as_printed=diffusion; Analytical_as_printed=EMP; Apparatus_as_printed=MoSi2 furnace; Capsule_as_printed=Pt; pres_medium_as_printed=CO2; R unstated in spreadsheet; compiler gas_constant_used_j_mol_k=8.314,supplement,"Holycross, M.",2026-08-31,draft,Baker1990CMP 104; 407,Baker,1990,,Contributions to Mineralogy and Petrology,104,407,,"Zhang 2010 Table 1 xls, Entry# ; Run# D-66"
DDB003461,1.0.0,isothermal_d,,Si,,,,chemical,effective_binary,unspecified,melt,Dacite-rhyolite,,,,other,,,false,false,dacite-rhyolite; SiO2=65;TiO2=0.507861586314152;Al2O3=17.1164230171073;FeOt=4.43264385692068;MnO=0.00695178849144635;MgO=1.49346034214619;CaO=4.69196734059098;Na2O=4.62828926905132;K2O=2.10600311041991,wt_pct_oxide,65,0.507861586314152,17.1164230171073,,4.43264385692068,,,0.00695178849144635,1.49346034214619,4.69196734059098,4.62828926905132,2.10600311041991,,,,,,anhydrous_total=99.99,,,,,,,1473.15,1473.15,1473.15,1473.15,K,100000,100000,100000,0.1,MPa,,,,,one_atm_furnace,86400,,,,,,,,,,,,,,,,,,4.3e-15,-14.3665315444,,,4.3e-15,m2/s,,,,EPMA,other,EMP,true,,,false,use_with_caution,,wrong B-M eq is used to obtain D,provenance=compilation_2010; v0_source=zhang_table1; Type_of_dif_as_printed=SEBD (Boltzmann-Matano); Type_of_exp_as_printed=diffusion; Analytical_as_printed=EMP; Apparatus_as_printed=MoSi2 furnace; Capsule_as_printed=Pt; pres_medium_as_printed=CO2; R unstated in spreadsheet; compiler gas_constant_used_j_mol_k=8.314,supplement,"Holycross, M.",2026-08-31,draft,Baker1990CMP 104; 407,Baker,1990,,Contributions to Mineralogy and Petrology,104,407,,"Zhang 2010 Table 1 xls, Entry# ; Run# D-66"
DDB003462,1.0.0,isothermal_d,,Si,,,,chemical,effective_binary,unspecified,melt,Dacite-rhyolite,,,,other,,,false,false,dacite-rhyolite; SiO2=65;TiO2=0.507861586314152;Al2O3=17.1164230171073;FeOt=4.43264385692068;MnO=0.00695178849144635;MgO=1.49346034214619;CaO=4.69196734059098;Na2O=4.62828926905132;K2O=2.10600311041991,wt_pct_oxide,65,0.507861586314152,17.1164230171073,,4.43264385692068,,,0.00695178849144635,1.49346034214619,4.69196734059098,4.62828926905132,2.10600311041991,,,,,,anhydrous_total=99.99,,,,,,,1528.15,1528.15,1528.15,1528.15,K,100000,100000,100000,0.1,MPa,,,,,one_atm_furnace,172800,,,,,,,,,,,,,,,,,,2.5e-14,-13.6020599913,,,2.5e-14,m2/s,,,,EPMA,other,EMP,true,,,false,use_with_caution,,wrong B-M eq is used to obtain D,provenance=compilation_2010; v0_source=zhang_table1; Type_of_dif_as_printed=SEBD (Boltzmann-Matano); Type_of_exp_as_printed=diffusion; Analytical_as_printed=EMP; Apparatus_as_printed=MoSi2 furnace; Capsule_as_printed=Pt; pres_medium_as_printed=CO2; R unstated in spreadsheet; compiler gas_constant_used_j_mol_k=8.314,supplement,"Holycross, M.",2026-08-31,draft,Baker1990CMP 104; 407,Baker,1990,,Contributions to Mineralogy and Petrology,104,407,,"Zhang 2010 Table 1 xls, Entry# ; Run# D-75"
DDB003463,1.0.0,isothermal_d,,Si,,,,chemical,effective_binary,unspecified,melt,Dacite-rhyolite,,,,other,,,false,false,dacite-rhyolite; SiO2=65;TiO2=0.507861586314152;Al2O3=17.1164230171073;FeOt=4.43264385692068;MnO=0.00695178849144635;MgO=1.49346034214619;CaO=4.69196734059098;Na2O=4.62828926905132;K2O=2.10600311041991,wt_pct_oxide,65,0.507861586314152,17.1164230171073,,4.43264385692068,,,0.00695178849144635,1.49346034214619,4.69196734059098,4.62828926905132,2.10600311041991,,,,,,anhydrous_total=99.99,,,,,,,1573.15,1573.15,1573.15,1573.15,K,100000,100000,100000,0.1,MPa,,,,,one_atm_furnace,72000,,,,,,,,,,,,,,,,,,2.1e-14,-13.6777807053,,,2.1e-14,m2/s,,,,EPMA,other,EMP,true,,,false,use_with_caution,,wrong B-M eq is used to obtain D,provenance=compilation_2010; v0_source=zhang_table1; Type_of_dif_as_printed=SEBD (Boltzmann-Matano); Type_of_exp_as_printed=diffusion; Analytical_as_printed=EMP; Apparatus_as_printed=MoSi2 furnace; Capsule_as_printed=Pt; pres_medium_as_printed=CO2; R unstated in spreadsheet; compiler gas_constant_used_j_mol_k=8.314,supplement,"Holycross, M.",2026-08-31,draft,Baker1990CMP 104; 407,Baker,1990,,Contributions to Mineralogy and Petrology,104,407,,"Zhang 2010 Table 1 xls, Entry# ; Run# D-67"
DDB003464,1.0.0,isothermal_d,,Si,,,,chemical,effective_binary,unspecified,melt,Dacite-rhyolite,,,,other,,,false,false,dacite-rhyolite; SiO2=65;TiO2=0.507861586314152;Al2O3=17.1164230171073;FeOt=4.43264385692068;MnO=0.00695178849144635;MgO=1.49346034214619;CaO=4.69196734059098;Na2O=4.62828926905132;K2O=2.10600311041991,wt_pct_oxide,65,0.507861586314152,17.1164230171073,,4.43264385692068,,,0.00695178849144635,1.49346034214619,4.69196734059098,4.62828926905132,2.10600311041991,,,,,,anhydrous_total=99.99,,,,,,,1666.15,1666.15,1666.15,1666.15,K,100000,100000,100000,0.1,MPa,,,,,one_atm_furnace,75600,,,,,,,,,,,,,,,,,,2.1e-13,-12.6777807053,,,2.1e-13,m2/s,,,,EPMA,other,EMP,true,,,false,use_with_caution,,wrong B-M eq is used to obtain D,provenance=compilation_2010; v0_source=zhang_table1; Type_of_dif_as_printed=SEBD (Boltzmann-Matano); Type_of_exp_as_printed=diffusion; Analytical_as_printed=EMP; Apparatus_as_printed=MoSi2 furnace; Capsule_as_printed=Pt; pres_medium_as_printed=CO2; R unstated in spreadsheet; compiler gas_constant_used_j_mol_k=8.314,supplement,"Holycross, M.",2026-08-31,draft,Baker1990CMP 104; 407,Baker,1990,,Contributions to Mineralogy and Petrology,104,407,,"Zhang 2010 Table 1 xls, Entry# ; Run# D-74"
DDB003465,1.0.0,isothermal_d,,Si,,,,chemical,effective_binary,unspecified,melt,Dacite2-rhyolite4,,,,melt_rhyolite,,,false,false,dacite2-rhyolite4; SiO2=69.94;TiO2=0.335;Al2O3=15.48;FeOt=2.85;MnO=0.03;MgO=0.875;CaO=2.875;Na2O=4.49;K2O=2.72;P2O5=0,wt_pct_oxide,69.94,0.335,15.48,,2.85,,,0.03,0.875,2.875,4.49,2.72,0,,,,,anhydrous_total=99.895,,,,,,,1473.15,1473.15,1473.15,1473.15,K,100000,100000,100000,0.1,MPa,,,,,one_atm_furnace,86400,,,,,,,,,,,,,,,,,,2.2e-15,-14.6575773192,,,2.2e-15,m2/s,,,,EPMA,other,EMP,true,,true,false,use_with_caution,,wrong B-M eq is used to obtain D,provenance=compilation_2010; v0_source=zhang_table1; Type_of_dif_as_printed=SEBD (Boltzmann-Matano); C_range_as_printed=70; Type_of_exp_as_printed=diffusion; Analytical_as_printed=EMP; Apparatus_as_printed=MoSi2 furnace; Capsule_as_printed=Pt; pres_medium_as_printed=CO2; R unstated in spreadsheet; compiler gas_constant_used_j_mol_k=8.314,supplement,"Holycross, M.",2026-08-31,draft,Baker1990CMP 104; 407,Baker,1990,,Contributions to Mineralogy and Petrology,104,407,,"Zhang 2010 Table 1 xls, Entry# ; Run# D-66"
DDB003466,1.0.0,isothermal_d,,Si,,,,chemical,effective_binary,unspecified,melt,Dacite2-rhyolite4,,,,melt_rhyolite,,,false,false,dacite2-rhyolite4; SiO2=69.94;TiO2=0.335;Al2O3=15.48;FeOt=2.85;MnO=0.03;MgO=0.875;CaO=2.875;Na2O=4.49;K2O=2.72;P2O5=0,wt_pct_oxide,69.94,0.335,15.48,,2.85,,,0.03,0.875,2.875,4.49,2.72,0,,,,,anhydrous_total=99.895,,,,,,,1528.15,1528.15,1528.15,1528.15,K,100000,100000,100000,0.1,MPa,,,,,one_atm_furnace,172800,,,,,,,,,,,,,,,,,,2.7e-14,-13.5686362358,,,2.7e-14,m2/s,,,,EPMA,other,EMP,true,,true,false,use_with_caution,,wrong B-M eq is used to obtain D,provenance=compilation_2010; v0_source=zhang_table1; Type_of_dif_as_printed=SEBD (Boltzmann-Matano); C_range_as_printed=70; Type_of_exp_as_printed=diffusion; Analytical_as_printed=EMP; Apparatus_as_printed=MoSi2 furnace; Capsule_as_printed=Pt; pres_medium_as_printed=CO2; R unstated in spreadsheet; compiler gas_constant_used_j_mol_k=8.314,supplement,"Holycross, M.",2026-08-31,draft,Baker1990CMP 104; 407,Baker,1990,,Contributions to Mineralogy and Petrology,104,407,,"Zhang 2010 Table 1 xls, Entry# ; Run# D-75"
DDB003467,1.0.0,isothermal_d,,Si,,,,chemical,effective_binary,unspecified,melt,Dacite2-rhyolite4,,,,melt_rhyolite,,,false,false,dacite2-rhyolite4; SiO2=69.94;TiO2=0.335;Al2O3=15.48;FeOt=2.85;MnO=0.03;MgO=0.875;CaO=2.875;Na2O=4.49;K2O=2.72;P2O5=0,wt_pct_oxide,69.94,0.335,15.48,,2.85,,,0.03,0.875,2.875,4.49,2.72,0,,,,,anhydrous_total=99.895,,,,,,,1573.15,1573.15,1573.15,1573.15,K,100000,100000,100000,0.1,MPa,,,,,one_atm_furnace,72000,,,,,,,,,,,,,,,,,,9.4e-15,-14.0268721464,,,9.4e-15,m2/s,,,,EPMA,other,EMP,true,,true,false,use_with_caution,,wrong B-M eq is used to obtain D,provenance=compilation_2010; v0_source=zhang_table1; Type_of_dif_as_printed=SEBD (Boltzmann-Matano); C_range_as_printed=70; Type_of_exp_as_printed=diffusion; Analytical_as_printed=EMP; Apparatus_as_printed=MoSi2 furnace; Capsule_as_printed=Pt; pres_medium_as_printed=CO2; R unstated in spreadsheet; compiler gas_constant_used_j_mol_k=8.314,supplement,"Holycross, M.",2026-08-31,draft,Baker1990CMP 104; 407,Baker,1990,,Contributions to Mineralogy and Petrology,104,407,,"Zhang 2010 Table 1 xls, Entry# ; Run# D-67"
DDB003468,1.0.0,isothermal_d,,Si,,,,chemical,effective_binary,unspecified,melt,Dacite2-rhyolite4,,,,melt_rhyolite,,,false,false,dacite2-rhyolite4; SiO2=69.94;TiO2=0.335;Al2O3=15.48;FeOt=2.85;MnO=0.03;MgO=0.875;CaO=2.875;Na2O=4.49;K2O=2.72;P2O5=0,wt_pct_oxide,69.94,0.335,15.48,,2.85,,,0.03,0.875,2.875,4.49,2.72,0,,,,,anhydrous_total=99.895,,,,,,,1666.15,1666.15,1666.15,1666.15,K,100000,100000,100000,0.1,MPa,,,,,one_atm_furnace,75600,,,,,,,,,,,,,,,,,,1.2e-13,-12.920818754,,,1.2e-13,m2/s,,,,EPMA,other,EMP,true,,true,false,use_with_caution,,wrong B-M eq is used to obtain D,provenance=compilation_2010; v0_source=zhang_table1; Type_of_dif_as_printed=SEBD (Boltzmann-Matano); C_range_as_printed=70; Type_of_exp_as_printed=diffusion; Analytical_as_printed=EMP; Apparatus_as_printed=MoSi2 furnace; Capsule_as_printed=Pt; pres_medium_as_printed=CO2; R unstated in spreadsheet; compiler gas_constant_used_j_mol_k=8.314,supplement,"Holycross, M.",2026-08-31,draft,Baker1990CMP 104; 407,Baker,1990,,Contributions to Mineralogy and Petrology,104,407,,"Zhang 2010 Table 1 xls, Entry# ; Run# D-74"
DDB003469,1.0.0,isothermal_d,,Fe,,,,chemical,effective_binary,unspecified,melt,Dacite2-rhyolite4,,,,melt_rhyolite,,,false,false,dacite2-rhyolite4; SiO2=69.94;TiO2=0.335;Al2O3=15.48;FeOt=2.85;MnO=0.03;MgO=0.875;CaO=2.875;Na2O=4.49;K2O=2.72;P2O5=0,wt_pct_oxide,69.94,0.335,15.48,,2.85,,,0.03,0.875,2.875,4.49,2.72,0,,,,,anhydrous_total=99.895,,,,,,,1473.15,1473.15,1473.15,1473.15,K,100000,100000,100000,0.1,MPa,,,,,one_atm_furnace,86400,,,,,,,,,,,,,,,,,,2.9e-15,-14.5376020021,,,2.9e-15,m2/s,,,,EPMA,other,EMP,true,,,false,use_with_caution,,wrong B-M eq is used to obtain D,provenance=compilation_2010; v0_source=zhang_table1; Type_of_dif_as_printed=SEBD (Boltzmann-Matano); Type_of_exp_as_printed=diffusion; Analytical_as_printed=EMP; Apparatus_as_printed=MoSi2 furnace; Capsule_as_printed=Pt; pres_medium_as_printed=CO2; R unstated in spreadsheet; compiler gas_constant_used_j_mol_k=8.314,supplement,"Holycross, M.",2026-08-31,draft,Baker1990CMP 104; 407,Baker,1990,,Contributions to Mineralogy and Petrology,104,407,,"Zhang 2010 Table 1 xls, Entry# ; Run# D-66"
DDB003470,1.0.0,isothermal_d,,Fe,,,,chemical,effective_binary,unspecified,melt,Dacite2-rhyolite4,,,,melt_rhyolite,,,false,false,dacite2-rhyolite4; SiO2=69.94;TiO2=0.335;Al2O3=15.48;FeOt=2.85;MnO=0.03;MgO=0.875;CaO=2.875;Na2O=4.49;K2O=2.72;P2O5=0,wt_pct_oxide,69.94,0.335,15.48,,2.85,,,0.03,0.875,2.875,4.49,2.72,0,,,,,anhydrous_total=99.895,,,,,,,1528.15,1528.15,1528.15,1528.15,K,100000,100000,100000,0.1,MPa,,,,,one_atm_furnace,172800,,,,,,,,,,,,,,,,,,2.5e-14,-13.6020599913,,,2.5e-14,m2/s,,,,EPMA,other,EMP,true,,,false,use_with_caution,,wrong B-M eq is used to obtain D,provenance=compilation_2010; v0_source=zhang_table1; Type_of_dif_as_printed=SEBD (Boltzmann-Matano); Type_of_exp_as_printed=diffusion; Analytical_as_printed=EMP; Apparatus_as_printed=MoSi2 furnace; Capsule_as_printed=Pt; pres_medium_as_printed=CO2; R unstated in spreadsheet; compiler gas_constant_used_j_mol_k=8.314,supplement,"Holycross, M.",2026-08-31,draft,Baker1990CMP 104; 407,Baker,1990,,Contributions to Mineralogy and Petrology,104,407,,"Zhang 2010 Table 1 xls, Entry# ; Run# D-75"
DDB003471,1.0.0,isothermal_d,,Fe,,,,chemical,effective_binary,unspecified,melt,Dacite2-rhyolite4,,,,melt_rhyolite,,,false,false,dacite2-rhyolite4; SiO2=69.94;TiO2=0.335;Al2O3=15.48;FeOt=2.85;MnO=0.03;MgO=0.875;CaO=2.875;Na2O=4.49;K2O=2.72;P2O5=0,wt_pct_oxide,69.94,0.335,15.48,,2.85,,,0.03,0.875,2.875,4.49,2.72,0,,,,,anhydrous_total=99.895,,,,,,,1573.15,1573.15,1573.15,1573.15,K,100000,100000,100000,0.1,MPa,,,,,one_atm_furnace,72000,,,,,,,,,,,,,,,,,,2.5e-14,-13.6020599913,,,2.5e-14,m2/s,,,,EPMA,other,EMP,true,,,false,use_with_caution,,wrong B-M eq is used to obtain D,provenance=compilation_2010; v0_source=zhang_table1; Type_of_dif_as_printed=SEBD (Boltzmann-Matano); Type_of_exp_as_printed=diffusion; Analytical_as_printed=EMP; Apparatus_as_printed=MoSi2 furnace; Capsule_as_printed=Pt; pres_medium_as_printed=CO2; R unstated in spreadsheet; compiler gas_constant_used_j_mol_k=8.314,supplement,"Holycross, M.",2026-08-31,draft,Baker1990CMP 104; 407,Baker,1990,,Contributions to Mineralogy and Petrology,104,407,,"Zhang 2010 Table 1 xls, Entry# ; Run# D-67"
DDB003472,1.0.0,isothermal_d,,Fe,,,,chemical,effective_binary,unspecified,melt,Dacite2-rhyolite4,,,,melt_rhyolite,,,false,false,dacite2-rhyolite4; SiO2=69.94;TiO2=0.335;Al2O3=15.48;FeOt=2.85;MnO=0.03;MgO=0.875;CaO=2.875;Na2O=4.49;K2O=2.72;P2O5=0,wt_pct_oxide,69.94,0.335,15.48,,2.85,,,0.03,0.875,2.875,4.49,2.72,0,,,,,anhydrous_total=99.895,,,,,,,1666.15,1666.15,1666.15,1666.15,K,100000,100000,100000,0.1,MPa,,,,,one_atm_furnace,75600,,,,,,,,,,,,,,,,,,8.4e-14,-13.0757207139,,,8.4e-14,m2/s,,,,EPMA,other,EMP,true,,,false,use_with_caution,,wrong B-M eq is used to obtain D,provenance=compilation_2010; v0_source=zhang_table1; Type_of_dif_as_printed=SEBD (Boltzmann-Matano); Type_of_exp_as_printed=diffusion; Analytical_as_printed=EMP; Apparatus_as_printed=MoSi2 furnace; Capsule_as_printed=Pt; pres_medium_as_printed=CO2; R unstated in spreadsheet; compiler gas_constant_used_j_mol_k=8.314,supplement,"Holycross, M.",2026-08-31,draft,Baker1990CMP 104; 407,Baker,1990,,Contributions to Mineralogy and Petrology,104,407,,"Zhang 2010 Table 1 xls, Entry# ; Run# D-74"
DDB003473,1.0.0,isothermal_d,,Fe,,,,chemical,effective_binary,unspecified,melt,Dacite2-rhyolite4,,,,melt_rhyolite,,,false,false,dacite2-rhyolite4; SiO2=65;TiO2=0.507861586314152;Al2O3=17.1164230171073;FeOt=4.43264385692068;MnO=0.00695178849144635;MgO=1.49346034214619;CaO=4.69196734059098;Na2O=4.62828926905132;K2O=2.10600311041991;P2O5=0,wt_pct_oxide,65,0.507861586314152,17.1164230171073,,4.43264385692068,,,0.00695178849144635,1.49346034214619,4.69196734059098,4.62828926905132,2.10600311041991,0,,,,,anhydrous_total=99.983600311042,,,,,,,1473.15,1473.15,1473.15,1473.15,K,100000,100000,100000,0.1,MPa,,,,,one_atm_furnace,86400,,,,,,,,,,,,,,,,,,9.7e-15,-14.0132282657,,,9.7e-15,m2/s,,,,EPMA,other,EMP,true,,,false,use_with_caution,,wrong B-M eq is used to obtain D,provenance=compilation_2010; v0_source=zhang_table1; Type_of_dif_as_printed=SEBD (Boltzmann-Matano); Type_of_exp_as_printed=diffusion; Analytical_as_printed=EMP; Apparatus_as_printed=MoSi2 furnace; Capsule_as_printed=Pt; pres_medium_as_printed=CO2; R unstated in spreadsheet; compiler gas_constant_used_j_mol_k=8.314,supplement,"Holycross, M.",2026-08-31,draft,Baker1990CMP 104; 407,Baker,1990,,Contributions to Mineralogy and Petrology,104,407,,"Zhang 2010 Table 1 xls, Entry# ; Run# D-66"
DDB003474,1.0.0,isothermal_d,,Fe,,,,chemical,effective_binary,unspecified,melt,Dacite2-rhyolite4,,,,melt_rhyolite,,,false,false,dacite2-rhyolite4; SiO2=65;TiO2=0.507861586314152;Al2O3=17.1164230171073;FeOt=4.43264385692068;MnO=0.00695178849144635;MgO=1.49346034214619;CaO=4.69196734059098;Na2O=4.62828926905132;K2O=2.10600311041991;P2O5=0,wt_pct_oxide,65,0.507861586314152,17.1164230171073,,4.43264385692068,,,0.00695178849144635,1.49346034214619,4.69196734059098,4.62828926905132,2.10600311041991,0,,,,,anhydrous_total=99.983600311042,,,,,,,1528.15,1528.15,1528.15,1528.15,K,100000,100000,100000,0.1,MPa,,,,,one_atm_furnace,172800,,,,,,,,,,,,,,,,,,3.7e-14,-13.4317982759,,,3.7e-14,m2/s,,,,EPMA,other,EMP,true,,,false,use_with_caution,,wrong B-M eq is used to obtain D,provenance=compilation_2010; v0_source=zhang_table1; Type_of_dif_as_printed=SEBD (Boltzmann-Matano); Type_of_exp_as_printed=diffusion; Analytical_as_printed=EMP; Apparatus_as_printed=MoSi2 furnace; Capsule_as_printed=Pt; pres_medium_as_printed=CO2; R unstated in spreadsheet; compiler gas_constant_used_j_mol_k=8.314,supplement,"Holycross, M.",2026-08-31,draft,Baker1990CMP 104; 407,Baker,1990,,Contributions to Mineralogy and Petrology,104,407,,"Zhang 2010 Table 1 xls, Entry# ; Run# D-75"
DDB003475,1.0.0,isothermal_d,,Fe,,,,chemical,effective_binary,unspecified,melt,Dacite2-rhyolite4,,,,melt_rhyolite,,,false,false,dacite2-rhyolite4; SiO2=65;TiO2=0.507861586314152;Al2O3=17.1164230171073;FeOt=4.43264385692068;MnO=0.00695178849144635;MgO=1.49346034214619;CaO=4.69196734059098;Na2O=4.62828926905132;K2O=2.10600311041991;P2O5=0,wt_pct_oxide,65,0.507861586314152,17.1164230171073,,4.43264385692068,,,0.00695178849144635,1.49346034214619,4.69196734059098,4.62828926905132,2.10600311041991,0,,,,,anhydrous_total=99.983600311042,,,,,,,1573.15,1573.15,1573.15,1573.15,K,100000,100000,100000,0.1,MPa,,,,,one_atm_furnace,72000,,,,,,,,,,,,,,,,,,4.5e-14,-13.3467874862,,,4.5e-14,m2/s,,,,EPMA,other,EMP,true,,,false,use_with_caution,,wrong B-M eq is used to obtain D,provenance=compilation_2010; v0_source=zhang_table1; Type_of_dif_as_printed=SEBD (Boltzmann-Matano); Type_of_exp_as_printed=diffusion; Analytical_as_printed=EMP; Apparatus_as_printed=MoSi2 furnace; Capsule_as_printed=Pt; pres_medium_as_printed=CO2; R unstated in spreadsheet; compiler gas_constant_used_j_mol_k=8.314,supplement,"Holycross, M.",2026-08-31,draft,Baker1990CMP 104; 407,Baker,1990,,Contributions to Mineralogy and Petrology,104,407,,"Zhang 2010 Table 1 xls, Entry# ; Run# D-67"
DDB003476,1.0.0,isothermal_d,,Fe,,,,chemical,effective_binary,unspecified,melt,Dacite2-rhyolite4,,,,melt_rhyolite,,,false,false,dacite2-rhyolite4; SiO2=65;TiO2=0.507861586314152;Al2O3=17.1164230171073;FeOt=4.43264385692068;MnO=0.00695178849144635;MgO=1.49346034214619;CaO=4.69196734059098;Na2O=4.62828926905132;K2O=2.10600311041991;P2O5=0,wt_pct_oxide,65,0.507861586314152,17.1164230171073,,4.43264385692068,,,0.00695178849144635,1.49346034214619,4.69196734059098,4.62828926905132,2.10600311041991,0,,,,,anhydrous_total=99.983600311042,,,,,,,1666.15,1666.15,1666.15,1666.15,K,100000,100000,100000,0.1,MPa,,,,,one_atm_furnace,75600,,,,,,,,,,,,,,,,,,1.1e-13,-12.9586073148,,,1.1e-13,m2/s,,,,EPMA,other,EMP,true,,,false,use_with_caution,,wrong B-M eq is used to obtain D,provenance=compilation_2010; v0_source=zhang_table1; Type_of_dif_as_printed=SEBD (Boltzmann-Matano); Type_of_exp_as_printed=diffusion; Analytical_as_printed=EMP; Apparatus_as_printed=MoSi2 furnace; Capsule_as_printed=Pt; pres_medium_as_printed=CO2; R unstated in spreadsheet; compiler gas_constant_used_j_mol_k=8.314,supplement,"Holycross, M.",2026-08-31,draft,Baker1990CMP 104; 407,Baker,1990,,Contributions to Mineralogy and Petrology,104,407,,"Zhang 2010 Table 1 xls, Entry# ; Run# D-74"
DDB003477,1.0.0,isothermal_d,,Fe,,,,chemical,effective_binary,unspecified,melt,Dacite2-rhyolite4,,,,melt_rhyolite,,,false,false,dacite2-rhyolite4; SiO2=75;TiO2=0.15793934681182;Al2O3=13.8038258164852;FeOt=1.22891135303266;MnO=0.0536080870917574;MgO=0.241516329704511;CaO=1.01389580093313;Na2O=4.34835147744946;K2O=4.36105754276827;P2O5=0,wt_pct_oxide,75,0.15793934681182,13.8038258164852,,1.22891135303266,,,0.0536080870917574,0.241516329704511,1.01389580093313,4.34835147744946,4.36105754276827,0,,,,,anhydrous_total=100.209105754277,,,,,,,1473.15,1473.15,1473.15,1473.15,K,100000,100000,100000,0.1,MPa,,,,,one_atm_furnace,86400,,,,,,,,,,,,,,,,,,3.4e-15,-14.468521083,,,3.4e-15,m2/s,,,,EPMA,other,EMP,true,,,false,use_with_caution,,wrong B-M eq is used to obtain D,provenance=compilation_2010; v0_source=zhang_table1; Type_of_dif_as_printed=SEBD (Boltzmann-Matano); Type_of_exp_as_printed=diffusion; Analytical_as_printed=EMP; Apparatus_as_printed=MoSi2 furnace; Capsule_as_printed=Pt; pres_medium_as_printed=CO2; R unstated in spreadsheet; compiler gas_constant_used_j_mol_k=8.314,supplement,"Holycross, M.",2026-08-31,draft,Baker1990CMP 104; 407,Baker,1990,,Contributions to Mineralogy and Petrology,104,407,,"Zhang 2010 Table 1 xls, Entry# ; Run# D-66"
