Repository: holycrossm/diffusion-coefficients

# Experimental diffusion coefficients (minerals and silicate melts)

**Pre-release / not published.** Schema v1.0.0. This folder is a GitHub-ready living table: canonical data is CSV, new rows arrive by pull request, and a static page searches the file in the browser. Nothing here is a citable compilation of record.

This is a QA build of 4630 experimental rows (minerals and silicate melts). Most numbers are staged from the 2010 RiMG 72 tables. Do not treat the repo as published, complete, or peer-reviewed.

File: site/data/diffusion_coefficients.csv (part 98 of 136)
DDB003478,1.0.0,isothermal_d,,Fe,,,,chemical,effective_binary,unspecified,melt,Dacite2-rhyolite4,,,,melt_rhyolite,,,false,false,dacite2-rhyolite4; SiO2=75;TiO2=0.15793934681182;Al2O3=13.8038258164852;FeOt=1.22891135303266;MnO=0.0536080870917574;MgO=0.241516329704511;CaO=1.01389580093313;Na2O=4.34835147744946;K2O=4.36105754276827;P2O5=0,wt_pct_oxide,75,0.15793934681182,13.8038258164852,,1.22891135303266,,,0.0536080870917574,0.241516329704511,1.01389580093313,4.34835147744946,4.36105754276827,0,,,,,anhydrous_total=100.209105754277,,,,,,,1528.15,1528.15,1528.15,1528.15,K,100000,100000,100000,0.1,MPa,,,,,one_atm_furnace,172800,,,,,,,,,,,,,,,,,,2e-14,-13.6989700043,,,2e-14,m2/s,,,,EPMA,other,EMP,true,,,false,use_with_caution,,wrong B-M eq is used to obtain D,provenance=compilation_2010; v0_source=zhang_table1; Type_of_dif_as_printed=SEBD (Boltzmann-Matano); Type_of_exp_as_printed=diffusion; Analytical_as_printed=EMP; Apparatus_as_printed=MoSi2 furnace; Capsule_as_printed=Pt; pres_medium_as_printed=CO2; R unstated in spreadsheet; compiler gas_constant_used_j_mol_k=8.314,supplement,"Holycross, M.",2026-08-31,draft,Baker1990CMP 104; 407,Baker,1990,,Contributions to Mineralogy and Petrology,104,407,,"Zhang 2010 Table 1 xls, Entry# ; Run# D-75"
DDB003479,1.0.0,isothermal_d,,Fe,,,,chemical,effective_binary,unspecified,melt,Dacite2-rhyolite4,,,,melt_rhyolite,,,false,false,dacite2-rhyolite4; SiO2=75;TiO2=0.15793934681182;Al2O3=13.8038258164852;FeOt=1.22891135303266;MnO=0.0536080870917574;MgO=0.241516329704511;CaO=1.01389580093313;Na2O=4.34835147744946;K2O=4.36105754276827;P2O5=0,wt_pct_oxide,75,0.15793934681182,13.8038258164852,,1.22891135303266,,,0.0536080870917574,0.241516329704511,1.01389580093313,4.34835147744946,4.36105754276827,0,,,,,anhydrous_total=100.209105754277,,,,,,,1573.15,1573.15,1573.15,1573.15,K,100000,100000,100000,0.1,MPa,,,,,one_atm_furnace,72000,,,,,,,,,,,,,,,,,,1.9e-14,-13.721246399,,,1.9e-14,m2/s,,,,EPMA,other,EMP,true,,,false,use_with_caution,,wrong B-M eq is used to obtain D,provenance=compilation_2010; v0_source=zhang_table1; Type_of_dif_as_printed=SEBD (Boltzmann-Matano); Type_of_exp_as_printed=diffusion; Analytical_as_printed=EMP; Apparatus_as_printed=MoSi2 furnace; Capsule_as_printed=Pt; pres_medium_as_printed=CO2; R unstated in spreadsheet; compiler gas_constant_used_j_mol_k=8.314,supplement,"Holycross, M.",2026-08-31,draft,Baker1990CMP 104; 407,Baker,1990,,Contributions to Mineralogy and Petrology,104,407,,"Zhang 2010 Table 1 xls, Entry# ; Run# D-67"
DDB003480,1.0.0,isothermal_d,,Fe,,,,chemical,effective_binary,unspecified,melt,Dacite2-rhyolite4,,,,melt_rhyolite,,,false,false,dacite2-rhyolite4; SiO2=75;TiO2=0.15793934681182;Al2O3=13.8038258164852;FeOt=1.22891135303266;MnO=0.0536080870917574;MgO=0.241516329704511;CaO=1.01389580093313;Na2O=4.34835147744946;K2O=4.36105754276827;P2O5=0,wt_pct_oxide,75,0.15793934681182,13.8038258164852,,1.22891135303266,,,0.0536080870917574,0.241516329704511,1.01389580093313,4.34835147744946,4.36105754276827,0,,,,,anhydrous_total=100.209105754277,,,,,,,1666.15,1666.15,1666.15,1666.15,K,100000,100000,100000,0.1,MPa,,,,,one_atm_furnace,75600,,,,,,,,,,,,,,,,,,5.2e-14,-13.2839966564,,,5.2e-14,m2/s,,,,EPMA,other,EMP,true,,,false,use_with_caution,,wrong B-M eq is used to obtain D,provenance=compilation_2010; v0_source=zhang_table1; Type_of_dif_as_printed=SEBD (Boltzmann-Matano); Type_of_exp_as_printed=diffusion; Analytical_as_printed=EMP; Apparatus_as_printed=MoSi2 furnace; Capsule_as_printed=Pt; pres_medium_as_printed=CO2; R unstated in spreadsheet; compiler gas_constant_used_j_mol_k=8.314,supplement,"Holycross, M.",2026-08-31,draft,Baker1990CMP 104; 407,Baker,1990,,Contributions to Mineralogy and Petrology,104,407,,"Zhang 2010 Table 1 xls, Entry# ; Run# D-74"
DDB003481,1.0.0,isothermal_d,,Mg,,,,chemical,effective_binary,unspecified,melt,Dacite-rhyolite,,,,other,,,false,false,dacite-rhyolite; SiO2=65;TiO2=0.507861586314152;Al2O3=17.1164230171073;FeOt=4.43264385692068;MnO=0.00695178849144635;MgO=1.49346034214619;CaO=4.69196734059098;Na2O=4.62828926905132;K2O=2.10600311041991;P2O5=0,wt_pct_oxide,65,0.507861586314152,17.1164230171073,,4.43264385692068,,,0.00695178849144635,1.49346034214619,4.69196734059098,4.62828926905132,2.10600311041991,0,,,,,anhydrous_total=99.983600311042,,,,,,,1673.15,1673.15,1673.15,1673.15,K,1000000000,1000000000,1000000000,1000,MPa,,,,,piston_cylinder,85200,,,,,,,,,,,,,,,,,,3.4e-13,-12.468521083,,,3.4e-13,m2/s,,,,EPMA,other,EMP,true,,,false,use_with_caution,,wrong B-M eq is used to obtain D,provenance=compilation_2010; v0_source=zhang_table1; Type_of_dif_as_printed=SEBD (Boltzmann-Matano); Type_of_exp_as_printed=diffusion; Analytical_as_printed=EMP; Apparatus_as_printed=PCA; Capsule_as_printed=graphite; pres_medium_as_printed=NaCl-pyrex; R unstated in spreadsheet; compiler gas_constant_used_j_mol_k=8.314,supplement,"Holycross, M.",2026-08-31,draft,Baker1990CMP 104; 407,Baker,1990,,Contributions to Mineralogy and Petrology,104,407,,"Zhang 2010 Table 1 xls, Entry# ; Run# D-103"
DDB003482,1.0.0,isothermal_d,,Mg,,,,chemical,effective_binary,unspecified,melt,Dacite-rhyolite,,,,other,,,false,false,dacite-rhyolite; SiO2=65;TiO2=0.507861586314152;Al2O3=17.1164230171073;FeOt=4.43264385692068;MnO=0.00695178849144635;MgO=1.49346034214619;CaO=4.69196734059098;Na2O=4.62828926905132;K2O=2.10600311041991;P2O5=0,wt_pct_oxide,65,0.507861586314152,17.1164230171073,,4.43264385692068,,,0.00695178849144635,1.49346034214619,4.69196734059098,4.62828926905132,2.10600311041991,0,,,,,anhydrous_total=99.983600311042,,,,,,,1673.15,1673.15,1673.15,1673.15,K,1000000000,1000000000,1000000000,1000,MPa,,,,,piston_cylinder,85200,,,,,,,,,,,,,,,,,,4.8e-13,-12.3187587626,,,4.8e-13,m2/s,,,,EPMA,diffusion_couple,EMP,true,,,false,use_with_caution,,wrong B-M eq is used to obtain D,provenance=compilation_2010; v0_source=zhang_table1; Type_of_dif_as_printed=SEBD (Boltzmann-Matano); Type_of_exp_as_printed=diffusion couple; Analytical_as_printed=EMP; Apparatus_as_printed=PCA; Capsule_as_printed=graphite; pres_medium_as_printed=NaCl-pyrex; R unstated in spreadsheet; compiler gas_constant_used_j_mol_k=8.314,supplement,"Holycross, M.",2026-08-31,draft,Baker1990CMP 104; 407,Baker,1990,,Contributions to Mineralogy and Petrology,104,407,,"Zhang 2010 Table 1 xls, Entry# ; Run# D-104"
DDB003483,1.0.0,isothermal_d,,Mg,,,,chemical,effective_binary,unspecified,melt,Dacite-rhyolite,,,,other,,,false,false,dacite-rhyolite; SiO2=65;TiO2=0.507861586314152;Al2O3=17.1164230171073;FeOt=4.43264385692068;MnO=0.00695178849144635;MgO=1.49346034214619;CaO=4.69196734059098;Na2O=4.62828926905132;K2O=2.10600311041991;P2O5=0,wt_pct_oxide,65,0.507861586314152,17.1164230171073,,4.43264385692068,,,0.00695178849144635,1.49346034214619,4.69196734059098,4.62828926905132,2.10600311041991,0,,,,,anhydrous_total=99.983600311042,,,,,,,1573.15,1573.15,1573.15,1573.15,K,1000000000,1000000000,1000000000,1000,MPa,,,,,piston_cylinder,14400,,,,,,,,,,,,,,,,,,2.4e-13,-12.6197887583,,,2.4e-13,m2/s,,,,EPMA,diffusion_couple,EMP,true,,,false,use_with_caution,,wrong B-M eq is used to obtain D,provenance=compilation_2010; v0_source=zhang_table1; Type_of_dif_as_printed=SEBD (Boltzmann-Matano); Type_of_exp_as_printed=diffusion couple; Analytical_as_printed=EMP; Apparatus_as_printed=PCA; Capsule_as_printed=graphite; pres_medium_as_printed=NaCl-pyrex; R unstated in spreadsheet; compiler gas_constant_used_j_mol_k=8.314,supplement,"Holycross, M.",2026-08-31,draft,Baker1990CMP 104; 407,Baker,1990,,Contributions to Mineralogy and Petrology,104,407,,"Zhang 2010 Table 1 xls, Entry# ; Run# D-107"
DDB003484,1.0.0,isothermal_d,,Mg,,,,chemical,effective_binary,unspecified,melt,Dacite-rhyolite,,,,other,,,false,false,dacite-rhyolite; SiO2=65;TiO2=0.507861586314152;Al2O3=17.1164230171073;FeOt=4.43264385692068;MnO=0.00695178849144635;MgO=1.49346034214619;CaO=4.69196734059098;Na2O=4.62828926905132;K2O=2.10600311041991;P2O5=0,wt_pct_oxide,65,0.507861586314152,17.1164230171073,,4.43264385692068,,,0.00695178849144635,1.49346034214619,4.69196734059098,4.62828926905132,2.10600311041991,0,,,,,anhydrous_total=99.983600311042,,,,,,,1573.15,1573.15,1573.15,1573.15,K,1000000000,1000000000,1000000000,1000,MPa,,,,,piston_cylinder,36000,,,,,,,,,,,,,,,,,,3.8e-13,-12.4202164034,,,3.8e-13,m2/s,,,,EPMA,other,EMP,true,,,false,use_with_caution,,wrong B-M eq is used to obtain D,provenance=compilation_2010; v0_source=zhang_table1; Type_of_dif_as_printed=SEBD (Boltzmann-Matano); Type_of_exp_as_printed=diffusion; Analytical_as_printed=EMP; Apparatus_as_printed=PCA; Capsule_as_printed=graphite; pres_medium_as_printed=NaCl-pyrex; R unstated in spreadsheet; compiler gas_constant_used_j_mol_k=8.314,supplement,"Holycross, M.",2026-08-31,draft,Baker1990CMP 104; 407,Baker,1990,,Contributions to Mineralogy and Petrology,104,407,,"Zhang 2010 Table 1 xls, Entry# ; Run# D-109"
DDB003485,1.0.0,isothermal_d,,Mg,,,,chemical,effective_binary,unspecified,melt,Dacite-rhyolite,,,,other,,,false,false,dacite-rhyolite; SiO2=65;TiO2=0.507861586314152;Al2O3=17.1164230171073;FeOt=4.43264385692068;MnO=0.00695178849144635;MgO=1.49346034214619;CaO=4.69196734059098;Na2O=4.62828926905132;K2O=2.10600311041991;P2O5=0,wt_pct_oxide,65,0.507861586314152,17.1164230171073,,4.43264385692068,,,0.00695178849144635,1.49346034214619,4.69196734059098,4.62828926905132,2.10600311041991,0,,,,,anhydrous_total=99.983600311042,,,,,,,1573.15,1573.15,1573.15,1573.15,K,1000000000,1000000000,1000000000,1000,MPa,,,,,piston_cylinder,36000,,,,,,,,,,,,,,,,,,1.2e-13,-12.920818754,,,1.2e-13,m2/s,,,,EPMA,other,EMP,true,,,false,use_with_caution,,wrong B-M eq is used to obtain D,provenance=compilation_2010; v0_source=zhang_table1; Type_of_dif_as_printed=SEBD (Boltzmann-Matano); Type_of_exp_as_printed=diffusion; Analytical_as_printed=EMP; Apparatus_as_printed=PCA; Capsule_as_printed=graphite; pres_medium_as_printed=NaCl-pyrex; R unstated in spreadsheet; compiler gas_constant_used_j_mol_k=8.314,supplement,"Holycross, M.",2026-08-31,draft,Baker1990CMP 104; 407,Baker,1990,,Contributions to Mineralogy and Petrology,104,407,,"Zhang 2010 Table 1 xls, Entry# ; Run# D-109B"
DDB003486,1.0.0,isothermal_d,,Mg,,,,chemical,effective_binary,unspecified,melt,Dacite-rhyolite,,,,other,,,false,false,dacite-rhyolite; SiO2=65;TiO2=0.507861586314152;Al2O3=17.1164230171073;FeOt=4.43264385692068;MnO=0.00695178849144635;MgO=1.49346034214619;CaO=4.69196734059098;Na2O=4.62828926905132;K2O=2.10600311041991;P2O5=0,wt_pct_oxide,65,0.507861586314152,17.1164230171073,,4.43264385692068,,,0.00695178849144635,1.49346034214619,4.69196734059098,4.62828926905132,2.10600311041991,0,,,,,anhydrous_total=99.983600311042,,,,,,,1573.15,1573.15,1573.15,1573.15,K,1000000000,1000000000,1000000000,1000,MPa,,,,,piston_cylinder,79200,,,,,,,,,,,,,,,,,,1.7e-13,-12.7695510786,,,1.7e-13,m2/s,,,,EPMA,diffusion_couple,EMP,true,,,false,use_with_caution,,wrong B-M eq is used to obtain D,provenance=compilation_2010; v0_source=zhang_table1; Type_of_dif_as_printed=SEBD (Boltzmann-Matano); Type_of_exp_as_printed=diffusion couple; Analytical_as_printed=EMP; Apparatus_as_printed=PCA; Capsule_as_printed=graphite; pres_medium_as_printed=NaCl-pyrex; R unstated in spreadsheet; compiler gas_constant_used_j_mol_k=8.314,supplement,"Holycross, M.",2026-08-31,draft,Baker1990CMP 104; 407,Baker,1990,,Contributions to Mineralogy and Petrology,104,407,,"Zhang 2010 Table 1 xls, Entry# ; Run# D-34A"
DDB003487,1.0.0,isothermal_d,,Mg,,,,chemical,effective_binary,unspecified,melt,Dacite-rhyolite,,,,other,,,false,false,dacite-rhyolite; SiO2=65;TiO2=0.507861586314152;Al2O3=17.1164230171073;FeOt=4.43264385692068;MnO=0.00695178849144635;MgO=1.49346034214619;CaO=4.69196734059098;Na2O=4.62828926905132;K2O=2.10600311041991;P2O5=0,wt_pct_oxide,65,0.507861586314152,17.1164230171073,,4.43264385692068,,,0.00695178849144635,1.49346034214619,4.69196734059098,4.62828926905132,2.10600311041991,0,,,,,anhydrous_total=99.983600311042,,,,,,,1573.15,1573.15,1573.15,1573.15,K,1000000000,1000000000,1000000000,1000,MPa,,,,,piston_cylinder,79200,,,,,,,,,,,,,,,,,,2.5e-13,-12.6020599913,,,2.5e-13,m2/s,,,,EPMA,diffusion_couple,EMP,true,,,false,use_with_caution,,wrong B-M eq is used to obtain D,provenance=compilation_2010; v0_source=zhang_table1; Type_of_dif_as_printed=SEBD (Boltzmann-Matano); Type_of_exp_as_printed=diffusion couple; Analytical_as_printed=EMP; Apparatus_as_printed=PCA; Capsule_as_printed=graphite; pres_medium_as_printed=NaCl-pyrex; R unstated in spreadsheet; compiler gas_constant_used_j_mol_k=8.314,supplement,"Holycross, M.",2026-08-31,draft,Baker1990CMP 104; 407,Baker,1990,,Contributions to Mineralogy and Petrology,104,407,,"Zhang 2010 Table 1 xls, Entry# ; Run# D-34B"
DDB003488,1.0.0,isothermal_d,,Mg,,,,chemical,effective_binary,unspecified,melt,Dacite-rhyolite,,,,other,,,false,false,dacite-rhyolite; SiO2=65;TiO2=0.507861586314152;Al2O3=17.1164230171073;FeOt=4.43264385692068;MnO=0.00695178849144635;MgO=1.49346034214619;CaO=4.69196734059098;Na2O=4.62828926905132;K2O=2.10600311041991;P2O5=0,wt_pct_oxide,65,0.507861586314152,17.1164230171073,,4.43264385692068,,,0.00695178849144635,1.49346034214619,4.69196734059098,4.62828926905132,2.10600311041991,0,,,,,anhydrous_total=99.983600311042,,,,,,,1573.15,1573.15,1573.15,1573.15,K,1000000000,1000000000,1000000000,1000,MPa,,,,,piston_cylinder,79200,,,,,,,,,,,,,,,,,,4.6e-13,-12.3372421683,,,4.6e-13,m2/s,,,,EPMA,diffusion_couple,EMP,true,,,false,use_with_caution,,wrong B-M eq is used to obtain D,provenance=compilation_2010; v0_source=zhang_table1; Type_of_dif_as_printed=SEBD (Boltzmann-Matano); Type_of_exp_as_printed=diffusion couple; Analytical_as_printed=EMP; Apparatus_as_printed=PCA; Capsule_as_printed=graphite; pres_medium_as_printed=NaCl-pyrex; R unstated in spreadsheet; compiler gas_constant_used_j_mol_k=8.314,supplement,"Holycross, M.",2026-08-31,draft,Baker1990CMP 104; 407,Baker,1990,,Contributions to Mineralogy and Petrology,104,407,,"Zhang 2010 Table 1 xls, Entry# ; Run# D-34C"
DDB003489,1.0.0,isothermal_d,,Mg,,,,chemical,effective_binary,unspecified,melt,Dacite-rhyolite,,,,other,,,false,false,dacite-rhyolite; SiO2=65;TiO2=0.507861586314152;Al2O3=17.1164230171073;FeOt=4.43264385692068;MnO=0.00695178849144635;MgO=1.49346034214619;CaO=4.69196734059098;Na2O=4.62828926905132;K2O=2.10600311041991;P2O5=0,wt_pct_oxide,65,0.507861586314152,17.1164230171073,,4.43264385692068,,,0.00695178849144635,1.49346034214619,4.69196734059098,4.62828926905132,2.10600311041991,0,,,,,anhydrous_total=99.983600311042,,,,,,,1773.15,1773.15,1773.15,1773.15,K,1000000000,1000000000,1000000000,1000,MPa,,,,,piston_cylinder,14400,,,,,,,,,,,,,,,,,,2e-12,-11.6989700043,,,2e-12,m2/s,,,,EPMA,diffusion_couple,EMP,true,,,false,use_with_caution,,wrong B-M eq is used to obtain D,provenance=compilation_2010; v0_source=zhang_table1; Type_of_dif_as_printed=SEBD (Boltzmann-Matano); Type_of_exp_as_printed=diffusion couple; Analytical_as_printed=EMP; Apparatus_as_printed=PCA; Capsule_as_printed=graphite; pres_medium_as_printed=NaCl-pyrex; R unstated in spreadsheet; compiler gas_constant_used_j_mol_k=8.314,supplement,"Holycross, M.",2026-08-31,draft,Baker1990CMP 104; 407,Baker,1990,,Contributions to Mineralogy and Petrology,104,407,,"Zhang 2010 Table 1 xls, Entry# ; Run# D-39"
DDB003490,1.0.0,isothermal_d,,Mg,,,,chemical,effective_binary,unspecified,melt,Dacite-rhyolite,,,,other,,,false,false,dacite-rhyolite; SiO2=65;TiO2=0.507861586314152;Al2O3=17.1164230171073;FeOt=4.43264385692068;MnO=0.00695178849144635;MgO=1.49346034214619;CaO=4.69196734059098;Na2O=4.62828926905132;K2O=2.10600311041991;P2O5=0,wt_pct_oxide,65,0.507861586314152,17.1164230171073,,4.43264385692068,,,0.00695178849144635,1.49346034214619,4.69196734059098,4.62828926905132,2.10600311041991,0,,,,,anhydrous_total=99.983600311042,,,,,,,1673.15,1673.15,1673.15,1673.15,K,1000000000,1000000000,1000000000,1000,MPa,,,,,piston_cylinder,68400,,,,,,,,,,,,,,,,,,2.9e-13,-12.5376020021,,,2.9e-13,m2/s,,,,EPMA,diffusion_couple,EMP,true,,,false,use_with_caution,,wrong B-M eq is used to obtain D,provenance=compilation_2010; v0_source=zhang_table1; Type_of_dif_as_printed=SEBD (Boltzmann-Matano); Type_of_exp_as_printed=diffusion couple; Analytical_as_printed=EMP; Apparatus_as_printed=PCA; Capsule_as_printed=graphite; pres_medium_as_printed=NaCl-pyrex; R unstated in spreadsheet; compiler gas_constant_used_j_mol_k=8.314,supplement,"Holycross, M.",2026-08-31,draft,Baker1990CMP 104; 407,Baker,1990,,Contributions to Mineralogy and Petrology,104,407,,"Zhang 2010 Table 1 xls, Entry# ; Run# D-51"
DDB003491,1.0.0,isothermal_d,,Mg,,,,chemical,effective_binary,unspecified,melt,Dacite-rhyolite,,,,other,,,false,false,dacite-rhyolite; SiO2=65;TiO2=0.507861586314152;Al2O3=17.1164230171073;FeOt=4.43264385692068;MnO=0.00695178849144635;MgO=1.49346034214619;CaO=4.69196734059098;Na2O=4.62828926905132;K2O=2.10600311041991;P2O5=0,wt_pct_oxide,65,0.507861586314152,17.1164230171073,,4.43264385692068,,,0.00695178849144635,1.49346034214619,4.69196734059098,4.62828926905132,2.10600311041991,0,,,,,anhydrous_total=99.983600311042,,,,,,,1873.15,1873.15,1873.15,1873.15,K,1000000000,1000000000,1000000000,1000,MPa,,,,,piston_cylinder,7260,,,,,,,,,,,,,,,,,,2.7e-12,-11.5686362358,,,2.7e-12,m2/s,,,,EPMA,diffusion_couple,EMP,true,,,false,use_with_caution,,wrong B-M eq is used to obtain D,provenance=compilation_2010; v0_source=zhang_table1; Type_of_dif_as_printed=SEBD (Boltzmann-Matano); Type_of_exp_as_printed=diffusion couple; Analytical_as_printed=EMP; Apparatus_as_printed=PCA; Capsule_as_printed=graphite; pres_medium_as_printed=NaCl-pyrex; R unstated in spreadsheet; compiler gas_constant_used_j_mol_k=8.314,supplement,"Holycross, M.",2026-08-31,draft,Baker1990CMP 104; 407,Baker,1990,,Contributions to Mineralogy and Petrology,104,407,,"Zhang 2010 Table 1 xls, Entry# ; Run# D-58"
DDB003492,1.0.0,isothermal_d,,Mg,,,,chemical,effective_binary,unspecified,melt,Dacite-rhyolite,,,,other,,,false,false,dacite-rhyolite; SiO2=65;TiO2=0.507861586314152;Al2O3=17.1164230171073;FeOt=4.43264385692068;MnO=0.00695178849144635;MgO=1.49346034214619;CaO=4.69196734059098;Na2O=4.62828926905132;K2O=2.10600311041991;P2O5=0,wt_pct_oxide,65,0.507861586314152,17.1164230171073,,4.43264385692068,,,0.00695178849144635,1.49346034214619,4.69196734059098,4.62828926905132,2.10600311041991,0,,,,,anhydrous_total=99.983600311042,,,,,,,1673.15,1673.15,1673.15,1673.15,K,1000000000,1000000000,1000000000,1000,MPa,,,,,piston_cylinder,7200,,,,,,,,,,,,,,,,,,4.7e-13,-12.3279021421,,,4.7e-13,m2/s,,,,EPMA,diffusion_couple,EMP,true,,,false,use_with_caution,,wrong B-M eq is used to obtain D,provenance=compilation_2010; v0_source=zhang_table1; Type_of_dif_as_printed=SEBD (Boltzmann-Matano); Type_of_exp_as_printed=diffusion couple; Analytical_as_printed=EMP; Apparatus_as_printed=PCA; Capsule_as_printed=graphite; pres_medium_as_printed=NaCl-pyrex; R unstated in spreadsheet; compiler gas_constant_used_j_mol_k=8.314,supplement,"Holycross, M.",2026-08-31,draft,Baker1990CMP 104; 407,Baker,1990,,Contributions to Mineralogy and Petrology,104,407,,"Zhang 2010 Table 1 xls, Entry# ; Run# D-60"
DDB003493,1.0.0,isothermal_d,,Mg,,,,chemical,effective_binary,unspecified,melt,Dacite2-rhyolite4,,,,melt_rhyolite,,,false,false,dacite2-rhyolite4; SiO2=69.94;TiO2=0.335;Al2O3=15.48;FeOt=2.85;MnO=0.03;MgO=0.875;CaO=2.875;Na2O=4.49;K2O=2.72;P2O5=0,wt_pct_oxide,69.94,0.335,15.48,,2.85,,,0.03,0.875,2.875,4.49,2.72,0,,,,,anhydrous_total=99.895,,,,,,,1673.15,1673.15,1673.15,1673.15,K,1000000000,1000000000,1000000000,1000,MPa,,,,,piston_cylinder,85200,,,,,,,,,,,,,,,,,,2.1e-13,-12.6777807053,,,2.1e-13,m2/s,,,,EPMA,other,EMP,true,,,false,use_with_caution,,wrong B-M eq is used to obtain D,provenance=compilation_2010; v0_source=zhang_table1; Type_of_dif_as_printed=SEBD (Boltzmann-Matano); Type_of_exp_as_printed=diffusion; Analytical_as_printed=EMP; Apparatus_as_printed=PCA; Capsule_as_printed=graphite; pres_medium_as_printed=NaCl-pyrex; R unstated in spreadsheet; compiler gas_constant_used_j_mol_k=8.314,supplement,"Holycross, M.",2026-08-31,draft,Baker1990CMP 104; 407,Baker,1990,,Contributions to Mineralogy and Petrology,104,407,,"Zhang 2010 Table 1 xls, Entry# ; Run# D-103"
DDB003494,1.0.0,isothermal_d,,Mg,,,,chemical,effective_binary,unspecified,melt,Dacite2-rhyolite4,,,,melt_rhyolite,,,false,false,dacite2-rhyolite4; SiO2=69.94;TiO2=0.335;Al2O3=15.48;FeOt=2.85;MnO=0.03;MgO=0.875;CaO=2.875;Na2O=4.49;K2O=2.72;P2O5=0,wt_pct_oxide,69.94,0.335,15.48,,2.85,,,0.03,0.875,2.875,4.49,2.72,0,,,,,anhydrous_total=99.895,,,,,,,1673.15,1673.15,1673.15,1673.15,K,1000000000,1000000000,1000000000,1000,MPa,,,,,piston_cylinder,85200,,,,,,,,,,,,,,,,,,3.2e-13,-12.4948500217,,,3.2e-13,m2/s,,,,EPMA,diffusion_couple,EMP,true,,,false,use_with_caution,,wrong B-M eq is used to obtain D,provenance=compilation_2010; v0_source=zhang_table1; Type_of_dif_as_printed=SEBD (Boltzmann-Matano); Type_of_exp_as_printed=diffusion couple; Analytical_as_printed=EMP; Apparatus_as_printed=PCA; Capsule_as_printed=graphite; pres_medium_as_printed=NaCl-pyrex; R unstated in spreadsheet; compiler gas_constant_used_j_mol_k=8.314,supplement,"Holycross, M.",2026-08-31,draft,Baker1990CMP 104; 407,Baker,1990,,Contributions to Mineralogy and Petrology,104,407,,"Zhang 2010 Table 1 xls, Entry# ; Run# D-104"
DDB003495,1.0.0,isothermal_d,,Mg,,,,chemical,effective_binary,unspecified,melt,Dacite2-rhyolite4,,,,melt_rhyolite,,,false,false,dacite2-rhyolite4; SiO2=69.94;TiO2=0.335;Al2O3=15.48;FeOt=2.85;MnO=0.03;MgO=0.875;CaO=2.875;Na2O=4.49;K2O=2.72;P2O5=0,wt_pct_oxide,69.94,0.335,15.48,,2.85,,,0.03,0.875,2.875,4.49,2.72,0,,,,,anhydrous_total=99.895,,,,,,,1573.15,1573.15,1573.15,1573.15,K,1000000000,1000000000,1000000000,1000,MPa,,,,,piston_cylinder,14400,,,,,,,,,,,,,,,,,,2.5e-13,-12.6020599913,,,2.5e-13,m2/s,,,,EPMA,diffusion_couple,EMP,true,,,false,use_with_caution,,wrong B-M eq is used to obtain D,provenance=compilation_2010; v0_source=zhang_table1; Type_of_dif_as_printed=SEBD (Boltzmann-Matano); Type_of_exp_as_printed=diffusion couple; Analytical_as_printed=EMP; Apparatus_as_printed=PCA; Capsule_as_printed=graphite; pres_medium_as_printed=NaCl-pyrex; R unstated in spreadsheet; compiler gas_constant_used_j_mol_k=8.314,supplement,"Holycross, M.",2026-08-31,draft,Baker1990CMP 104; 407,Baker,1990,,Contributions to Mineralogy and Petrology,104,407,,"Zhang 2010 Table 1 xls, Entry# ; Run# D-107"
DDB003496,1.0.0,isothermal_d,,Mg,,,,chemical,effective_binary,unspecified,melt,Dacite2-rhyolite4,,,,melt_rhyolite,,,false,false,dacite2-rhyolite4; SiO2=69.94;TiO2=0.335;Al2O3=15.48;FeOt=2.85;MnO=0.03;MgO=0.875;CaO=2.875;Na2O=4.49;K2O=2.72;P2O5=0,wt_pct_oxide,69.94,0.335,15.48,,2.85,,,0.03,0.875,2.875,4.49,2.72,0,,,,,anhydrous_total=99.895,,,,,,,1573.15,1573.15,1573.15,1573.15,K,1000000000,1000000000,1000000000,1000,MPa,,,,,piston_cylinder,36000,,,,,,,,,,,,,,,,,,9.5e-14,-13.0222763947,,,9.5e-14,m2/s,,,,EPMA,other,EMP,true,,,false,use_with_caution,,wrong B-M eq is used to obtain D,provenance=compilation_2010; v0_source=zhang_table1; Type_of_dif_as_printed=SEBD (Boltzmann-Matano); Type_of_exp_as_printed=diffusion; Analytical_as_printed=EMP; Apparatus_as_printed=PCA; Capsule_as_printed=graphite; pres_medium_as_printed=NaCl-pyrex; R unstated in spreadsheet; compiler gas_constant_used_j_mol_k=8.314,supplement,"Holycross, M.",2026-08-31,draft,Baker1990CMP 104; 407,Baker,1990,,Contributions to Mineralogy and Petrology,104,407,,"Zhang 2010 Table 1 xls, Entry# ; Run# D-109"
DDB003497,1.0.0,isothermal_d,,Mg,,,,chemical,effective_binary,unspecified,melt,Dacite2-rhyolite4,,,,melt_rhyolite,,,false,false,dacite2-rhyolite4; SiO2=69.94;TiO2=0.335;Al2O3=15.48;FeOt=2.85;MnO=0.03;MgO=0.875;CaO=2.875;Na2O=4.49;K2O=2.72;P2O5=0,wt_pct_oxide,69.94,0.335,15.48,,2.85,,,0.03,0.875,2.875,4.49,2.72,0,,,,,anhydrous_total=99.895,,,,,,,1573.15,1573.15,1573.15,1573.15,K,1000000000,1000000000,1000000000,1000,MPa,,,,,piston_cylinder,36000,,,,,,,,,,,,,,,,,,1.2e-13,-12.920818754,,,1.2e-13,m2/s,,,,EPMA,other,EMP,true,,,false,use_with_caution,,wrong B-M eq is used to obtain D,provenance=compilation_2010; v0_source=zhang_table1; Type_of_dif_as_printed=SEBD (Boltzmann-Matano); Type_of_exp_as_printed=diffusion; Analytical_as_printed=EMP; Apparatus_as_printed=PCA; Capsule_as_printed=graphite; pres_medium_as_printed=NaCl-pyrex; R unstated in spreadsheet; compiler gas_constant_used_j_mol_k=8.314,supplement,"Holycross, M.",2026-08-31,draft,Baker1990CMP 104; 407,Baker,1990,,Contributions to Mineralogy and Petrology,104,407,,"Zhang 2010 Table 1 xls, Entry# ; Run# D-109B"
DDB003498,1.0.0,isothermal_d,,Mg,,,,chemical,effective_binary,unspecified,melt,Dacite2-rhyolite4,,,,melt_rhyolite,,,false,false,dacite2-rhyolite4; SiO2=69.94;TiO2=0.335;Al2O3=15.48;FeOt=2.85;MnO=0.03;MgO=0.875;CaO=2.875;Na2O=4.49;K2O=2.72;P2O5=0,wt_pct_oxide,69.94,0.335,15.48,,2.85,,,0.03,0.875,2.875,4.49,2.72,0,,,,,anhydrous_total=99.895,,,,,,,1573.15,1573.15,1573.15,1573.15,K,1000000000,1000000000,1000000000,1000,MPa,,,,,piston_cylinder,79200,,,,,,,,,,,,,,,,,,1.3e-13,-12.8860566477,,,1.3e-13,m2/s,,,,EPMA,diffusion_couple,EMP,true,,,false,use_with_caution,,wrong B-M eq is used to obtain D,provenance=compilation_2010; v0_source=zhang_table1; Type_of_dif_as_printed=SEBD (Boltzmann-Matano); Type_of_exp_as_printed=diffusion couple; Analytical_as_printed=EMP; Apparatus_as_printed=PCA; Capsule_as_printed=graphite; pres_medium_as_printed=NaCl-pyrex; R unstated in spreadsheet; compiler gas_constant_used_j_mol_k=8.314,supplement,"Holycross, M.",2026-08-31,draft,Baker1990CMP 104; 407,Baker,1990,,Contributions to Mineralogy and Petrology,104,407,,"Zhang 2010 Table 1 xls, Entry# ; Run# D-34A"
DDB003499,1.0.0,isothermal_d,,Mg,,,,chemical,effective_binary,unspecified,melt,Dacite2-rhyolite4,,,,melt_rhyolite,,,false,false,dacite2-rhyolite4; SiO2=69.94;TiO2=0.335;Al2O3=15.48;FeOt=2.85;MnO=0.03;MgO=0.875;CaO=2.875;Na2O=4.49;K2O=2.72;P2O5=0,wt_pct_oxide,69.94,0.335,15.48,,2.85,,,0.03,0.875,2.875,4.49,2.72,0,,,,,anhydrous_total=99.895,,,,,,,1573.15,1573.15,1573.15,1573.15,K,1000000000,1000000000,1000000000,1000,MPa,,,,,piston_cylinder,79200,,,,,,,,,,,,,,,,,,1.5e-13,-12.8239087409,,,1.5e-13,m2/s,,,,EPMA,diffusion_couple,EMP,true,,,false,use_with_caution,,wrong B-M eq is used to obtain D,provenance=compilation_2010; v0_source=zhang_table1; Type_of_dif_as_printed=SEBD (Boltzmann-Matano); Type_of_exp_as_printed=diffusion couple; Analytical_as_printed=EMP; Apparatus_as_printed=PCA; Capsule_as_printed=graphite; pres_medium_as_printed=NaCl-pyrex; R unstated in spreadsheet; compiler gas_constant_used_j_mol_k=8.314,supplement,"Holycross, M.",2026-08-31,draft,Baker1990CMP 104; 407,Baker,1990,,Contributions to Mineralogy and Petrology,104,407,,"Zhang 2010 Table 1 xls, Entry# ; Run# D-34B"
DDB003500,1.0.0,isothermal_d,,Mg,,,,chemical,effective_binary,unspecified,melt,Dacite2-rhyolite4,,,,melt_rhyolite,,,false,false,dacite2-rhyolite4; SiO2=69.94;TiO2=0.335;Al2O3=15.48;FeOt=2.85;MnO=0.03;MgO=0.875;CaO=2.875;Na2O=4.49;K2O=2.72;P2O5=0,wt_pct_oxide,69.94,0.335,15.48,,2.85,,,0.03,0.875,2.875,4.49,2.72,0,,,,,anhydrous_total=99.895,,,,,,,1573.15,1573.15,1573.15,1573.15,K,1000000000,1000000000,1000000000,1000,MPa,,,,,piston_cylinder,79200,,,,,,,,,,,,,,,,,,3e-13,-12.5228787453,,,3e-13,m2/s,,,,EPMA,diffusion_couple,EMP,true,,,false,use_with_caution,,wrong B-M eq is used to obtain D,provenance=compilation_2010; v0_source=zhang_table1; Type_of_dif_as_printed=SEBD (Boltzmann-Matano); Type_of_exp_as_printed=diffusion couple; Analytical_as_printed=EMP; Apparatus_as_printed=PCA; Capsule_as_printed=graphite; pres_medium_as_printed=NaCl-pyrex; R unstated in spreadsheet; compiler gas_constant_used_j_mol_k=8.314,supplement,"Holycross, M.",2026-08-31,draft,Baker1990CMP 104; 407,Baker,1990,,Contributions to Mineralogy and Petrology,104,407,,"Zhang 2010 Table 1 xls, Entry# ; Run# D-34C"
DDB003501,1.0.0,isothermal_d,,Mg,,,,chemical,effective_binary,unspecified,melt,Dacite2-rhyolite4,,,,melt_rhyolite,,,false,false,dacite2-rhyolite4; SiO2=69.94;TiO2=0.335;Al2O3=15.48;FeOt=2.85;MnO=0.03;MgO=0.875;CaO=2.875;Na2O=4.49;K2O=2.72;P2O5=0,wt_pct_oxide,69.94,0.335,15.48,,2.85,,,0.03,0.875,2.875,4.49,2.72,0,,,,,anhydrous_total=99.895,,,,,,,1773.15,1773.15,1773.15,1773.15,K,1000000000,1000000000,1000000000,1000,MPa,,,,,piston_cylinder,14400,,,,,,,,,,,,,,,,,,1.4e-12,-11.8538719643,,,1.4e-12,m2/s,,,,EPMA,diffusion_couple,EMP,true,,,false,use_with_caution,,wrong B-M eq is used to obtain D,provenance=compilation_2010; v0_source=zhang_table1; Type_of_dif_as_printed=SEBD (Boltzmann-Matano); Type_of_exp_as_printed=diffusion couple; Analytical_as_printed=EMP; Apparatus_as_printed=PCA; Capsule_as_printed=graphite; pres_medium_as_printed=NaCl-pyrex; R unstated in spreadsheet; compiler gas_constant_used_j_mol_k=8.314,supplement,"Holycross, M.",2026-08-31,draft,Baker1990CMP 104; 407,Baker,1990,,Contributions to Mineralogy and Petrology,104,407,,"Zhang 2010 Table 1 xls, Entry# ; Run# D-39"
DDB003502,1.0.0,isothermal_d,,Mg,,,,chemical,effective_binary,unspecified,melt,Dacite2-rhyolite4,,,,melt_rhyolite,,,false,false,dacite2-rhyolite4; SiO2=69.94;TiO2=0.335;Al2O3=15.48;FeOt=2.85;MnO=0.03;MgO=0.875;CaO=2.875;Na2O=4.49;K2O=2.72;P2O5=0,wt_pct_oxide,69.94,0.335,15.48,,2.85,,,0.03,0.875,2.875,4.49,2.72,0,,,,,anhydrous_total=99.895,,,,,,,1673.15,1673.15,1673.15,1673.15,K,1000000000,1000000000,1000000000,1000,MPa,,,,,piston_cylinder,68400,,,,,,,,,,,,,,,,,,2.5e-13,-12.6020599913,,,2.5e-13,m2/s,,,,EPMA,diffusion_couple,EMP,true,,,false,use_with_caution,,wrong B-M eq is used to obtain D,provenance=compilation_2010; v0_source=zhang_table1; Type_of_dif_as_printed=SEBD (Boltzmann-Matano); Type_of_exp_as_printed=diffusion couple; Analytical_as_printed=EMP; Apparatus_as_printed=PCA; Capsule_as_printed=graphite; pres_medium_as_printed=NaCl-pyrex; R unstated in spreadsheet; compiler gas_constant_used_j_mol_k=8.314,supplement,"Holycross, M.",2026-08-31,draft,Baker1990CMP 104; 407,Baker,1990,,Contributions to Mineralogy and Petrology,104,407,,"Zhang 2010 Table 1 xls, Entry# ; Run# D-51"
DDB003503,1.0.0,isothermal_d,,Mg,,,,chemical,effective_binary,unspecified,melt,Dacite2-rhyolite4,,,,melt_rhyolite,,,false,false,dacite2-rhyolite4; SiO2=69.94;TiO2=0.335;Al2O3=15.48;FeOt=2.85;MnO=0.03;MgO=0.875;CaO=2.875;Na2O=4.49;K2O=2.72;P2O5=0,wt_pct_oxide,69.94,0.335,15.48,,2.85,,,0.03,0.875,2.875,4.49,2.72,0,,,,,anhydrous_total=99.895,,,,,,,1873.15,1873.15,1873.15,1873.15,K,1000000000,1000000000,1000000000,1000,MPa,,,,,piston_cylinder,7260,,,,,,,,,,,,,,,,,,2.1e-12,-11.6777807053,,,2.1e-12,m2/s,,,,EPMA,diffusion_couple,EMP,true,,,false,use_with_caution,,wrong B-M eq is used to obtain D,provenance=compilation_2010; v0_source=zhang_table1; Type_of_dif_as_printed=SEBD (Boltzmann-Matano); Type_of_exp_as_printed=diffusion couple; Analytical_as_printed=EMP; Apparatus_as_printed=PCA; Capsule_as_printed=graphite; pres_medium_as_printed=NaCl-pyrex; R unstated in spreadsheet; compiler gas_constant_used_j_mol_k=8.314,supplement,"Holycross, M.",2026-08-31,draft,Baker1990CMP 104; 407,Baker,1990,,Contributions to Mineralogy and Petrology,104,407,,"Zhang 2010 Table 1 xls, Entry# ; Run# D-58"
DDB003504,1.0.0,isothermal_d,,Mg,,,,chemical,effective_binary,unspecified,melt,Dacite2-rhyolite4,,,,melt_rhyolite,,,false,false,dacite2-rhyolite4; SiO2=69.94;TiO2=0.335;Al2O3=15.48;FeOt=2.85;MnO=0.03;MgO=0.875;CaO=2.875;Na2O=4.49;K2O=2.72;P2O5=0,wt_pct_oxide,69.94,0.335,15.48,,2.85,,,0.03,0.875,2.875,4.49,2.72,0,,,,,anhydrous_total=99.895,,,,,,,1673.15,1673.15,1673.15,1673.15,K,1000000000,1000000000,1000000000,1000,MPa,,,,,piston_cylinder,7200,,,,,,,,,,,,,,,,,,3.3e-13,-12.4814860601,,,3.3e-13,m2/s,,,,EPMA,diffusion_couple,EMP,true,,,false,use_with_caution,,wrong B-M eq is used to obtain D,provenance=compilation_2010; v0_source=zhang_table1; Type_of_dif_as_printed=SEBD (Boltzmann-Matano); Type_of_exp_as_printed=diffusion couple; Analytical_as_printed=EMP; Apparatus_as_printed=PCA; Capsule_as_printed=graphite; pres_medium_as_printed=NaCl-pyrex; R unstated in spreadsheet; compiler gas_constant_used_j_mol_k=8.314,supplement,"Holycross, M.",2026-08-31,draft,Baker1990CMP 104; 407,Baker,1990,,Contributions to Mineralogy and Petrology,104,407,,"Zhang 2010 Table 1 xls, Entry# ; Run# D-60"
DDB003505,1.0.0,isothermal_d,,Mg,,,,chemical,effective_binary,unspecified,melt,Dacite-rhyolite,,,,other,,,false,false,dacite-rhyolite; SiO2=75;TiO2=0.15793934681182;Al2O3=13.8038258164852;FeOt=1.22891135303266;MnO=0.0536080870917574;MgO=0.241516329704511;CaO=1.01389580093313;Na2O=4.34835147744946;K2O=4.36105754276827;P2O5=0,wt_pct_oxide,75,0.15793934681182,13.8038258164852,,1.22891135303266,,,0.0536080870917574,0.241516329704511,1.01389580093313,4.34835147744946,4.36105754276827,0,,,,,anhydrous_total=100.209105754277,,,,,,,1673.15,1673.15,1673.15,1673.15,K,1000000000,1000000000,1000000000,1000,MPa,,,,,piston_cylinder,85200,,,,,,,,,,,,,,,,,,1.4e-13,-12.8538719643,,,1.4e-13,m2/s,,,,EPMA,other,EMP,true,,,false,use_with_caution,,wrong B-M eq is used to obtain D,provenance=compilation_2010; v0_source=zhang_table1; Type_of_dif_as_printed=SEBD (Boltzmann-Matano); Type_of_exp_as_printed=diffusion; Analytical_as_printed=EMP; Apparatus_as_printed=PCA; Capsule_as_printed=graphite; pres_medium_as_printed=NaCl-pyrex; R unstated in spreadsheet; compiler gas_constant_used_j_mol_k=8.314,supplement,"Holycross, M.",2026-08-31,draft,Baker1990CMP 104; 407,Baker,1990,,Contributions to Mineralogy and Petrology,104,407,,"Zhang 2010 Table 1 xls, Entry# ; Run# D-103"
DDB003506,1.0.0,isothermal_d,,Mg,,,,chemical,effective_binary,unspecified,melt,Dacite-rhyolite,,,,other,,,false,false,dacite-rhyolite; SiO2=75;TiO2=0.15793934681182;Al2O3=13.8038258164852;FeOt=1.22891135303266;MnO=0.0536080870917574;MgO=0.241516329704511;CaO=1.01389580093313;Na2O=4.34835147744946;K2O=4.36105754276827;P2O5=0,wt_pct_oxide,75,0.15793934681182,13.8038258164852,,1.22891135303266,,,0.0536080870917574,0.241516329704511,1.01389580093313,4.34835147744946,4.36105754276827,0,,,,,anhydrous_total=100.209105754277,,,,,,,1673.15,1673.15,1673.15,1673.15,K,1000000000,1000000000,1000000000,1000,MPa,,,,,piston_cylinder,85200,,,,,,,,,,,,,,,,,,2.8e-13,-12.5528419687,,,2.8e-13,m2/s,,,,EPMA,diffusion_couple,EMP,true,,,false,use_with_caution,,wrong B-M eq is used to obtain D,provenance=compilation_2010; v0_source=zhang_table1; Type_of_dif_as_printed=SEBD (Boltzmann-Matano); Type_of_exp_as_printed=diffusion couple; Analytical_as_printed=EMP; Apparatus_as_printed=PCA; Capsule_as_printed=graphite; pres_medium_as_printed=NaCl-pyrex; R unstated in spreadsheet; compiler gas_constant_used_j_mol_k=8.314,supplement,"Holycross, M.",2026-08-31,draft,Baker1990CMP 104; 407,Baker,1990,,Contributions to Mineralogy and Petrology,104,407,,"Zhang 2010 Table 1 xls, Entry# ; Run# D-104"
DDB003507,1.0.0,isothermal_d,,Mg,,,,chemical,effective_binary,unspecified,melt,Dacite-rhyolite,,,,other,,,false,false,dacite-rhyolite; SiO2=75;TiO2=0.15793934681182;Al2O3=13.8038258164852;FeOt=1.22891135303266;MnO=0.0536080870917574;MgO=0.241516329704511;CaO=1.01389580093313;Na2O=4.34835147744946;K2O=4.36105754276827;P2O5=0,wt_pct_oxide,75,0.15793934681182,13.8038258164852,,1.22891135303266,,,0.0536080870917574,0.241516329704511,1.01389580093313,4.34835147744946,4.36105754276827,0,,,,,anhydrous_total=100.209105754277,,,,,,,1573.15,1573.15,1573.15,1573.15,K,1000000000,1000000000,1000000000,1000,MPa,,,,,piston_cylinder,14400,,,,,,,,,,,,,,,,,,2e-13,-12.6989700043,,,2e-13,m2/s,,,,EPMA,diffusion_couple,EMP,true,,,false,use_with_caution,,wrong B-M eq is used to obtain D,provenance=compilation_2010; v0_source=zhang_table1; Type_of_dif_as_printed=SEBD (Boltzmann-Matano); Type_of_exp_as_printed=diffusion couple; Analytical_as_printed=EMP; Apparatus_as_printed=PCA; Capsule_as_printed=graphite; pres_medium_as_printed=NaCl-pyrex; R unstated in spreadsheet; compiler gas_constant_used_j_mol_k=8.314,supplement,"Holycross, M.",2026-08-31,draft,Baker1990CMP 104; 407,Baker,1990,,Contributions to Mineralogy and Petrology,104,407,,"Zhang 2010 Table 1 xls, Entry# ; Run# D-107"
DDB003508,1.0.0,isothermal_d,,Mg,,,,chemical,effective_binary,unspecified,melt,Dacite-rhyolite,,,,other,,,false,false,dacite-rhyolite; SiO2=75;TiO2=0.15793934681182;Al2O3=13.8038258164852;FeOt=1.22891135303266;MnO=0.0536080870917574;MgO=0.241516329704511;CaO=1.01389580093313;Na2O=4.34835147744946;K2O=4.36105754276827;P2O5=0,wt_pct_oxide,75,0.15793934681182,13.8038258164852,,1.22891135303266,,,0.0536080870917574,0.241516329704511,1.01389580093313,4.34835147744946,4.36105754276827,0,,,,,anhydrous_total=100.209105754277,,,,,,,1573.15,1573.15,1573.15,1573.15,K,1000000000,1000000000,1000000000,1000,MPa,,,,,piston_cylinder,36000,,,,,,,,,,,,,,,,,,9.6e-14,-13.017728767,,,9.6e-14,m2/s,,,,EPMA,other,EMP,true,,,false,use_with_caution,,wrong B-M eq is used to obtain D,provenance=compilation_2010; v0_source=zhang_table1; Type_of_dif_as_printed=SEBD (Boltzmann-Matano); Type_of_exp_as_printed=diffusion; Analytical_as_printed=EMP; Apparatus_as_printed=PCA; Capsule_as_printed=graphite; pres_medium_as_printed=NaCl-pyrex; R unstated in spreadsheet; compiler gas_constant_used_j_mol_k=8.314,supplement,"Holycross, M.",2026-08-31,draft,Baker1990CMP 104; 407,Baker,1990,,Contributions to Mineralogy and Petrology,104,407,,"Zhang 2010 Table 1 xls, Entry# ; Run# D-109"
DDB003509,1.0.0,isothermal_d,,Mg,,,,chemical,effective_binary,unspecified,melt,Dacite-rhyolite,,,,other,,,false,false,dacite-rhyolite; SiO2=75;TiO2=0.15793934681182;Al2O3=13.8038258164852;FeOt=1.22891135303266;MnO=0.0536080870917574;MgO=0.241516329704511;CaO=1.01389580093313;Na2O=4.34835147744946;K2O=4.36105754276827;P2O5=0,wt_pct_oxide,75,0.15793934681182,13.8038258164852,,1.22891135303266,,,0.0536080870917574,0.241516329704511,1.01389580093313,4.34835147744946,4.36105754276827,0,,,,,anhydrous_total=100.209105754277,,,,,,,1573.15,1573.15,1573.15,1573.15,K,1000000000,1000000000,1000000000,1000,MPa,,,,,piston_cylinder,36000,,,,,,,,,,,,,,,,,,1.2e-13,-12.920818754,,,1.2e-13,m2/s,,,,EPMA,other,EMP,true,,,false,use_with_caution,,wrong B-M eq is used to obtain D,provenance=compilation_2010; v0_source=zhang_table1; Type_of_dif_as_printed=SEBD (Boltzmann-Matano); Type_of_exp_as_printed=diffusion; Analytical_as_printed=EMP; Apparatus_as_printed=PCA; Capsule_as_printed=graphite; pres_medium_as_printed=NaCl-pyrex; R unstated in spreadsheet; compiler gas_constant_used_j_mol_k=8.314,supplement,"Holycross, M.",2026-08-31,draft,Baker1990CMP 104; 407,Baker,1990,,Contributions to Mineralogy and Petrology,104,407,,"Zhang 2010 Table 1 xls, Entry# ; Run# D-109B"
DDB003510,1.0.0,isothermal_d,,Mg,,,,chemical,effective_binary,unspecified,melt,Dacite-rhyolite,,,,other,,,false,false,dacite-rhyolite; SiO2=75;TiO2=0.15793934681182;Al2O3=13.8038258164852;FeOt=1.22891135303266;MnO=0.0536080870917574;MgO=0.241516329704511;CaO=1.01389580093313;Na2O=4.34835147744946;K2O=4.36105754276827;P2O5=0,wt_pct_oxide,75,0.15793934681182,13.8038258164852,,1.22891135303266,,,0.0536080870917574,0.241516329704511,1.01389580093313,4.34835147744946,4.36105754276827,0,,,,,anhydrous_total=100.209105754277,,,,,,,1573.15,1573.15,1573.15,1573.15,K,1000000000,1000000000,1000000000,1000,MPa,,,,,piston_cylinder,79200,,,,,,,,,,,,,,,,,,9.5e-14,-13.0222763947,,,9.5e-14,m2/s,,,,EPMA,diffusion_couple,EMP,true,,,false,use_with_caution,,wrong B-M eq is used to obtain D,provenance=compilation_2010; v0_source=zhang_table1; Type_of_dif_as_printed=SEBD (Boltzmann-Matano); Type_of_exp_as_printed=diffusion couple; Analytical_as_printed=EMP; Apparatus_as_printed=PCA; Capsule_as_printed=graphite; pres_medium_as_printed=NaCl-pyrex; R unstated in spreadsheet; compiler gas_constant_used_j_mol_k=8.314,supplement,"Holycross, M.",2026-08-31,draft,Baker1990CMP 104; 407,Baker,1990,,Contributions to Mineralogy and Petrology,104,407,,"Zhang 2010 Table 1 xls, Entry# ; Run# D-34A"
