Repository: holycrossm/diffusion-coefficients

# Experimental diffusion coefficients (minerals and silicate melts)

**Pre-release / not published.** Schema v1.0.0. This folder is a GitHub-ready living table: canonical data is CSV, new rows arrive by pull request, and a static page searches the file in the browser. Nothing here is a citable compilation of record.

This is a QA build of 4630 experimental rows (minerals and silicate melts). Most numbers are staged from the 2010 RiMG 72 tables. Do not treat the repo as published, complete, or peer-reviewed.

File: site/data/diffusion_coefficients.csv (part 99 of 136)
DDB003511,1.0.0,isothermal_d,,Mg,,,,chemical,effective_binary,unspecified,melt,Dacite-rhyolite,,,,other,,,false,false,dacite-rhyolite; SiO2=75;TiO2=0.15793934681182;Al2O3=13.8038258164852;FeOt=1.22891135303266;MnO=0.0536080870917574;MgO=0.241516329704511;CaO=1.01389580093313;Na2O=4.34835147744946;K2O=4.36105754276827;P2O5=0,wt_pct_oxide,75,0.15793934681182,13.8038258164852,,1.22891135303266,,,0.0536080870917574,0.241516329704511,1.01389580093313,4.34835147744946,4.36105754276827,0,,,,,anhydrous_total=100.209105754277,,,,,,,1573.15,1573.15,1573.15,1573.15,K,1000000000,1000000000,1000000000,1000,MPa,,,,,piston_cylinder,79200,,,,,,,,,,,,,,,,,,1e-13,-13,,,1e-13,m2/s,,,,EPMA,diffusion_couple,EMP,true,,,false,use_with_caution,,wrong B-M eq is used to obtain D,provenance=compilation_2010; v0_source=zhang_table1; Type_of_dif_as_printed=SEBD (Boltzmann-Matano); Type_of_exp_as_printed=diffusion couple; Analytical_as_printed=EMP; Apparatus_as_printed=PCA; Capsule_as_printed=graphite; pres_medium_as_printed=NaCl-pyrex; R unstated in spreadsheet; compiler gas_constant_used_j_mol_k=8.314,supplement,"Holycross, M.",2026-08-31,draft,Baker1990CMP 104; 407,Baker,1990,,Contributions to Mineralogy and Petrology,104,407,,"Zhang 2010 Table 1 xls, Entry# ; Run# D-34B"
DDB003512,1.0.0,isothermal_d,,Mg,,,,chemical,effective_binary,unspecified,melt,Dacite-rhyolite,,,,other,,,false,false,dacite-rhyolite; SiO2=75;TiO2=0.15793934681182;Al2O3=13.8038258164852;FeOt=1.22891135303266;MnO=0.0536080870917574;MgO=0.241516329704511;CaO=1.01389580093313;Na2O=4.34835147744946;K2O=4.36105754276827;P2O5=0,wt_pct_oxide,75,0.15793934681182,13.8038258164852,,1.22891135303266,,,0.0536080870917574,0.241516329704511,1.01389580093313,4.34835147744946,4.36105754276827,0,,,,,anhydrous_total=100.209105754277,,,,,,,1573.15,1573.15,1573.15,1573.15,K,1000000000,1000000000,1000000000,1000,MPa,,,,,piston_cylinder,79200,,,,,,,,,,,,,,,,,,1.6e-13,-12.7958800173,,,1.6e-13,m2/s,,,,EPMA,diffusion_couple,EMP,true,,,false,use_with_caution,,wrong B-M eq is used to obtain D,provenance=compilation_2010; v0_source=zhang_table1; Type_of_dif_as_printed=SEBD (Boltzmann-Matano); Type_of_exp_as_printed=diffusion couple; Analytical_as_printed=EMP; Apparatus_as_printed=PCA; Capsule_as_printed=graphite; pres_medium_as_printed=NaCl-pyrex; R unstated in spreadsheet; compiler gas_constant_used_j_mol_k=8.314,supplement,"Holycross, M.",2026-08-31,draft,Baker1990CMP 104; 407,Baker,1990,,Contributions to Mineralogy and Petrology,104,407,,"Zhang 2010 Table 1 xls, Entry# ; Run# D-34C"
DDB003513,1.0.0,isothermal_d,,Mg,,,,chemical,effective_binary,unspecified,melt,Dacite-rhyolite,,,,other,,,false,false,dacite-rhyolite; SiO2=75;TiO2=0.15793934681182;Al2O3=13.8038258164852;FeOt=1.22891135303266;MnO=0.0536080870917574;MgO=0.241516329704511;CaO=1.01389580093313;Na2O=4.34835147744946;K2O=4.36105754276827;P2O5=0,wt_pct_oxide,75,0.15793934681182,13.8038258164852,,1.22891135303266,,,0.0536080870917574,0.241516329704511,1.01389580093313,4.34835147744946,4.36105754276827,0,,,,,anhydrous_total=100.209105754277,,,,,,,1773.15,1773.15,1773.15,1773.15,K,1000000000,1000000000,1000000000,1000,MPa,,,,,piston_cylinder,14400,,,,,,,,,,,,,,,,,,1.4e-12,-11.8538719643,,,1.4e-12,m2/s,,,,EPMA,diffusion_couple,EMP,true,,,false,use_with_caution,,wrong B-M eq is used to obtain D,provenance=compilation_2010; v0_source=zhang_table1; Type_of_dif_as_printed=SEBD (Boltzmann-Matano); Type_of_exp_as_printed=diffusion couple; Analytical_as_printed=EMP; Apparatus_as_printed=PCA; Capsule_as_printed=graphite; pres_medium_as_printed=NaCl-pyrex; R unstated in spreadsheet; compiler gas_constant_used_j_mol_k=8.314,supplement,"Holycross, M.",2026-08-31,draft,Baker1990CMP 104; 407,Baker,1990,,Contributions to Mineralogy and Petrology,104,407,,"Zhang 2010 Table 1 xls, Entry# ; Run# D-39"
DDB003514,1.0.0,isothermal_d,,Mg,,,,chemical,effective_binary,unspecified,melt,Dacite-rhyolite,,,,other,,,false,false,dacite-rhyolite; SiO2=75;TiO2=0.15793934681182;Al2O3=13.8038258164852;FeOt=1.22891135303266;MnO=0.0536080870917574;MgO=0.241516329704511;CaO=1.01389580093313;Na2O=4.34835147744946;K2O=4.36105754276827;P2O5=0,wt_pct_oxide,75,0.15793934681182,13.8038258164852,,1.22891135303266,,,0.0536080870917574,0.241516329704511,1.01389580093313,4.34835147744946,4.36105754276827,0,,,,,anhydrous_total=100.209105754277,,,,,,,1673.15,1673.15,1673.15,1673.15,K,1000000000,1000000000,1000000000,1000,MPa,,,,,piston_cylinder,68400,,,,,,,,,,,,,,,,,,2.4e-13,-12.6197887583,,,2.4e-13,m2/s,,,,EPMA,diffusion_couple,EMP,true,,,false,use_with_caution,,wrong B-M eq is used to obtain D,provenance=compilation_2010; v0_source=zhang_table1; Type_of_dif_as_printed=SEBD (Boltzmann-Matano); Type_of_exp_as_printed=diffusion couple; Analytical_as_printed=EMP; Apparatus_as_printed=PCA; Capsule_as_printed=graphite; pres_medium_as_printed=NaCl-pyrex; R unstated in spreadsheet; compiler gas_constant_used_j_mol_k=8.314,supplement,"Holycross, M.",2026-08-31,draft,Baker1990CMP 104; 407,Baker,1990,,Contributions to Mineralogy and Petrology,104,407,,"Zhang 2010 Table 1 xls, Entry# ; Run# D-51"
DDB003515,1.0.0,isothermal_d,,Mg,,,,chemical,effective_binary,unspecified,melt,Dacite-rhyolite,,,,other,,,false,false,dacite-rhyolite; SiO2=75;TiO2=0.15793934681182;Al2O3=13.8038258164852;FeOt=1.22891135303266;MnO=0.0536080870917574;MgO=0.241516329704511;CaO=1.01389580093313;Na2O=4.34835147744946;K2O=4.36105754276827;P2O5=0,wt_pct_oxide,75,0.15793934681182,13.8038258164852,,1.22891135303266,,,0.0536080870917574,0.241516329704511,1.01389580093313,4.34835147744946,4.36105754276827,0,,,,,anhydrous_total=100.209105754277,,,,,,,1873.15,1873.15,1873.15,1873.15,K,1000000000,1000000000,1000000000,1000,MPa,,,,,piston_cylinder,7260,,,,,,,,,,,,,,,,,,1.9e-12,-11.721246399,,,1.9e-12,m2/s,,,,EPMA,diffusion_couple,EMP,true,,,false,use_with_caution,,wrong B-M eq is used to obtain D,provenance=compilation_2010; v0_source=zhang_table1; Type_of_dif_as_printed=SEBD (Boltzmann-Matano); Type_of_exp_as_printed=diffusion couple; Analytical_as_printed=EMP; Apparatus_as_printed=PCA; Capsule_as_printed=graphite; pres_medium_as_printed=NaCl-pyrex; R unstated in spreadsheet; compiler gas_constant_used_j_mol_k=8.314,supplement,"Holycross, M.",2026-08-31,draft,Baker1990CMP 104; 407,Baker,1990,,Contributions to Mineralogy and Petrology,104,407,,"Zhang 2010 Table 1 xls, Entry# ; Run# D-58"
DDB003516,1.0.0,isothermal_d,,Mg,,,,chemical,effective_binary,unspecified,melt,Dacite-rhyolite,,,,other,,,false,false,dacite-rhyolite; SiO2=75;TiO2=0.15793934681182;Al2O3=13.8038258164852;FeOt=1.22891135303266;MnO=0.0536080870917574;MgO=0.241516329704511;CaO=1.01389580093313;Na2O=4.34835147744946;K2O=4.36105754276827;P2O5=0,wt_pct_oxide,75,0.15793934681182,13.8038258164852,,1.22891135303266,,,0.0536080870917574,0.241516329704511,1.01389580093313,4.34835147744946,4.36105754276827,0,,,,,anhydrous_total=100.209105754277,,,,,,,1673.15,1673.15,1673.15,1673.15,K,1000000000,1000000000,1000000000,1000,MPa,,,,,piston_cylinder,7200,,,,,,,,,,,,,,,,,,3.5e-13,-12.4559319556,,,3.5e-13,m2/s,,,,EPMA,diffusion_couple,EMP,true,,,false,use_with_caution,,wrong B-M eq is used to obtain D,provenance=compilation_2010; v0_source=zhang_table1; Type_of_dif_as_printed=SEBD (Boltzmann-Matano); Type_of_exp_as_printed=diffusion couple; Analytical_as_printed=EMP; Apparatus_as_printed=PCA; Capsule_as_printed=graphite; pres_medium_as_printed=NaCl-pyrex; R unstated in spreadsheet; compiler gas_constant_used_j_mol_k=8.314,supplement,"Holycross, M.",2026-08-31,draft,Baker1990CMP 104; 407,Baker,1990,,Contributions to Mineralogy and Petrology,104,407,,"Zhang 2010 Table 1 xls, Entry# ; Run# D-60"
DDB003517,1.0.0,isothermal_d,,Ca,,,,chemical,effective_binary,unspecified,melt,Dacite-rhyolite,,,,other,,,false,false,dacite-rhyolite; SiO2=65;TiO2=0.507861586314152;Al2O3=17.1164230171073;FeOt=4.43264385692069;MnO=0.00695178849144635;MgO=1.49346034214619;CaO=4.69196734059098;Na2O=4.62828926905132;K2O=2.10600311041991;P2O5=0,wt_pct_oxide,65,0.507861586314152,17.1164230171073,,4.43264385692069,,,0.00695178849144635,1.49346034214619,4.69196734059098,4.62828926905132,2.10600311041991,0,,,,,anhydrous_total=99.99,,,,,,,1573.15,1573.15,1573.15,1573.15,K,1000000000,1000000000,1000000000,1000,MPa,,,,,piston_cylinder,79200,,,,,,,,,,,,,,,,,,1.8e-13,-12.7447274949,,,1.8e-13,m2/s,,,,EPMA,diffusion_couple,EMP,true,,,false,use_with_caution,,wrong B-M eq is used to obtain D,provenance=compilation_2010; v0_source=zhang_table1; Type_of_dif_as_printed=SEBD; Type_of_exp_as_printed=diffusion couple; Analytical_as_printed=EMP; Apparatus_as_printed=PCA; Capsule_as_printed=graphite; pres_medium_as_printed=NaCl-pyrex; R unstated in spreadsheet; compiler gas_constant_used_j_mol_k=8.314,supplement,"Holycross, M.",2026-08-31,draft,Baker1990CMP 104; 407,Baker,1990,,Contributions to Mineralogy and Petrology,104,407,,"Zhang 2010 Table 1 xls, Entry# ; Run# D-34A"
DDB003518,1.0.0,isothermal_d,,Ca,,,,chemical,effective_binary,unspecified,melt,Dacite-rhyolite,,,,other,,,false,false,dacite-rhyolite; SiO2=65;TiO2=0.507861586314152;Al2O3=17.1164230171073;FeOt=4.43264385692069;MnO=0.00695178849144635;MgO=1.49346034214619;CaO=4.69196734059098;Na2O=4.62828926905132;K2O=2.10600311041991;P2O5=0,wt_pct_oxide,65,0.507861586314152,17.1164230171073,,4.43264385692069,,,0.00695178849144635,1.49346034214619,4.69196734059098,4.62828926905132,2.10600311041991,0,,,,,anhydrous_total=99.99,,,,,,,1573.15,1573.15,1573.15,1573.15,K,1000000000,1000000000,1000000000,1000,MPa,,,,,piston_cylinder,79200,,,,,,,,,,,,,,,,,,1.6e-13,-12.7958800173,,,1.6e-13,m2/s,,,,EPMA,diffusion_couple,EMP,true,,,false,use_with_caution,,wrong B-M eq is used to obtain D,provenance=compilation_2010; v0_source=zhang_table1; Type_of_dif_as_printed=SEBD; Type_of_exp_as_printed=diffusion couple; Analytical_as_printed=EMP; Apparatus_as_printed=PCA; Capsule_as_printed=graphite; pres_medium_as_printed=NaCl-pyrex; R unstated in spreadsheet; compiler gas_constant_used_j_mol_k=8.314,supplement,"Holycross, M.",2026-08-31,draft,Baker1990CMP 104; 407,Baker,1990,,Contributions to Mineralogy and Petrology,104,407,,"Zhang 2010 Table 1 xls, Entry# ; Run# D-34B"
DDB003519,1.0.0,isothermal_d,,Ca,,,,chemical,effective_binary,unspecified,melt,Dacite-rhyolite,,,,other,,,false,false,dacite-rhyolite; SiO2=65;TiO2=0.507861586314152;Al2O3=17.1164230171073;FeOt=4.43264385692069;MnO=0.00695178849144635;MgO=1.49346034214619;CaO=4.69196734059098;Na2O=4.62828926905132;K2O=2.10600311041991;P2O5=0,wt_pct_oxide,65,0.507861586314152,17.1164230171073,,4.43264385692069,,,0.00695178849144635,1.49346034214619,4.69196734059098,4.62828926905132,2.10600311041991,0,,,,,anhydrous_total=99.99,,,,,,,1573.15,1573.15,1573.15,1573.15,K,1000000000,1000000000,1000000000,1000,MPa,,,,,piston_cylinder,79200,,,,,,,,,,,,,,,,,,3.8e-13,-12.4202164034,,,3.8e-13,m2/s,,,,EPMA,diffusion_couple,EMP,true,,,false,use_with_caution,,wrong B-M eq is used to obtain D,provenance=compilation_2010; v0_source=zhang_table1; Type_of_dif_as_printed=SEBD; Type_of_exp_as_printed=diffusion couple; Analytical_as_printed=EMP; Apparatus_as_printed=PCA; Capsule_as_printed=graphite; pres_medium_as_printed=NaCl-pyrex; R unstated in spreadsheet; compiler gas_constant_used_j_mol_k=8.314,supplement,"Holycross, M.",2026-08-31,draft,Baker1990CMP 104; 407,Baker,1990,,Contributions to Mineralogy and Petrology,104,407,,"Zhang 2010 Table 1 xls, Entry# ; Run# D-34C"
DDB003520,1.0.0,isothermal_d,,Ca,,,,chemical,effective_binary,unspecified,melt,Dacite-rhyolite,,,,other,,,false,false,dacite-rhyolite; SiO2=65;TiO2=0.507861586314152;Al2O3=17.1164230171073;FeOt=4.43264385692069;MnO=0.00695178849144635;MgO=1.49346034214619;CaO=4.69196734059098;Na2O=4.62828926905132;K2O=2.10600311041991;P2O5=0,wt_pct_oxide,65,0.507861586314152,17.1164230171073,,4.43264385692069,,,0.00695178849144635,1.49346034214619,4.69196734059098,4.62828926905132,2.10600311041991,0,,,,,anhydrous_total=99.99,,,,,,,1573.15,1573.15,1573.15,1573.15,K,1000000000,1000000000,1000000000,1000,MPa,,,,,piston_cylinder,14400,,,,,,,,,,,,,,,,,,1.6e-13,-12.7958800173,,,1.6e-13,m2/s,,,,EPMA,diffusion_couple,EMP,true,,,false,use_with_caution,,wrong B-M eq is used to obtain D,provenance=compilation_2010; v0_source=zhang_table1; Type_of_dif_as_printed=SEBD; Type_of_exp_as_printed=diffusion couple; Analytical_as_printed=EMP; Apparatus_as_printed=PCA; Capsule_as_printed=graphite; pres_medium_as_printed=NaCl-pyrex; R unstated in spreadsheet; compiler gas_constant_used_j_mol_k=8.314,supplement,"Holycross, M.",2026-08-31,draft,Baker1990CMP 104; 407,Baker,1990,,Contributions to Mineralogy and Petrology,104,407,,"Zhang 2010 Table 1 xls, Entry# ; Run# D-107"
DDB003521,1.0.0,isothermal_d,,Ca,,,,chemical,effective_binary,unspecified,melt,Dacite-rhyolite,,,,other,,,false,false,dacite-rhyolite; SiO2=65;TiO2=0.507861586314152;Al2O3=17.1164230171073;FeOt=4.43264385692069;MnO=0.00695178849144635;MgO=1.49346034214619;CaO=4.69196734059098;Na2O=4.62828926905132;K2O=2.10600311041991;P2O5=0,wt_pct_oxide,65,0.507861586314152,17.1164230171073,,4.43264385692069,,,0.00695178849144635,1.49346034214619,4.69196734059098,4.62828926905132,2.10600311041991,0,,,,,anhydrous_total=99.99,,,,,,,1573.15,1573.15,1573.15,1573.15,K,1000000000,1000000000,1000000000,1000,MPa,,,,,piston_cylinder,36000,,,,,,,,,,,,,,,,,,4.8e-13,-12.3187587626,,,4.8e-13,m2/s,,,,EPMA,diffusion_couple,EMP,true,,,false,use_with_caution,,wrong B-M eq is used to obtain D,provenance=compilation_2010; v0_source=zhang_table1; Type_of_dif_as_printed=SEBD; Type_of_exp_as_printed=diffusion couple; Analytical_as_printed=EMP; Apparatus_as_printed=PCA; Capsule_as_printed=graphite; pres_medium_as_printed=NaCl-pyrex; R unstated in spreadsheet; compiler gas_constant_used_j_mol_k=8.314,supplement,"Holycross, M.",2026-08-31,draft,Baker1990CMP 104; 407,Baker,1990,,Contributions to Mineralogy and Petrology,104,407,,"Zhang 2010 Table 1 xls, Entry# ; Run# D-109"
DDB003522,1.0.0,isothermal_d,,Ca,,,,chemical,effective_binary,unspecified,melt,Dacite-rhyolite,,,,other,,,false,false,dacite-rhyolite; SiO2=65;TiO2=0.507861586314152;Al2O3=17.1164230171073;FeOt=4.43264385692069;MnO=0.00695178849144635;MgO=1.49346034214619;CaO=4.69196734059098;Na2O=4.62828926905132;K2O=2.10600311041991;P2O5=0,wt_pct_oxide,65,0.507861586314152,17.1164230171073,,4.43264385692069,,,0.00695178849144635,1.49346034214619,4.69196734059098,4.62828926905132,2.10600311041991,0,,,,,anhydrous_total=99.99,,,,,,,1573.15,1573.15,1573.15,1573.15,K,1000000000,1000000000,1000000000,1000,MPa,,,,,piston_cylinder,36000,,,,,,,,,,,,,,,,,,1.2e-13,-12.920818754,,,1.2e-13,m2/s,,,,EPMA,diffusion_couple,EMP,true,,,false,use_with_caution,,wrong B-M eq is used to obtain D,provenance=compilation_2010; v0_source=zhang_table1; Type_of_dif_as_printed=SEBD; Type_of_exp_as_printed=diffusion couple; Analytical_as_printed=EMP; Apparatus_as_printed=PCA; Capsule_as_printed=graphite; pres_medium_as_printed=NaCl-pyrex; R unstated in spreadsheet; compiler gas_constant_used_j_mol_k=8.314,supplement,"Holycross, M.",2026-08-31,draft,Baker1990CMP 104; 407,Baker,1990,,Contributions to Mineralogy and Petrology,104,407,,"Zhang 2010 Table 1 xls, Entry# ; Run# D-109B"
DDB003523,1.0.0,isothermal_d,,Ca,,,,chemical,effective_binary,unspecified,melt,Dacite-rhyolite,,,,other,,,false,false,dacite-rhyolite; SiO2=65;TiO2=0.507861586314152;Al2O3=17.1164230171073;FeOt=4.43264385692069;MnO=0.00695178849144635;MgO=1.49346034214619;CaO=4.69196734059098;Na2O=4.62828926905132;K2O=2.10600311041991;P2O5=0,wt_pct_oxide,65,0.507861586314152,17.1164230171073,,4.43264385692069,,,0.00695178849144635,1.49346034214619,4.69196734059098,4.62828926905132,2.10600311041991,0,,,,,anhydrous_total=99.99,,,,,,,1673.15,1673.15,1673.15,1673.15,K,1000000000,1000000000,1000000000,1000,MPa,,,,,piston_cylinder,68400,,,,,,,,,,,,,,,,,,3.2e-13,-12.4948500217,,,3.2e-13,m2/s,,,,EPMA,diffusion_couple,EMP,true,,,false,use_with_caution,,wrong B-M eq is used to obtain D,provenance=compilation_2010; v0_source=zhang_table1; Type_of_dif_as_printed=SEBD; Type_of_exp_as_printed=diffusion couple; Analytical_as_printed=EMP; Apparatus_as_printed=PCA; Capsule_as_printed=graphite; pres_medium_as_printed=NaCl-pyrex; R unstated in spreadsheet; compiler gas_constant_used_j_mol_k=8.314,supplement,"Holycross, M.",2026-08-31,draft,Baker1990CMP 104; 407,Baker,1990,,Contributions to Mineralogy and Petrology,104,407,,"Zhang 2010 Table 1 xls, Entry# ; Run# D-51"
DDB003524,1.0.0,isothermal_d,,Ca,,,,chemical,effective_binary,unspecified,melt,Dacite-rhyolite,,,,other,,,false,false,dacite-rhyolite; SiO2=65;TiO2=0.507861586314152;Al2O3=17.1164230171073;FeOt=4.43264385692069;MnO=0.00695178849144635;MgO=1.49346034214619;CaO=4.69196734059098;Na2O=4.62828926905132;K2O=2.10600311041991;P2O5=0,wt_pct_oxide,65,0.507861586314152,17.1164230171073,,4.43264385692069,,,0.00695178849144635,1.49346034214619,4.69196734059098,4.62828926905132,2.10600311041991,0,,,,,anhydrous_total=99.99,,,,,,,1673.15,1673.15,1673.15,1673.15,K,1000000000,1000000000,1000000000,1000,MPa,,,,,piston_cylinder,7200,,,,,,,,,,,,,,,,,,6.3e-13,-12.2006594505,,,6.3e-13,m2/s,,,,EPMA,diffusion_couple,EMP,true,,,false,use_with_caution,,wrong B-M eq is used to obtain D,provenance=compilation_2010; v0_source=zhang_table1; Type_of_dif_as_printed=SEBD; Type_of_exp_as_printed=diffusion couple; Analytical_as_printed=EMP; Apparatus_as_printed=PCA; Capsule_as_printed=graphite; pres_medium_as_printed=NaCl-pyrex; R unstated in spreadsheet; compiler gas_constant_used_j_mol_k=8.314,supplement,"Holycross, M.",2026-08-31,draft,Baker1990CMP 104; 407,Baker,1990,,Contributions to Mineralogy and Petrology,104,407,,"Zhang 2010 Table 1 xls, Entry# ; Run# D-60"
DDB003525,1.0.0,isothermal_d,,Ca,,,,chemical,effective_binary,unspecified,melt,Dacite-rhyolite,,,,other,,,false,false,dacite-rhyolite; SiO2=65;TiO2=0.507861586314152;Al2O3=17.1164230171073;FeOt=4.43264385692069;MnO=0.00695178849144635;MgO=1.49346034214619;CaO=4.69196734059098;Na2O=4.62828926905132;K2O=2.10600311041991;P2O5=0,wt_pct_oxide,65,0.507861586314152,17.1164230171073,,4.43264385692069,,,0.00695178849144635,1.49346034214619,4.69196734059098,4.62828926905132,2.10600311041991,0,,,,,anhydrous_total=99.99,,,,,,,1673.15,1673.15,1673.15,1673.15,K,1000000000,1000000000,1000000000,1000,MPa,,,,,piston_cylinder,85200,,,,,,,,,,,,,,,,,,3.8e-13,-12.4202164034,,,3.8e-13,m2/s,,,,EPMA,diffusion_couple,EMP,true,,,false,use_with_caution,,wrong B-M eq is used to obtain D,provenance=compilation_2010; v0_source=zhang_table1; Type_of_dif_as_printed=SEBD; Type_of_exp_as_printed=diffusion couple; Analytical_as_printed=EMP; Apparatus_as_printed=PCA; Capsule_as_printed=graphite; pres_medium_as_printed=NaCl-pyrex; R unstated in spreadsheet; compiler gas_constant_used_j_mol_k=8.314,supplement,"Holycross, M.",2026-08-31,draft,Baker1990CMP 104; 407,Baker,1990,,Contributions to Mineralogy and Petrology,104,407,,"Zhang 2010 Table 1 xls, Entry# ; Run# D-104"
DDB003526,1.0.0,isothermal_d,,Ca,,,,chemical,effective_binary,unspecified,melt,Dacite-rhyolite,,,,other,,,false,false,dacite-rhyolite; SiO2=65;TiO2=0.507861586314152;Al2O3=17.1164230171073;FeOt=4.43264385692069;MnO=0.00695178849144635;MgO=1.49346034214619;CaO=4.69196734059098;Na2O=4.62828926905132;K2O=2.10600311041991;P2O5=0,wt_pct_oxide,65,0.507861586314152,17.1164230171073,,4.43264385692069,,,0.00695178849144635,1.49346034214619,4.69196734059098,4.62828926905132,2.10600311041991,0,,,,,anhydrous_total=99.99,,,,,,,1673.15,1673.15,1673.15,1673.15,K,1000000000,1000000000,1000000000,1000,MPa,,,,,piston_cylinder,85200,,,,,,,,,,,,,,,,,,3.7e-13,-12.4317982759,,,3.7e-13,m2/s,,,,EPMA,diffusion_couple,EMP,true,,,false,use_with_caution,,wrong B-M eq is used to obtain D,provenance=compilation_2010; v0_source=zhang_table1; Type_of_dif_as_printed=SEBD; Type_of_exp_as_printed=diffusion couple; Analytical_as_printed=EMP; Apparatus_as_printed=PCA; Capsule_as_printed=graphite; pres_medium_as_printed=NaCl-pyrex; R unstated in spreadsheet; compiler gas_constant_used_j_mol_k=8.314,supplement,"Holycross, M.",2026-08-31,draft,Baker1990CMP 104; 407,Baker,1990,,Contributions to Mineralogy and Petrology,104,407,,"Zhang 2010 Table 1 xls, Entry# ; Run# D-103"
DDB003527,1.0.0,isothermal_d,,Ca,,,,chemical,effective_binary,unspecified,melt,Dacite-rhyolite,,,,other,,,false,false,dacite-rhyolite; SiO2=65;TiO2=0.507861586314152;Al2O3=17.1164230171073;FeOt=4.43264385692069;MnO=0.00695178849144635;MgO=1.49346034214619;CaO=4.69196734059098;Na2O=4.62828926905132;K2O=2.10600311041991;P2O5=0,wt_pct_oxide,65,0.507861586314152,17.1164230171073,,4.43264385692069,,,0.00695178849144635,1.49346034214619,4.69196734059098,4.62828926905132,2.10600311041991,0,,,,,anhydrous_total=99.99,,,,,,,1773.15,1773.15,1773.15,1773.15,K,1000000000,1000000000,1000000000,1000,MPa,,,,,piston_cylinder,14400,,,,,,,,,,,,,,,,,,1.4e-12,-11.8538719643,,,1.4e-12,m2/s,,,,EPMA,diffusion_couple,EMP,true,,,false,use_with_caution,,wrong B-M eq is used to obtain D,provenance=compilation_2010; v0_source=zhang_table1; Type_of_dif_as_printed=SEBD; Type_of_exp_as_printed=diffusion couple; Analytical_as_printed=EMP; Apparatus_as_printed=PCA; Capsule_as_printed=graphite; pres_medium_as_printed=NaCl-pyrex; R unstated in spreadsheet; compiler gas_constant_used_j_mol_k=8.314,supplement,"Holycross, M.",2026-08-31,draft,Baker1990CMP 104; 407,Baker,1990,,Contributions to Mineralogy and Petrology,104,407,,"Zhang 2010 Table 1 xls, Entry# ; Run# D-39"
DDB003528,1.0.0,isothermal_d,,Ca,,,,chemical,effective_binary,unspecified,melt,Dacite-rhyolite,,,,other,,,false,false,dacite-rhyolite; SiO2=65;TiO2=0.507861586314152;Al2O3=17.1164230171073;FeOt=4.43264385692069;MnO=0.00695178849144635;MgO=1.49346034214619;CaO=4.69196734059098;Na2O=4.62828926905132;K2O=2.10600311041991;P2O5=0,wt_pct_oxide,65,0.507861586314152,17.1164230171073,,4.43264385692069,,,0.00695178849144635,1.49346034214619,4.69196734059098,4.62828926905132,2.10600311041991,0,,,,,anhydrous_total=99.99,,,,,,,1873.15,1873.15,1873.15,1873.15,K,1000000000,1000000000,1000000000,1000,MPa,,,,,piston_cylinder,7260,,,,,,,,,,,,,,,,,,2.8e-12,-11.5528419687,,,2.8e-12,m2/s,,,,EPMA,diffusion_couple,EMP,true,,,false,use_with_caution,,wrong B-M eq is used to obtain D,provenance=compilation_2010; v0_source=zhang_table1; Type_of_dif_as_printed=SEBD; Type_of_exp_as_printed=diffusion couple; Analytical_as_printed=EMP; Apparatus_as_printed=PCA; Capsule_as_printed=graphite; pres_medium_as_printed=NaCl-pyrex; R unstated in spreadsheet; compiler gas_constant_used_j_mol_k=8.314,supplement,"Holycross, M.",2026-08-31,draft,Baker1990CMP 104; 407,Baker,1990,,Contributions to Mineralogy and Petrology,104,407,,"Zhang 2010 Table 1 xls, Entry# ; Run# D-58"
DDB003529,1.0.0,isothermal_d,,Ca,,,,chemical,effective_binary,unspecified,melt,Dacite2-rhyolite4,,,,melt_rhyolite,,,false,false,dacite2-rhyolite4; SiO2=69.94;TiO2=0.335;Al2O3=15.48;FeOt=2.85;MnO=0.03;MgO=0.875;CaO=2.875;Na2O=4.49;K2O=2.72;P2O5=0,wt_pct_oxide,69.94,0.335,15.48,,2.85,,,0.03,0.875,2.875,4.49,2.72,0,,,,,anhydrous_total=99.895,,,,,,,1573.15,1573.15,1573.15,1573.15,K,1000000000,1000000000,1000000000,1000,MPa,,,,,piston_cylinder,79200,,,,,,,,,,,,,,,,,,1e-13,-13,,,1e-13,m2/s,,,,EPMA,diffusion_couple,EMP,true,,,false,use_with_caution,,wrong B-M eq is used to obtain D,provenance=compilation_2010; v0_source=zhang_table1; Type_of_dif_as_printed=SEBD; Type_of_exp_as_printed=diffusion couple; Analytical_as_printed=EMP; Apparatus_as_printed=PCA; Capsule_as_printed=graphite; pres_medium_as_printed=NaCl-pyrex; R unstated in spreadsheet; compiler gas_constant_used_j_mol_k=8.314,supplement,"Holycross, M.",2026-08-31,draft,Baker1990CMP 104; 407,Baker,1990,,Contributions to Mineralogy and Petrology,104,407,,"Zhang 2010 Table 1 xls, Entry# ; Run# D-34A"
DDB003530,1.0.0,isothermal_d,,Ca,,,,chemical,effective_binary,unspecified,melt,Dacite2-rhyolite4,,,,melt_rhyolite,,,false,false,dacite2-rhyolite4; SiO2=69.94;TiO2=0.335;Al2O3=15.48;FeOt=2.85;MnO=0.03;MgO=0.875;CaO=2.875;Na2O=4.49;K2O=2.72;P2O5=0,wt_pct_oxide,69.94,0.335,15.48,,2.85,,,0.03,0.875,2.875,4.49,2.72,0,,,,,anhydrous_total=99.895,,,,,,,1573.15,1573.15,1573.15,1573.15,K,1000000000,1000000000,1000000000,1000,MPa,,,,,piston_cylinder,79200,,,,,,,,,,,,,,,,,,1e-13,-13,,,1e-13,m2/s,,,,EPMA,diffusion_couple,EMP,true,,,false,use_with_caution,,wrong B-M eq is used to obtain D,provenance=compilation_2010; v0_source=zhang_table1; Type_of_dif_as_printed=SEBD; Type_of_exp_as_printed=diffusion couple; Analytical_as_printed=EMP; Apparatus_as_printed=PCA; Capsule_as_printed=graphite; pres_medium_as_printed=NaCl-pyrex; R unstated in spreadsheet; compiler gas_constant_used_j_mol_k=8.314,supplement,"Holycross, M.",2026-08-31,draft,Baker1990CMP 104; 407,Baker,1990,,Contributions to Mineralogy and Petrology,104,407,,"Zhang 2010 Table 1 xls, Entry# ; Run# D-34B"
DDB003531,1.0.0,isothermal_d,,Ca,,,,chemical,effective_binary,unspecified,melt,Dacite2-rhyolite4,,,,melt_rhyolite,,,false,false,dacite2-rhyolite4; SiO2=69.94;TiO2=0.335;Al2O3=15.48;FeOt=2.85;MnO=0.03;MgO=0.875;CaO=2.875;Na2O=4.49;K2O=2.72;P2O5=0,wt_pct_oxide,69.94,0.335,15.48,,2.85,,,0.03,0.875,2.875,4.49,2.72,0,,,,,anhydrous_total=99.895,,,,,,,1573.15,1573.15,1573.15,1573.15,K,1000000000,1000000000,1000000000,1000,MPa,,,,,piston_cylinder,79200,,,,,,,,,,,,,,,,,,2.4e-13,-12.6197887583,,,2.4e-13,m2/s,,,,EPMA,diffusion_couple,EMP,true,,,false,use_with_caution,,wrong B-M eq is used to obtain D,provenance=compilation_2010; v0_source=zhang_table1; Type_of_dif_as_printed=SEBD; Type_of_exp_as_printed=diffusion couple; Analytical_as_printed=EMP; Apparatus_as_printed=PCA; Capsule_as_printed=graphite; pres_medium_as_printed=NaCl-pyrex; R unstated in spreadsheet; compiler gas_constant_used_j_mol_k=8.314,supplement,"Holycross, M.",2026-08-31,draft,Baker1990CMP 104; 407,Baker,1990,,Contributions to Mineralogy and Petrology,104,407,,"Zhang 2010 Table 1 xls, Entry# ; Run# D-34C"
DDB003532,1.0.0,isothermal_d,,Ca,,,,chemical,effective_binary,unspecified,melt,Dacite2-rhyolite4,,,,melt_rhyolite,,,false,false,dacite2-rhyolite4; SiO2=69.94;TiO2=0.335;Al2O3=15.48;FeOt=2.85;MnO=0.03;MgO=0.875;CaO=2.875;Na2O=4.49;K2O=2.72;P2O5=0,wt_pct_oxide,69.94,0.335,15.48,,2.85,,,0.03,0.875,2.875,4.49,2.72,0,,,,,anhydrous_total=99.895,,,,,,,1573.15,1573.15,1573.15,1573.15,K,1000000000,1000000000,1000000000,1000,MPa,,,,,piston_cylinder,14400,,,,,,,,,,,,,,,,,,2.3e-13,-12.638272164,,,2.3e-13,m2/s,,,,EPMA,diffusion_couple,EMP,true,,,false,use_with_caution,,wrong B-M eq is used to obtain D,provenance=compilation_2010; v0_source=zhang_table1; Type_of_dif_as_printed=SEBD; Type_of_exp_as_printed=diffusion couple; Analytical_as_printed=EMP; Apparatus_as_printed=PCA; Capsule_as_printed=graphite; pres_medium_as_printed=NaCl-pyrex; R unstated in spreadsheet; compiler gas_constant_used_j_mol_k=8.314,supplement,"Holycross, M.",2026-08-31,draft,Baker1990CMP 104; 407,Baker,1990,,Contributions to Mineralogy and Petrology,104,407,,"Zhang 2010 Table 1 xls, Entry# ; Run# D-107"
DDB003533,1.0.0,isothermal_d,,Ca,,,,chemical,effective_binary,unspecified,melt,Dacite2-rhyolite4,,,,melt_rhyolite,,,false,false,dacite2-rhyolite4; SiO2=69.94;TiO2=0.335;Al2O3=15.48;FeOt=2.85;MnO=0.03;MgO=0.875;CaO=2.875;Na2O=4.49;K2O=2.72;P2O5=0,wt_pct_oxide,69.94,0.335,15.48,,2.85,,,0.03,0.875,2.875,4.49,2.72,0,,,,,anhydrous_total=99.895,,,,,,,1573.15,1573.15,1573.15,1573.15,K,1000000000,1000000000,1000000000,1000,MPa,,,,,piston_cylinder,36000,,,,,,,,,,,,,,,,,,1.7e-13,-12.7695510786,,,1.7e-13,m2/s,,,,EPMA,diffusion_couple,EMP,true,,,false,use_with_caution,,wrong B-M eq is used to obtain D,provenance=compilation_2010; v0_source=zhang_table1; Type_of_dif_as_printed=SEBD; Type_of_exp_as_printed=diffusion couple; Analytical_as_printed=EMP; Apparatus_as_printed=PCA; Capsule_as_printed=graphite; pres_medium_as_printed=NaCl-pyrex; R unstated in spreadsheet; compiler gas_constant_used_j_mol_k=8.314,supplement,"Holycross, M.",2026-08-31,draft,Baker1990CMP 104; 407,Baker,1990,,Contributions to Mineralogy and Petrology,104,407,,"Zhang 2010 Table 1 xls, Entry# ; Run# D-109"
DDB003534,1.0.0,isothermal_d,,Ca,,,,chemical,effective_binary,unspecified,melt,Dacite2-rhyolite4,,,,melt_rhyolite,,,false,false,dacite2-rhyolite4; SiO2=69.94;TiO2=0.335;Al2O3=15.48;FeOt=2.85;MnO=0.03;MgO=0.875;CaO=2.875;Na2O=4.49;K2O=2.72;P2O5=0,wt_pct_oxide,69.94,0.335,15.48,,2.85,,,0.03,0.875,2.875,4.49,2.72,0,,,,,anhydrous_total=99.895,,,,,,,1573.15,1573.15,1573.15,1573.15,K,1000000000,1000000000,1000000000,1000,MPa,,,,,piston_cylinder,36000,,,,,,,,,,,,,,,,,,9.6e-14,-13.017728767,,,9.6e-14,m2/s,,,,EPMA,diffusion_couple,EMP,true,,,false,use_with_caution,,wrong B-M eq is used to obtain D,provenance=compilation_2010; v0_source=zhang_table1; Type_of_dif_as_printed=SEBD; Type_of_exp_as_printed=diffusion couple; Analytical_as_printed=EMP; Apparatus_as_printed=PCA; Capsule_as_printed=graphite; pres_medium_as_printed=NaCl-pyrex; R unstated in spreadsheet; compiler gas_constant_used_j_mol_k=8.314,supplement,"Holycross, M.",2026-08-31,draft,Baker1990CMP 104; 407,Baker,1990,,Contributions to Mineralogy and Petrology,104,407,,"Zhang 2010 Table 1 xls, Entry# ; Run# D-109B"
DDB003535,1.0.0,isothermal_d,,Ca,,,,chemical,effective_binary,unspecified,melt,Dacite2-rhyolite4,,,,melt_rhyolite,,,false,false,dacite2-rhyolite4; SiO2=69.94;TiO2=0.335;Al2O3=15.48;FeOt=2.85;MnO=0.03;MgO=0.875;CaO=2.875;Na2O=4.49;K2O=2.72;P2O5=0,wt_pct_oxide,69.94,0.335,15.48,,2.85,,,0.03,0.875,2.875,4.49,2.72,0,,,,,anhydrous_total=99.895,,,,,,,1673.15,1673.15,1673.15,1673.15,K,1000000000,1000000000,1000000000,1000,MPa,,,,,piston_cylinder,68400,,,,,,,,,,,,,,,,,,2.4e-13,-12.6197887583,,,2.4e-13,m2/s,,,,EPMA,diffusion_couple,EMP,true,,,false,use_with_caution,,wrong B-M eq is used to obtain D,provenance=compilation_2010; v0_source=zhang_table1; Type_of_dif_as_printed=SEBD; Type_of_exp_as_printed=diffusion couple; Analytical_as_printed=EMP; Apparatus_as_printed=PCA; Capsule_as_printed=graphite; pres_medium_as_printed=NaCl-pyrex; R unstated in spreadsheet; compiler gas_constant_used_j_mol_k=8.314,supplement,"Holycross, M.",2026-08-31,draft,Baker1990CMP 104; 407,Baker,1990,,Contributions to Mineralogy and Petrology,104,407,,"Zhang 2010 Table 1 xls, Entry# ; Run# D-51"
DDB003536,1.0.0,isothermal_d,,Ca,,,,chemical,effective_binary,unspecified,melt,Dacite2-rhyolite4,,,,melt_rhyolite,,,false,false,dacite2-rhyolite4; SiO2=69.94;TiO2=0.335;Al2O3=15.48;FeOt=2.85;MnO=0.03;MgO=0.875;CaO=2.875;Na2O=4.49;K2O=2.72;P2O5=0,wt_pct_oxide,69.94,0.335,15.48,,2.85,,,0.03,0.875,2.875,4.49,2.72,0,,,,,anhydrous_total=99.895,,,,,,,1673.15,1673.15,1673.15,1673.15,K,1000000000,1000000000,1000000000,1000,MPa,,,,,piston_cylinder,7200,,,,,,,,,,,,,,,,,,2.6e-13,-12.585026652,,,2.6e-13,m2/s,,,,EPMA,diffusion_couple,EMP,true,,,false,use_with_caution,,wrong B-M eq is used to obtain D,provenance=compilation_2010; v0_source=zhang_table1; Type_of_dif_as_printed=SEBD; Type_of_exp_as_printed=diffusion couple; Analytical_as_printed=EMP; Apparatus_as_printed=PCA; Capsule_as_printed=graphite; pres_medium_as_printed=NaCl-pyrex; R unstated in spreadsheet; compiler gas_constant_used_j_mol_k=8.314,supplement,"Holycross, M.",2026-08-31,draft,Baker1990CMP 104; 407,Baker,1990,,Contributions to Mineralogy and Petrology,104,407,,"Zhang 2010 Table 1 xls, Entry# ; Run# D-60"
DDB003537,1.0.0,isothermal_d,,Ca,,,,chemical,effective_binary,unspecified,melt,Dacite2-rhyolite4,,,,melt_rhyolite,,,false,false,dacite2-rhyolite4; SiO2=69.94;TiO2=0.335;Al2O3=15.48;FeOt=2.85;MnO=0.03;MgO=0.875;CaO=2.875;Na2O=4.49;K2O=2.72;P2O5=0,wt_pct_oxide,69.94,0.335,15.48,,2.85,,,0.03,0.875,2.875,4.49,2.72,0,,,,,anhydrous_total=99.895,,,,,,,1673.15,1673.15,1673.15,1673.15,K,1000000000,1000000000,1000000000,1000,MPa,,,,,piston_cylinder,85200,,,,,,,,,,,,,,,,,,3.1e-13,-12.5086383062,,,3.1e-13,m2/s,,,,EPMA,diffusion_couple,EMP,true,,,false,use_with_caution,,wrong B-M eq is used to obtain D,provenance=compilation_2010; v0_source=zhang_table1; Type_of_dif_as_printed=SEBD; Type_of_exp_as_printed=diffusion couple; Analytical_as_printed=EMP; Apparatus_as_printed=PCA; Capsule_as_printed=graphite; pres_medium_as_printed=NaCl-pyrex; R unstated in spreadsheet; compiler gas_constant_used_j_mol_k=8.314,supplement,"Holycross, M.",2026-08-31,draft,Baker1990CMP 104; 407,Baker,1990,,Contributions to Mineralogy and Petrology,104,407,,"Zhang 2010 Table 1 xls, Entry# ; Run# D-104"
DDB003538,1.0.0,isothermal_d,,Ca,,,,chemical,effective_binary,unspecified,melt,Dacite2-rhyolite4,,,,melt_rhyolite,,,false,false,dacite2-rhyolite4; SiO2=69.94;TiO2=0.335;Al2O3=15.48;FeOt=2.85;MnO=0.03;MgO=0.875;CaO=2.875;Na2O=4.49;K2O=2.72;P2O5=0,wt_pct_oxide,69.94,0.335,15.48,,2.85,,,0.03,0.875,2.875,4.49,2.72,0,,,,,anhydrous_total=99.895,,,,,,,1673.15,1673.15,1673.15,1673.15,K,1000000000,1000000000,1000000000,1000,MPa,,,,,piston_cylinder,85200,,,,,,,,,,,,,,,,,,3.2e-13,-12.4948500217,,,3.2e-13,m2/s,,,,EPMA,diffusion_couple,EMP,true,,,false,use_with_caution,,wrong B-M eq is used to obtain D,provenance=compilation_2010; v0_source=zhang_table1; Type_of_dif_as_printed=SEBD; Type_of_exp_as_printed=diffusion couple; Analytical_as_printed=EMP; Apparatus_as_printed=PCA; Capsule_as_printed=graphite; pres_medium_as_printed=NaCl-pyrex; R unstated in spreadsheet; compiler gas_constant_used_j_mol_k=8.314,supplement,"Holycross, M.",2026-08-31,draft,Baker1990CMP 104; 407,Baker,1990,,Contributions to Mineralogy and Petrology,104,407,,"Zhang 2010 Table 1 xls, Entry# ; Run# D-103"
DDB003539,1.0.0,isothermal_d,,Ca,,,,chemical,effective_binary,unspecified,melt,Dacite2-rhyolite4,,,,melt_rhyolite,,,false,false,dacite2-rhyolite4; SiO2=69.94;TiO2=0.335;Al2O3=15.48;FeOt=2.85;MnO=0.03;MgO=0.875;CaO=2.875;Na2O=4.49;K2O=2.72;P2O5=0,wt_pct_oxide,69.94,0.335,15.48,,2.85,,,0.03,0.875,2.875,4.49,2.72,0,,,,,anhydrous_total=99.895,,,,,,,1773.15,1773.15,1773.15,1773.15,K,1000000000,1000000000,1000000000,1000,MPa,,,,,piston_cylinder,14400,,,,,,,,,,,,,,,,,,1.2e-12,-11.920818754,,,1.2e-12,m2/s,,,,EPMA,diffusion_couple,EMP,true,,,false,use_with_caution,,wrong B-M eq is used to obtain D,provenance=compilation_2010; v0_source=zhang_table1; Type_of_dif_as_printed=SEBD; Type_of_exp_as_printed=diffusion couple; Analytical_as_printed=EMP; Apparatus_as_printed=PCA; Capsule_as_printed=graphite; pres_medium_as_printed=NaCl-pyrex; R unstated in spreadsheet; compiler gas_constant_used_j_mol_k=8.314,supplement,"Holycross, M.",2026-08-31,draft,Baker1990CMP 104; 407,Baker,1990,,Contributions to Mineralogy and Petrology,104,407,,"Zhang 2010 Table 1 xls, Entry# ; Run# D-39"
DDB003540,1.0.0,isothermal_d,,Ca,,,,chemical,effective_binary,unspecified,melt,Dacite2-rhyolite4,,,,melt_rhyolite,,,false,false,dacite2-rhyolite4; SiO2=69.94;TiO2=0.335;Al2O3=15.48;FeOt=2.85;MnO=0.03;MgO=0.875;CaO=2.875;Na2O=4.49;K2O=2.72;P2O5=0,wt_pct_oxide,69.94,0.335,15.48,,2.85,,,0.03,0.875,2.875,4.49,2.72,0,,,,,anhydrous_total=99.895,,,,,,,1873.15,1873.15,1873.15,1873.15,K,1000000000,1000000000,1000000000,1000,MPa,,,,,piston_cylinder,7260,,,,,,,,,,,,,,,,,,1.9e-12,-11.721246399,,,1.9e-12,m2/s,,,,EPMA,diffusion_couple,EMP,true,,,false,use_with_caution,,wrong B-M eq is used to obtain D,provenance=compilation_2010; v0_source=zhang_table1; Type_of_dif_as_printed=SEBD; Type_of_exp_as_printed=diffusion couple; Analytical_as_printed=EMP; Apparatus_as_printed=PCA; Capsule_as_printed=graphite; pres_medium_as_printed=NaCl-pyrex; R unstated in spreadsheet; compiler gas_constant_used_j_mol_k=8.314,supplement,"Holycross, M.",2026-08-31,draft,Baker1990CMP 104; 407,Baker,1990,,Contributions to Mineralogy and Petrology,104,407,,"Zhang 2010 Table 1 xls, Entry# ; Run# D-58"
DDB003541,1.0.0,isothermal_d,,Ca,,,,chemical,effective_binary,unspecified,melt,Dacite-rhyolite,,,,other,,,false,false,dacite-rhyolite; SiO2=75;TiO2=0.15793934681182;Al2O3=13.8038258164852;FeOt=1.22891135303266;MnO=0.0536080870917574;MgO=0.241516329704511;CaO=1.01389580093313;Na2O=4.34835147744946;K2O=4.36105754276827;P2O5=0,wt_pct_oxide,75,0.15793934681182,13.8038258164852,,1.22891135303266,,,0.0536080870917574,0.241516329704511,1.01389580093313,4.34835147744946,4.36105754276827,0,,,,,anhydrous_total=99.99,,,,,,,1573.15,1573.15,1573.15,1573.15,K,1000000000,1000000000,1000000000,1000,MPa,,,,,piston_cylinder,79200,,,,,,,,,,,,,,,,,,7.3e-14,-13.1366771399,,,7.3e-14,m2/s,,,,EPMA,diffusion_couple,EMP,true,,,false,use_with_caution,,wrong B-M eq is used to obtain D,provenance=compilation_2010; v0_source=zhang_table1; Type_of_dif_as_printed=SEBD; Type_of_exp_as_printed=diffusion couple; Analytical_as_printed=EMP; Apparatus_as_printed=PCA; Capsule_as_printed=graphite; pres_medium_as_printed=NaCl-pyrex; R unstated in spreadsheet; compiler gas_constant_used_j_mol_k=8.314,supplement,"Holycross, M.",2026-08-31,draft,Baker1990CMP 104; 407,Baker,1990,,Contributions to Mineralogy and Petrology,104,407,,"Zhang 2010 Table 1 xls, Entry# ; Run# D-34A"
DDB003542,1.0.0,isothermal_d,,Ca,,,,chemical,effective_binary,unspecified,melt,Dacite-rhyolite,,,,other,,,false,false,dacite-rhyolite; SiO2=75;TiO2=0.15793934681182;Al2O3=13.8038258164852;FeOt=1.22891135303266;MnO=0.0536080870917574;MgO=0.241516329704511;CaO=1.01389580093313;Na2O=4.34835147744946;K2O=4.36105754276827;P2O5=0,wt_pct_oxide,75,0.15793934681182,13.8038258164852,,1.22891135303266,,,0.0536080870917574,0.241516329704511,1.01389580093313,4.34835147744946,4.36105754276827,0,,,,,anhydrous_total=99.99,,,,,,,1573.15,1573.15,1573.15,1573.15,K,1000000000,1000000000,1000000000,1000,MPa,,,,,piston_cylinder,79200,,,,,,,,,,,,,,,,,,7.1e-14,-13.1487416513,,,7.1e-14,m2/s,,,,EPMA,diffusion_couple,EMP,true,,,false,use_with_caution,,wrong B-M eq is used to obtain D,provenance=compilation_2010; v0_source=zhang_table1; Type_of_dif_as_printed=SEBD; Type_of_exp_as_printed=diffusion couple; Analytical_as_printed=EMP; Apparatus_as_printed=PCA; Capsule_as_printed=graphite; pres_medium_as_printed=NaCl-pyrex; R unstated in spreadsheet; compiler gas_constant_used_j_mol_k=8.314,supplement,"Holycross, M.",2026-08-31,draft,Baker1990CMP 104; 407,Baker,1990,,Contributions to Mineralogy and Petrology,104,407,,"Zhang 2010 Table 1 xls, Entry# ; Run# D-34B"
DDB003543,1.0.0,isothermal_d,,Ca,,,,chemical,effective_binary,unspecified,melt,Dacite-rhyolite,,,,other,,,false,false,dacite-rhyolite; SiO2=75;TiO2=0.15793934681182;Al2O3=13.8038258164852;FeOt=1.22891135303266;MnO=0.0536080870917574;MgO=0.241516329704511;CaO=1.01389580093313;Na2O=4.34835147744946;K2O=4.36105754276827;P2O5=0,wt_pct_oxide,75,0.15793934681182,13.8038258164852,,1.22891135303266,,,0.0536080870917574,0.241516329704511,1.01389580093313,4.34835147744946,4.36105754276827,0,,,,,anhydrous_total=99.99,,,,,,,1573.15,1573.15,1573.15,1573.15,K,1000000000,1000000000,1000000000,1000,MPa,,,,,piston_cylinder,79200,,,,,,,,,,,,,,,,,,1.6e-13,-12.7958800173,,,1.6e-13,m2/s,,,,EPMA,diffusion_couple,EMP,true,,,false,use_with_caution,,wrong B-M eq is used to obtain D,provenance=compilation_2010; v0_source=zhang_table1; Type_of_dif_as_printed=SEBD; Type_of_exp_as_printed=diffusion couple; Analytical_as_printed=EMP; Apparatus_as_printed=PCA; Capsule_as_printed=graphite; pres_medium_as_printed=NaCl-pyrex; R unstated in spreadsheet; compiler gas_constant_used_j_mol_k=8.314,supplement,"Holycross, M.",2026-08-31,draft,Baker1990CMP 104; 407,Baker,1990,,Contributions to Mineralogy and Petrology,104,407,,"Zhang 2010 Table 1 xls, Entry# ; Run# D-34C"
