Repository: holycrossm/diffusion-coefficients

# Experimental diffusion coefficients (minerals and silicate melts)

**Pre-release / not published.** Schema v1.0.0. This folder is a GitHub-ready living table: canonical data is CSV, new rows arrive by pull request, and a static page searches the file in the browser. Nothing here is a citable compilation of record.

This is a QA build of 4630 experimental rows (minerals and silicate melts). Most numbers are staged from the 2010 RiMG 72 tables. Do not treat the repo as published, complete, or peer-reviewed.

File: site/data/diffusion_coefficients.csv (part 100 of 136)
DDB003544,1.0.0,isothermal_d,,Ca,,,,chemical,effective_binary,unspecified,melt,Dacite-rhyolite,,,,other,,,false,false,dacite-rhyolite; SiO2=75;TiO2=0.15793934681182;Al2O3=13.8038258164852;FeOt=1.22891135303266;MnO=0.0536080870917574;MgO=0.241516329704511;CaO=1.01389580093313;Na2O=4.34835147744946;K2O=4.36105754276827;P2O5=0,wt_pct_oxide,75,0.15793934681182,13.8038258164852,,1.22891135303266,,,0.0536080870917574,0.241516329704511,1.01389580093313,4.34835147744946,4.36105754276827,0,,,,,anhydrous_total=99.99,,,,,,,1573.15,1573.15,1573.15,1573.15,K,1000000000,1000000000,1000000000,1000,MPa,,,,,piston_cylinder,14400,,,,,,,,,,,,,,,,,,1.5e-13,-12.8239087409,,,1.5e-13,m2/s,,,,EPMA,diffusion_couple,EMP,true,,,false,use_with_caution,,wrong B-M eq is used to obtain D,provenance=compilation_2010; v0_source=zhang_table1; Type_of_dif_as_printed=SEBD; Type_of_exp_as_printed=diffusion couple; Analytical_as_printed=EMP; Apparatus_as_printed=PCA; Capsule_as_printed=graphite; pres_medium_as_printed=NaCl-pyrex; R unstated in spreadsheet; compiler gas_constant_used_j_mol_k=8.314,supplement,"Holycross, M.",2026-08-31,draft,Baker1990CMP 104; 407,Baker,1990,,Contributions to Mineralogy and Petrology,104,407,,"Zhang 2010 Table 1 xls, Entry# ; Run# D-107"
DDB003545,1.0.0,isothermal_d,,Ca,,,,chemical,effective_binary,unspecified,melt,Dacite-rhyolite,,,,other,,,false,false,dacite-rhyolite; SiO2=75;TiO2=0.15793934681182;Al2O3=13.8038258164852;FeOt=1.22891135303266;MnO=0.0536080870917574;MgO=0.241516329704511;CaO=1.01389580093313;Na2O=4.34835147744946;K2O=4.36105754276827;P2O5=0,wt_pct_oxide,75,0.15793934681182,13.8038258164852,,1.22891135303266,,,0.0536080870917574,0.241516329704511,1.01389580093313,4.34835147744946,4.36105754276827,0,,,,,anhydrous_total=99.99,,,,,,,1573.15,1573.15,1573.15,1573.15,K,1000000000,1000000000,1000000000,1000,MPa,,,,,piston_cylinder,36000,,,,,,,,,,,,,,,,,,1.8e-13,-12.7447274949,,,1.8e-13,m2/s,,,,EPMA,diffusion_couple,EMP,true,,,false,use_with_caution,,wrong B-M eq is used to obtain D,provenance=compilation_2010; v0_source=zhang_table1; Type_of_dif_as_printed=SEBD; Type_of_exp_as_printed=diffusion couple; Analytical_as_printed=EMP; Apparatus_as_printed=PCA; Capsule_as_printed=graphite; pres_medium_as_printed=NaCl-pyrex; R unstated in spreadsheet; compiler gas_constant_used_j_mol_k=8.314,supplement,"Holycross, M.",2026-08-31,draft,Baker1990CMP 104; 407,Baker,1990,,Contributions to Mineralogy and Petrology,104,407,,"Zhang 2010 Table 1 xls, Entry# ; Run# D-109"
DDB003546,1.0.0,isothermal_d,,Ca,,,,chemical,effective_binary,unspecified,melt,Dacite-rhyolite,,,,other,,,false,false,dacite-rhyolite; SiO2=75;TiO2=0.15793934681182;Al2O3=13.8038258164852;FeOt=1.22891135303266;MnO=0.0536080870917574;MgO=0.241516329704511;CaO=1.01389580093313;Na2O=4.34835147744946;K2O=4.36105754276827;P2O5=0,wt_pct_oxide,75,0.15793934681182,13.8038258164852,,1.22891135303266,,,0.0536080870917574,0.241516329704511,1.01389580093313,4.34835147744946,4.36105754276827,0,,,,,anhydrous_total=99.99,,,,,,,1573.15,1573.15,1573.15,1573.15,K,1000000000,1000000000,1000000000,1000,MPa,,,,,piston_cylinder,36000,,,,,,,,,,,,,,,,,,6.9e-14,-13.1611509093,,,6.9e-14,m2/s,,,,EPMA,diffusion_couple,EMP,true,,,false,use_with_caution,,wrong B-M eq is used to obtain D,provenance=compilation_2010; v0_source=zhang_table1; Type_of_dif_as_printed=SEBD; Type_of_exp_as_printed=diffusion couple; Analytical_as_printed=EMP; Apparatus_as_printed=PCA; Capsule_as_printed=graphite; pres_medium_as_printed=NaCl-pyrex; R unstated in spreadsheet; compiler gas_constant_used_j_mol_k=8.314,supplement,"Holycross, M.",2026-08-31,draft,Baker1990CMP 104; 407,Baker,1990,,Contributions to Mineralogy and Petrology,104,407,,"Zhang 2010 Table 1 xls, Entry# ; Run# D-109B"
DDB003547,1.0.0,isothermal_d,,Ca,,,,chemical,effective_binary,unspecified,melt,Dacite-rhyolite,,,,other,,,false,false,dacite-rhyolite; SiO2=75;TiO2=0.15793934681182;Al2O3=13.8038258164852;FeOt=1.22891135303266;MnO=0.0536080870917574;MgO=0.241516329704511;CaO=1.01389580093313;Na2O=4.34835147744946;K2O=4.36105754276827;P2O5=0,wt_pct_oxide,75,0.15793934681182,13.8038258164852,,1.22891135303266,,,0.0536080870917574,0.241516329704511,1.01389580093313,4.34835147744946,4.36105754276827,0,,,,,anhydrous_total=99.99,,,,,,,1673.15,1673.15,1673.15,1673.15,K,1000000000,1000000000,1000000000,1000,MPa,,,,,piston_cylinder,68400,,,,,,,,,,,,,,,,,,3.4e-13,-12.468521083,,,3.4e-13,m2/s,,,,EPMA,diffusion_couple,EMP,true,,,false,use_with_caution,,wrong B-M eq is used to obtain D,provenance=compilation_2010; v0_source=zhang_table1; Type_of_dif_as_printed=SEBD; Type_of_exp_as_printed=diffusion couple; Analytical_as_printed=EMP; Apparatus_as_printed=PCA; Capsule_as_printed=graphite; pres_medium_as_printed=NaCl-pyrex; R unstated in spreadsheet; compiler gas_constant_used_j_mol_k=8.314,supplement,"Holycross, M.",2026-08-31,draft,Baker1990CMP 104; 407,Baker,1990,,Contributions to Mineralogy and Petrology,104,407,,"Zhang 2010 Table 1 xls, Entry# ; Run# D-51"
DDB003548,1.0.0,isothermal_d,,Ca,,,,chemical,effective_binary,unspecified,melt,Dacite-rhyolite,,,,other,,,false,false,dacite-rhyolite; SiO2=75;TiO2=0.15793934681182;Al2O3=13.8038258164852;FeOt=1.22891135303266;MnO=0.0536080870917574;MgO=0.241516329704511;CaO=1.01389580093313;Na2O=4.34835147744946;K2O=4.36105754276827;P2O5=0,wt_pct_oxide,75,0.15793934681182,13.8038258164852,,1.22891135303266,,,0.0536080870917574,0.241516329704511,1.01389580093313,4.34835147744946,4.36105754276827,0,,,,,anhydrous_total=99.99,,,,,,,1673.15,1673.15,1673.15,1673.15,K,1000000000,1000000000,1000000000,1000,MPa,,,,,piston_cylinder,7200,,,,,,,,,,,,,,,,,,4e-13,-12.3979400087,,,4e-13,m2/s,,,,EPMA,diffusion_couple,EMP,true,,,false,use_with_caution,,wrong B-M eq is used to obtain D,provenance=compilation_2010; v0_source=zhang_table1; Type_of_dif_as_printed=SEBD; Type_of_exp_as_printed=diffusion couple; Analytical_as_printed=EMP; Apparatus_as_printed=PCA; Capsule_as_printed=graphite; pres_medium_as_printed=NaCl-pyrex; R unstated in spreadsheet; compiler gas_constant_used_j_mol_k=8.314,supplement,"Holycross, M.",2026-08-31,draft,Baker1990CMP 104; 407,Baker,1990,,Contributions to Mineralogy and Petrology,104,407,,"Zhang 2010 Table 1 xls, Entry# ; Run# D-60"
DDB003549,1.0.0,isothermal_d,,Ca,,,,chemical,effective_binary,unspecified,melt,Dacite-rhyolite,,,,other,,,false,false,dacite-rhyolite; SiO2=75;TiO2=0.15793934681182;Al2O3=13.8038258164852;FeOt=1.22891135303266;MnO=0.0536080870917574;MgO=0.241516329704511;CaO=1.01389580093313;Na2O=4.34835147744946;K2O=4.36105754276827;P2O5=0,wt_pct_oxide,75,0.15793934681182,13.8038258164852,,1.22891135303266,,,0.0536080870917574,0.241516329704511,1.01389580093313,4.34835147744946,4.36105754276827,0,,,,,anhydrous_total=99.99,,,,,,,1673.15,1673.15,1673.15,1673.15,K,1000000000,1000000000,1000000000,1000,MPa,,,,,piston_cylinder,85200,,,,,,,,,,,,,,,,,,4.2e-13,-12.3767507096,,,4.2e-13,m2/s,,,,EPMA,diffusion_couple,EMP,true,,,false,use_with_caution,,wrong B-M eq is used to obtain D,provenance=compilation_2010; v0_source=zhang_table1; Type_of_dif_as_printed=SEBD; Type_of_exp_as_printed=diffusion couple; Analytical_as_printed=EMP; Apparatus_as_printed=PCA; Capsule_as_printed=graphite; pres_medium_as_printed=NaCl-pyrex; R unstated in spreadsheet; compiler gas_constant_used_j_mol_k=8.314,supplement,"Holycross, M.",2026-08-31,draft,Baker1990CMP 104; 407,Baker,1990,,Contributions to Mineralogy and Petrology,104,407,,"Zhang 2010 Table 1 xls, Entry# ; Run# D-104"
DDB003550,1.0.0,isothermal_d,,Ca,,,,chemical,effective_binary,unspecified,melt,Dacite-rhyolite,,,,other,,,false,false,dacite-rhyolite; SiO2=75;TiO2=0.15793934681182;Al2O3=13.8038258164852;FeOt=1.22891135303266;MnO=0.0536080870917574;MgO=0.241516329704511;CaO=1.01389580093313;Na2O=4.34835147744946;K2O=4.36105754276827;P2O5=0,wt_pct_oxide,75,0.15793934681182,13.8038258164852,,1.22891135303266,,,0.0536080870917574,0.241516329704511,1.01389580093313,4.34835147744946,4.36105754276827,0,,,,,anhydrous_total=99.99,,,,,,,1673.15,1673.15,1673.15,1673.15,K,1000000000,1000000000,1000000000,1000,MPa,,,,,piston_cylinder,85200,,,,,,,,,,,,,,,,,,4.1e-13,-12.3872161433,,,4.1e-13,m2/s,,,,EPMA,diffusion_couple,EMP,true,,,false,use_with_caution,,wrong B-M eq is used to obtain D,provenance=compilation_2010; v0_source=zhang_table1; Type_of_dif_as_printed=SEBD; Type_of_exp_as_printed=diffusion couple; Analytical_as_printed=EMP; Apparatus_as_printed=PCA; Capsule_as_printed=graphite; pres_medium_as_printed=NaCl-pyrex; R unstated in spreadsheet; compiler gas_constant_used_j_mol_k=8.314,supplement,"Holycross, M.",2026-08-31,draft,Baker1990CMP 104; 407,Baker,1990,,Contributions to Mineralogy and Petrology,104,407,,"Zhang 2010 Table 1 xls, Entry# ; Run# D-103"
DDB003551,1.0.0,isothermal_d,,Ca,,,,chemical,effective_binary,unspecified,melt,Dacite-rhyolite,,,,other,,,false,false,dacite-rhyolite; SiO2=75;TiO2=0.15793934681182;Al2O3=13.8038258164852;FeOt=1.22891135303266;MnO=0.0536080870917574;MgO=0.241516329704511;CaO=1.01389580093313;Na2O=4.34835147744946;K2O=4.36105754276827;P2O5=0,wt_pct_oxide,75,0.15793934681182,13.8038258164852,,1.22891135303266,,,0.0536080870917574,0.241516329704511,1.01389580093313,4.34835147744946,4.36105754276827,0,,,,,anhydrous_total=99.99,,,,,,,1773.15,1773.15,1773.15,1773.15,K,1000000000,1000000000,1000000000,1000,MPa,,,,,piston_cylinder,14400,,,,,,,,,,,,,,,,,,1.7e-12,-11.7695510786,,,1.7e-12,m2/s,,,,EPMA,diffusion_couple,EMP,true,,,false,use_with_caution,,wrong B-M eq is used to obtain D,provenance=compilation_2010; v0_source=zhang_table1; Type_of_dif_as_printed=SEBD; Type_of_exp_as_printed=diffusion couple; Analytical_as_printed=EMP; Apparatus_as_printed=PCA; Capsule_as_printed=graphite; pres_medium_as_printed=NaCl-pyrex; R unstated in spreadsheet; compiler gas_constant_used_j_mol_k=8.314,supplement,"Holycross, M.",2026-08-31,draft,Baker1990CMP 104; 407,Baker,1990,,Contributions to Mineralogy and Petrology,104,407,,"Zhang 2010 Table 1 xls, Entry# ; Run# D-39"
DDB003552,1.0.0,isothermal_d,,Ca,,,,chemical,effective_binary,unspecified,melt,Dacite-rhyolite,,,,other,,,false,false,dacite-rhyolite; SiO2=75;TiO2=0.15793934681182;Al2O3=13.8038258164852;FeOt=1.22891135303266;MnO=0.0536080870917574;MgO=0.241516329704511;CaO=1.01389580093313;Na2O=4.34835147744946;K2O=4.36105754276827;P2O5=0,wt_pct_oxide,75,0.15793934681182,13.8038258164852,,1.22891135303266,,,0.0536080870917574,0.241516329704511,1.01389580093313,4.34835147744946,4.36105754276827,0,,,,,anhydrous_total=99.99,,,,,,,1873.15,1873.15,1873.15,1873.15,K,1000000000,1000000000,1000000000,1000,MPa,,,,,piston_cylinder,7260,,,,,,,,,,,,,,,,,,2.1e-12,-11.6777807053,,,2.1e-12,m2/s,,,,EPMA,diffusion_couple,EMP,true,,,false,use_with_caution,,wrong B-M eq is used to obtain D,provenance=compilation_2010; v0_source=zhang_table1; Type_of_dif_as_printed=SEBD; Type_of_exp_as_printed=diffusion couple; Analytical_as_printed=EMP; Apparatus_as_printed=PCA; Capsule_as_printed=graphite; pres_medium_as_printed=NaCl-pyrex; R unstated in spreadsheet; compiler gas_constant_used_j_mol_k=8.314,supplement,"Holycross, M.",2026-08-31,draft,Baker1990CMP 104; 407,Baker,1990,,Contributions to Mineralogy and Petrology,104,407,,"Zhang 2010 Table 1 xls, Entry# ; Run# D-58"
DDB003553,1.0.0,isothermal_d,,Sr,,,,chemical,effective_binary,unspecified,melt,Dacite-rhyolite,,,,other,,,false,false,dacite-rhyolite; SiO2=65;TiO2=0.507861586314152;Al2O3=17.1164230171073;FeOt=4.43264385692069;MnO=0.00695178849144635;MgO=1.49346034214619;CaO=4.69196734059098;Na2O=4.62828926905132;K2O=2.10600311041991;P2O5=0,wt_pct_oxide,65,0.507861586314152,17.1164230171073,,4.43264385692069,,,0.00695178849144635,1.49346034214619,4.69196734059098,4.62828926905132,2.10600311041991,0,,,,,anhydrous_total=99.99,,,,,,,1573.15,1573.15,1573.15,1573.15,K,1000000000,1000000000,1000000000,1000,MPa,,,,,piston_cylinder,79200,,,,,,,,,,,,,,,,,,5.9e-13,-12.2291479884,,,5.9e-13,m2/s,,,,other,diffusion_couple,synchrotron,true,,,false,use_with_caution,,wrong B-M eq is used to obtain D,provenance=compilation_2010; v0_source=zhang_table1; Type_of_dif_as_printed=IEBD; Type_of_exp_as_printed=diffusion couple; Analytical_as_printed=synchrotron; Apparatus_as_printed=PCA; Capsule_as_printed=graphite; pres_medium_as_printed=NaCl-pyrex; R unstated in spreadsheet; compiler gas_constant_used_j_mol_k=8.314,supplement,"Holycross, M.",2026-08-31,draft,Baker1990CMP 104; 407,Baker,1990,,Contributions to Mineralogy and Petrology,104,407,,"Zhang 2010 Table 1 xls, Entry# ; Run# D-34"
DDB003554,1.0.0,isothermal_d,,Sr,,,,chemical,effective_binary,unspecified,melt,Dacite2-rhyolite4,,,,melt_rhyolite,,,false,false,dacite2-rhyolite4; SiO2=69.94;TiO2=0.335;Al2O3=15.48;FeOt=2.85;MnO=0.03;MgO=0.875;CaO=2.875;Na2O=4.49;K2O=2.72;P2O5=0,wt_pct_oxide,69.94,0.335,15.48,,2.85,,,0.03,0.875,2.875,4.49,2.72,0,,,,,anhydrous_total=99.895,,,,,,,1573.15,1573.15,1573.15,1573.15,K,1000000000,1000000000,1000000000,1000,MPa,,,,,piston_cylinder,79200,,,,,,,,,,,,,,,,,,2.5e-13,-12.6020599913,,,2.5e-13,m2/s,,,,other,diffusion_couple,synchrotron,true,,,false,use_with_caution,,wrong B-M eq is used to obtain D,provenance=compilation_2010; v0_source=zhang_table1; Type_of_dif_as_printed=IEBD; Type_of_exp_as_printed=diffusion couple; Analytical_as_printed=synchrotron; Apparatus_as_printed=PCA; Capsule_as_printed=graphite; pres_medium_as_printed=NaCl-pyrex; R unstated in spreadsheet; compiler gas_constant_used_j_mol_k=8.314,supplement,"Holycross, M.",2026-08-31,draft,Baker1990CMP 104; 407,Baker,1990,,Contributions to Mineralogy and Petrology,104,407,,"Zhang 2010 Table 1 xls, Entry# ; Run# D-34"
DDB003555,1.0.0,isothermal_d,,Sr,,,,chemical,effective_binary,unspecified,melt,Dacite-rhyolite,,,,other,,,false,false,dacite-rhyolite; SiO2=75;TiO2=0.15793934681182;Al2O3=13.8038258164852;FeOt=1.22891135303266;MnO=0.0536080870917574;MgO=0.241516329704511;CaO=1.01389580093313;Na2O=4.34835147744946;K2O=4.36105754276827;P2O5=0,wt_pct_oxide,75,0.15793934681182,13.8038258164852,,1.22891135303266,,,0.0536080870917574,0.241516329704511,1.01389580093313,4.34835147744946,4.36105754276827,0,,,,,anhydrous_total=99.99,,,,,,,1573.15,1573.15,1573.15,1573.15,K,1000000000,1000000000,1000000000,1000,MPa,,,,,piston_cylinder,79200,,,,,,,,,,,,,,,,,,1.9e-13,-12.721246399,,,1.9e-13,m2/s,,,,other,diffusion_couple,synchrotron,true,,,false,use_with_caution,,wrong B-M eq is used to obtain D,provenance=compilation_2010; v0_source=zhang_table1; Type_of_dif_as_printed=IEBD; Type_of_exp_as_printed=diffusion couple; Analytical_as_printed=synchrotron; Apparatus_as_printed=PCA; Capsule_as_printed=graphite; pres_medium_as_printed=NaCl-pyrex; R unstated in spreadsheet; compiler gas_constant_used_j_mol_k=8.314,supplement,"Holycross, M.",2026-08-31,draft,Baker1990CMP 104; 407,Baker,1990,,Contributions to Mineralogy and Petrology,104,407,,"Zhang 2010 Table 1 xls, Entry# ; Run# D-34"
DDB003556,1.0.0,isothermal_d,,Al,,,,chemical,effective_binary,unspecified,melt,Dacite2-rhyolite4,,,,melt_rhyolite,,,false,false,dacite2-rhyolite4; SiO2=69.94;TiO2=0.335;Al2O3=15.48;FeOt=2.85;MnO=0.03;MgO=0.875;CaO=2.875;Na2O=4.49;K2O=2.72;P2O5=0,wt_pct_oxide,69.94,0.335,15.48,,2.85,,,0.03,0.875,2.875,4.49,2.72,0,,,,,anhydrous_total=99.895,,,,,,,1573.15,1573.15,1573.15,1573.15,K,1000000000,1000000000,1000000000,1000,MPa,,,,,piston_cylinder,79200,,,,,,,,,,,,,,,,,,7.5e-14,-13.1249387366,,,7.5e-14,m2/s,,,,EPMA,diffusion_couple,EMP,true,,,false,use_with_caution,,wrong B-M eq is used to obtain D,provenance=compilation_2010; v0_source=zhang_table1; Type_of_dif_as_printed=SEBD (Boltzmann-Matano); Type_of_exp_as_printed=diffusion couple; Analytical_as_printed=EMP; Apparatus_as_printed=PCA; Capsule_as_printed=graphite; pres_medium_as_printed=NaCl-pyrex; R unstated in spreadsheet; compiler gas_constant_used_j_mol_k=8.314,supplement,"Holycross, M.",2026-08-31,draft,Baker1990CMP 104; 407,Baker,1990,,Contributions to Mineralogy and Petrology,104,407,,"Zhang 2010 Table 1 xls, Entry# ; Run# D-34A"
DDB003557,1.0.0,isothermal_d,,Al,,,,chemical,effective_binary,unspecified,melt,Dacite2-rhyolite4,,,,melt_rhyolite,,,false,false,dacite2-rhyolite4; SiO2=69.94;TiO2=0.335;Al2O3=15.48;FeOt=2.85;MnO=0.03;MgO=0.875;CaO=2.875;Na2O=4.49;K2O=2.72;P2O5=0,wt_pct_oxide,69.94,0.335,15.48,,2.85,,,0.03,0.875,2.875,4.49,2.72,0,,,,,anhydrous_total=99.895,,,,,,,1573.15,1573.15,1573.15,1573.15,K,1000000000,1000000000,1000000000,1000,MPa,,,,,piston_cylinder,79200,,,,,,,,,,,,,,,,,,4.1e-14,-13.3872161433,,,4.1e-14,m2/s,,,,EPMA,diffusion_couple,EMP,true,,,false,use_with_caution,,wrong B-M eq is used to obtain D,provenance=compilation_2010; v0_source=zhang_table1; Type_of_dif_as_printed=SEBD (Boltzmann-Matano); Type_of_exp_as_printed=diffusion couple; Analytical_as_printed=EMP; Apparatus_as_printed=PCA; Capsule_as_printed=graphite; pres_medium_as_printed=NaCl-pyrex; R unstated in spreadsheet; compiler gas_constant_used_j_mol_k=8.314,supplement,"Holycross, M.",2026-08-31,draft,Baker1990CMP 104; 407,Baker,1990,,Contributions to Mineralogy and Petrology,104,407,,"Zhang 2010 Table 1 xls, Entry# ; Run# D-34B"
DDB003558,1.0.0,isothermal_d,,Al,,,,chemical,effective_binary,unspecified,melt,Dacite2-rhyolite4,,,,melt_rhyolite,,,false,false,dacite2-rhyolite4; SiO2=69.94;TiO2=0.335;Al2O3=15.48;FeOt=2.85;MnO=0.03;MgO=0.875;CaO=2.875;Na2O=4.49;K2O=2.72;P2O5=0,wt_pct_oxide,69.94,0.335,15.48,,2.85,,,0.03,0.875,2.875,4.49,2.72,0,,,,,anhydrous_total=99.895,,,,,,,1573.15,1573.15,1573.15,1573.15,K,1000000000,1000000000,1000000000,1000,MPa,,,,,piston_cylinder,79200,,,,,,,,,,,,,,,,,,3.4e-14,-13.468521083,,,3.4e-14,m2/s,,,,EPMA,diffusion_couple,EMP,true,,,false,use_with_caution,,wrong B-M eq is used to obtain D,provenance=compilation_2010; v0_source=zhang_table1; Type_of_dif_as_printed=SEBD (Boltzmann-Matano); Type_of_exp_as_printed=diffusion couple; Analytical_as_printed=EMP; Apparatus_as_printed=PCA; Capsule_as_printed=graphite; pres_medium_as_printed=NaCl-pyrex; R unstated in spreadsheet; compiler gas_constant_used_j_mol_k=8.314,supplement,"Holycross, M.",2026-08-31,draft,Baker1990CMP 104; 407,Baker,1990,,Contributions to Mineralogy and Petrology,104,407,,"Zhang 2010 Table 1 xls, Entry# ; Run# D-34C"
DDB003559,1.0.0,isothermal_d,,Al,,,,chemical,effective_binary,unspecified,melt,Dacite2-rhyolite4,,,,melt_rhyolite,,,false,false,dacite2-rhyolite4; SiO2=69.94;TiO2=0.335;Al2O3=15.48;FeOt=2.85;MnO=0.03;MgO=0.875;CaO=2.875;Na2O=4.49;K2O=2.72;P2O5=0,wt_pct_oxide,69.94,0.335,15.48,,2.85,,,0.03,0.875,2.875,4.49,2.72,0,,,,,anhydrous_total=99.895,,,,,,,1573.15,1573.15,1573.15,1573.15,K,1000000000,1000000000,1000000000,1000,MPa,,,,,piston_cylinder,14400,,,,,,,,,,,,,,,,,,1.3e-13,-12.8860566477,,,1.3e-13,m2/s,,,,EPMA,diffusion_couple,EMP,true,,,false,use_with_caution,,wrong B-M eq is used to obtain D,provenance=compilation_2010; v0_source=zhang_table1; Type_of_dif_as_printed=SEBD (Boltzmann-Matano); Type_of_exp_as_printed=diffusion couple; Analytical_as_printed=EMP; Apparatus_as_printed=PCA; Capsule_as_printed=graphite; pres_medium_as_printed=NaCl-pyrex; R unstated in spreadsheet; compiler gas_constant_used_j_mol_k=8.314,supplement,"Holycross, M.",2026-08-31,draft,Baker1990CMP 104; 407,Baker,1990,,Contributions to Mineralogy and Petrology,104,407,,"Zhang 2010 Table 1 xls, Entry# ; Run# D-107"
DDB003560,1.0.0,isothermal_d,,Al,,,,chemical,effective_binary,unspecified,melt,Dacite2-rhyolite4,,,,melt_rhyolite,,,false,false,dacite2-rhyolite4; SiO2=69.94;TiO2=0.335;Al2O3=15.48;FeOt=2.85;MnO=0.03;MgO=0.875;CaO=2.875;Na2O=4.49;K2O=2.72;P2O5=0,wt_pct_oxide,69.94,0.335,15.48,,2.85,,,0.03,0.875,2.875,4.49,2.72,0,,,,,anhydrous_total=99.895,,,,,,,1673.15,1673.15,1673.15,1673.15,K,1000000000,1000000000,1000000000,1000,MPa,,,,,piston_cylinder,68400,,,,,,,,,,,,,,,,,,9.2e-14,-13.0362121727,,,9.2e-14,m2/s,,,,EPMA,diffusion_couple,EMP,true,,,false,use_with_caution,,wrong B-M eq is used to obtain D,provenance=compilation_2010; v0_source=zhang_table1; Type_of_dif_as_printed=SEBD (Boltzmann-Matano); Type_of_exp_as_printed=diffusion couple; Analytical_as_printed=EMP; Apparatus_as_printed=PCA; Capsule_as_printed=graphite; pres_medium_as_printed=NaCl-pyrex; R unstated in spreadsheet; compiler gas_constant_used_j_mol_k=8.314,supplement,"Holycross, M.",2026-08-31,draft,Baker1990CMP 104; 407,Baker,1990,,Contributions to Mineralogy and Petrology,104,407,,"Zhang 2010 Table 1 xls, Entry# ; Run# D-51"
DDB003561,1.0.0,isothermal_d,,Al,,,,chemical,effective_binary,unspecified,melt,Dacite2-rhyolite4,,,,melt_rhyolite,,,false,false,dacite2-rhyolite4; SiO2=69.94;TiO2=0.335;Al2O3=15.48;FeOt=2.85;MnO=0.03;MgO=0.875;CaO=2.875;Na2O=4.49;K2O=2.72;P2O5=0,wt_pct_oxide,69.94,0.335,15.48,,2.85,,,0.03,0.875,2.875,4.49,2.72,0,,,,,anhydrous_total=99.895,,,,,,,1673.15,1673.15,1673.15,1673.15,K,1000000000,1000000000,1000000000,1000,MPa,,,,,piston_cylinder,7200,,,,,,,,,,,,,,,,,,2e-13,-12.6989700043,,,2e-13,m2/s,,,,EPMA,diffusion_couple,EMP,true,,,false,use_with_caution,,wrong B-M eq is used to obtain D,provenance=compilation_2010; v0_source=zhang_table1; Type_of_dif_as_printed=SEBD (Boltzmann-Matano); Type_of_exp_as_printed=diffusion couple; Analytical_as_printed=EMP; Apparatus_as_printed=PCA; Capsule_as_printed=graphite; pres_medium_as_printed=NaCl-pyrex; R unstated in spreadsheet; compiler gas_constant_used_j_mol_k=8.314,supplement,"Holycross, M.",2026-08-31,draft,Baker1990CMP 104; 407,Baker,1990,,Contributions to Mineralogy and Petrology,104,407,,"Zhang 2010 Table 1 xls, Entry# ; Run# D-60"
DDB003562,1.0.0,isothermal_d,,Al,,,,chemical,effective_binary,unspecified,melt,Dacite2-rhyolite4,,,,melt_rhyolite,,,false,false,dacite2-rhyolite4; SiO2=69.94;TiO2=0.335;Al2O3=15.48;FeOt=2.85;MnO=0.03;MgO=0.875;CaO=2.875;Na2O=4.49;K2O=2.72;P2O5=0,wt_pct_oxide,69.94,0.335,15.48,,2.85,,,0.03,0.875,2.875,4.49,2.72,0,,,,,anhydrous_total=99.895,,,,,,,1673.15,1673.15,1673.15,1673.15,K,1000000000,1000000000,1000000000,1000,MPa,,,,,piston_cylinder,85200,,,,,,,,,,,,,,,,,,1.3e-13,-12.8860566477,,,1.3e-13,m2/s,,,,EPMA,diffusion_couple,EMP,true,,,false,use_with_caution,,wrong B-M eq is used to obtain D,provenance=compilation_2010; v0_source=zhang_table1; Type_of_dif_as_printed=SEBD (Boltzmann-Matano); Type_of_exp_as_printed=diffusion couple; Analytical_as_printed=EMP; Apparatus_as_printed=PCA; Capsule_as_printed=graphite; pres_medium_as_printed=NaCl-pyrex; R unstated in spreadsheet; compiler gas_constant_used_j_mol_k=8.314,supplement,"Holycross, M.",2026-08-31,draft,Baker1990CMP 104; 407,Baker,1990,,Contributions to Mineralogy and Petrology,104,407,,"Zhang 2010 Table 1 xls, Entry# ; Run# D-104"
DDB003563,1.0.0,isothermal_d,,Al,,,,chemical,effective_binary,unspecified,melt,Dacite2-rhyolite4,,,,melt_rhyolite,,,false,false,dacite2-rhyolite4; SiO2=69.94;TiO2=0.335;Al2O3=15.48;FeOt=2.85;MnO=0.03;MgO=0.875;CaO=2.875;Na2O=4.49;K2O=2.72;P2O5=0,wt_pct_oxide,69.94,0.335,15.48,,2.85,,,0.03,0.875,2.875,4.49,2.72,0,,,,,anhydrous_total=99.895,,,,,,,1773.15,1773.15,1773.15,1773.15,K,1000000000,1000000000,1000000000,1000,MPa,,,,,piston_cylinder,14400,,,,,,,,,,,,,,,,,,4.9e-13,-12.30980392,,,4.9e-13,m2/s,,,,EPMA,diffusion_couple,EMP,true,,,false,use_with_caution,,wrong B-M eq is used to obtain D,provenance=compilation_2010; v0_source=zhang_table1; Type_of_dif_as_printed=SEBD (Boltzmann-Matano); Type_of_exp_as_printed=diffusion couple; Analytical_as_printed=EMP; Apparatus_as_printed=PCA; Capsule_as_printed=graphite; pres_medium_as_printed=NaCl-pyrex; R unstated in spreadsheet; compiler gas_constant_used_j_mol_k=8.314,supplement,"Holycross, M.",2026-08-31,draft,Baker1990CMP 104; 407,Baker,1990,,Contributions to Mineralogy and Petrology,104,407,,"Zhang 2010 Table 1 xls, Entry# ; Run# D-39"
DDB003564,1.0.0,isothermal_d,,Al,,,,chemical,effective_binary,unspecified,melt,Dacite2-rhyolite4,,,,melt_rhyolite,,,false,false,dacite2-rhyolite4; SiO2=69.94;TiO2=0.335;Al2O3=15.48;FeOt=2.85;MnO=0.03;MgO=0.875;CaO=2.875;Na2O=4.49;K2O=2.72;P2O5=0,wt_pct_oxide,69.94,0.335,15.48,,2.85,,,0.03,0.875,2.875,4.49,2.72,0,,,,,anhydrous_total=99.895,,,,,,,1873.15,1873.15,1873.15,1873.15,K,1000000000,1000000000,1000000000,1000,MPa,,,,,piston_cylinder,7260,,,,,,,,,,,,,,,,,,1.6e-12,-11.7958800173,,,1.6e-12,m2/s,,,,EPMA,diffusion_couple,EMP,true,,,false,use_with_caution,,wrong B-M eq is used to obtain D,provenance=compilation_2010; v0_source=zhang_table1; Type_of_dif_as_printed=SEBD (Boltzmann-Matano); Type_of_exp_as_printed=diffusion couple; Analytical_as_printed=EMP; Apparatus_as_printed=PCA; Capsule_as_printed=graphite; pres_medium_as_printed=NaCl-pyrex; R unstated in spreadsheet; compiler gas_constant_used_j_mol_k=8.314,supplement,"Holycross, M.",2026-08-31,draft,Baker1990CMP 104; 407,Baker,1990,,Contributions to Mineralogy and Petrology,104,407,,"Zhang 2010 Table 1 xls, Entry# ; Run# D-58"
DDB003565,1.0.0,isothermal_d,,Al,,,,chemical,effective_binary,unspecified,melt,Dacite2-rhyolite4,,,,melt_rhyolite,,,false,false,dacite2-rhyolite4; SiO2=69.94;TiO2=0.335;Al2O3=15.48;FeOt=2.85;MnO=0.03;MgO=0.875;CaO=2.875;Na2O=4.49;K2O=2.72;P2O5=0,wt_pct_oxide,69.94,0.335,15.48,,2.85,,,0.03,0.875,2.875,4.49,2.72,0,,,,,anhydrous_total=99.895,,,,,,,1573.15,1573.15,1573.15,1573.15,K,1000000000,1000000000,1000000000,1000,MPa,,,,,piston_cylinder,36000,,,,,,,,,,,,,,,,,,1.3e-14,-13.8860566477,,,1.3e-14,m2/s,,,,EPMA,other,EMP,true,,,false,use_with_caution,,wrong B-M eq is used to obtain D,provenance=compilation_2010; v0_source=zhang_table1; Type_of_dif_as_printed=SEBD (Boltzmann-Matano); Type_of_exp_as_printed=diffusion; Analytical_as_printed=EMP; Apparatus_as_printed=PCA; Capsule_as_printed=graphite; pres_medium_as_printed=NaCl-pyrex; R unstated in spreadsheet; compiler gas_constant_used_j_mol_k=8.314,supplement,"Holycross, M.",2026-08-31,draft,Baker1990CMP 104; 407,Baker,1990,,Contributions to Mineralogy and Petrology,104,407,,"Zhang 2010 Table 1 xls, Entry# ; Run# D-109"
DDB003566,1.0.0,isothermal_d,,Al,,,,chemical,effective_binary,unspecified,melt,Dacite2-rhyolite4,,,,melt_rhyolite,,,false,false,dacite2-rhyolite4; SiO2=69.94;TiO2=0.335;Al2O3=15.48;FeOt=2.85;MnO=0.03;MgO=0.875;CaO=2.875;Na2O=4.49;K2O=2.72;P2O5=0,wt_pct_oxide,69.94,0.335,15.48,,2.85,,,0.03,0.875,2.875,4.49,2.72,0,,,,,anhydrous_total=99.895,,,,,,,1573.15,1573.15,1573.15,1573.15,K,1000000000,1000000000,1000000000,1000,MPa,,,,,piston_cylinder,36000,,,,,,,,,,,,,,,,,,6.6e-15,-14.1804560645,,,6.6e-15,m2/s,,,,EPMA,other,EMP,true,,,false,use_with_caution,,wrong B-M eq is used to obtain D,provenance=compilation_2010; v0_source=zhang_table1; Type_of_dif_as_printed=SEBD (Boltzmann-Matano); Type_of_exp_as_printed=diffusion; Analytical_as_printed=EMP; Apparatus_as_printed=PCA; Capsule_as_printed=graphite; pres_medium_as_printed=NaCl-pyrex; R unstated in spreadsheet; compiler gas_constant_used_j_mol_k=8.314,supplement,"Holycross, M.",2026-08-31,draft,Baker1990CMP 104; 407,Baker,1990,,Contributions to Mineralogy and Petrology,104,407,,"Zhang 2010 Table 1 xls, Entry# ; Run# D-109B"
DDB003567,1.0.0,isothermal_d,,Al,,,,chemical,effective_binary,unspecified,melt,Dacite2-rhyolite4,,,,melt_rhyolite,,,false,false,dacite2-rhyolite4; SiO2=69.94;TiO2=0.335;Al2O3=15.48;FeOt=2.85;MnO=0.03;MgO=0.875;CaO=2.875;Na2O=4.49;K2O=2.72;P2O5=0,wt_pct_oxide,69.94,0.335,15.48,,2.85,,,0.03,0.875,2.875,4.49,2.72,0,,,,,anhydrous_total=99.895,,,,,,,1673.15,1673.15,1673.15,1673.15,K,1000000000,1000000000,1000000000,1000,MPa,,,,,piston_cylinder,85200,,,,,,,,,,,,,,,,,,4.1e-14,-13.3872161433,,,4.1e-14,m2/s,,,,EPMA,other,EMP,true,,,false,use_with_caution,,wrong B-M eq is used to obtain D,provenance=compilation_2010; v0_source=zhang_table1; Type_of_dif_as_printed=SEBD (Boltzmann-Matano); Type_of_exp_as_printed=diffusion; Analytical_as_printed=EMP; Apparatus_as_printed=PCA; Capsule_as_printed=graphite; pres_medium_as_printed=NaCl-pyrex; R unstated in spreadsheet; compiler gas_constant_used_j_mol_k=8.314,supplement,"Holycross, M.",2026-08-31,draft,Baker1990CMP 104; 407,Baker,1990,,Contributions to Mineralogy and Petrology,104,407,,"Zhang 2010 Table 1 xls, Entry# ; Run# D-103"
DDB003568,1.0.0,isothermal_d,,Al,,,,chemical,effective_binary,unspecified,melt,Dacite-rhyolite,,,,other,,,false,false,dacite-rhyolite; SiO2=65;TiO2=0.507861586314152;Al2O3=17.1164230171073;FeOt=4.43264385692069;MnO=0.00695178849144635;MgO=1.49346034214619;CaO=4.69196734059098;Na2O=4.62828926905132;K2O=2.10600311041991;P2O5=0,wt_pct_oxide,65,0.507861586314152,17.1164230171073,,4.43264385692069,,,0.00695178849144635,1.49346034214619,4.69196734059098,4.62828926905132,2.10600311041991,0,,,,,anhydrous_total=99.983600311042,,,,,,,1573.15,1573.15,1573.15,1573.15,K,1000000000,1000000000,1000000000,1000,MPa,,,,,piston_cylinder,79200,,,,,,,,,,,,,,,,,,1.7e-13,-12.7695510786,,,1.7e-13,m2/s,,,,EPMA,diffusion_couple,EMP,true,,,false,use_with_caution,,wrong B-M eq is used to obtain D,provenance=compilation_2010; v0_source=zhang_table1; Type_of_dif_as_printed=SEBD (Boltzmann-Matano); Type_of_exp_as_printed=diffusion couple; Analytical_as_printed=EMP; Apparatus_as_printed=PCA; Capsule_as_printed=graphite; pres_medium_as_printed=NaCl-pyrex; R unstated in spreadsheet; compiler gas_constant_used_j_mol_k=8.314,supplement,"Holycross, M.",2026-08-31,draft,Baker1990CMP 104; 407,Baker,1990,,Contributions to Mineralogy and Petrology,104,407,,"Zhang 2010 Table 1 xls, Entry# ; Run# D-34A"
DDB003569,1.0.0,isothermal_d,,Al,,,,chemical,effective_binary,unspecified,melt,Dacite-rhyolite,,,,other,,,false,false,dacite-rhyolite; SiO2=65;TiO2=0.507861586314152;Al2O3=17.1164230171073;FeOt=4.43264385692069;MnO=0.00695178849144635;MgO=1.49346034214619;CaO=4.69196734059098;Na2O=4.62828926905132;K2O=2.10600311041991;P2O5=0,wt_pct_oxide,65,0.507861586314152,17.1164230171073,,4.43264385692069,,,0.00695178849144635,1.49346034214619,4.69196734059098,4.62828926905132,2.10600311041991,0,,,,,anhydrous_total=99.983600311042,,,,,,,1573.15,1573.15,1573.15,1573.15,K,1000000000,1000000000,1000000000,1000,MPa,,,,,piston_cylinder,79200,,,,,,,,,,,,,,,,,,2.2e-14,-13.6575773192,,,2.2e-14,m2/s,,,,EPMA,diffusion_couple,EMP,true,,,false,use_with_caution,,wrong B-M eq is used to obtain D,provenance=compilation_2010; v0_source=zhang_table1; Type_of_dif_as_printed=SEBD (Boltzmann-Matano); Type_of_exp_as_printed=diffusion couple; Analytical_as_printed=EMP; Apparatus_as_printed=PCA; Capsule_as_printed=graphite; pres_medium_as_printed=NaCl-pyrex; R unstated in spreadsheet; compiler gas_constant_used_j_mol_k=8.314,supplement,"Holycross, M.",2026-08-31,draft,Baker1990CMP 104; 407,Baker,1990,,Contributions to Mineralogy and Petrology,104,407,,"Zhang 2010 Table 1 xls, Entry# ; Run# D-34B"
DDB003570,1.0.0,isothermal_d,,Al,,,,chemical,effective_binary,unspecified,melt,Dacite-rhyolite,,,,other,,,false,false,dacite-rhyolite; SiO2=65;TiO2=0.507861586314152;Al2O3=17.1164230171073;FeOt=4.43264385692069;MnO=0.00695178849144635;MgO=1.49346034214619;CaO=4.69196734059098;Na2O=4.62828926905132;K2O=2.10600311041991;P2O5=0,wt_pct_oxide,65,0.507861586314152,17.1164230171073,,4.43264385692069,,,0.00695178849144635,1.49346034214619,4.69196734059098,4.62828926905132,2.10600311041991,0,,,,,anhydrous_total=99.983600311042,,,,,,,1573.15,1573.15,1573.15,1573.15,K,1000000000,1000000000,1000000000,1000,MPa,,,,,piston_cylinder,79200,,,,,,,,,,,,,,,,,,5.3e-13,-12.2757241304,,,5.3e-13,m2/s,,,,EPMA,diffusion_couple,EMP,true,,,false,use_with_caution,,wrong B-M eq is used to obtain D,provenance=compilation_2010; v0_source=zhang_table1; Type_of_dif_as_printed=SEBD (Boltzmann-Matano); Type_of_exp_as_printed=diffusion couple; Analytical_as_printed=EMP; Apparatus_as_printed=PCA; Capsule_as_printed=graphite; pres_medium_as_printed=NaCl-pyrex; R unstated in spreadsheet; compiler gas_constant_used_j_mol_k=8.314,supplement,"Holycross, M.",2026-08-31,draft,Baker1990CMP 104; 407,Baker,1990,,Contributions to Mineralogy and Petrology,104,407,,"Zhang 2010 Table 1 xls, Entry# ; Run# D-34C"
DDB003571,1.0.0,isothermal_d,,Al,,,,chemical,effective_binary,unspecified,melt,Dacite-rhyolite,,,,other,,,false,false,dacite-rhyolite; SiO2=65;TiO2=0.507861586314152;Al2O3=17.1164230171073;FeOt=4.43264385692069;MnO=0.00695178849144635;MgO=1.49346034214619;CaO=4.69196734059098;Na2O=4.62828926905132;K2O=2.10600311041991;P2O5=0,wt_pct_oxide,65,0.507861586314152,17.1164230171073,,4.43264385692069,,,0.00695178849144635,1.49346034214619,4.69196734059098,4.62828926905132,2.10600311041991,0,,,,,anhydrous_total=99.983600311042,,,,,,,1573.15,1573.15,1573.15,1573.15,K,1000000000,1000000000,1000000000,1000,MPa,,,,,piston_cylinder,14400,,,,,,,,,,,,,,,,,,7.4e-14,-13.1307682803,,,7.4e-14,m2/s,,,,EPMA,diffusion_couple,EMP,true,,,false,use_with_caution,,wrong B-M eq is used to obtain D,provenance=compilation_2010; v0_source=zhang_table1; Type_of_dif_as_printed=SEBD (Boltzmann-Matano); Type_of_exp_as_printed=diffusion couple; Analytical_as_printed=EMP; Apparatus_as_printed=PCA; Capsule_as_printed=graphite; pres_medium_as_printed=NaCl-pyrex; R unstated in spreadsheet; compiler gas_constant_used_j_mol_k=8.314,supplement,"Holycross, M.",2026-08-31,draft,Baker1990CMP 104; 407,Baker,1990,,Contributions to Mineralogy and Petrology,104,407,,"Zhang 2010 Table 1 xls, Entry# ; Run# D-107"
DDB003572,1.0.0,isothermal_d,,Al,,,,chemical,effective_binary,unspecified,melt,Dacite-rhyolite,,,,other,,,false,false,dacite-rhyolite; SiO2=65;TiO2=0.507861586314152;Al2O3=17.1164230171073;FeOt=4.43264385692069;MnO=0.00695178849144635;MgO=1.49346034214619;CaO=4.69196734059098;Na2O=4.62828926905132;K2O=2.10600311041991;P2O5=0,wt_pct_oxide,65,0.507861586314152,17.1164230171073,,4.43264385692069,,,0.00695178849144635,1.49346034214619,4.69196734059098,4.62828926905132,2.10600311041991,0,,,,,anhydrous_total=99.983600311042,,,,,,,1673.15,1673.15,1673.15,1673.15,K,1000000000,1000000000,1000000000,1000,MPa,,,,,piston_cylinder,68400,,,,,,,,,,,,,,,,,,1.1e-13,-12.9586073148,,,1.1e-13,m2/s,,,,EPMA,diffusion_couple,EMP,true,,,false,use_with_caution,,wrong B-M eq is used to obtain D,provenance=compilation_2010; v0_source=zhang_table1; Type_of_dif_as_printed=SEBD (Boltzmann-Matano); Type_of_exp_as_printed=diffusion couple; Analytical_as_printed=EMP; Apparatus_as_printed=PCA; Capsule_as_printed=graphite; pres_medium_as_printed=NaCl-pyrex; R unstated in spreadsheet; compiler gas_constant_used_j_mol_k=8.314,supplement,"Holycross, M.",2026-08-31,draft,Baker1990CMP 104; 407,Baker,1990,,Contributions to Mineralogy and Petrology,104,407,,"Zhang 2010 Table 1 xls, Entry# ; Run# D-51"
DDB003573,1.0.0,isothermal_d,,Al,,,,chemical,effective_binary,unspecified,melt,Dacite-rhyolite,,,,other,,,false,false,dacite-rhyolite; SiO2=65;TiO2=0.507861586314152;Al2O3=17.1164230171073;FeOt=4.43264385692069;MnO=0.00695178849144635;MgO=1.49346034214619;CaO=4.69196734059098;Na2O=4.62828926905132;K2O=2.10600311041991;P2O5=0,wt_pct_oxide,65,0.507861586314152,17.1164230171073,,4.43264385692069,,,0.00695178849144635,1.49346034214619,4.69196734059098,4.62828926905132,2.10600311041991,0,,,,,anhydrous_total=99.983600311042,,,,,,,1673.15,1673.15,1673.15,1673.15,K,1000000000,1000000000,1000000000,1000,MPa,,,,,piston_cylinder,7200,,,,,,,,,,,,,,,,,,3.1e-13,-12.5086383062,,,3.1e-13,m2/s,,,,EPMA,diffusion_couple,EMP,true,,,false,use_with_caution,,wrong B-M eq is used to obtain D,provenance=compilation_2010; v0_source=zhang_table1; Type_of_dif_as_printed=SEBD (Boltzmann-Matano); Type_of_exp_as_printed=diffusion couple; Analytical_as_printed=EMP; Apparatus_as_printed=PCA; Capsule_as_printed=graphite; pres_medium_as_printed=NaCl-pyrex; R unstated in spreadsheet; compiler gas_constant_used_j_mol_k=8.314,supplement,"Holycross, M.",2026-08-31,draft,Baker1990CMP 104; 407,Baker,1990,,Contributions to Mineralogy and Petrology,104,407,,"Zhang 2010 Table 1 xls, Entry# ; Run# D-60"
DDB003574,1.0.0,isothermal_d,,Al,,,,chemical,effective_binary,unspecified,melt,Dacite-rhyolite,,,,other,,,false,false,dacite-rhyolite; SiO2=65;TiO2=0.507861586314152;Al2O3=17.1164230171073;FeOt=4.43264385692069;MnO=0.00695178849144635;MgO=1.49346034214619;CaO=4.69196734059098;Na2O=4.62828926905132;K2O=2.10600311041991;P2O5=0,wt_pct_oxide,65,0.507861586314152,17.1164230171073,,4.43264385692069,,,0.00695178849144635,1.49346034214619,4.69196734059098,4.62828926905132,2.10600311041991,0,,,,,anhydrous_total=99.983600311042,,,,,,,1673.15,1673.15,1673.15,1673.15,K,1000000000,1000000000,1000000000,1000,MPa,,,,,piston_cylinder,85200,,,,,,,,,,,,,,,,,,1.7e-13,-12.7695510786,,,1.7e-13,m2/s,,,,EPMA,diffusion_couple,EMP,true,,,false,use_with_caution,,wrong B-M eq is used to obtain D,provenance=compilation_2010; v0_source=zhang_table1; Type_of_dif_as_printed=SEBD (Boltzmann-Matano); Type_of_exp_as_printed=diffusion couple; Analytical_as_printed=EMP; Apparatus_as_printed=PCA; Capsule_as_printed=graphite; pres_medium_as_printed=NaCl-pyrex; R unstated in spreadsheet; compiler gas_constant_used_j_mol_k=8.314,supplement,"Holycross, M.",2026-08-31,draft,Baker1990CMP 104; 407,Baker,1990,,Contributions to Mineralogy and Petrology,104,407,,"Zhang 2010 Table 1 xls, Entry# ; Run# D-104"
DDB003575,1.0.0,isothermal_d,,Al,,,,chemical,effective_binary,unspecified,melt,Dacite-rhyolite,,,,other,,,false,false,dacite-rhyolite; SiO2=65;TiO2=0.507861586314152;Al2O3=17.1164230171073;FeOt=4.43264385692069;MnO=0.00695178849144635;MgO=1.49346034214619;CaO=4.69196734059098;Na2O=4.62828926905132;K2O=2.10600311041991;P2O5=0,wt_pct_oxide,65,0.507861586314152,17.1164230171073,,4.43264385692069,,,0.00695178849144635,1.49346034214619,4.69196734059098,4.62828926905132,2.10600311041991,0,,,,,anhydrous_total=99.983600311042,,,,,,,1773.15,1773.15,1773.15,1773.15,K,1000000000,1000000000,1000000000,1000,MPa,,,,,piston_cylinder,14400,,,,,,,,,,,,,,,,,,6.1e-13,-12.214670165,,,6.1e-13,m2/s,,,,EPMA,diffusion_couple,EMP,true,,,false,use_with_caution,,wrong B-M eq is used to obtain D,provenance=compilation_2010; v0_source=zhang_table1; Type_of_dif_as_printed=SEBD (Boltzmann-Matano); Type_of_exp_as_printed=diffusion couple; Analytical_as_printed=EMP; Apparatus_as_printed=PCA; Capsule_as_printed=graphite; pres_medium_as_printed=NaCl-pyrex; R unstated in spreadsheet; compiler gas_constant_used_j_mol_k=8.314,supplement,"Holycross, M.",2026-08-31,draft,Baker1990CMP 104; 407,Baker,1990,,Contributions to Mineralogy and Petrology,104,407,,"Zhang 2010 Table 1 xls, Entry# ; Run# D-39"
DDB003576,1.0.0,isothermal_d,,Al,,,,chemical,effective_binary,unspecified,melt,Dacite-rhyolite,,,,other,,,false,false,dacite-rhyolite; SiO2=65;TiO2=0.507861586314152;Al2O3=17.1164230171073;FeOt=4.43264385692069;MnO=0.00695178849144635;MgO=1.49346034214619;CaO=4.69196734059098;Na2O=4.62828926905132;K2O=2.10600311041991;P2O5=0,wt_pct_oxide,65,0.507861586314152,17.1164230171073,,4.43264385692069,,,0.00695178849144635,1.49346034214619,4.69196734059098,4.62828926905132,2.10600311041991,0,,,,,anhydrous_total=99.983600311042,,,,,,,1873.15,1873.15,1873.15,1873.15,K,1000000000,1000000000,1000000000,1000,MPa,,,,,piston_cylinder,7260,,,,,,,,,,,,,,,,,,2.7e-12,-11.5686362358,,,2.7e-12,m2/s,,,,EPMA,diffusion_couple,EMP,true,,,false,use_with_caution,,wrong B-M eq is used to obtain D,provenance=compilation_2010; v0_source=zhang_table1; Type_of_dif_as_printed=SEBD (Boltzmann-Matano); Type_of_exp_as_printed=diffusion couple; Analytical_as_printed=EMP; Apparatus_as_printed=PCA; Capsule_as_printed=graphite; pres_medium_as_printed=NaCl-pyrex; R unstated in spreadsheet; compiler gas_constant_used_j_mol_k=8.314,supplement,"Holycross, M.",2026-08-31,draft,Baker1990CMP 104; 407,Baker,1990,,Contributions to Mineralogy and Petrology,104,407,,"Zhang 2010 Table 1 xls, Entry# ; Run# D-58"
