Repository: holycrossm/diffusion-coefficients

# Experimental diffusion coefficients (minerals and silicate melts)

**Pre-release / not published.** Schema v1.0.0. This folder is a GitHub-ready living table: canonical data is CSV, new rows arrive by pull request, and a static page searches the file in the browser. Nothing here is a citable compilation of record.

This is a QA build of 4630 experimental rows (minerals and silicate melts). Most numbers are staged from the 2010 RiMG 72 tables. Do not treat the repo as published, complete, or peer-reviewed.

File: site/data/diffusion_coefficients.csv (part 101 of 136)
DDB003577,1.0.0,isothermal_d,,Al,,,,chemical,effective_binary,unspecified,melt,Dacite-rhyolite,,,,other,,,false,false,dacite-rhyolite; SiO2=65;TiO2=0.507861586314152;Al2O3=17.1164230171073;FeOt=4.43264385692069;MnO=0.00695178849144635;MgO=1.49346034214619;CaO=4.69196734059098;Na2O=4.62828926905132;K2O=2.10600311041991;P2O5=0,wt_pct_oxide,65,0.507861586314152,17.1164230171073,,4.43264385692069,,,0.00695178849144635,1.49346034214619,4.69196734059098,4.62828926905132,2.10600311041991,0,,,,,anhydrous_total=99.983600311042,,,,,,,1573.15,1573.15,1573.15,1573.15,K,1000000000,1000000000,1000000000,1000,MPa,,,,,piston_cylinder,36000,,,,,,,,,,,,,,,,,,2.6e-14,-13.585026652,,,2.6e-14,m2/s,,,,EPMA,other,EMP,true,,,false,use_with_caution,,wrong B-M eq is used to obtain D,provenance=compilation_2010; v0_source=zhang_table1; Type_of_dif_as_printed=SEBD (Boltzmann-Matano); Type_of_exp_as_printed=diffusion; Analytical_as_printed=EMP; Apparatus_as_printed=PCA; Capsule_as_printed=graphite; pres_medium_as_printed=NaCl-pyrex; R unstated in spreadsheet; compiler gas_constant_used_j_mol_k=8.314,supplement,"Holycross, M.",2026-08-31,draft,Baker1990CMP 104; 407,Baker,1990,,Contributions to Mineralogy and Petrology,104,407,,"Zhang 2010 Table 1 xls, Entry# ; Run# D-109"
DDB003578,1.0.0,isothermal_d,,Al,,,,chemical,effective_binary,unspecified,melt,Dacite-rhyolite,,,,other,,,false,false,dacite-rhyolite; SiO2=65;TiO2=0.507861586314152;Al2O3=17.1164230171073;FeOt=4.43264385692069;MnO=0.00695178849144635;MgO=1.49346034214619;CaO=4.69196734059098;Na2O=4.62828926905132;K2O=2.10600311041991;P2O5=0,wt_pct_oxide,65,0.507861586314152,17.1164230171073,,4.43264385692069,,,0.00695178849144635,1.49346034214619,4.69196734059098,4.62828926905132,2.10600311041991,0,,,,,anhydrous_total=99.983600311042,,,,,,,1573.15,1573.15,1573.15,1573.15,K,1000000000,1000000000,1000000000,1000,MPa,,,,,piston_cylinder,36000,,,,,,,,,,,,,,,,,,2.3e-14,-13.638272164,,,2.3e-14,m2/s,,,,EPMA,other,EMP,true,,,false,use_with_caution,,wrong B-M eq is used to obtain D,provenance=compilation_2010; v0_source=zhang_table1; Type_of_dif_as_printed=SEBD (Boltzmann-Matano); Type_of_exp_as_printed=diffusion; Analytical_as_printed=EMP; Apparatus_as_printed=PCA; Capsule_as_printed=graphite; pres_medium_as_printed=NaCl-pyrex; R unstated in spreadsheet; compiler gas_constant_used_j_mol_k=8.314,supplement,"Holycross, M.",2026-08-31,draft,Baker1990CMP 104; 407,Baker,1990,,Contributions to Mineralogy and Petrology,104,407,,"Zhang 2010 Table 1 xls, Entry# ; Run# D-109B"
DDB003579,1.0.0,isothermal_d,,Al,,,,chemical,effective_binary,unspecified,melt,Dacite-rhyolite,,,,other,,,false,false,dacite-rhyolite; SiO2=65;TiO2=0.507861586314152;Al2O3=17.1164230171073;FeOt=4.43264385692069;MnO=0.00695178849144635;MgO=1.49346034214619;CaO=4.69196734059098;Na2O=4.62828926905132;K2O=2.10600311041991;P2O5=0,wt_pct_oxide,65,0.507861586314152,17.1164230171073,,4.43264385692069,,,0.00695178849144635,1.49346034214619,4.69196734059098,4.62828926905132,2.10600311041991,0,,,,,anhydrous_total=99.983600311042,,,,,,,1673.15,1673.15,1673.15,1673.15,K,1000000000,1000000000,1000000000,1000,MPa,,,,,piston_cylinder,85200,,,,,,,,,,,,,,,,,,3.8e-14,-13.4202164034,,,3.8e-14,m2/s,,,,EPMA,other,EMP,true,,,false,use_with_caution,,wrong B-M eq is used to obtain D,provenance=compilation_2010; v0_source=zhang_table1; Type_of_dif_as_printed=SEBD (Boltzmann-Matano); Type_of_exp_as_printed=diffusion; Analytical_as_printed=EMP; Apparatus_as_printed=PCA; Capsule_as_printed=graphite; pres_medium_as_printed=NaCl-pyrex; R unstated in spreadsheet; compiler gas_constant_used_j_mol_k=8.314,supplement,"Holycross, M.",2026-08-31,draft,Baker1990CMP 104; 407,Baker,1990,,Contributions to Mineralogy and Petrology,104,407,,"Zhang 2010 Table 1 xls, Entry# ; Run# D-103"
DDB003580,1.0.0,isothermal_d,,Al,,,,chemical,effective_binary,unspecified,melt,Dacite-rhyolite,,,,other,,,false,false,dacite-rhyolite; SiO2=75;TiO2=0.15793934681182;Al2O3=13.8038258164852;FeOt=1.22891135303266;MnO=0.0536080870917574;MgO=0.241516329704511;CaO=1.01389580093313;Na2O=4.34835147744946;K2O=4.36105754276827;P2O5=0,wt_pct_oxide,75,0.15793934681182,13.8038258164852,,1.22891135303266,,,0.0536080870917574,0.241516329704511,1.01389580093313,4.34835147744946,4.36105754276827,0,,,,,anhydrous_total=100.209105754277,,,,,,,1573.15,1573.15,1573.15,1573.15,K,1000000000,1000000000,1000000000,1000,MPa,,,,,piston_cylinder,79200,,,,,,,,,,,,,,,,,,2.3e-14,-13.638272164,,,2.3e-14,m2/s,,,,EPMA,diffusion_couple,EMP,true,,,false,use_with_caution,,wrong B-M eq is used to obtain D,provenance=compilation_2010; v0_source=zhang_table1; Type_of_dif_as_printed=SEBD (Boltzmann-Matano); Type_of_exp_as_printed=diffusion couple; Analytical_as_printed=EMP; Apparatus_as_printed=PCA; Capsule_as_printed=graphite; pres_medium_as_printed=NaCl-pyrex; R unstated in spreadsheet; compiler gas_constant_used_j_mol_k=8.314,supplement,"Holycross, M.",2026-08-31,draft,Baker1990CMP 104; 407,Baker,1990,,Contributions to Mineralogy and Petrology,104,407,,"Zhang 2010 Table 1 xls, Entry# ; Run# D-34A"
DDB003581,1.0.0,isothermal_d,,Al,,,,chemical,effective_binary,unspecified,melt,Dacite-rhyolite,,,,other,,,false,false,dacite-rhyolite; SiO2=75;TiO2=0.15793934681182;Al2O3=13.8038258164852;FeOt=1.22891135303266;MnO=0.0536080870917574;MgO=0.241516329704511;CaO=1.01389580093313;Na2O=4.34835147744946;K2O=4.36105754276827;P2O5=0,wt_pct_oxide,75,0.15793934681182,13.8038258164852,,1.22891135303266,,,0.0536080870917574,0.241516329704511,1.01389580093313,4.34835147744946,4.36105754276827,0,,,,,anhydrous_total=100.209105754277,,,,,,,1573.15,1573.15,1573.15,1573.15,K,1000000000,1000000000,1000000000,1000,MPa,,,,,piston_cylinder,79200,,,,,,,,,,,,,,,,,,2.1e-14,-13.6777807053,,,2.1e-14,m2/s,,,,EPMA,diffusion_couple,EMP,true,,,false,use_with_caution,,wrong B-M eq is used to obtain D,provenance=compilation_2010; v0_source=zhang_table1; Type_of_dif_as_printed=SEBD (Boltzmann-Matano); Type_of_exp_as_printed=diffusion couple; Analytical_as_printed=EMP; Apparatus_as_printed=PCA; Capsule_as_printed=graphite; pres_medium_as_printed=NaCl-pyrex; R unstated in spreadsheet; compiler gas_constant_used_j_mol_k=8.314,supplement,"Holycross, M.",2026-08-31,draft,Baker1990CMP 104; 407,Baker,1990,,Contributions to Mineralogy and Petrology,104,407,,"Zhang 2010 Table 1 xls, Entry# ; Run# D-34B"
DDB003582,1.0.0,isothermal_d,,Al,,,,chemical,effective_binary,unspecified,melt,Dacite-rhyolite,,,,other,,,false,false,dacite-rhyolite; SiO2=75;TiO2=0.15793934681182;Al2O3=13.8038258164852;FeOt=1.22891135303266;MnO=0.0536080870917574;MgO=0.241516329704511;CaO=1.01389580093313;Na2O=4.34835147744946;K2O=4.36105754276827;P2O5=0,wt_pct_oxide,75,0.15793934681182,13.8038258164852,,1.22891135303266,,,0.0536080870917574,0.241516329704511,1.01389580093313,4.34835147744946,4.36105754276827,0,,,,,anhydrous_total=100.209105754277,,,,,,,1573.15,1573.15,1573.15,1573.15,K,1000000000,1000000000,1000000000,1000,MPa,,,,,piston_cylinder,79200,,,,,,,,,,,,,,,,,,7.1e-15,-14.1487416513,,,7.1e-15,m2/s,,,,EPMA,diffusion_couple,EMP,true,,,false,use_with_caution,,wrong B-M eq is used to obtain D,provenance=compilation_2010; v0_source=zhang_table1; Type_of_dif_as_printed=SEBD (Boltzmann-Matano); Type_of_exp_as_printed=diffusion couple; Analytical_as_printed=EMP; Apparatus_as_printed=PCA; Capsule_as_printed=graphite; pres_medium_as_printed=NaCl-pyrex; R unstated in spreadsheet; compiler gas_constant_used_j_mol_k=8.314,supplement,"Holycross, M.",2026-08-31,draft,Baker1990CMP 104; 407,Baker,1990,,Contributions to Mineralogy and Petrology,104,407,,"Zhang 2010 Table 1 xls, Entry# ; Run# D-34C"
DDB003583,1.0.0,isothermal_d,,Al,,,,chemical,effective_binary,unspecified,melt,Dacite-rhyolite,,,,other,,,false,false,dacite-rhyolite; SiO2=75;TiO2=0.15793934681182;Al2O3=13.8038258164852;FeOt=1.22891135303266;MnO=0.0536080870917574;MgO=0.241516329704511;CaO=1.01389580093313;Na2O=4.34835147744946;K2O=4.36105754276827;P2O5=0,wt_pct_oxide,75,0.15793934681182,13.8038258164852,,1.22891135303266,,,0.0536080870917574,0.241516329704511,1.01389580093313,4.34835147744946,4.36105754276827,0,,,,,anhydrous_total=100.209105754277,,,,,,,1573.15,1573.15,1573.15,1573.15,K,1000000000,1000000000,1000000000,1000,MPa,,,,,piston_cylinder,14400,,,,,,,,,,,,,,,,,,8.7e-14,-13.0604807474,,,8.7e-14,m2/s,,,,EPMA,diffusion_couple,EMP,true,,,false,use_with_caution,,wrong B-M eq is used to obtain D,provenance=compilation_2010; v0_source=zhang_table1; Type_of_dif_as_printed=SEBD (Boltzmann-Matano); Type_of_exp_as_printed=diffusion couple; Analytical_as_printed=EMP; Apparatus_as_printed=PCA; Capsule_as_printed=graphite; pres_medium_as_printed=NaCl-pyrex; R unstated in spreadsheet; compiler gas_constant_used_j_mol_k=8.314,supplement,"Holycross, M.",2026-08-31,draft,Baker1990CMP 104; 407,Baker,1990,,Contributions to Mineralogy and Petrology,104,407,,"Zhang 2010 Table 1 xls, Entry# ; Run# D-107"
DDB003584,1.0.0,isothermal_d,,Al,,,,chemical,effective_binary,unspecified,melt,Dacite-rhyolite,,,,other,,,false,false,dacite-rhyolite; SiO2=75;TiO2=0.15793934681182;Al2O3=13.8038258164852;FeOt=1.22891135303266;MnO=0.0536080870917574;MgO=0.241516329704511;CaO=1.01389580093313;Na2O=4.34835147744946;K2O=4.36105754276827;P2O5=0,wt_pct_oxide,75,0.15793934681182,13.8038258164852,,1.22891135303266,,,0.0536080870917574,0.241516329704511,1.01389580093313,4.34835147744946,4.36105754276827,0,,,,,anhydrous_total=100.209105754277,,,,,,,1673.15,1673.15,1673.15,1673.15,K,1000000000,1000000000,1000000000,1000,MPa,,,,,piston_cylinder,68400,,,,,,,,,,,,,,,,,,2.1e-14,-13.6777807053,,,2.1e-14,m2/s,,,,EPMA,diffusion_couple,EMP,true,,,false,use_with_caution,,wrong B-M eq is used to obtain D,provenance=compilation_2010; v0_source=zhang_table1; Type_of_dif_as_printed=SEBD (Boltzmann-Matano); Type_of_exp_as_printed=diffusion couple; Analytical_as_printed=EMP; Apparatus_as_printed=PCA; Capsule_as_printed=graphite; pres_medium_as_printed=NaCl-pyrex; R unstated in spreadsheet; compiler gas_constant_used_j_mol_k=8.314,supplement,"Holycross, M.",2026-08-31,draft,Baker1990CMP 104; 407,Baker,1990,,Contributions to Mineralogy and Petrology,104,407,,"Zhang 2010 Table 1 xls, Entry# ; Run# D-51"
DDB003585,1.0.0,isothermal_d,,Al,,,,chemical,effective_binary,unspecified,melt,Dacite-rhyolite,,,,other,,,false,false,dacite-rhyolite; SiO2=75;TiO2=0.15793934681182;Al2O3=13.8038258164852;FeOt=1.22891135303266;MnO=0.0536080870917574;MgO=0.241516329704511;CaO=1.01389580093313;Na2O=4.34835147744946;K2O=4.36105754276827;P2O5=0,wt_pct_oxide,75,0.15793934681182,13.8038258164852,,1.22891135303266,,,0.0536080870917574,0.241516329704511,1.01389580093313,4.34835147744946,4.36105754276827,0,,,,,anhydrous_total=100.209105754277,,,,,,,1673.15,1673.15,1673.15,1673.15,K,1000000000,1000000000,1000000000,1000,MPa,,,,,piston_cylinder,7200,,,,,,,,,,,,,,,,,,1.5e-13,-12.8239087409,,,1.5e-13,m2/s,,,,EPMA,diffusion_couple,EMP,true,,,false,use_with_caution,,wrong B-M eq is used to obtain D,provenance=compilation_2010; v0_source=zhang_table1; Type_of_dif_as_printed=SEBD (Boltzmann-Matano); Type_of_exp_as_printed=diffusion couple; Analytical_as_printed=EMP; Apparatus_as_printed=PCA; Capsule_as_printed=graphite; pres_medium_as_printed=NaCl-pyrex; R unstated in spreadsheet; compiler gas_constant_used_j_mol_k=8.314,supplement,"Holycross, M.",2026-08-31,draft,Baker1990CMP 104; 407,Baker,1990,,Contributions to Mineralogy and Petrology,104,407,,"Zhang 2010 Table 1 xls, Entry# ; Run# D-60"
DDB003586,1.0.0,isothermal_d,,Al,,,,chemical,effective_binary,unspecified,melt,Dacite-rhyolite,,,,other,,,false,false,dacite-rhyolite; SiO2=75;TiO2=0.15793934681182;Al2O3=13.8038258164852;FeOt=1.22891135303266;MnO=0.0536080870917574;MgO=0.241516329704511;CaO=1.01389580093313;Na2O=4.34835147744946;K2O=4.36105754276827;P2O5=0,wt_pct_oxide,75,0.15793934681182,13.8038258164852,,1.22891135303266,,,0.0536080870917574,0.241516329704511,1.01389580093313,4.34835147744946,4.36105754276827,0,,,,,anhydrous_total=100.209105754277,,,,,,,1673.15,1673.15,1673.15,1673.15,K,1000000000,1000000000,1000000000,1000,MPa,,,,,piston_cylinder,85200,,,,,,,,,,,,,,,,,,8.2e-14,-13.0861861476,,,8.2e-14,m2/s,,,,EPMA,diffusion_couple,EMP,true,,,false,use_with_caution,,wrong B-M eq is used to obtain D,provenance=compilation_2010; v0_source=zhang_table1; Type_of_dif_as_printed=SEBD (Boltzmann-Matano); Type_of_exp_as_printed=diffusion couple; Analytical_as_printed=EMP; Apparatus_as_printed=PCA; Capsule_as_printed=graphite; pres_medium_as_printed=NaCl-pyrex; R unstated in spreadsheet; compiler gas_constant_used_j_mol_k=8.314,supplement,"Holycross, M.",2026-08-31,draft,Baker1990CMP 104; 407,Baker,1990,,Contributions to Mineralogy and Petrology,104,407,,"Zhang 2010 Table 1 xls, Entry# ; Run# D-104"
DDB003587,1.0.0,isothermal_d,,Al,,,,chemical,effective_binary,unspecified,melt,Dacite-rhyolite,,,,other,,,false,false,dacite-rhyolite; SiO2=75;TiO2=0.15793934681182;Al2O3=13.8038258164852;FeOt=1.22891135303266;MnO=0.0536080870917574;MgO=0.241516329704511;CaO=1.01389580093313;Na2O=4.34835147744946;K2O=4.36105754276827;P2O5=0,wt_pct_oxide,75,0.15793934681182,13.8038258164852,,1.22891135303266,,,0.0536080870917574,0.241516329704511,1.01389580093313,4.34835147744946,4.36105754276827,0,,,,,anhydrous_total=100.209105754277,,,,,,,1773.15,1773.15,1773.15,1773.15,K,1000000000,1000000000,1000000000,1000,MPa,,,,,piston_cylinder,14400,,,,,,,,,,,,,,,,,,3.3e-13,-12.4814860601,,,3.3e-13,m2/s,,,,EPMA,diffusion_couple,EMP,true,,,false,use_with_caution,,wrong B-M eq is used to obtain D,provenance=compilation_2010; v0_source=zhang_table1; Type_of_dif_as_printed=SEBD (Boltzmann-Matano); Type_of_exp_as_printed=diffusion couple; Analytical_as_printed=EMP; Apparatus_as_printed=PCA; Capsule_as_printed=graphite; pres_medium_as_printed=NaCl-pyrex; R unstated in spreadsheet; compiler gas_constant_used_j_mol_k=8.314,supplement,"Holycross, M.",2026-08-31,draft,Baker1990CMP 104; 407,Baker,1990,,Contributions to Mineralogy and Petrology,104,407,,"Zhang 2010 Table 1 xls, Entry# ; Run# D-39"
DDB003588,1.0.0,isothermal_d,,Al,,,,chemical,effective_binary,unspecified,melt,Dacite-rhyolite,,,,other,,,false,false,dacite-rhyolite; SiO2=75;TiO2=0.15793934681182;Al2O3=13.8038258164852;FeOt=1.22891135303266;MnO=0.0536080870917574;MgO=0.241516329704511;CaO=1.01389580093313;Na2O=4.34835147744946;K2O=4.36105754276827;P2O5=0,wt_pct_oxide,75,0.15793934681182,13.8038258164852,,1.22891135303266,,,0.0536080870917574,0.241516329704511,1.01389580093313,4.34835147744946,4.36105754276827,0,,,,,anhydrous_total=100.209105754277,,,,,,,1873.15,1873.15,1873.15,1873.15,K,1000000000,1000000000,1000000000,1000,MPa,,,,,piston_cylinder,7260,,,,,,,,,,,,,,,,,,5.8e-13,-12.2365720064,,,5.8e-13,m2/s,,,,EPMA,diffusion_couple,EMP,true,,,false,use_with_caution,,wrong B-M eq is used to obtain D,provenance=compilation_2010; v0_source=zhang_table1; Type_of_dif_as_printed=SEBD (Boltzmann-Matano); Type_of_exp_as_printed=diffusion couple; Analytical_as_printed=EMP; Apparatus_as_printed=PCA; Capsule_as_printed=graphite; pres_medium_as_printed=NaCl-pyrex; R unstated in spreadsheet; compiler gas_constant_used_j_mol_k=8.314,supplement,"Holycross, M.",2026-08-31,draft,Baker1990CMP 104; 407,Baker,1990,,Contributions to Mineralogy and Petrology,104,407,,"Zhang 2010 Table 1 xls, Entry# ; Run# D-58"
DDB003589,1.0.0,isothermal_d,,Al,,,,chemical,effective_binary,unspecified,melt,Dacite-rhyolite,,,,other,,,false,false,dacite-rhyolite; SiO2=75;TiO2=0.15793934681182;Al2O3=13.8038258164852;FeOt=1.22891135303266;MnO=0.0536080870917574;MgO=0.241516329704511;CaO=1.01389580093313;Na2O=4.34835147744946;K2O=4.36105754276827;P2O5=0,wt_pct_oxide,75,0.15793934681182,13.8038258164852,,1.22891135303266,,,0.0536080870917574,0.241516329704511,1.01389580093313,4.34835147744946,4.36105754276827,0,,,,,anhydrous_total=100.209105754277,,,,,,,1573.15,1573.15,1573.15,1573.15,K,1000000000,1000000000,1000000000,1000,MPa,,,,,piston_cylinder,36000,,,,,,,,,,,,,,,,,,1.6e-14,-13.7958800173,,,1.6e-14,m2/s,,,,EPMA,other,EMP,true,,,false,use_with_caution,,wrong B-M eq is used to obtain D,provenance=compilation_2010; v0_source=zhang_table1; Type_of_dif_as_printed=SEBD (Boltzmann-Matano); Type_of_exp_as_printed=diffusion; Analytical_as_printed=EMP; Apparatus_as_printed=PCA; Capsule_as_printed=graphite; pres_medium_as_printed=NaCl-pyrex; R unstated in spreadsheet; compiler gas_constant_used_j_mol_k=8.314,supplement,"Holycross, M.",2026-08-31,draft,Baker1990CMP 104; 407,Baker,1990,,Contributions to Mineralogy and Petrology,104,407,,"Zhang 2010 Table 1 xls, Entry# ; Run# D-109"
DDB003590,1.0.0,isothermal_d,,Al,,,,chemical,effective_binary,unspecified,melt,Dacite-rhyolite,,,,other,,,false,false,dacite-rhyolite; SiO2=75;TiO2=0.15793934681182;Al2O3=13.8038258164852;FeOt=1.22891135303266;MnO=0.0536080870917574;MgO=0.241516329704511;CaO=1.01389580093313;Na2O=4.34835147744946;K2O=4.36105754276827;P2O5=0,wt_pct_oxide,75,0.15793934681182,13.8038258164852,,1.22891135303266,,,0.0536080870917574,0.241516329704511,1.01389580093313,4.34835147744946,4.36105754276827,0,,,,,anhydrous_total=100.209105754277,,,,,,,1573.15,1573.15,1573.15,1573.15,K,1000000000,1000000000,1000000000,1000,MPa,,,,,piston_cylinder,36000,,,,,,,,,,,,,,,,,,7e-15,-14.15490196,,,7e-15,m2/s,,,,EPMA,other,EMP,true,,,false,use_with_caution,,wrong B-M eq is used to obtain D,provenance=compilation_2010; v0_source=zhang_table1; Type_of_dif_as_printed=SEBD (Boltzmann-Matano); Type_of_exp_as_printed=diffusion; Analytical_as_printed=EMP; Apparatus_as_printed=PCA; Capsule_as_printed=graphite; pres_medium_as_printed=NaCl-pyrex; R unstated in spreadsheet; compiler gas_constant_used_j_mol_k=8.314,supplement,"Holycross, M.",2026-08-31,draft,Baker1990CMP 104; 407,Baker,1990,,Contributions to Mineralogy and Petrology,104,407,,"Zhang 2010 Table 1 xls, Entry# ; Run# D-109B"
DDB003591,1.0.0,isothermal_d,,Al,,,,chemical,effective_binary,unspecified,melt,Dacite-rhyolite,,,,other,,,false,false,dacite-rhyolite; SiO2=75;TiO2=0.15793934681182;Al2O3=13.8038258164852;FeOt=1.22891135303266;MnO=0.0536080870917574;MgO=0.241516329704511;CaO=1.01389580093313;Na2O=4.34835147744946;K2O=4.36105754276827;P2O5=0,wt_pct_oxide,75,0.15793934681182,13.8038258164852,,1.22891135303266,,,0.0536080870917574,0.241516329704511,1.01389580093313,4.34835147744946,4.36105754276827,0,,,,,anhydrous_total=100.209105754277,,,,,,,1673.15,1673.15,1673.15,1673.15,K,1000000000,1000000000,1000000000,1000,MPa,,,,,piston_cylinder,85200,,,,,,,,,,,,,,,,,,2.3e-14,-13.638272164,,,2.3e-14,m2/s,,,,EPMA,other,EMP,true,,,false,use_with_caution,,wrong B-M eq is used to obtain D,provenance=compilation_2010; v0_source=zhang_table1; Type_of_dif_as_printed=SEBD (Boltzmann-Matano); Type_of_exp_as_printed=diffusion; Analytical_as_printed=EMP; Apparatus_as_printed=PCA; Capsule_as_printed=graphite; pres_medium_as_printed=NaCl-pyrex; R unstated in spreadsheet; compiler gas_constant_used_j_mol_k=8.314,supplement,"Holycross, M.",2026-08-31,draft,Baker1990CMP 104; 407,Baker,1990,,Contributions to Mineralogy and Petrology,104,407,,"Zhang 2010 Table 1 xls, Entry# ; Run# D-103"
DDB003592,1.0.0,isothermal_d,,Si,,,,chemical,effective_binary,unspecified,melt,Dacite-rhyolite,,,,other,,,false,false,dacite-rhyolite; SiO2=75;TiO2=0.15793934681182;Al2O3=13.8038258164852;FeOt=1.22891135303266;MnO=0.0536080870917574;MgO=0.241516329704511;CaO=1.01389580093313;Na2O=4.34835147744946;K2O=4.36105754276827,wt_pct_oxide,75,0.15793934681182,13.8038258164852,,1.22891135303266,,,0.0536080870917574,0.241516329704511,1.01389580093313,4.34835147744946,4.36105754276827,,,,,,anhydrous_total=99.99,,,,,,,1573.15,1573.15,1573.15,1573.15,K,1000000000,1000000000,1000000000,1000,MPa,,,,,piston_cylinder,79200,,,,,,,,,,,,,,,,,,3.5e-14,-13.4559319556,,,3.5e-14,m2/s,,,,EPMA,diffusion_couple,EMP,true,,,false,use_with_caution,,wrong B-M eq is used to obtain D,provenance=compilation_2010; v0_source=zhang_table1; Type_of_dif_as_printed=SEBD (Boltzmann-Matano); Type_of_exp_as_printed=diffusion couple; Analytical_as_printed=EMP; Apparatus_as_printed=PCA; Capsule_as_printed=graphite; pres_medium_as_printed=NaCl-pyrex; R unstated in spreadsheet; compiler gas_constant_used_j_mol_k=8.314,supplement,"Holycross, M.",2026-08-31,draft,Baker1990CMP 104; 407,Baker,1990,,Contributions to Mineralogy and Petrology,104,407,,"Zhang 2010 Table 1 xls, Entry# ; Run# D-34A"
DDB003593,1.0.0,isothermal_d,,Si,,,,chemical,effective_binary,unspecified,melt,Dacite-rhyolite,,,,other,,,false,false,dacite-rhyolite; SiO2=75;TiO2=0.15793934681182;Al2O3=13.8038258164852;FeOt=1.22891135303266;MnO=0.0536080870917574;MgO=0.241516329704511;CaO=1.01389580093313;Na2O=4.34835147744946;K2O=4.36105754276827,wt_pct_oxide,75,0.15793934681182,13.8038258164852,,1.22891135303266,,,0.0536080870917574,0.241516329704511,1.01389580093313,4.34835147744946,4.36105754276827,,,,,,anhydrous_total=99.99,,,,,,,1573.15,1573.15,1573.15,1573.15,K,1000000000,1000000000,1000000000,1000,MPa,,,,,piston_cylinder,79200,,,,,,,,,,,,,,,,,,2.3e-14,-13.638272164,,,2.3e-14,m2/s,,,,EPMA,diffusion_couple,EMP,true,,,false,use_with_caution,,wrong B-M eq is used to obtain D,provenance=compilation_2010; v0_source=zhang_table1; Type_of_dif_as_printed=SEBD (Boltzmann-Matano); Type_of_exp_as_printed=diffusion couple; Analytical_as_printed=EMP; Apparatus_as_printed=PCA; Capsule_as_printed=graphite; pres_medium_as_printed=NaCl-pyrex; R unstated in spreadsheet; compiler gas_constant_used_j_mol_k=8.314,supplement,"Holycross, M.",2026-08-31,draft,Baker1990CMP 104; 407,Baker,1990,,Contributions to Mineralogy and Petrology,104,407,,"Zhang 2010 Table 1 xls, Entry# ; Run# D-34B"
DDB003594,1.0.0,isothermal_d,,Si,,,,chemical,effective_binary,unspecified,melt,Dacite-rhyolite,,,,other,,,false,false,dacite-rhyolite; SiO2=75;TiO2=0.15793934681182;Al2O3=13.8038258164852;FeOt=1.22891135303266;MnO=0.0536080870917574;MgO=0.241516329704511;CaO=1.01389580093313;Na2O=4.34835147744946;K2O=4.36105754276827,wt_pct_oxide,75,0.15793934681182,13.8038258164852,,1.22891135303266,,,0.0536080870917574,0.241516329704511,1.01389580093313,4.34835147744946,4.36105754276827,,,,,,anhydrous_total=99.99,,,,,,,1573.15,1573.15,1573.15,1573.15,K,1000000000,1000000000,1000000000,1000,MPa,,,,,piston_cylinder,79200,,,,,,,,,,,,,,,,,,3.7e-14,-13.4317982759,,,3.7e-14,m2/s,,,,EPMA,diffusion_couple,EMP,true,,,false,use_with_caution,,wrong B-M eq is used to obtain D,provenance=compilation_2010; v0_source=zhang_table1; Type_of_dif_as_printed=SEBD (Boltzmann-Matano); Type_of_exp_as_printed=diffusion couple; Analytical_as_printed=EMP; Apparatus_as_printed=PCA; Capsule_as_printed=graphite; pres_medium_as_printed=NaCl-pyrex; R unstated in spreadsheet; compiler gas_constant_used_j_mol_k=8.314,supplement,"Holycross, M.",2026-08-31,draft,Baker1990CMP 104; 407,Baker,1990,,Contributions to Mineralogy and Petrology,104,407,,"Zhang 2010 Table 1 xls, Entry# ; Run# D-34C"
DDB003595,1.0.0,isothermal_d,,Si,,,,chemical,effective_binary,unspecified,melt,Dacite-rhyolite,,,,other,,,false,false,dacite-rhyolite; SiO2=75;TiO2=0.15793934681182;Al2O3=13.8038258164852;FeOt=1.22891135303266;MnO=0.0536080870917574;MgO=0.241516329704511;CaO=1.01389580093313;Na2O=4.34835147744946;K2O=4.36105754276827,wt_pct_oxide,75,0.15793934681182,13.8038258164852,,1.22891135303266,,,0.0536080870917574,0.241516329704511,1.01389580093313,4.34835147744946,4.36105754276827,,,,,,anhydrous_total=99.99,,,,,,,1573.15,1573.15,1573.15,1573.15,K,1000000000,1000000000,1000000000,1000,MPa,,,,,piston_cylinder,14400,,,,,,,,,,,,,,,,,,1.1e-13,-12.9586073148,,,1.1e-13,m2/s,,,,EPMA,diffusion_couple,EMP,true,,,false,use_with_caution,,wrong B-M eq is used to obtain D,provenance=compilation_2010; v0_source=zhang_table1; Type_of_dif_as_printed=SEBD (Boltzmann-Matano); Type_of_exp_as_printed=diffusion couple; Analytical_as_printed=EMP; Apparatus_as_printed=PCA; Capsule_as_printed=graphite; pres_medium_as_printed=NaCl-pyrex; R unstated in spreadsheet; compiler gas_constant_used_j_mol_k=8.314,supplement,"Holycross, M.",2026-08-31,draft,Baker1990CMP 104; 407,Baker,1990,,Contributions to Mineralogy and Petrology,104,407,,"Zhang 2010 Table 1 xls, Entry# ; Run# D-107"
DDB003596,1.0.0,isothermal_d,,Si,,,,chemical,effective_binary,unspecified,melt,Dacite-rhyolite,,,,other,,,false,false,dacite-rhyolite; SiO2=75;TiO2=0.15793934681182;Al2O3=13.8038258164852;FeOt=1.22891135303266;MnO=0.0536080870917574;MgO=0.241516329704511;CaO=1.01389580093313;Na2O=4.34835147744946;K2O=4.36105754276827,wt_pct_oxide,75,0.15793934681182,13.8038258164852,,1.22891135303266,,,0.0536080870917574,0.241516329704511,1.01389580093313,4.34835147744946,4.36105754276827,,,,,,anhydrous_total=99.99,,,,,,,1573.15,1573.15,1573.15,1573.15,K,1000000000,1000000000,1000000000,1000,MPa,,,,,piston_cylinder,36000,,,,,,,,,,,,,,,,,,9.5e-15,-14.0222763947,,,9.5e-15,m2/s,,,,EPMA,other,EMP,true,,,false,use_with_caution,,wrong B-M eq is used to obtain D,provenance=compilation_2010; v0_source=zhang_table1; Type_of_dif_as_printed=SEBD (Boltzmann-Matano); Type_of_exp_as_printed=diffusion; Analytical_as_printed=EMP; Apparatus_as_printed=PCA; Capsule_as_printed=graphite; pres_medium_as_printed=NaCl-pyrex; R unstated in spreadsheet; compiler gas_constant_used_j_mol_k=8.314,supplement,"Holycross, M.",2026-08-31,draft,Baker1990CMP 104; 407,Baker,1990,,Contributions to Mineralogy and Petrology,104,407,,"Zhang 2010 Table 1 xls, Entry# ; Run# D-109"
DDB003597,1.0.0,isothermal_d,,Si,,,,chemical,effective_binary,unspecified,melt,Dacite-rhyolite,,,,other,,,false,false,dacite-rhyolite; SiO2=75;TiO2=0.15793934681182;Al2O3=13.8038258164852;FeOt=1.22891135303266;MnO=0.0536080870917574;MgO=0.241516329704511;CaO=1.01389580093313;Na2O=4.34835147744946;K2O=4.36105754276827,wt_pct_oxide,75,0.15793934681182,13.8038258164852,,1.22891135303266,,,0.0536080870917574,0.241516329704511,1.01389580093313,4.34835147744946,4.36105754276827,,,,,,anhydrous_total=99.99,,,,,,,1573.15,1573.15,1573.15,1573.15,K,1000000000,1000000000,1000000000,1000,MPa,,,,,piston_cylinder,36000,,,,,,,,,,,,,,,,,,4.1e-14,-13.3872161433,,,4.1e-14,m2/s,,,,EPMA,other,EMP,true,,,false,use_with_caution,,wrong B-M eq is used to obtain D,provenance=compilation_2010; v0_source=zhang_table1; Type_of_dif_as_printed=SEBD (Boltzmann-Matano); Type_of_exp_as_printed=diffusion; Analytical_as_printed=EMP; Apparatus_as_printed=PCA; Capsule_as_printed=graphite; pres_medium_as_printed=NaCl-pyrex; R unstated in spreadsheet; compiler gas_constant_used_j_mol_k=8.314,supplement,"Holycross, M.",2026-08-31,draft,Baker1990CMP 104; 407,Baker,1990,,Contributions to Mineralogy and Petrology,104,407,,"Zhang 2010 Table 1 xls, Entry# ; Run# D-109B"
DDB003598,1.0.0,isothermal_d,,Si,,,,chemical,effective_binary,unspecified,melt,Dacite-rhyolite,,,,other,,,false,false,dacite-rhyolite; SiO2=75;TiO2=0.15793934681182;Al2O3=13.8038258164852;FeOt=1.22891135303266;MnO=0.0536080870917574;MgO=0.241516329704511;CaO=1.01389580093313;Na2O=4.34835147744946;K2O=4.36105754276827,wt_pct_oxide,75,0.15793934681182,13.8038258164852,,1.22891135303266,,,0.0536080870917574,0.241516329704511,1.01389580093313,4.34835147744946,4.36105754276827,,,,,,anhydrous_total=99.99,,,,,,,1673.15,1673.15,1673.15,1673.15,K,1000000000,1000000000,1000000000,1000,MPa,,,,,piston_cylinder,68400,,,,,,,,,,,,,,,,,,1.3e-13,-12.8860566477,,,1.3e-13,m2/s,,,,EPMA,diffusion_couple,EMP,true,,,false,use_with_caution,,wrong B-M eq is used to obtain D,provenance=compilation_2010; v0_source=zhang_table1; Type_of_dif_as_printed=SEBD (Boltzmann-Matano); Type_of_exp_as_printed=diffusion couple; Analytical_as_printed=EMP; Apparatus_as_printed=PCA; Capsule_as_printed=graphite; pres_medium_as_printed=NaCl-pyrex; R unstated in spreadsheet; compiler gas_constant_used_j_mol_k=8.314,supplement,"Holycross, M.",2026-08-31,draft,Baker1990CMP 104; 407,Baker,1990,,Contributions to Mineralogy and Petrology,104,407,,"Zhang 2010 Table 1 xls, Entry# ; Run# D-51"
DDB003599,1.0.0,isothermal_d,,Si,,,,chemical,effective_binary,unspecified,melt,Dacite-rhyolite,,,,other,,,false,false,dacite-rhyolite; SiO2=75;TiO2=0.15793934681182;Al2O3=13.8038258164852;FeOt=1.22891135303266;MnO=0.0536080870917574;MgO=0.241516329704511;CaO=1.01389580093313;Na2O=4.34835147744946;K2O=4.36105754276827,wt_pct_oxide,75,0.15793934681182,13.8038258164852,,1.22891135303266,,,0.0536080870917574,0.241516329704511,1.01389580093313,4.34835147744946,4.36105754276827,,,,,,anhydrous_total=99.99,,,,,,,1673.15,1673.15,1673.15,1673.15,K,1000000000,1000000000,1000000000,1000,MPa,,,,,piston_cylinder,7200,,,,,,,,,,,,,,,,,,3.4e-13,-12.468521083,,,3.4e-13,m2/s,,,,EPMA,diffusion_couple,EMP,true,,,false,use_with_caution,,wrong B-M eq is used to obtain D,provenance=compilation_2010; v0_source=zhang_table1; Type_of_dif_as_printed=SEBD (Boltzmann-Matano); Type_of_exp_as_printed=diffusion couple; Analytical_as_printed=EMP; Apparatus_as_printed=PCA; Capsule_as_printed=graphite; pres_medium_as_printed=NaCl-pyrex; R unstated in spreadsheet; compiler gas_constant_used_j_mol_k=8.314,supplement,"Holycross, M.",2026-08-31,draft,Baker1990CMP 104; 407,Baker,1990,,Contributions to Mineralogy and Petrology,104,407,,"Zhang 2010 Table 1 xls, Entry# ; Run# D-60"
DDB003600,1.0.0,isothermal_d,,Si,,,,chemical,effective_binary,unspecified,melt,Dacite-rhyolite,,,,other,,,false,false,dacite-rhyolite; SiO2=75;TiO2=0.15793934681182;Al2O3=13.8038258164852;FeOt=1.22891135303266;MnO=0.0536080870917574;MgO=0.241516329704511;CaO=1.01389580093313;Na2O=4.34835147744946;K2O=4.36105754276827,wt_pct_oxide,75,0.15793934681182,13.8038258164852,,1.22891135303266,,,0.0536080870917574,0.241516329704511,1.01389580093313,4.34835147744946,4.36105754276827,,,,,,anhydrous_total=99.99,,,,,,,1673.15,1673.15,1673.15,1673.15,K,1000000000,1000000000,1000000000,1000,MPa,,,,,piston_cylinder,85200,,,,,,,,,,,,,,,,,,3.2e-13,-12.4948500217,,,3.2e-13,m2/s,,,,EPMA,diffusion_couple,EMP,true,,,false,use_with_caution,,wrong B-M eq is used to obtain D,provenance=compilation_2010; v0_source=zhang_table1; Type_of_dif_as_printed=SEBD (Boltzmann-Matano); Type_of_exp_as_printed=diffusion couple; Analytical_as_printed=EMP; Apparatus_as_printed=PCA; Capsule_as_printed=graphite; pres_medium_as_printed=NaCl-pyrex; R unstated in spreadsheet; compiler gas_constant_used_j_mol_k=8.314,supplement,"Holycross, M.",2026-08-31,draft,Baker1990CMP 104; 407,Baker,1990,,Contributions to Mineralogy and Petrology,104,407,,"Zhang 2010 Table 1 xls, Entry# ; Run# D-104"
DDB003601,1.0.0,isothermal_d,,Si,,,,chemical,effective_binary,unspecified,melt,Dacite-rhyolite,,,,other,,,false,false,dacite-rhyolite; SiO2=75;TiO2=0.15793934681182;Al2O3=13.8038258164852;FeOt=1.22891135303266;MnO=0.0536080870917574;MgO=0.241516329704511;CaO=1.01389580093313;Na2O=4.34835147744946;K2O=4.36105754276827,wt_pct_oxide,75,0.15793934681182,13.8038258164852,,1.22891135303266,,,0.0536080870917574,0.241516329704511,1.01389580093313,4.34835147744946,4.36105754276827,,,,,,anhydrous_total=99.99,,,,,,,1673.15,1673.15,1673.15,1673.15,K,1000000000,1000000000,1000000000,1000,MPa,,,,,piston_cylinder,85200,,,,,,,,,,,,,,,,,,6.1e-14,-13.214670165,,,6.1e-14,m2/s,,,,EPMA,other,EMP,true,,,false,use_with_caution,,wrong B-M eq is used to obtain D,provenance=compilation_2010; v0_source=zhang_table1; Type_of_dif_as_printed=SEBD (Boltzmann-Matano); Type_of_exp_as_printed=diffusion; Analytical_as_printed=EMP; Apparatus_as_printed=PCA; Capsule_as_printed=graphite; pres_medium_as_printed=NaCl-pyrex; R unstated in spreadsheet; compiler gas_constant_used_j_mol_k=8.314,supplement,"Holycross, M.",2026-08-31,draft,Baker1990CMP 104; 407,Baker,1990,,Contributions to Mineralogy and Petrology,104,407,,"Zhang 2010 Table 1 xls, Entry# ; Run# D-103"
DDB003602,1.0.0,isothermal_d,,Si,,,,chemical,effective_binary,unspecified,melt,Dacite-rhyolite,,,,other,,,false,false,dacite-rhyolite; SiO2=75;TiO2=0.15793934681182;Al2O3=13.8038258164852;FeOt=1.22891135303266;MnO=0.0536080870917574;MgO=0.241516329704511;CaO=1.01389580093313;Na2O=4.34835147744946;K2O=4.36105754276827,wt_pct_oxide,75,0.15793934681182,13.8038258164852,,1.22891135303266,,,0.0536080870917574,0.241516329704511,1.01389580093313,4.34835147744946,4.36105754276827,,,,,,anhydrous_total=99.99,,,,,,,1773.15,1773.15,1773.15,1773.15,K,1000000000,1000000000,1000000000,1000,MPa,,,,,piston_cylinder,14400,,,,,,,,,,,,,,,,,,1.2e-12,-11.920818754,,,1.2e-12,m2/s,,,,EPMA,diffusion_couple,EMP,true,,,false,use_with_caution,,wrong B-M eq is used to obtain D,provenance=compilation_2010; v0_source=zhang_table1; Type_of_dif_as_printed=SEBD (Boltzmann-Matano); Type_of_exp_as_printed=diffusion couple; Analytical_as_printed=EMP; Apparatus_as_printed=PCA; Capsule_as_printed=graphite; pres_medium_as_printed=NaCl-pyrex; R unstated in spreadsheet; compiler gas_constant_used_j_mol_k=8.314,supplement,"Holycross, M.",2026-08-31,draft,Baker1990CMP 104; 407,Baker,1990,,Contributions to Mineralogy and Petrology,104,407,,"Zhang 2010 Table 1 xls, Entry# ; Run# D-39"
DDB003603,1.0.0,isothermal_d,,Si,,,,chemical,effective_binary,unspecified,melt,Dacite-rhyolite,,,,other,,,false,false,dacite-rhyolite; SiO2=75;TiO2=0.15793934681182;Al2O3=13.8038258164852;FeOt=1.22891135303266;MnO=0.0536080870917574;MgO=0.241516329704511;CaO=1.01389580093313;Na2O=4.34835147744946;K2O=4.36105754276827,wt_pct_oxide,75,0.15793934681182,13.8038258164852,,1.22891135303266,,,0.0536080870917574,0.241516329704511,1.01389580093313,4.34835147744946,4.36105754276827,,,,,,anhydrous_total=99.99,,,,,,,1873.15,1873.15,1873.15,1873.15,K,1000000000,1000000000,1000000000,1000,MPa,,,,,piston_cylinder,7260,,,,,,,,,,,,,,,,,,1e-12,-12,,,1e-12,m2/s,,,,EPMA,diffusion_couple,EMP,true,,,false,use_with_caution,,wrong B-M eq is used to obtain D,provenance=compilation_2010; v0_source=zhang_table1; Type_of_dif_as_printed=SEBD (Boltzmann-Matano); Type_of_exp_as_printed=diffusion couple; Analytical_as_printed=EMP; Apparatus_as_printed=PCA; Capsule_as_printed=graphite; pres_medium_as_printed=NaCl-pyrex; R unstated in spreadsheet; compiler gas_constant_used_j_mol_k=8.314,supplement,"Holycross, M.",2026-08-31,draft,Baker1990CMP 104; 407,Baker,1990,,Contributions to Mineralogy and Petrology,104,407,,"Zhang 2010 Table 1 xls, Entry# ; Run# D-58"
DDB003604,1.0.0,isothermal_d,,Si,,,,chemical,effective_binary,unspecified,melt,Peralkaline Dacite-rhyolite,,,,other,,,false,false,peralkaline dacite-rhyolite; SiO2=69;TiO2=0.642891089108911;Al2O3=9.86299009900991;FeOt=9.20984158415841;MnO=0.303267326732673;MgO=0.159821782178218;CaO=0.570039603960397;Na2O=6.13037623762376;K2O=4.2050099009901;P2O5=0.0175049504950496,wt_pct_oxide,69,0.642891089108911,9.86299009900991,,9.20984158415841,,,0.303267326732673,0.159821782178218,0.570039603960397,6.13037623762376,4.2050099009901,0.0175049504950496,,,,,anhydrous_total=100.215,,,,,,,1573.15,1573.15,1573.15,1573.15,K,1000000000,1000000000,1000000000,1000,MPa,,,,,piston_cylinder,86400,,,,,,,,,,,,,,,,,,3.6e-13,-12.4436974992,,,3.6e-13,m2/s,,,,EPMA,diffusion_couple,EMP,true,,,false,use_with_caution,,wrong B-M eq is used to obtain D,provenance=compilation_2010; v0_source=zhang_table1; Type_of_dif_as_printed=SEBD (Boltzmann-Matano); Type_of_exp_as_printed=diffusion couple; Analytical_as_printed=EMP; Apparatus_as_printed=PCA; Capsule_as_printed=graphite; pres_medium_as_printed=NaCl-pyrex; R unstated in spreadsheet; compiler gas_constant_used_j_mol_k=8.314,supplement,"Holycross, M.",2026-08-31,draft,Baker1990CMP 104; 407,Baker,1990,,Contributions to Mineralogy and Petrology,104,407,,"Zhang 2010 Table 1 xls, Entry# ; Run# D-69"
DDB003605,1.0.0,isothermal_d,,Si,,,,chemical,effective_binary,unspecified,melt,Peralkaline Dacite-rhyolite,,,,other,,,false,false,peralkaline dacite-rhyolite; SiO2=69;TiO2=0.642891089108911;Al2O3=9.86299009900991;FeOt=9.20984158415841;MnO=0.303267326732673;MgO=0.159821782178218;CaO=0.570039603960397;Na2O=6.13037623762376;K2O=4.2050099009901;P2O5=0.0175049504950496,wt_pct_oxide,69,0.642891089108911,9.86299009900991,,9.20984158415841,,,0.303267326732673,0.159821782178218,0.570039603960397,6.13037623762376,4.2050099009901,0.0175049504950496,,,,,anhydrous_total=100.215,,,,,,,1673.15,1673.15,1673.15,1673.15,K,1000000000,1000000000,1000000000,1000,MPa,,,,,piston_cylinder,61560,,,,,,,,,,,,,,,,,,1.8e-12,-11.7447274949,,,1.8e-12,m2/s,,,,EPMA,diffusion_couple,EMP,true,,,false,use_with_caution,,wrong B-M eq is used to obtain D,provenance=compilation_2010; v0_source=zhang_table1; Type_of_dif_as_printed=SEBD (Boltzmann-Matano); Type_of_exp_as_printed=diffusion couple; Analytical_as_printed=EMP; Apparatus_as_printed=PCA; Capsule_as_printed=graphite; pres_medium_as_printed=NaCl-pyrex; R unstated in spreadsheet; compiler gas_constant_used_j_mol_k=8.314,supplement,"Holycross, M.",2026-08-31,draft,Baker1990CMP 104; 407,Baker,1990,,Contributions to Mineralogy and Petrology,104,407,,"Zhang 2010 Table 1 xls, Entry# ; Run# D-70"
DDB003606,1.0.0,isothermal_d,,Si,,,,chemical,effective_binary,unspecified,melt,Peralkaline Dacite-rhyolite,,,,other,,,false,false,peralkaline dacite-rhyolite; SiO2=69;TiO2=0.642891089108911;Al2O3=9.86299009900991;FeOt=9.20984158415841;MnO=0.303267326732673;MgO=0.159821782178218;CaO=0.570039603960397;Na2O=6.13037623762376;K2O=4.2050099009901;P2O5=0.0175049504950496,wt_pct_oxide,69,0.642891089108911,9.86299009900991,,9.20984158415841,,,0.303267326732673,0.159821782178218,0.570039603960397,6.13037623762376,4.2050099009901,0.0175049504950496,,,,,anhydrous_total=100.215,,,,,,,1673.15,1673.15,1673.15,1673.15,K,1000000000,1000000000,1000000000,1000,MPa,,,,,piston_cylinder,61560,,,,,,,,,,,,,,,,,,1.7e-12,-11.7695510786,,,1.7e-12,m2/s,,,,EPMA,diffusion_couple,EMP,true,,,false,use_with_caution,,wrong B-M eq is used to obtain D,provenance=compilation_2010; v0_source=zhang_table1; Type_of_dif_as_printed=SEBD (Boltzmann-Matano); Type_of_exp_as_printed=diffusion couple; Analytical_as_printed=EMP; Apparatus_as_printed=PCA; Capsule_as_printed=graphite; pres_medium_as_printed=NaCl-pyrex; R unstated in spreadsheet; compiler gas_constant_used_j_mol_k=8.314,supplement,"Holycross, M.",2026-08-31,draft,Baker1990CMP 104; 407,Baker,1990,,Contributions to Mineralogy and Petrology,104,407,,"Zhang 2010 Table 1 xls, Entry# ; Run# D-70B"
DDB003607,1.0.0,isothermal_d,,Si,,,,chemical,effective_binary,unspecified,melt,Peralkaline Dacite-rhyolite,,,,other,,,false,false,peralkaline dacite-rhyolite; SiO2=69;TiO2=0.642891089108911;Al2O3=9.86299009900991;FeOt=9.20984158415841;MnO=0.303267326732673;MgO=0.159821782178218;CaO=0.570039603960397;Na2O=6.13037623762376;K2O=4.2050099009901;P2O5=0.0175049504950496,wt_pct_oxide,69,0.642891089108911,9.86299009900991,,9.20984158415841,,,0.303267326732673,0.159821782178218,0.570039603960397,6.13037623762376,4.2050099009901,0.0175049504950496,,,,,anhydrous_total=100.215,,,,,,,1873.15,1873.15,1873.15,1873.15,K,1000000000,1000000000,1000000000,1000,MPa,,,,,piston_cylinder,3600,,,,,,,,,,,,,,,,,,1.1e-12,-11.9586073148,,,1.1e-12,m2/s,,,,EPMA,diffusion_couple,EMP,true,,,false,use_with_caution,,wrong B-M eq is used to obtain D,provenance=compilation_2010; v0_source=zhang_table1; Type_of_dif_as_printed=SEBD (Boltzmann-Matano); Type_of_exp_as_printed=diffusion couple; Analytical_as_printed=EMP; Apparatus_as_printed=PCA; Capsule_as_printed=graphite; pres_medium_as_printed=NaCl-pyrex; R unstated in spreadsheet; compiler gas_constant_used_j_mol_k=8.314,supplement,"Holycross, M.",2026-08-31,draft,Baker1990CMP 104; 407,Baker,1990,,Contributions to Mineralogy and Petrology,104,407,,"Zhang 2010 Table 1 xls, Entry# ; Run# D-72"
