Repository: holycrossm/diffusion-coefficients

# Experimental diffusion coefficients (minerals and silicate melts)

**Pre-release / not published.** Schema v1.0.0. This folder is a GitHub-ready living table: canonical data is CSV, new rows arrive by pull request, and a static page searches the file in the browser. Nothing here is a citable compilation of record.

This is a QA build of 4630 experimental rows (minerals and silicate melts). Most numbers are staged from the 2010 RiMG 72 tables. Do not treat the repo as published, complete, or peer-reviewed.

File: site/data/diffusion_coefficients.csv (part 102 of 136)
DDB003608,1.0.0,isothermal_d,,Si,,,,chemical,effective_binary,unspecified,melt,Dacite-rhyolite,,,,other,,,false,false,dacite-rhyolite; SiO2=65;TiO2=0.507861586314152;Al2O3=17.1164230171073;FeOt=4.43264385692068;MnO=0.00695178849144635;MgO=1.49346034214619;CaO=4.69196734059098;Na2O=4.62828926905132;K2O=2.10600311041991,wt_pct_oxide,65,0.507861586314152,17.1164230171073,,4.43264385692068,,,0.00695178849144635,1.49346034214619,4.69196734059098,4.62828926905132,2.10600311041991,,,,,,anhydrous_total=99.99,,,,,,,1573.15,1573.15,1573.15,1573.15,K,1000000000,1000000000,1000000000,1000,MPa,,,,,piston_cylinder,79200,,,,,,,,,,,,,,,,,,2.7e-13,-12.5686362358,,,2.7e-13,m2/s,,,,EPMA,diffusion_couple,EMP,true,,,false,use_with_caution,,wrong B-M eq is used to obtain D,provenance=compilation_2010; v0_source=zhang_table1; Type_of_dif_as_printed=SEBD (Boltzmann-Matano); Type_of_exp_as_printed=diffusion couple; Analytical_as_printed=EMP; Apparatus_as_printed=PCA; Capsule_as_printed=graphite; pres_medium_as_printed=NaCl-pyrex; R unstated in spreadsheet; compiler gas_constant_used_j_mol_k=8.314,supplement,"Holycross, M.",2026-08-31,draft,Baker1990CMP 104; 407,Baker,1990,,Contributions to Mineralogy and Petrology,104,407,,"Zhang 2010 Table 1 xls, Entry# ; Run# D-34A"
DDB003609,1.0.0,isothermal_d,,Si,,,,chemical,effective_binary,unspecified,melt,Dacite-rhyolite,,,,other,,,false,false,dacite-rhyolite; SiO2=65;TiO2=0.507861586314152;Al2O3=17.1164230171073;FeOt=4.43264385692068;MnO=0.00695178849144635;MgO=1.49346034214619;CaO=4.69196734059098;Na2O=4.62828926905132;K2O=2.10600311041991,wt_pct_oxide,65,0.507861586314152,17.1164230171073,,4.43264385692068,,,0.00695178849144635,1.49346034214619,4.69196734059098,4.62828926905132,2.10600311041991,,,,,,anhydrous_total=99.99,,,,,,,1573.15,1573.15,1573.15,1573.15,K,1000000000,1000000000,1000000000,1000,MPa,,,,,piston_cylinder,79200,,,,,,,,,,,,,,,,,,4.7e-14,-13.3279021421,,,4.7e-14,m2/s,,,,EPMA,diffusion_couple,EMP,true,,,false,use_with_caution,,wrong B-M eq is used to obtain D,provenance=compilation_2010; v0_source=zhang_table1; Type_of_dif_as_printed=SEBD (Boltzmann-Matano); Type_of_exp_as_printed=diffusion couple; Analytical_as_printed=EMP; Apparatus_as_printed=PCA; Capsule_as_printed=graphite; pres_medium_as_printed=NaCl-pyrex; R unstated in spreadsheet; compiler gas_constant_used_j_mol_k=8.314,supplement,"Holycross, M.",2026-08-31,draft,Baker1990CMP 104; 407,Baker,1990,,Contributions to Mineralogy and Petrology,104,407,,"Zhang 2010 Table 1 xls, Entry# ; Run# D-34B"
DDB003610,1.0.0,isothermal_d,,Si,,,,chemical,effective_binary,unspecified,melt,Dacite-rhyolite,,,,other,,,false,false,dacite-rhyolite; SiO2=65;TiO2=0.507861586314152;Al2O3=17.1164230171073;FeOt=4.43264385692068;MnO=0.00695178849144635;MgO=1.49346034214619;CaO=4.69196734059098;Na2O=4.62828926905132;K2O=2.10600311041991,wt_pct_oxide,65,0.507861586314152,17.1164230171073,,4.43264385692068,,,0.00695178849144635,1.49346034214619,4.69196734059098,4.62828926905132,2.10600311041991,,,,,,anhydrous_total=99.99,,,,,,,1573.15,1573.15,1573.15,1573.15,K,1000000000,1000000000,1000000000,1000,MPa,,,,,piston_cylinder,79200,,,,,,,,,,,,,,,,,,2.7e-13,-12.5686362358,,,2.7e-13,m2/s,,,,EPMA,diffusion_couple,EMP,true,,,false,use_with_caution,,wrong B-M eq is used to obtain D,provenance=compilation_2010; v0_source=zhang_table1; Type_of_dif_as_printed=SEBD (Boltzmann-Matano); Type_of_exp_as_printed=diffusion couple; Analytical_as_printed=EMP; Apparatus_as_printed=PCA; Capsule_as_printed=graphite; pres_medium_as_printed=NaCl-pyrex; R unstated in spreadsheet; compiler gas_constant_used_j_mol_k=8.314,supplement,"Holycross, M.",2026-08-31,draft,Baker1990CMP 104; 407,Baker,1990,,Contributions to Mineralogy and Petrology,104,407,,"Zhang 2010 Table 1 xls, Entry# ; Run# D-34C"
DDB003611,1.0.0,isothermal_d,,Si,,,,chemical,effective_binary,unspecified,melt,Dacite-rhyolite,,,,other,,,false,false,dacite-rhyolite; SiO2=65;TiO2=0.507861586314152;Al2O3=17.1164230171073;FeOt=4.43264385692068;MnO=0.00695178849144635;MgO=1.49346034214619;CaO=4.69196734059098;Na2O=4.62828926905132;K2O=2.10600311041991,wt_pct_oxide,65,0.507861586314152,17.1164230171073,,4.43264385692068,,,0.00695178849144635,1.49346034214619,4.69196734059098,4.62828926905132,2.10600311041991,,,,,,anhydrous_total=99.99,,,,,,,1573.15,1573.15,1573.15,1573.15,K,1000000000,1000000000,1000000000,1000,MPa,,,,,piston_cylinder,14400,,,,,,,,,,,,,,,,,,5.2e-13,-12.2839966564,,,5.2e-13,m2/s,,,,EPMA,diffusion_couple,EMP,true,,,false,use_with_caution,,wrong B-M eq is used to obtain D,provenance=compilation_2010; v0_source=zhang_table1; Type_of_dif_as_printed=SEBD (Boltzmann-Matano); Type_of_exp_as_printed=diffusion couple; Analytical_as_printed=EMP; Apparatus_as_printed=PCA; Capsule_as_printed=graphite; pres_medium_as_printed=NaCl-pyrex; R unstated in spreadsheet; compiler gas_constant_used_j_mol_k=8.314,supplement,"Holycross, M.",2026-08-31,draft,Baker1990CMP 104; 407,Baker,1990,,Contributions to Mineralogy and Petrology,104,407,,"Zhang 2010 Table 1 xls, Entry# ; Run# D-107"
DDB003612,1.0.0,isothermal_d,,Si,,,,chemical,effective_binary,unspecified,melt,Dacite-rhyolite,,,,other,,,false,false,dacite-rhyolite; SiO2=65;TiO2=0.507861586314152;Al2O3=17.1164230171073;FeOt=4.43264385692068;MnO=0.00695178849144635;MgO=1.49346034214619;CaO=4.69196734059098;Na2O=4.62828926905132;K2O=2.10600311041991,wt_pct_oxide,65,0.507861586314152,17.1164230171073,,4.43264385692068,,,0.00695178849144635,1.49346034214619,4.69196734059098,4.62828926905132,2.10600311041991,,,,,,anhydrous_total=99.99,,,,,,,1573.15,1573.15,1573.15,1573.15,K,1000000000,1000000000,1000000000,1000,MPa,,,,,piston_cylinder,36000,,,,,,,,,,,,,,,,,,3.8e-14,-13.4202164034,,,3.8e-14,m2/s,,,,EPMA,other,EMP,true,,,false,use_with_caution,,wrong B-M eq is used to obtain D,provenance=compilation_2010; v0_source=zhang_table1; Type_of_dif_as_printed=SEBD (Boltzmann-Matano); Type_of_exp_as_printed=diffusion; Analytical_as_printed=EMP; Apparatus_as_printed=PCA; Capsule_as_printed=graphite; pres_medium_as_printed=NaCl-pyrex; R unstated in spreadsheet; compiler gas_constant_used_j_mol_k=8.314,supplement,"Holycross, M.",2026-08-31,draft,Baker1990CMP 104; 407,Baker,1990,,Contributions to Mineralogy and Petrology,104,407,,"Zhang 2010 Table 1 xls, Entry# ; Run# D-109"
DDB003613,1.0.0,isothermal_d,,Si,,,,chemical,effective_binary,unspecified,melt,Dacite-rhyolite,,,,other,,,false,false,dacite-rhyolite; SiO2=65;TiO2=0.507861586314152;Al2O3=17.1164230171073;FeOt=4.43264385692068;MnO=0.00695178849144635;MgO=1.49346034214619;CaO=4.69196734059098;Na2O=4.62828926905132;K2O=2.10600311041991,wt_pct_oxide,65,0.507861586314152,17.1164230171073,,4.43264385692068,,,0.00695178849144635,1.49346034214619,4.69196734059098,4.62828926905132,2.10600311041991,,,,,,anhydrous_total=99.99,,,,,,,1573.15,1573.15,1573.15,1573.15,K,1000000000,1000000000,1000000000,1000,MPa,,,,,piston_cylinder,36000,,,,,,,,,,,,,,,,,,4.7e-14,-13.3279021421,,,4.7e-14,m2/s,,,,EPMA,other,EMP,true,,,false,use_with_caution,,wrong B-M eq is used to obtain D,provenance=compilation_2010; v0_source=zhang_table1; Type_of_dif_as_printed=SEBD (Boltzmann-Matano); Type_of_exp_as_printed=diffusion; Analytical_as_printed=EMP; Apparatus_as_printed=PCA; Capsule_as_printed=graphite; pres_medium_as_printed=NaCl-pyrex; R unstated in spreadsheet; compiler gas_constant_used_j_mol_k=8.314,supplement,"Holycross, M.",2026-08-31,draft,Baker1990CMP 104; 407,Baker,1990,,Contributions to Mineralogy and Petrology,104,407,,"Zhang 2010 Table 1 xls, Entry# ; Run# D-109B"
DDB003614,1.0.0,isothermal_d,,Si,,,,chemical,effective_binary,unspecified,melt,Peraluminous Dacite-rhyolite,,,,other,,,false,false,peraluminous dacite-rhyolite; SiO2=65;TiO2=0.36343347639485;Al2O3=19.1130042918455;FeOt=3.17742489270386;MnO=0.0406008583690987;MgO=1.07004291845494;CaO=3.30656652360515;Na2O=4.27759656652361;K2O=2.711330472103;P2O5=0,wt_pct_oxide,65,0.36343347639485,19.1130042918455,,3.17742489270386,,,0.0406008583690987,1.07004291845494,3.30656652360515,4.27759656652361,2.711330472103,0,,,,,anhydrous_total=99.06,,,,,,,1573.15,1573.15,1573.15,1573.15,K,1000000000,1000000000,1000000000,1000,MPa,,,,,piston_cylinder,79200,,,,,,,,,,,,,,,,,,1.1e-13,-12.9586073148,,,1.1e-13,m2/s,,,,EPMA,diffusion_couple,EMP,true,,,false,use_with_caution,,wrong B-M eq is used to obtain D,provenance=compilation_2010; v0_source=zhang_table1; Type_of_dif_as_printed=SEBD (Boltzmann-Matano); Type_of_exp_as_printed=diffusion couple; Analytical_as_printed=EMP; Apparatus_as_printed=PCA; Capsule_as_printed=graphite; pres_medium_as_printed=NaCl-pyrex; R unstated in spreadsheet; compiler gas_constant_used_j_mol_k=8.314,supplement,"Holycross, M.",2026-08-31,draft,Baker1990CMP 104; 407,Baker,1990,,Contributions to Mineralogy and Petrology,104,407,,"Zhang 2010 Table 1 xls, Entry# ; Run# D-94"
DDB003615,1.0.0,isothermal_d,,Si,,,,chemical,effective_binary,unspecified,melt,Peraluminous Dacite-rhyolite,,,,other,,,false,false,peraluminous dacite-rhyolite; SiO2=65;TiO2=0.36343347639485;Al2O3=19.1130042918455;FeOt=3.17742489270386;MnO=0.0406008583690987;MgO=1.07004291845494;CaO=3.30656652360515;Na2O=4.27759656652361;K2O=2.711330472103;P2O5=0,wt_pct_oxide,65,0.36343347639485,19.1130042918455,,3.17742489270386,,,0.0406008583690987,1.07004291845494,3.30656652360515,4.27759656652361,2.711330472103,0,,,,,anhydrous_total=99.06,,,,,,,1573.15,1573.15,1573.15,1573.15,K,1000000000,1000000000,1000000000,1000,MPa,,,,,piston_cylinder,79200,,,,,,,,,,,,,,,,,,8.4e-14,-13.0757207139,,,8.4e-14,m2/s,,,,EPMA,diffusion_couple,EMP,true,,,false,use_with_caution,,wrong B-M eq is used to obtain D,provenance=compilation_2010; v0_source=zhang_table1; Type_of_dif_as_printed=SEBD (Boltzmann-Matano); Type_of_exp_as_printed=diffusion couple; Analytical_as_printed=EMP; Apparatus_as_printed=PCA; Capsule_as_printed=graphite; pres_medium_as_printed=NaCl-pyrex; R unstated in spreadsheet; compiler gas_constant_used_j_mol_k=8.314,supplement,"Holycross, M.",2026-08-31,draft,Baker1990CMP 104; 407,Baker,1990,,Contributions to Mineralogy and Petrology,104,407,,"Zhang 2010 Table 1 xls, Entry# ; Run# D-94B"
DDB003616,1.0.0,isothermal_d,,Si,,,,chemical,effective_binary,unspecified,melt,Peraluminous Dacite-rhyolite,,,,other,,,false,false,peraluminous dacite-rhyolite; SiO2=65;TiO2=0.36343347639485;Al2O3=19.1130042918455;FeOt=3.17742489270386;MnO=0.0406008583690987;MgO=1.07004291845494;CaO=3.30656652360515;Na2O=4.27759656652361;K2O=2.711330472103;P2O5=0,wt_pct_oxide,65,0.36343347639485,19.1130042918455,,3.17742489270386,,,0.0406008583690987,1.07004291845494,3.30656652360515,4.27759656652361,2.711330472103,0,,,,,anhydrous_total=99.06,,,,,,,1573.15,1573.15,1573.15,1573.15,K,1000000000,1000000000,1000000000,1000,MPa,,,,,piston_cylinder,14400,,,,,,,,,,,,,,,,,,3.9e-13,-12.408935393,,,3.9e-13,m2/s,,,,EPMA,diffusion_couple,EMP,true,,,false,use_with_caution,,wrong B-M eq is used to obtain D,provenance=compilation_2010; v0_source=zhang_table1; Type_of_dif_as_printed=SEBD (Boltzmann-Matano); Type_of_exp_as_printed=diffusion couple; Analytical_as_printed=EMP; Apparatus_as_printed=PCA; Capsule_as_printed=graphite; pres_medium_as_printed=NaCl-pyrex; R unstated in spreadsheet; compiler gas_constant_used_j_mol_k=8.314,supplement,"Holycross, M.",2026-08-31,draft,Baker1990CMP 104; 407,Baker,1990,,Contributions to Mineralogy and Petrology,104,407,,"Zhang 2010 Table 1 xls, Entry# ; Run# D-108"
DDB003617,1.0.0,isothermal_d,,Si,,,,chemical,effective_binary,unspecified,melt,Peralkaline Dacite-rhyolite,,,,other,,,false,false,peralkaline dacite-rhyolite; SiO2=65;TiO2=0.777544554455445;Al2O3=16.0570495049505;FeOt=5.91479207920792;MnO=0.263663366336634;MgO=0.452891089108911;CaO=1.39380198019802;Na2O=5.95611881188119;K2O=4.4109504950495;P2O5=0.120475247524752,wt_pct_oxide,65,0.777544554455445,16.0570495049505,,5.91479207920792,,,0.263663366336634,0.452891089108911,1.39380198019802,5.95611881188119,4.4109504950495,0.120475247524752,,,,,anhydrous_total=100.215,,,,,,,1573.15,1573.15,1573.15,1573.15,K,1000000000,1000000000,1000000000,1000,MPa,,,,,piston_cylinder,86400,,,,,,,,,,,,,,,,,,3e-13,-12.5228787453,,,3e-13,m2/s,,,,EPMA,diffusion_couple,EMP,true,,,false,use_with_caution,,wrong B-M eq is used to obtain D,provenance=compilation_2010; v0_source=zhang_table1; Type_of_dif_as_printed=SEBD (Boltzmann-Matano); Type_of_exp_as_printed=diffusion couple; Analytical_as_printed=EMP; Apparatus_as_printed=PCA; Capsule_as_printed=graphite; pres_medium_as_printed=NaCl-pyrex; R unstated in spreadsheet; compiler gas_constant_used_j_mol_k=8.314,supplement,"Holycross, M.",2026-08-31,draft,Baker1990CMP 104; 407,Baker,1990,,Contributions to Mineralogy and Petrology,104,407,,"Zhang 2010 Table 1 xls, Entry# ; Run# D-69"
DDB003618,1.0.0,isothermal_d,,Si,,,,chemical,effective_binary,unspecified,melt,Dacite-rhyolite,,,,other,,,false,false,dacite-rhyolite; SiO2=65;TiO2=0.507861586314152;Al2O3=17.1164230171073;FeOt=4.43264385692068;MnO=0.00695178849144635;MgO=1.49346034214619;CaO=4.69196734059098;Na2O=4.62828926905132;K2O=2.10600311041991,wt_pct_oxide,65,0.507861586314152,17.1164230171073,,4.43264385692068,,,0.00695178849144635,1.49346034214619,4.69196734059098,4.62828926905132,2.10600311041991,,,,,,anhydrous_total=99.99,,,,,,,1673.15,1673.15,1673.15,1673.15,K,1000000000,1000000000,1000000000,1000,MPa,,,,,piston_cylinder,68400,,,,,,,,,,,,,,,,,,9.8e-14,-13.0087739243,,,9.8e-14,m2/s,,,,EPMA,diffusion_couple,EMP,true,,,false,use_with_caution,,wrong B-M eq is used to obtain D,provenance=compilation_2010; v0_source=zhang_table1; Type_of_dif_as_printed=SEBD (Boltzmann-Matano); Type_of_exp_as_printed=diffusion couple; Analytical_as_printed=EMP; Apparatus_as_printed=PCA; Capsule_as_printed=graphite; pres_medium_as_printed=NaCl-pyrex; R unstated in spreadsheet; compiler gas_constant_used_j_mol_k=8.314,supplement,"Holycross, M.",2026-08-31,draft,Baker1990CMP 104; 407,Baker,1990,,Contributions to Mineralogy and Petrology,104,407,,"Zhang 2010 Table 1 xls, Entry# ; Run# D-51"
DDB003619,1.0.0,isothermal_d,,Si,,,,chemical,effective_binary,unspecified,melt,Dacite-rhyolite,,,,other,,,false,false,dacite-rhyolite; SiO2=65;TiO2=0.507861586314152;Al2O3=17.1164230171073;FeOt=4.43264385692068;MnO=0.00695178849144635;MgO=1.49346034214619;CaO=4.69196734059098;Na2O=4.62828926905132;K2O=2.10600311041991,wt_pct_oxide,65,0.507861586314152,17.1164230171073,,4.43264385692068,,,0.00695178849144635,1.49346034214619,4.69196734059098,4.62828926905132,2.10600311041991,,,,,,anhydrous_total=99.99,,,,,,,1673.15,1673.15,1673.15,1673.15,K,1000000000,1000000000,1000000000,1000,MPa,,,,,piston_cylinder,7200,,,,,,,,,,,,,,,,,,4.3e-13,-12.3665315444,,,4.3e-13,m2/s,,,,EPMA,diffusion_couple,EMP,true,,,false,use_with_caution,,wrong B-M eq is used to obtain D,provenance=compilation_2010; v0_source=zhang_table1; Type_of_dif_as_printed=SEBD (Boltzmann-Matano); Type_of_exp_as_printed=diffusion couple; Analytical_as_printed=EMP; Apparatus_as_printed=PCA; Capsule_as_printed=graphite; pres_medium_as_printed=NaCl-pyrex; R unstated in spreadsheet; compiler gas_constant_used_j_mol_k=8.314,supplement,"Holycross, M.",2026-08-31,draft,Baker1990CMP 104; 407,Baker,1990,,Contributions to Mineralogy and Petrology,104,407,,"Zhang 2010 Table 1 xls, Entry# ; Run# D-60"
DDB003620,1.0.0,isothermal_d,,Si,,,,chemical,effective_binary,unspecified,melt,Dacite-rhyolite,,,,other,,,false,false,dacite-rhyolite; SiO2=65;TiO2=0.507861586314152;Al2O3=17.1164230171073;FeOt=4.43264385692068;MnO=0.00695178849144635;MgO=1.49346034214619;CaO=4.69196734059098;Na2O=4.62828926905132;K2O=2.10600311041991,wt_pct_oxide,65,0.507861586314152,17.1164230171073,,4.43264385692068,,,0.00695178849144635,1.49346034214619,4.69196734059098,4.62828926905132,2.10600311041991,,,,,,anhydrous_total=99.99,,,,,,,1673.15,1673.15,1673.15,1673.15,K,1000000000,1000000000,1000000000,1000,MPa,,,,,piston_cylinder,85200,,,,,,,,,,,,,,,,,,3.8e-13,-12.4202164034,,,3.8e-13,m2/s,,,,EPMA,diffusion_couple,EMP,true,,,false,use_with_caution,,wrong B-M eq is used to obtain D,provenance=compilation_2010; v0_source=zhang_table1; Type_of_dif_as_printed=SEBD (Boltzmann-Matano); Type_of_exp_as_printed=diffusion couple; Analytical_as_printed=EMP; Apparatus_as_printed=PCA; Capsule_as_printed=graphite; pres_medium_as_printed=NaCl-pyrex; R unstated in spreadsheet; compiler gas_constant_used_j_mol_k=8.314,supplement,"Holycross, M.",2026-08-31,draft,Baker1990CMP 104; 407,Baker,1990,,Contributions to Mineralogy and Petrology,104,407,,"Zhang 2010 Table 1 xls, Entry# ; Run# D-104"
DDB003621,1.0.0,isothermal_d,,Si,,,,chemical,effective_binary,unspecified,melt,Dacite-rhyolite,,,,other,,,false,false,dacite-rhyolite; SiO2=65;TiO2=0.507861586314152;Al2O3=17.1164230171073;FeOt=4.43264385692068;MnO=0.00695178849144635;MgO=1.49346034214619;CaO=4.69196734059098;Na2O=4.62828926905132;K2O=2.10600311041991,wt_pct_oxide,65,0.507861586314152,17.1164230171073,,4.43264385692068,,,0.00695178849144635,1.49346034214619,4.69196734059098,4.62828926905132,2.10600311041991,,,,,,anhydrous_total=99.99,,,,,,,1673.15,1673.15,1673.15,1673.15,K,1000000000,1000000000,1000000000,1000,MPa,,,,,piston_cylinder,85200,,,,,,,,,,,,,,,,,,1.1e-13,-12.9586073148,,,1.1e-13,m2/s,,,,EPMA,other,EMP,true,,,false,use_with_caution,,wrong B-M eq is used to obtain D,provenance=compilation_2010; v0_source=zhang_table1; Type_of_dif_as_printed=SEBD (Boltzmann-Matano); Type_of_exp_as_printed=diffusion; Analytical_as_printed=EMP; Apparatus_as_printed=PCA; Capsule_as_printed=graphite; pres_medium_as_printed=NaCl-pyrex; R unstated in spreadsheet; compiler gas_constant_used_j_mol_k=8.314,supplement,"Holycross, M.",2026-08-31,draft,Baker1990CMP 104; 407,Baker,1990,,Contributions to Mineralogy and Petrology,104,407,,"Zhang 2010 Table 1 xls, Entry# ; Run# D-103"
DDB003622,1.0.0,isothermal_d,,Si,,,,chemical,effective_binary,unspecified,melt,Peraluminous Dacite-rhyolite,,,,other,,,false,false,peraluminous dacite-rhyolite; SiO2=65;TiO2=0.36343347639485;Al2O3=19.1130042918455;FeOt=3.17742489270386;MnO=0.0406008583690987;MgO=1.07004291845494;CaO=3.30656652360515;Na2O=4.27759656652361;K2O=2.711330472103;P2O5=0,wt_pct_oxide,65,0.36343347639485,19.1130042918455,,3.17742489270386,,,0.0406008583690987,1.07004291845494,3.30656652360515,4.27759656652361,2.711330472103,0,,,,,anhydrous_total=99.06,,,,,,,1673.15,1673.15,1673.15,1673.15,K,1000000000,1000000000,1000000000,1000,MPa,,,,,piston_cylinder,79200,,,,,,,,,,,,,,,,,,1.5e-13,-12.8239087409,,,1.5e-13,m2/s,,,,EPMA,diffusion_couple,EMP,true,,,false,use_with_caution,,wrong B-M eq is used to obtain D,provenance=compilation_2010; v0_source=zhang_table1; Type_of_dif_as_printed=SEBD (Boltzmann-Matano); Type_of_exp_as_printed=diffusion couple; Analytical_as_printed=EMP; Apparatus_as_printed=PCA; Capsule_as_printed=graphite; pres_medium_as_printed=NaCl-pyrex; R unstated in spreadsheet; compiler gas_constant_used_j_mol_k=8.314,supplement,"Holycross, M.",2026-08-31,draft,Baker1990CMP 104; 407,Baker,1990,,Contributions to Mineralogy and Petrology,104,407,,"Zhang 2010 Table 1 xls, Entry# ; Run# D-96"
DDB003623,1.0.0,isothermal_d,,Si,,,,chemical,effective_binary,unspecified,melt,Peralkaline Dacite-rhyolite,,,,other,,,false,false,peralkaline dacite-rhyolite; SiO2=65;TiO2=0.777544554455445;Al2O3=16.0570495049505;FeOt=5.91479207920792;MnO=0.263663366336634;MgO=0.452891089108911;CaO=1.39380198019802;Na2O=5.95611881188119;K2O=4.4109504950495;P2O5=0.120475247524752,wt_pct_oxide,65,0.777544554455445,16.0570495049505,,5.91479207920792,,,0.263663366336634,0.452891089108911,1.39380198019802,5.95611881188119,4.4109504950495,0.120475247524752,,,,,anhydrous_total=100.215,,,,,,,1673.15,1673.15,1673.15,1673.15,K,1000000000,1000000000,1000000000,1000,MPa,,,,,piston_cylinder,61560,,,,,,,,,,,,,,,,,,4e-13,-12.3979400087,,,4e-13,m2/s,,,,EPMA,diffusion_couple,EMP,true,,,false,use_with_caution,,wrong B-M eq is used to obtain D,provenance=compilation_2010; v0_source=zhang_table1; Type_of_dif_as_printed=SEBD (Boltzmann-Matano); Type_of_exp_as_printed=diffusion couple; Analytical_as_printed=EMP; Apparatus_as_printed=PCA; Capsule_as_printed=graphite; pres_medium_as_printed=NaCl-pyrex; R unstated in spreadsheet; compiler gas_constant_used_j_mol_k=8.314,supplement,"Holycross, M.",2026-08-31,draft,Baker1990CMP 104; 407,Baker,1990,,Contributions to Mineralogy and Petrology,104,407,,"Zhang 2010 Table 1 xls, Entry# ; Run# D-70"
DDB003624,1.0.0,isothermal_d,,Si,,,,chemical,effective_binary,unspecified,melt,Peralkaline Dacite-rhyolite,,,,other,,,false,false,peralkaline dacite-rhyolite; SiO2=65;TiO2=0.777544554455445;Al2O3=16.0570495049505;FeOt=5.91479207920792;MnO=0.263663366336634;MgO=0.452891089108911;CaO=1.39380198019802;Na2O=5.95611881188119;K2O=4.4109504950495;P2O5=0.120475247524752,wt_pct_oxide,65,0.777544554455445,16.0570495049505,,5.91479207920792,,,0.263663366336634,0.452891089108911,1.39380198019802,5.95611881188119,4.4109504950495,0.120475247524752,,,,,anhydrous_total=100.215,,,,,,,1673.15,1673.15,1673.15,1673.15,K,1000000000,1000000000,1000000000,1000,MPa,,,,,piston_cylinder,61560,,,,,,,,,,,,,,,,,,5.6e-13,-12.251811973,,,5.6e-13,m2/s,,,,EPMA,diffusion_couple,EMP,true,,,false,use_with_caution,,wrong B-M eq is used to obtain D,provenance=compilation_2010; v0_source=zhang_table1; Type_of_dif_as_printed=SEBD (Boltzmann-Matano); Type_of_exp_as_printed=diffusion couple; Analytical_as_printed=EMP; Apparatus_as_printed=PCA; Capsule_as_printed=graphite; pres_medium_as_printed=NaCl-pyrex; R unstated in spreadsheet; compiler gas_constant_used_j_mol_k=8.314,supplement,"Holycross, M.",2026-08-31,draft,Baker1990CMP 104; 407,Baker,1990,,Contributions to Mineralogy and Petrology,104,407,,"Zhang 2010 Table 1 xls, Entry# ; Run# D-70B"
DDB003625,1.0.0,isothermal_d,,Si,,,,chemical,effective_binary,unspecified,melt,Dacite-rhyolite,,,,other,,,false,false,dacite-rhyolite; SiO2=65;TiO2=0.507861586314152;Al2O3=17.1164230171073;FeOt=4.43264385692068;MnO=0.00695178849144635;MgO=1.49346034214619;CaO=4.69196734059098;Na2O=4.62828926905132;K2O=2.10600311041991,wt_pct_oxide,65,0.507861586314152,17.1164230171073,,4.43264385692068,,,0.00695178849144635,1.49346034214619,4.69196734059098,4.62828926905132,2.10600311041991,,,,,,anhydrous_total=99.99,,,,,,,1773.15,1773.15,1773.15,1773.15,K,1000000000,1000000000,1000000000,1000,MPa,,,,,piston_cylinder,14400,,,,,,,,,,,,,,,,,,2.3e-12,-11.638272164,,,2.3e-12,m2/s,,,,EPMA,diffusion_couple,EMP,true,,,false,use_with_caution,,wrong B-M eq is used to obtain D,provenance=compilation_2010; v0_source=zhang_table1; Type_of_dif_as_printed=SEBD (Boltzmann-Matano); Type_of_exp_as_printed=diffusion couple; Analytical_as_printed=EMP; Apparatus_as_printed=PCA; Capsule_as_printed=graphite; pres_medium_as_printed=NaCl-pyrex; R unstated in spreadsheet; compiler gas_constant_used_j_mol_k=8.314,supplement,"Holycross, M.",2026-08-31,draft,Baker1990CMP 104; 407,Baker,1990,,Contributions to Mineralogy and Petrology,104,407,,"Zhang 2010 Table 1 xls, Entry# ; Run# D-39"
DDB003626,1.0.0,isothermal_d,,Si,,,,chemical,effective_binary,unspecified,melt,Peraluminous Dacite-rhyolite,,,,other,,,false,false,peraluminous dacite-rhyolite; SiO2=65;TiO2=0.36343347639485;Al2O3=19.1130042918455;FeOt=3.17742489270386;MnO=0.0406008583690987;MgO=1.07004291845494;CaO=3.30656652360515;Na2O=4.27759656652361;K2O=2.711330472103;P2O5=0,wt_pct_oxide,65,0.36343347639485,19.1130042918455,,3.17742489270386,,,0.0406008583690987,1.07004291845494,3.30656652360515,4.27759656652361,2.711330472103,0,,,,,anhydrous_total=99.06,,,,,,,1773.15,1773.15,1773.15,1773.15,K,1000000000,1000000000,1000000000,1000,MPa,,,,,piston_cylinder,14400,,,,,,,,,,,,,,,,,,8.1e-13,-12.0915149811,,,8.1e-13,m2/s,,,,EPMA,diffusion_couple,EMP,true,,,false,use_with_caution,,wrong B-M eq is used to obtain D,provenance=compilation_2010; v0_source=zhang_table1; Type_of_dif_as_printed=SEBD (Boltzmann-Matano); Type_of_exp_as_printed=diffusion couple; Analytical_as_printed=EMP; Apparatus_as_printed=PCA; Capsule_as_printed=graphite; pres_medium_as_printed=NaCl-pyrex; R unstated in spreadsheet; compiler gas_constant_used_j_mol_k=8.314,supplement,"Holycross, M.",2026-08-31,draft,Baker1990CMP 104; 407,Baker,1990,,Contributions to Mineralogy and Petrology,104,407,,"Zhang 2010 Table 1 xls, Entry# ; Run# D-98"
DDB003627,1.0.0,isothermal_d,,Si,,,,chemical,effective_binary,unspecified,melt,Dacite-rhyolite,,,,other,,,false,false,dacite-rhyolite; SiO2=65;TiO2=0.507861586314152;Al2O3=17.1164230171073;FeOt=4.43264385692068;MnO=0.00695178849144635;MgO=1.49346034214619;CaO=4.69196734059098;Na2O=4.62828926905132;K2O=2.10600311041991,wt_pct_oxide,65,0.507861586314152,17.1164230171073,,4.43264385692068,,,0.00695178849144635,1.49346034214619,4.69196734059098,4.62828926905132,2.10600311041991,,,,,,anhydrous_total=99.99,,,,,,,1873.15,1873.15,1873.15,1873.15,K,1000000000,1000000000,1000000000,1000,MPa,,,,,piston_cylinder,7260,,,,,,,,,,,,,,,,,,2.2e-12,-11.6575773192,,,2.2e-12,m2/s,,,,EPMA,diffusion_couple,EMP,true,,,false,use_with_caution,,wrong B-M eq is used to obtain D,provenance=compilation_2010; v0_source=zhang_table1; Type_of_dif_as_printed=SEBD (Boltzmann-Matano); Type_of_exp_as_printed=diffusion couple; Analytical_as_printed=EMP; Apparatus_as_printed=PCA; Capsule_as_printed=graphite; pres_medium_as_printed=NaCl-pyrex; R unstated in spreadsheet; compiler gas_constant_used_j_mol_k=8.314,supplement,"Holycross, M.",2026-08-31,draft,Baker1990CMP 104; 407,Baker,1990,,Contributions to Mineralogy and Petrology,104,407,,"Zhang 2010 Table 1 xls, Entry# ; Run# D-58"
DDB003628,1.0.0,isothermal_d,,Si,,,,chemical,effective_binary,unspecified,melt,Peralkaline Dacite-rhyolite,,,,other,,,false,false,peralkaline dacite-rhyolite; SiO2=65;TiO2=0.36343347639485;Al2O3=19.1130042918455;FeOt=3.17742489270386;MnO=0.0406008583690987;MgO=1.07004291845494;CaO=3.30656652360515;Na2O=4.27759656652361;K2O=2.711330472103;P2O5=0,wt_pct_oxide,65,0.36343347639485,19.1130042918455,,3.17742489270386,,,0.0406008583690987,1.07004291845494,3.30656652360515,4.27759656652361,2.711330472103,0,,,,,anhydrous_total=99.06,,,,,,,1873.15,1873.15,1873.15,1873.15,K,1000000000,1000000000,1000000000,1000,MPa,,,,,piston_cylinder,7200,,,,,,,,,,,,,,,,,,2.2e-12,-11.6575773192,,,2.2e-12,m2/s,,,,EPMA,diffusion_couple,EMP,true,,,false,use_with_caution,,wrong B-M eq is used to obtain D,provenance=compilation_2010; v0_source=zhang_table1; Type_of_dif_as_printed=SEBD (Boltzmann-Matano); Type_of_exp_as_printed=diffusion couple; Analytical_as_printed=EMP; Apparatus_as_printed=PCA; Capsule_as_printed=graphite; pres_medium_as_printed=NaCl-pyrex; R unstated in spreadsheet; compiler gas_constant_used_j_mol_k=8.314,supplement,"Holycross, M.",2026-08-31,draft,Baker1990CMP 104; 407,Baker,1990,,Contributions to Mineralogy and Petrology,104,407,,"Zhang 2010 Table 1 xls, Entry# ; Run# D-100"
DDB003629,1.0.0,isothermal_d,,Si,,,,chemical,effective_binary,unspecified,melt,Peralkaline Dacite-rhyolite,,,,other,,,false,false,peralkaline dacite-rhyolite; SiO2=65;TiO2=0.777544554455445;Al2O3=16.0570495049505;FeOt=5.91479207920792;MnO=0.263663366336634;MgO=0.452891089108911;CaO=1.39380198019802;Na2O=5.95611881188119;K2O=4.4109504950495;P2O5=0.120475247524752,wt_pct_oxide,65,0.777544554455445,16.0570495049505,,5.91479207920792,,,0.263663366336634,0.452891089108911,1.39380198019802,5.95611881188119,4.4109504950495,0.120475247524752,,,,,anhydrous_total=100.215,,,,,,,1873.15,1873.15,1873.15,1873.15,K,1000000000,1000000000,1000000000,1000,MPa,,,,,piston_cylinder,3600,,,,,,,,,,,,,,,,,,3.2e-12,-11.4948500217,,,3.2e-12,m2/s,,,,EPMA,diffusion_couple,EMP,true,,,false,use_with_caution,,wrong B-M eq is used to obtain D,provenance=compilation_2010; v0_source=zhang_table1; Type_of_dif_as_printed=SEBD (Boltzmann-Matano); Type_of_exp_as_printed=diffusion couple; Analytical_as_printed=EMP; Apparatus_as_printed=PCA; Capsule_as_printed=graphite; pres_medium_as_printed=NaCl-pyrex; R unstated in spreadsheet; compiler gas_constant_used_j_mol_k=8.314,supplement,"Holycross, M.",2026-08-31,draft,Baker1990CMP 104; 407,Baker,1990,,Contributions to Mineralogy and Petrology,104,407,,"Zhang 2010 Table 1 xls, Entry# ; Run# D-72"
DDB003630,1.0.0,isothermal_d,,Si,,,,chemical,effective_binary,unspecified,melt,Dacite2-rhyolite4,,,,melt_rhyolite,,,false,false,dacite2-rhyolite4; SiO2=69.94;TiO2=0.335;Al2O3=15.48;FeOt=2.85;MnO=0.03;MgO=0.875;CaO=2.875;Na2O=4.49;K2O=2.72;P2O5=0,wt_pct_oxide,69.94,0.335,15.48,,2.85,,,0.03,0.875,2.875,4.49,2.72,0,,,,,anhydrous_total=99.895,,,,,,,1573.15,1573.15,1573.15,1573.15,K,1000000000,1000000000,1000000000,1000,MPa,,,,,piston_cylinder,79200,,,,,,,,,,,,,,,,,,9.6e-14,-13.017728767,,,9.6e-14,m2/s,,,,EPMA,diffusion_couple,EMP,true,,true,false,use_with_caution,,wrong B-M eq is used to obtain D,provenance=compilation_2010; v0_source=zhang_table1; Type_of_dif_as_printed=SEBD (Boltzmann-Matano); C_range_as_printed=70; Type_of_exp_as_printed=diffusion couple; Analytical_as_printed=EMP; Apparatus_as_printed=PCA; Capsule_as_printed=graphite; pres_medium_as_printed=NaCl-pyrex; R unstated in spreadsheet; compiler gas_constant_used_j_mol_k=8.314,supplement,"Holycross, M.",2026-08-31,draft,Baker1990CMP 104; 407,Baker,1990,,Contributions to Mineralogy and Petrology,104,407,,"Zhang 2010 Table 1 xls, Entry# ; Run# D-34A"
DDB003631,1.0.0,isothermal_d,,Si,,,,chemical,effective_binary,unspecified,melt,Dacite2-rhyolite4,,,,melt_rhyolite,,,false,false,dacite2-rhyolite4; SiO2=69.94;TiO2=0.335;Al2O3=15.48;FeOt=2.85;MnO=0.03;MgO=0.875;CaO=2.875;Na2O=4.49;K2O=2.72;P2O5=0,wt_pct_oxide,69.94,0.335,15.48,,2.85,,,0.03,0.875,2.875,4.49,2.72,0,,,,,anhydrous_total=99.895,,,,,,,1573.15,1573.15,1573.15,1573.15,K,1000000000,1000000000,1000000000,1000,MPa,,,,,piston_cylinder,79200,,,,,,,,,,,,,,,,,,4.1e-14,-13.3872161433,,,4.1e-14,m2/s,,,,EPMA,diffusion_couple,EMP,true,,true,false,use_with_caution,,wrong B-M eq is used to obtain D,provenance=compilation_2010; v0_source=zhang_table1; Type_of_dif_as_printed=SEBD (Boltzmann-Matano); C_range_as_printed=70; Type_of_exp_as_printed=diffusion couple; Analytical_as_printed=EMP; Apparatus_as_printed=PCA; Capsule_as_printed=graphite; pres_medium_as_printed=NaCl-pyrex; R unstated in spreadsheet; compiler gas_constant_used_j_mol_k=8.314,supplement,"Holycross, M.",2026-08-31,draft,Baker1990CMP 104; 407,Baker,1990,,Contributions to Mineralogy and Petrology,104,407,,"Zhang 2010 Table 1 xls, Entry# ; Run# D-34B"
DDB003632,1.0.0,isothermal_d,,Si,,,,chemical,effective_binary,unspecified,melt,Dacite2-rhyolite4,,,,melt_rhyolite,,,false,false,dacite2-rhyolite4; SiO2=69.94;TiO2=0.335;Al2O3=15.48;FeOt=2.85;MnO=0.03;MgO=0.875;CaO=2.875;Na2O=4.49;K2O=2.72;P2O5=0,wt_pct_oxide,69.94,0.335,15.48,,2.85,,,0.03,0.875,2.875,4.49,2.72,0,,,,,anhydrous_total=99.895,,,,,,,1573.15,1573.15,1573.15,1573.15,K,1000000000,1000000000,1000000000,1000,MPa,,,,,piston_cylinder,79200,,,,,,,,,,,,,,,,,,1e-13,-13,,,1e-13,m2/s,,,,EPMA,diffusion_couple,EMP,true,,true,false,use_with_caution,,wrong B-M eq is used to obtain D,provenance=compilation_2010; v0_source=zhang_table1; Type_of_dif_as_printed=SEBD (Boltzmann-Matano); C_range_as_printed=70; Type_of_exp_as_printed=diffusion couple; Analytical_as_printed=EMP; Apparatus_as_printed=PCA; Capsule_as_printed=graphite; pres_medium_as_printed=NaCl-pyrex; R unstated in spreadsheet; compiler gas_constant_used_j_mol_k=8.314,supplement,"Holycross, M.",2026-08-31,draft,Baker1990CMP 104; 407,Baker,1990,,Contributions to Mineralogy and Petrology,104,407,,"Zhang 2010 Table 1 xls, Entry# ; Run# D-34C"
DDB003633,1.0.0,isothermal_d,,Si,,,,chemical,effective_binary,unspecified,melt,Dacite2-rhyolite4,,,,melt_rhyolite,,,false,false,dacite2-rhyolite4; SiO2=69.94;TiO2=0.335;Al2O3=15.48;FeOt=2.85;MnO=0.03;MgO=0.875;CaO=2.875;Na2O=4.49;K2O=2.72;P2O5=0,wt_pct_oxide,69.94,0.335,15.48,,2.85,,,0.03,0.875,2.875,4.49,2.72,0,,,,,anhydrous_total=99.895,,,,,,,1573.15,1573.15,1573.15,1573.15,K,1000000000,1000000000,1000000000,1000,MPa,,,,,piston_cylinder,14400,,,,,,,,,,,,,,,,,,1.3e-13,-12.8860566477,,,1.3e-13,m2/s,,,,EPMA,diffusion_couple,EMP,true,,true,false,use_with_caution,,wrong B-M eq is used to obtain D,provenance=compilation_2010; v0_source=zhang_table1; Type_of_dif_as_printed=SEBD (Boltzmann-Matano); C_range_as_printed=70; Type_of_exp_as_printed=diffusion couple; Analytical_as_printed=EMP; Apparatus_as_printed=PCA; Capsule_as_printed=graphite; pres_medium_as_printed=NaCl-pyrex; R unstated in spreadsheet; compiler gas_constant_used_j_mol_k=8.314,supplement,"Holycross, M.",2026-08-31,draft,Baker1990CMP 104; 407,Baker,1990,,Contributions to Mineralogy and Petrology,104,407,,"Zhang 2010 Table 1 xls, Entry# ; Run# D-107"
DDB003634,1.0.0,isothermal_d,,Si,,,,chemical,effective_binary,unspecified,melt,Dacite2-rhyolite4,,,,melt_rhyolite,,,false,false,dacite2-rhyolite4; SiO2=69.94;TiO2=0.335;Al2O3=15.48;FeOt=2.85;MnO=0.03;MgO=0.875;CaO=2.875;Na2O=4.49;K2O=2.72;P2O5=0,wt_pct_oxide,69.94,0.335,15.48,,2.85,,,0.03,0.875,2.875,4.49,2.72,0,,,,,anhydrous_total=99.895,,,,,,,1573.15,1573.15,1573.15,1573.15,K,1000000000,1000000000,1000000000,1000,MPa,,,,,piston_cylinder,36000,,,,,,,,,,,,,,,,,,1.6e-14,-13.7958800173,,,1.6e-14,m2/s,,,,EPMA,other,EMP,true,,true,false,use_with_caution,,wrong B-M eq is used to obtain D,provenance=compilation_2010; v0_source=zhang_table1; Type_of_dif_as_printed=SEBD (Boltzmann-Matano); C_range_as_printed=70; Type_of_exp_as_printed=diffusion; Analytical_as_printed=EMP; Apparatus_as_printed=PCA; Capsule_as_printed=graphite; pres_medium_as_printed=NaCl-pyrex; R unstated in spreadsheet; compiler gas_constant_used_j_mol_k=8.314,supplement,"Holycross, M.",2026-08-31,draft,Baker1990CMP 104; 407,Baker,1990,,Contributions to Mineralogy and Petrology,104,407,,"Zhang 2010 Table 1 xls, Entry# ; Run# D-109"
DDB003635,1.0.0,isothermal_d,,Si,,,,chemical,effective_binary,unspecified,melt,Dacite2-rhyolite4,,,,melt_rhyolite,,,false,false,dacite2-rhyolite4; SiO2=69.94;TiO2=0.335;Al2O3=15.48;FeOt=2.85;MnO=0.03;MgO=0.875;CaO=2.875;Na2O=4.49;K2O=2.72;P2O5=0,wt_pct_oxide,69.94,0.335,15.48,,2.85,,,0.03,0.875,2.875,4.49,2.72,0,,,,,anhydrous_total=99.895,,,,,,,1573.15,1573.15,1573.15,1573.15,K,1000000000,1000000000,1000000000,1000,MPa,,,,,piston_cylinder,36000,,,,,,,,,,,,,,,,,,2.7e-14,-13.5686362358,,,2.7e-14,m2/s,,,,EPMA,other,EMP,true,,true,false,use_with_caution,,wrong B-M eq is used to obtain D,provenance=compilation_2010; v0_source=zhang_table1; Type_of_dif_as_printed=SEBD (Boltzmann-Matano); C_range_as_printed=70; Type_of_exp_as_printed=diffusion; Analytical_as_printed=EMP; Apparatus_as_printed=PCA; Capsule_as_printed=graphite; pres_medium_as_printed=NaCl-pyrex; R unstated in spreadsheet; compiler gas_constant_used_j_mol_k=8.314,supplement,"Holycross, M.",2026-08-31,draft,Baker1990CMP 104; 407,Baker,1990,,Contributions to Mineralogy and Petrology,104,407,,"Zhang 2010 Table 1 xls, Entry# ; Run# D-109B"
DDB003636,1.0.0,isothermal_d,,Si,,,,chemical,effective_binary,unspecified,melt,Dacite2-rhyolite4,,,,melt_rhyolite,,,false,false,dacite2-rhyolite4; SiO2=69.94;TiO2=0.335;Al2O3=15.48;FeOt=2.85;MnO=0.03;MgO=0.875;CaO=2.875;Na2O=4.49;K2O=2.72;P2O5=0,wt_pct_oxide,69.94,0.335,15.48,,2.85,,,0.03,0.875,2.875,4.49,2.72,0,,,,,anhydrous_total=99.895,,,,,,,1573.15,1573.15,1573.15,1573.15,K,1000000000,1000000000,1000000000,1000,MPa,,,,,piston_cylinder,79200,,,,,,,,,,,,,,,,,,1.5e-13,-12.8239087409,,,1.5e-13,m2/s,,,,EPMA,diffusion_couple,EMP,true,,true,false,use_with_caution,,wrong B-M eq is used to obtain D,provenance=compilation_2010; v0_source=zhang_table1; Type_of_dif_as_printed=SEBD (Boltzmann-Matano); C_range_as_printed=70; Type_of_exp_as_printed=diffusion couple; Analytical_as_printed=EMP; Apparatus_as_printed=PCA; Capsule_as_printed=graphite; pres_medium_as_printed=NaCl-pyrex; R unstated in spreadsheet; compiler gas_constant_used_j_mol_k=8.314,supplement,"Holycross, M.",2026-08-31,draft,Baker1990CMP 104; 407,Baker,1990,,Contributions to Mineralogy and Petrology,104,407,,"Zhang 2010 Table 1 xls, Entry# ; Run# D-94"
DDB003637,1.0.0,isothermal_d,,Si,,,,chemical,effective_binary,unspecified,melt,Dacite2-rhyolite4,,,,melt_rhyolite,,,false,false,dacite2-rhyolite4; SiO2=69.94;TiO2=0.335;Al2O3=15.48;FeOt=2.85;MnO=0.03;MgO=0.875;CaO=2.875;Na2O=4.49;K2O=2.72;P2O5=0,wt_pct_oxide,69.94,0.335,15.48,,2.85,,,0.03,0.875,2.875,4.49,2.72,0,,,,,anhydrous_total=99.895,,,,,,,1573.15,1573.15,1573.15,1573.15,K,1000000000,1000000000,1000000000,1000,MPa,,,,,piston_cylinder,79200,,,,,,,,,,,,,,,,,,1e-13,-13,,,1e-13,m2/s,,,,EPMA,diffusion_couple,EMP,true,,true,false,use_with_caution,,wrong B-M eq is used to obtain D,provenance=compilation_2010; v0_source=zhang_table1; Type_of_dif_as_printed=SEBD (Boltzmann-Matano); C_range_as_printed=70; Type_of_exp_as_printed=diffusion couple; Analytical_as_printed=EMP; Apparatus_as_printed=PCA; Capsule_as_printed=graphite; pres_medium_as_printed=NaCl-pyrex; R unstated in spreadsheet; compiler gas_constant_used_j_mol_k=8.314,supplement,"Holycross, M.",2026-08-31,draft,Baker1990CMP 104; 407,Baker,1990,,Contributions to Mineralogy and Petrology,104,407,,"Zhang 2010 Table 1 xls, Entry# ; Run# D-94B"
DDB003638,1.0.0,isothermal_d,,Si,,,,chemical,effective_binary,unspecified,melt,Dacite2-rhyolite4,,,,melt_rhyolite,,,false,false,dacite2-rhyolite4; SiO2=69.94;TiO2=0.335;Al2O3=15.48;FeOt=2.85;MnO=0.03;MgO=0.875;CaO=2.875;Na2O=4.49;K2O=2.72;P2O5=0,wt_pct_oxide,69.94,0.335,15.48,,2.85,,,0.03,0.875,2.875,4.49,2.72,0,,,,,anhydrous_total=99.895,,,,,,,1573.15,1573.15,1573.15,1573.15,K,1000000000,1000000000,1000000000,1000,MPa,,,,,piston_cylinder,14400,,,,,,,,,,,,,,,,,,5.9e-13,-12.2291479884,,,5.9e-13,m2/s,,,,EPMA,diffusion_couple,EMP,true,,true,false,use_with_caution,,wrong B-M eq is used to obtain D,provenance=compilation_2010; v0_source=zhang_table1; Type_of_dif_as_printed=SEBD (Boltzmann-Matano); C_range_as_printed=70; Type_of_exp_as_printed=diffusion couple; Analytical_as_printed=EMP; Apparatus_as_printed=PCA; Capsule_as_printed=graphite; pres_medium_as_printed=NaCl-pyrex; R unstated in spreadsheet; compiler gas_constant_used_j_mol_k=8.314,supplement,"Holycross, M.",2026-08-31,draft,Baker1990CMP 104; 407,Baker,1990,,Contributions to Mineralogy and Petrology,104,407,,"Zhang 2010 Table 1 xls, Entry# ; Run# D-108"
DDB003639,1.0.0,isothermal_d,,Si,,,,chemical,effective_binary,unspecified,melt,Dacite2-rhyolite4,,,,melt_rhyolite,,,false,false,dacite2-rhyolite4; SiO2=69.94;TiO2=0.335;Al2O3=15.48;FeOt=2.85;MnO=0.03;MgO=0.875;CaO=2.875;Na2O=4.49;K2O=2.72;P2O5=0,wt_pct_oxide,69.94,0.335,15.48,,2.85,,,0.03,0.875,2.875,4.49,2.72,0,,,,,anhydrous_total=99.895,,,,,,,1673.15,1673.15,1673.15,1673.15,K,1000000000,1000000000,1000000000,1000,MPa,,,,,piston_cylinder,68400,,,,,,,,,,,,,,,,,,1.5e-13,-12.8239087409,,,1.5e-13,m2/s,,,,EPMA,diffusion_couple,EMP,true,,true,false,use_with_caution,,wrong B-M eq is used to obtain D,provenance=compilation_2010; v0_source=zhang_table1; Type_of_dif_as_printed=SEBD (Boltzmann-Matano); C_range_as_printed=70; Type_of_exp_as_printed=diffusion couple; Analytical_as_printed=EMP; Apparatus_as_printed=PCA; Capsule_as_printed=graphite; pres_medium_as_printed=NaCl-pyrex; R unstated in spreadsheet; compiler gas_constant_used_j_mol_k=8.314,supplement,"Holycross, M.",2026-08-31,draft,Baker1990CMP 104; 407,Baker,1990,,Contributions to Mineralogy and Petrology,104,407,,"Zhang 2010 Table 1 xls, Entry# ; Run# D-51"
