Repository: holycrossm/diffusion-coefficients

# Experimental diffusion coefficients (minerals and silicate melts)

**Pre-release / not published.** Schema v1.0.0. This folder is a GitHub-ready living table: canonical data is CSV, new rows arrive by pull request, and a static page searches the file in the browser. Nothing here is a citable compilation of record.

This is a QA build of 4630 experimental rows (minerals and silicate melts). Most numbers are staged from the 2010 RiMG 72 tables. Do not treat the repo as published, complete, or peer-reviewed.

File: site/data/diffusion_coefficients.csv (part 103 of 136)
DDB003640,1.0.0,isothermal_d,,Si,,,,chemical,effective_binary,unspecified,melt,Dacite2-rhyolite4,,,,melt_rhyolite,,,false,false,dacite2-rhyolite4; SiO2=69.94;TiO2=0.335;Al2O3=15.48;FeOt=2.85;MnO=0.03;MgO=0.875;CaO=2.875;Na2O=4.49;K2O=2.72;P2O5=0,wt_pct_oxide,69.94,0.335,15.48,,2.85,,,0.03,0.875,2.875,4.49,2.72,0,,,,,anhydrous_total=99.895,,,,,,,1673.15,1673.15,1673.15,1673.15,K,1000000000,1000000000,1000000000,1000,MPa,,,,,piston_cylinder,7200,,,,,,,,,,,,,,,,,,2.5e-13,-12.6020599913,,,2.5e-13,m2/s,,,,EPMA,diffusion_couple,EMP,true,,true,false,use_with_caution,,wrong B-M eq is used to obtain D,provenance=compilation_2010; v0_source=zhang_table1; Type_of_dif_as_printed=SEBD (Boltzmann-Matano); C_range_as_printed=70; Type_of_exp_as_printed=diffusion couple; Analytical_as_printed=EMP; Apparatus_as_printed=PCA; Capsule_as_printed=graphite; pres_medium_as_printed=NaCl-pyrex; R unstated in spreadsheet; compiler gas_constant_used_j_mol_k=8.314,supplement,"Holycross, M.",2026-08-31,draft,Baker1990CMP 104; 407,Baker,1990,,Contributions to Mineralogy and Petrology,104,407,,"Zhang 2010 Table 1 xls, Entry# ; Run# D-60"
DDB003641,1.0.0,isothermal_d,,Si,,,,chemical,effective_binary,unspecified,melt,Dacite2-rhyolite4,,,,melt_rhyolite,,,false,false,dacite2-rhyolite4; SiO2=69.94;TiO2=0.335;Al2O3=15.48;FeOt=2.85;MnO=0.03;MgO=0.875;CaO=2.875;Na2O=4.49;K2O=2.72;P2O5=0,wt_pct_oxide,69.94,0.335,15.48,,2.85,,,0.03,0.875,2.875,4.49,2.72,0,,,,,anhydrous_total=99.895,,,,,,,1673.15,1673.15,1673.15,1673.15,K,1000000000,1000000000,1000000000,1000,MPa,,,,,piston_cylinder,85200,,,,,,,,,,,,,,,,,,2.6e-13,-12.585026652,,,2.6e-13,m2/s,,,,EPMA,diffusion_couple,EMP,true,,true,false,use_with_caution,,wrong B-M eq is used to obtain D,provenance=compilation_2010; v0_source=zhang_table1; Type_of_dif_as_printed=SEBD (Boltzmann-Matano); C_range_as_printed=70; Type_of_exp_as_printed=diffusion couple; Analytical_as_printed=EMP; Apparatus_as_printed=PCA; Capsule_as_printed=graphite; pres_medium_as_printed=NaCl-pyrex; R unstated in spreadsheet; compiler gas_constant_used_j_mol_k=8.314,supplement,"Holycross, M.",2026-08-31,draft,Baker1990CMP 104; 407,Baker,1990,,Contributions to Mineralogy and Petrology,104,407,,"Zhang 2010 Table 1 xls, Entry# ; Run# D-104"
DDB003642,1.0.0,isothermal_d,,Si,,,,chemical,effective_binary,unspecified,melt,Dacite2-rhyolite4,,,,melt_rhyolite,,,false,false,dacite2-rhyolite4; SiO2=69.94;TiO2=0.335;Al2O3=15.48;FeOt=2.85;MnO=0.03;MgO=0.875;CaO=2.875;Na2O=4.49;K2O=2.72;P2O5=0,wt_pct_oxide,69.94,0.335,15.48,,2.85,,,0.03,0.875,2.875,4.49,2.72,0,,,,,anhydrous_total=99.895,,,,,,,1673.15,1673.15,1673.15,1673.15,K,1000000000,1000000000,1000000000,1000,MPa,,,,,piston_cylinder,85200,,,,,,,,,,,,,,,,,,8.4e-14,-13.0757207139,,,8.4e-14,m2/s,,,,EPMA,other,EMP,true,,true,false,use_with_caution,,wrong B-M eq is used to obtain D,provenance=compilation_2010; v0_source=zhang_table1; Type_of_dif_as_printed=SEBD (Boltzmann-Matano); C_range_as_printed=70; Type_of_exp_as_printed=diffusion; Analytical_as_printed=EMP; Apparatus_as_printed=PCA; Capsule_as_printed=graphite; pres_medium_as_printed=NaCl-pyrex; R unstated in spreadsheet; compiler gas_constant_used_j_mol_k=8.314,supplement,"Holycross, M.",2026-08-31,draft,Baker1990CMP 104; 407,Baker,1990,,Contributions to Mineralogy and Petrology,104,407,,"Zhang 2010 Table 1 xls, Entry# ; Run# D-103"
DDB003643,1.0.0,isothermal_d,,Si,,,,chemical,effective_binary,unspecified,melt,Dacite2-rhyolite4,,,,melt_rhyolite,,,false,false,dacite2-rhyolite4; SiO2=69.94;TiO2=0.335;Al2O3=15.48;FeOt=2.85;MnO=0.03;MgO=0.875;CaO=2.875;Na2O=4.49;K2O=2.72;P2O5=0,wt_pct_oxide,69.94,0.335,15.48,,2.85,,,0.03,0.875,2.875,4.49,2.72,0,,,,,anhydrous_total=99.895,,,,,,,1673.15,1673.15,1673.15,1673.15,K,1000000000,1000000000,1000000000,1000,MPa,,,,,piston_cylinder,79200,,,,,,,,,,,,,,,,,,8.8e-13,-12.0555173278,,,8.8e-13,m2/s,,,,EPMA,diffusion_couple,EMP,true,,true,false,use_with_caution,,wrong B-M eq is used to obtain D,provenance=compilation_2010; v0_source=zhang_table1; Type_of_dif_as_printed=SEBD (Boltzmann-Matano); C_range_as_printed=70; Type_of_exp_as_printed=diffusion couple; Analytical_as_printed=EMP; Apparatus_as_printed=PCA; Capsule_as_printed=graphite; pres_medium_as_printed=NaCl-pyrex; R unstated in spreadsheet; compiler gas_constant_used_j_mol_k=8.314,supplement,"Holycross, M.",2026-08-31,draft,Baker1990CMP 104; 407,Baker,1990,,Contributions to Mineralogy and Petrology,104,407,,"Zhang 2010 Table 1 xls, Entry# ; Run# D-96"
DDB003644,1.0.0,isothermal_d,,Si,,,,chemical,effective_binary,unspecified,melt,Dacite2-rhyolite4,,,,melt_rhyolite,,,false,false,dacite2-rhyolite4; SiO2=69.94;TiO2=0.335;Al2O3=15.48;FeOt=2.85;MnO=0.03;MgO=0.875;CaO=2.875;Na2O=4.49;K2O=2.72;P2O5=0,wt_pct_oxide,69.94,0.335,15.48,,2.85,,,0.03,0.875,2.875,4.49,2.72,0,,,,,anhydrous_total=99.895,,,,,,,1773.15,1773.15,1773.15,1773.15,K,1000000000,1000000000,1000000000,1000,MPa,,,,,piston_cylinder,14400,,,,,,,,,,,,,,,,,,1.2e-13,-12.920818754,,,1.2e-13,m2/s,,,,EPMA,diffusion_couple,EMP,true,,true,false,use_with_caution,,wrong B-M eq is used to obtain D,provenance=compilation_2010; v0_source=zhang_table1; Type_of_dif_as_printed=SEBD (Boltzmann-Matano); C_range_as_printed=70; Type_of_exp_as_printed=diffusion couple; Analytical_as_printed=EMP; Apparatus_as_printed=PCA; Capsule_as_printed=graphite; pres_medium_as_printed=NaCl-pyrex; R unstated in spreadsheet; compiler gas_constant_used_j_mol_k=8.314,supplement,"Holycross, M.",2026-08-31,draft,Baker1990CMP 104; 407,Baker,1990,,Contributions to Mineralogy and Petrology,104,407,,"Zhang 2010 Table 1 xls, Entry# ; Run# D-39"
DDB003645,1.0.0,isothermal_d,,Si,,,,chemical,effective_binary,unspecified,melt,Dacite2-rhyolite4,,,,melt_rhyolite,,,false,false,dacite2-rhyolite4; SiO2=69.94;TiO2=0.335;Al2O3=15.48;FeOt=2.85;MnO=0.03;MgO=0.875;CaO=2.875;Na2O=4.49;K2O=2.72;P2O5=0,wt_pct_oxide,69.94,0.335,15.48,,2.85,,,0.03,0.875,2.875,4.49,2.72,0,,,,,anhydrous_total=99.895,,,,,,,1773.15,1773.15,1773.15,1773.15,K,1000000000,1000000000,1000000000,1000,MPa,,,,,piston_cylinder,14400,,,,,,,,,,,,,,,,,,1.1e-12,-11.9586073148,,,1.1e-12,m2/s,,,,EPMA,diffusion_couple,EMP,true,,true,false,use_with_caution,,wrong B-M eq is used to obtain D,provenance=compilation_2010; v0_source=zhang_table1; Type_of_dif_as_printed=SEBD (Boltzmann-Matano); C_range_as_printed=70; Type_of_exp_as_printed=diffusion couple; Analytical_as_printed=EMP; Apparatus_as_printed=PCA; Capsule_as_printed=graphite; pres_medium_as_printed=NaCl-pyrex; R unstated in spreadsheet; compiler gas_constant_used_j_mol_k=8.314,supplement,"Holycross, M.",2026-08-31,draft,Baker1990CMP 104; 407,Baker,1990,,Contributions to Mineralogy and Petrology,104,407,,"Zhang 2010 Table 1 xls, Entry# ; Run# D-98"
DDB003646,1.0.0,isothermal_d,,Si,,,,chemical,effective_binary,unspecified,melt,Dacite2-rhyolite4,,,,melt_rhyolite,,,false,false,dacite2-rhyolite4; SiO2=69.94;TiO2=0.335;Al2O3=15.48;FeOt=2.85;MnO=0.03;MgO=0.875;CaO=2.875;Na2O=4.49;K2O=2.72;P2O5=0,wt_pct_oxide,69.94,0.335,15.48,,2.85,,,0.03,0.875,2.875,4.49,2.72,0,,,,,anhydrous_total=99.895,,,,,,,1873.15,1873.15,1873.15,1873.15,K,1000000000,1000000000,1000000000,1000,MPa,,,,,piston_cylinder,7260,,,,,,,,,,,,,,,,,,7.3e-13,-12.1366771399,,,7.3e-13,m2/s,,,,EPMA,diffusion_couple,EMP,true,,true,false,use_with_caution,,wrong B-M eq is used to obtain D,provenance=compilation_2010; v0_source=zhang_table1; Type_of_dif_as_printed=SEBD (Boltzmann-Matano); C_range_as_printed=70; Type_of_exp_as_printed=diffusion couple; Analytical_as_printed=EMP; Apparatus_as_printed=PCA; Capsule_as_printed=graphite; pres_medium_as_printed=NaCl-pyrex; R unstated in spreadsheet; compiler gas_constant_used_j_mol_k=8.314,supplement,"Holycross, M.",2026-08-31,draft,Baker1990CMP 104; 407,Baker,1990,,Contributions to Mineralogy and Petrology,104,407,,"Zhang 2010 Table 1 xls, Entry# ; Run# D-58"
DDB003647,1.0.0,isothermal_d,,Si,,,,chemical,effective_binary,unspecified,melt,Dacite2-rhyolite4,,,,melt_rhyolite,,,false,false,dacite2-rhyolite4; SiO2=69.94;TiO2=0.335;Al2O3=15.48;FeOt=2.85;MnO=0.03;MgO=0.875;CaO=2.875;Na2O=4.49;K2O=2.72;P2O5=0,wt_pct_oxide,69.94,0.335,15.48,,2.85,,,0.03,0.875,2.875,4.49,2.72,0,,,,,anhydrous_total=99.895,,,,,,,1873.15,1873.15,1873.15,1873.15,K,1000000000,1000000000,1000000000,1000,MPa,,,,,piston_cylinder,7200,,,,,,,,,,,,,,,,,,2.8e-12,-11.5528419687,,,2.8e-12,m2/s,,,,EPMA,diffusion_couple,EMP,true,,true,false,use_with_caution,,wrong B-M eq is used to obtain D,provenance=compilation_2010; v0_source=zhang_table1; Type_of_dif_as_printed=SEBD (Boltzmann-Matano); C_range_as_printed=70; Type_of_exp_as_printed=diffusion couple; Analytical_as_printed=EMP; Apparatus_as_printed=PCA; Capsule_as_printed=graphite; pres_medium_as_printed=NaCl-pyrex; R unstated in spreadsheet; compiler gas_constant_used_j_mol_k=8.314,supplement,"Holycross, M.",2026-08-31,draft,Baker1990CMP 104; 407,Baker,1990,,Contributions to Mineralogy and Petrology,104,407,,"Zhang 2010 Table 1 xls, Entry# ; Run# D-100"
DDB003648,1.0.0,isothermal_d,,Y,,,,chemical,effective_binary,unspecified,melt,Dacite2-rhyolite4,,,,melt_rhyolite,,,false,false,dacite2-rhyolite4; SiO2=65;TiO2=0.507861586314152;Al2O3=17.1164230171073;FeOt=4.43264385692068;MnO=0.00695178849144635;MgO=1.49346034214619;CaO=4.69196734059098;Na2O=4.62828926905132;K2O=2.10600311041991;P2O5=0,wt_pct_oxide,65,0.507861586314152,17.1164230171073,,4.43264385692068,,,0.00695178849144635,1.49346034214619,4.69196734059098,4.62828926905132,2.10600311041991,0,,,,,anhydrous_total=99.895,,,,,,,1573.15,1573.15,1573.15,1573.15,K,1000000000,1000000000,1000000000,1000,MPa,,,,,piston_cylinder,79200,,,,,,,,,,,,,,,,,,6.2e-14,-13.2076083105,,,6.2e-14,m2/s,,,,other,diffusion_couple,synchrotron,true,,,false,use_with_caution,,wrong B-M eq is used to obtain D,provenance=compilation_2010; v0_source=zhang_table1; Type_of_dif_as_printed=SEBD; Type_of_exp_as_printed=diffusion couple; Analytical_as_printed=synchrotron; Apparatus_as_printed=PCA; Capsule_as_printed=graphite; pres_medium_as_printed=NaCl-pyrex; R unstated in spreadsheet; compiler gas_constant_used_j_mol_k=8.314,supplement,"Holycross, M.",2026-08-31,draft,Baker1990CMP 104; 407,Baker,1990,,Contributions to Mineralogy and Petrology,104,407,,"Zhang 2010 Table 1 xls, Entry# ; Run# D-34"
DDB003649,1.0.0,isothermal_d,,Y,,,,chemical,effective_binary,unspecified,melt,Dacite2-rhyolite4,,,,melt_rhyolite,,,false,false,dacite2-rhyolite4; SiO2=69.94;TiO2=0.335;Al2O3=15.48;FeOt=2.85;MnO=0.03;MgO=0.875;CaO=2.875;Na2O=4.49;K2O=2.72;P2O5=0,wt_pct_oxide,69.94,0.335,15.48,,2.85,,,0.03,0.875,2.875,4.49,2.72,0,,,,,anhydrous_total=99.895,,,,,,,1573.15,1573.15,1573.15,1573.15,K,1000000000,1000000000,1000000000,1000,MPa,,,,,piston_cylinder,79200,,,,,,,,,,,,,,,,,,7.4e-14,-13.1307682803,,,7.4e-14,m2/s,,,,other,diffusion_couple,synchrotron,true,,,false,use_with_caution,,wrong B-M eq is used to obtain D,provenance=compilation_2010; v0_source=zhang_table1; Type_of_dif_as_printed=SEBD; Type_of_exp_as_printed=diffusion couple; Analytical_as_printed=synchrotron; Apparatus_as_printed=PCA; Capsule_as_printed=graphite; pres_medium_as_printed=NaCl-pyrex; R unstated in spreadsheet; compiler gas_constant_used_j_mol_k=8.314,supplement,"Holycross, M.",2026-08-31,draft,Baker1990CMP 104; 407,Baker,1990,,Contributions to Mineralogy and Petrology,104,407,,"Zhang 2010 Table 1 xls, Entry# ; Run# D-34"
DDB003650,1.0.0,isothermal_d,,Y,,,,chemical,effective_binary,unspecified,melt,Dacite2-rhyolite4,,,,melt_rhyolite,,,false,false,dacite2-rhyolite4; SiO2=75;TiO2=0.15793934681182;Al2O3=13.8038258164852;FeOt=1.22891135303266;MnO=0.0536080870917574;MgO=0.241516329704511;CaO=1.01389580093313;Na2O=4.34835147744946;K2O=4.36105754276827;P2O5=0,wt_pct_oxide,75,0.15793934681182,13.8038258164852,,1.22891135303266,,,0.0536080870917574,0.241516329704511,1.01389580093313,4.34835147744946,4.36105754276827,0,,,,,anhydrous_total=99.895,,,,,,,1573.15,1573.15,1573.15,1573.15,K,1000000000,1000000000,1000000000,1000,MPa,,,,,piston_cylinder,79200,,,,,,,,,,,,,,,,,,4e-14,-13.3979400087,,,4e-14,m2/s,,,,other,diffusion_couple,synchrotron,true,,,false,use_with_caution,,wrong B-M eq is used to obtain D,provenance=compilation_2010; v0_source=zhang_table1; Type_of_dif_as_printed=SEBD; Type_of_exp_as_printed=diffusion couple; Analytical_as_printed=synchrotron; Apparatus_as_printed=PCA; Capsule_as_printed=graphite; pres_medium_as_printed=NaCl-pyrex; R unstated in spreadsheet; compiler gas_constant_used_j_mol_k=8.314,supplement,"Holycross, M.",2026-08-31,draft,Baker1990CMP 104; 407,Baker,1990,,Contributions to Mineralogy and Petrology,104,407,,"Zhang 2010 Table 1 xls, Entry# ; Run# D-34"
DDB003651,1.0.0,isothermal_d,,Y,,,,chemical,effective_binary,unspecified,melt,Dacite2-rhyolite4,,,,melt_rhyolite,,,false,false,dacite2-rhyolite4; SiO2=65;TiO2=0.507861586314152;Al2O3=17.1164230171073;FeOt=4.43264385692068;MnO=0.00695178849144635;MgO=1.49346034214619;CaO=4.69196734059098;Na2O=4.62828926905132;K2O=2.10600311041991;P2O5=0,wt_pct_oxide,65,0.507861586314152,17.1164230171073,,4.43264385692068,,,0.00695178849144635,1.49346034214619,4.69196734059098,4.62828926905132,2.10600311041991,0,,,,,anhydrous_total=99.895,,,,,,,1773.15,1773.15,1773.15,1773.15,K,1000000000,1000000000,1000000000,1000,MPa,,,,,piston_cylinder,14400,,,,,,,,,,,,,,,,,,4.3e-12,-11.3665315444,,,4.3e-12,m2/s,,,,other,diffusion_couple,synchrotron,true,,,false,use_with_caution,,wrong B-M eq is used to obtain D,provenance=compilation_2010; v0_source=zhang_table1; Type_of_dif_as_printed=SEBD; Type_of_exp_as_printed=diffusion couple; Analytical_as_printed=synchrotron; Apparatus_as_printed=PCA; Capsule_as_printed=graphite; pres_medium_as_printed=NaCl-pyrex; R unstated in spreadsheet; compiler gas_constant_used_j_mol_k=8.314,supplement,"Holycross, M.",2026-08-31,draft,Baker1990CMP 104; 407,Baker,1990,,Contributions to Mineralogy and Petrology,104,407,,"Zhang 2010 Table 1 xls, Entry# ; Run# D-39"
DDB003652,1.0.0,isothermal_d,,Y,,,,chemical,effective_binary,unspecified,melt,Dacite2-rhyolite4,,,,melt_rhyolite,,,false,false,dacite2-rhyolite4; SiO2=69.94;TiO2=0.335;Al2O3=15.48;FeOt=2.85;MnO=0.03;MgO=0.875;CaO=2.875;Na2O=4.49;K2O=2.72;P2O5=0,wt_pct_oxide,69.94,0.335,15.48,,2.85,,,0.03,0.875,2.875,4.49,2.72,0,,,,,anhydrous_total=99.895,,,,,,,1773.15,1773.15,1773.15,1773.15,K,1000000000,1000000000,1000000000,1000,MPa,,,,,piston_cylinder,14400,,,,,,,,,,,,,,,,,,2.7e-12,-11.5686362358,,,2.7e-12,m2/s,,,,other,diffusion_couple,synchrotron,true,,,false,use_with_caution,,wrong B-M eq is used to obtain D,provenance=compilation_2010; v0_source=zhang_table1; Type_of_dif_as_printed=SEBD; Type_of_exp_as_printed=diffusion couple; Analytical_as_printed=synchrotron; Apparatus_as_printed=PCA; Capsule_as_printed=graphite; pres_medium_as_printed=NaCl-pyrex; R unstated in spreadsheet; compiler gas_constant_used_j_mol_k=8.314,supplement,"Holycross, M.",2026-08-31,draft,Baker1990CMP 104; 407,Baker,1990,,Contributions to Mineralogy and Petrology,104,407,,"Zhang 2010 Table 1 xls, Entry# ; Run# D-39"
DDB003653,1.0.0,isothermal_d,,Y,,,,chemical,effective_binary,unspecified,melt,Dacite2-rhyolite4,,,,melt_rhyolite,,,false,false,dacite2-rhyolite4; SiO2=75;TiO2=0.15793934681182;Al2O3=13.8038258164852;FeOt=1.22891135303266;MnO=0.0536080870917574;MgO=0.241516329704511;CaO=1.01389580093313;Na2O=4.34835147744946;K2O=4.36105754276827;P2O5=0,wt_pct_oxide,75,0.15793934681182,13.8038258164852,,1.22891135303266,,,0.0536080870917574,0.241516329704511,1.01389580093313,4.34835147744946,4.36105754276827,0,,,,,anhydrous_total=99.895,,,,,,,1773.15,1773.15,1773.15,1773.15,K,1000000000,1000000000,1000000000,1000,MPa,,,,,piston_cylinder,14400,,,,,,,,,,,,,,,,,,3.8e-12,-11.4202164034,,,3.8e-12,m2/s,,,,other,diffusion_couple,synchrotron,true,,,false,use_with_caution,,wrong B-M eq is used to obtain D,provenance=compilation_2010; v0_source=zhang_table1; Type_of_dif_as_printed=SEBD; Type_of_exp_as_printed=diffusion couple; Analytical_as_printed=synchrotron; Apparatus_as_printed=PCA; Capsule_as_printed=graphite; pres_medium_as_printed=NaCl-pyrex; R unstated in spreadsheet; compiler gas_constant_used_j_mol_k=8.314,supplement,"Holycross, M.",2026-08-31,draft,Baker1990CMP 104; 407,Baker,1990,,Contributions to Mineralogy and Petrology,104,407,,"Zhang 2010 Table 1 xls, Entry# ; Run# D-39"
DDB003654,1.0.0,isothermal_d,,Zr,,,,chemical,effective_binary,unspecified,melt,Dacite2-rhyolite4,,,,melt_rhyolite,,,false,false,dacite2-rhyolite4; SiO2=65;TiO2=0.507861586314152;Al2O3=17.1164230171073;FeOt=4.43264385692068;MnO=0.00695178849144635;MgO=1.49346034214619;CaO=4.69196734059098;Na2O=4.62828926905132;K2O=2.10600311041991;P2O5=0,wt_pct_oxide,65,0.507861586314152,17.1164230171073,,4.43264385692068,,,0.00695178849144635,1.49346034214619,4.69196734059098,4.62828926905132,2.10600311041991,0,,,,,anhydrous_total=99.895,,,,,,,1573.15,1573.15,1573.15,1573.15,K,1000000000,1000000000,1000000000,1000,MPa,,,,,piston_cylinder,79200,,,,,,,,,,,,,,,,,,1.3e-13,-12.8860566477,,,1.3e-13,m2/s,,,,other,diffusion_couple,synchrotron,true,,,false,use_with_caution,,wrong B-M eq is used to obtain D,provenance=compilation_2010; v0_source=zhang_table1; Type_of_dif_as_printed=SEBD; Type_of_exp_as_printed=diffusion couple; Analytical_as_printed=synchrotron; Apparatus_as_printed=PCA; Capsule_as_printed=graphite; pres_medium_as_printed=NaCl-pyrex; R unstated in spreadsheet; compiler gas_constant_used_j_mol_k=8.314,supplement,"Holycross, M.",2026-08-31,draft,Baker1990CMP 104; 407,Baker,1990,,Contributions to Mineralogy and Petrology,104,407,,"Zhang 2010 Table 1 xls, Entry# ; Run# D-34"
DDB003655,1.0.0,isothermal_d,,Zr,,,,chemical,effective_binary,unspecified,melt,Dacite2-rhyolite4,,,,melt_rhyolite,,,false,false,dacite2-rhyolite4; SiO2=69.94;TiO2=0.335;Al2O3=15.48;FeOt=2.85;MnO=0.03;MgO=0.875;CaO=2.875;Na2O=4.49;K2O=2.72;P2O5=0,wt_pct_oxide,69.94,0.335,15.48,,2.85,,,0.03,0.875,2.875,4.49,2.72,0,,,,,anhydrous_total=99.895,,,,,,,1573.15,1573.15,1573.15,1573.15,K,1000000000,1000000000,1000000000,1000,MPa,,,,,piston_cylinder,79200,,,,,,,,,,,,,,,,,,9.3e-14,-13.0315170514,,,9.3e-14,m2/s,,,,other,diffusion_couple,synchrotron,true,,,false,use_with_caution,,wrong B-M eq is used to obtain D,provenance=compilation_2010; v0_source=zhang_table1; Type_of_dif_as_printed=SEBD; Type_of_exp_as_printed=diffusion couple; Analytical_as_printed=synchrotron; Apparatus_as_printed=PCA; Capsule_as_printed=graphite; pres_medium_as_printed=NaCl-pyrex; R unstated in spreadsheet; compiler gas_constant_used_j_mol_k=8.314,supplement,"Holycross, M.",2026-08-31,draft,Baker1990CMP 104; 407,Baker,1990,,Contributions to Mineralogy and Petrology,104,407,,"Zhang 2010 Table 1 xls, Entry# ; Run# D-34"
DDB003656,1.0.0,isothermal_d,,Zr,,,,chemical,effective_binary,unspecified,melt,Dacite2-rhyolite4,,,,melt_rhyolite,,,false,false,dacite2-rhyolite4; SiO2=75;TiO2=0.15793934681182;Al2O3=13.8038258164852;FeOt=1.22891135303266;MnO=0.0536080870917574;MgO=0.241516329704511;CaO=1.01389580093313;Na2O=4.34835147744946;K2O=4.36105754276827;P2O5=0,wt_pct_oxide,75,0.15793934681182,13.8038258164852,,1.22891135303266,,,0.0536080870917574,0.241516329704511,1.01389580093313,4.34835147744946,4.36105754276827,0,,,,,anhydrous_total=99.895,,,,,,,1573.15,1573.15,1573.15,1573.15,K,1000000000,1000000000,1000000000,1000,MPa,,,,,piston_cylinder,79200,,,,,,,,,,,,,,,,,,5.6e-14,-13.251811973,,,5.6e-14,m2/s,,,,other,diffusion_couple,synchrotron,true,,,false,use_with_caution,,wrong B-M eq is used to obtain D,provenance=compilation_2010; v0_source=zhang_table1; Type_of_dif_as_printed=SEBD; Type_of_exp_as_printed=diffusion couple; Analytical_as_printed=synchrotron; Apparatus_as_printed=PCA; Capsule_as_printed=graphite; pres_medium_as_printed=NaCl-pyrex; R unstated in spreadsheet; compiler gas_constant_used_j_mol_k=8.314,supplement,"Holycross, M.",2026-08-31,draft,Baker1990CMP 104; 407,Baker,1990,,Contributions to Mineralogy and Petrology,104,407,,"Zhang 2010 Table 1 xls, Entry# ; Run# D-34"
DDB003657,1.0.0,isothermal_d,,Zr,,,,chemical,effective_binary,unspecified,melt,Dacite2-rhyolite4,,,,melt_rhyolite,,,false,false,dacite2-rhyolite4; SiO2=65;TiO2=0.507861586314152;Al2O3=17.1164230171073;FeOt=4.43264385692068;MnO=0.00695178849144635;MgO=1.49346034214619;CaO=4.69196734059098;Na2O=4.62828926905132;K2O=2.10600311041991;P2O5=0,wt_pct_oxide,65,0.507861586314152,17.1164230171073,,4.43264385692068,,,0.00695178849144635,1.49346034214619,4.69196734059098,4.62828926905132,2.10600311041991,0,,,,,anhydrous_total=99.895,,,,,,,1773.15,1773.15,1773.15,1773.15,K,1000000000,1000000000,1000000000,1000,MPa,,,,,piston_cylinder,14400,,,,,,,,,,,,,,,,,,2.4e-12,-11.6197887583,,,2.4e-12,m2/s,,,,other,diffusion_couple,synchrotron,true,,,false,use_with_caution,,wrong B-M eq is used to obtain D,provenance=compilation_2010; v0_source=zhang_table1; Type_of_dif_as_printed=SEBD; Type_of_exp_as_printed=diffusion couple; Analytical_as_printed=synchrotron; Apparatus_as_printed=PCA; Capsule_as_printed=graphite; pres_medium_as_printed=NaCl-pyrex; R unstated in spreadsheet; compiler gas_constant_used_j_mol_k=8.314,supplement,"Holycross, M.",2026-08-31,draft,Baker1990CMP 104; 407,Baker,1990,,Contributions to Mineralogy and Petrology,104,407,,"Zhang 2010 Table 1 xls, Entry# ; Run# D-39"
DDB003658,1.0.0,isothermal_d,,Zr,,,,chemical,effective_binary,unspecified,melt,Dacite2-rhyolite4,,,,melt_rhyolite,,,false,false,dacite2-rhyolite4; SiO2=69.94;TiO2=0.335;Al2O3=15.48;FeOt=2.85;MnO=0.03;MgO=0.875;CaO=2.875;Na2O=4.49;K2O=2.72;P2O5=0,wt_pct_oxide,69.94,0.335,15.48,,2.85,,,0.03,0.875,2.875,4.49,2.72,0,,,,,anhydrous_total=99.895,,,,,,,1773.15,1773.15,1773.15,1773.15,K,1000000000,1000000000,1000000000,1000,MPa,,,,,piston_cylinder,14400,,,,,,,,,,,,,,,,,,1.8e-12,-11.7447274949,,,1.8e-12,m2/s,,,,other,diffusion_couple,synchrotron,true,,,false,use_with_caution,,wrong B-M eq is used to obtain D,provenance=compilation_2010; v0_source=zhang_table1; Type_of_dif_as_printed=SEBD; Type_of_exp_as_printed=diffusion couple; Analytical_as_printed=synchrotron; Apparatus_as_printed=PCA; Capsule_as_printed=graphite; pres_medium_as_printed=NaCl-pyrex; R unstated in spreadsheet; compiler gas_constant_used_j_mol_k=8.314,supplement,"Holycross, M.",2026-08-31,draft,Baker1990CMP 104; 407,Baker,1990,,Contributions to Mineralogy and Petrology,104,407,,"Zhang 2010 Table 1 xls, Entry# ; Run# D-39"
DDB003659,1.0.0,isothermal_d,,Zr,,,,chemical,effective_binary,unspecified,melt,Dacite2-rhyolite4,,,,melt_rhyolite,,,false,false,dacite2-rhyolite4; SiO2=75;TiO2=0.15793934681182;Al2O3=13.8038258164852;FeOt=1.22891135303266;MnO=0.0536080870917574;MgO=0.241516329704511;CaO=1.01389580093313;Na2O=4.34835147744946;K2O=4.36105754276827;P2O5=0,wt_pct_oxide,75,0.15793934681182,13.8038258164852,,1.22891135303266,,,0.0536080870917574,0.241516329704511,1.01389580093313,4.34835147744946,4.36105754276827,0,,,,,anhydrous_total=99.895,,,,,,,1773.15,1773.15,1773.15,1773.15,K,1000000000,1000000000,1000000000,1000,MPa,,,,,piston_cylinder,14400,,,,,,,,,,,,,,,,,,2.4e-12,-11.6197887583,,,2.4e-12,m2/s,,,,other,diffusion_couple,synchrotron,true,,,false,use_with_caution,,wrong B-M eq is used to obtain D,provenance=compilation_2010; v0_source=zhang_table1; Type_of_dif_as_printed=SEBD; Type_of_exp_as_printed=diffusion couple; Analytical_as_printed=synchrotron; Apparatus_as_printed=PCA; Capsule_as_printed=graphite; pres_medium_as_printed=NaCl-pyrex; R unstated in spreadsheet; compiler gas_constant_used_j_mol_k=8.314,supplement,"Holycross, M.",2026-08-31,draft,Baker1990CMP 104; 407,Baker,1990,,Contributions to Mineralogy and Petrology,104,407,,"Zhang 2010 Table 1 xls, Entry# ; Run# D-39"
DDB003660,1.0.0,isothermal_d,,Nb,,,,chemical,effective_binary,unspecified,melt,Dacite2-rhyolite4,,,,melt_rhyolite,,,false,false,dacite2-rhyolite4; SiO2=65;TiO2=0.507861586314152;Al2O3=17.1164230171073;FeOt=4.43264385692068;MnO=0.00695178849144635;MgO=1.49346034214619;CaO=4.69196734059098;Na2O=4.62828926905132;K2O=2.10600311041991;P2O5=0,wt_pct_oxide,65,0.507861586314152,17.1164230171073,,4.43264385692068,,,0.00695178849144635,1.49346034214619,4.69196734059098,4.62828926905132,2.10600311041991,0,,,,,anhydrous_total=99.895,,,,,,,1573.15,1573.15,1573.15,1573.15,K,1000000000,1000000000,1000000000,1000,MPa,,,,,piston_cylinder,79200,,,,,,,,,,,,,,,,,,7.7e-14,-13.1135092748,,,7.7e-14,m2/s,,,,other,diffusion_couple,synchrotron,true,,,false,use_with_caution,,wrong B-M eq is used to obtain D,provenance=compilation_2010; v0_source=zhang_table1; Type_of_dif_as_printed=SEBD (Boltzmann-Matano); Type_of_exp_as_printed=diffusion couple; Analytical_as_printed=synchrotron; Apparatus_as_printed=PCA; Capsule_as_printed=graphite; pres_medium_as_printed=NaCl-pyrex; R unstated in spreadsheet; compiler gas_constant_used_j_mol_k=8.314,supplement,"Holycross, M.",2026-08-31,draft,Baker1990CMP 104; 407,Baker,1990,,Contributions to Mineralogy and Petrology,104,407,,"Zhang 2010 Table 1 xls, Entry# ; Run# D-34"
DDB003661,1.0.0,isothermal_d,,Nb,,,,chemical,effective_binary,unspecified,melt,Dacite2-rhyolite4,,,,melt_rhyolite,,,false,false,dacite2-rhyolite4; SiO2=69.94;TiO2=0.335;Al2O3=15.48;FeOt=2.85;MnO=0.03;MgO=0.875;CaO=2.875;Na2O=4.49;K2O=2.72;P2O5=0,wt_pct_oxide,69.94,0.335,15.48,,2.85,,,0.03,0.875,2.875,4.49,2.72,0,,,,,anhydrous_total=99.895,,,,,,,1573.15,1573.15,1573.15,1573.15,K,1000000000,1000000000,1000000000,1000,MPa,,,,,piston_cylinder,79200,,,,,,,,,,,,,,,,,,9.8e-14,-13.0087739243,,,9.8e-14,m2/s,,,,other,diffusion_couple,synchrotron,true,,,false,use_with_caution,,wrong B-M eq is used to obtain D,provenance=compilation_2010; v0_source=zhang_table1; Type_of_dif_as_printed=SEBD (Boltzmann-Matano); Type_of_exp_as_printed=diffusion couple; Analytical_as_printed=synchrotron; Apparatus_as_printed=PCA; Capsule_as_printed=graphite; pres_medium_as_printed=NaCl-pyrex; R unstated in spreadsheet; compiler gas_constant_used_j_mol_k=8.314,supplement,"Holycross, M.",2026-08-31,draft,Baker1990CMP 104; 407,Baker,1990,,Contributions to Mineralogy and Petrology,104,407,,"Zhang 2010 Table 1 xls, Entry# ; Run# D-34"
DDB003662,1.0.0,isothermal_d,,Nb,,,,chemical,effective_binary,unspecified,melt,Dacite2-rhyolite4,,,,melt_rhyolite,,,false,false,dacite2-rhyolite4; SiO2=75;TiO2=0.15793934681182;Al2O3=13.8038258164852;FeOt=1.22891135303266;MnO=0.0536080870917574;MgO=0.241516329704511;CaO=1.01389580093313;Na2O=4.34835147744946;K2O=4.36105754276827;P2O5=0,wt_pct_oxide,75,0.15793934681182,13.8038258164852,,1.22891135303266,,,0.0536080870917574,0.241516329704511,1.01389580093313,4.34835147744946,4.36105754276827,0,,,,,anhydrous_total=100.209105754277,,,,,,,1573.15,1573.15,1573.15,1573.15,K,1000000000,1000000000,1000000000,1000,MPa,,,,,piston_cylinder,79200,,,,,,,,,,,,,,,,,,7.8e-14,-13.1079053973,,,7.8e-14,m2/s,,,,other,diffusion_couple,synchrotron,true,,,false,use_with_caution,,wrong B-M eq is used to obtain D,provenance=compilation_2010; v0_source=zhang_table1; Type_of_dif_as_printed=SEBD (Boltzmann-Matano); Type_of_exp_as_printed=diffusion couple; Analytical_as_printed=synchrotron; Apparatus_as_printed=PCA; Capsule_as_printed=graphite; pres_medium_as_printed=NaCl-pyrex; R unstated in spreadsheet; compiler gas_constant_used_j_mol_k=8.314,supplement,"Holycross, M.",2026-08-31,draft,Baker1990CMP 104; 407,Baker,1990,,Contributions to Mineralogy and Petrology,104,407,,"Zhang 2010 Table 1 xls, Entry# ; Run# D-34"
DDB003663,1.0.0,isothermal_d,,Nb,,,,chemical,effective_binary,unspecified,melt,Dacite2-rhyolite4,,,,melt_rhyolite,,,false,false,dacite2-rhyolite4; SiO2=65;TiO2=0.507861586314152;Al2O3=17.1164230171073;FeOt=4.43264385692068;MnO=0.00695178849144635;MgO=1.49346034214619;CaO=4.69196734059098;Na2O=4.62828926905132;K2O=2.10600311041991;P2O5=0,wt_pct_oxide,65,0.507861586314152,17.1164230171073,,4.43264385692068,,,0.00695178849144635,1.49346034214619,4.69196734059098,4.62828926905132,2.10600311041991,0,,,,,anhydrous_total=99.895,,,,,,,1773.15,1773.15,1773.15,1773.15,K,1000000000,1000000000,1000000000,1000,MPa,,,,,piston_cylinder,14400,,,,,,,,,,,,,,,,,,1.1e-12,-11.9586073148,,,1.1e-12,m2/s,,,,other,diffusion_couple,synchrotron,true,,,false,use_with_caution,,wrong B-M eq is used to obtain D,provenance=compilation_2010; v0_source=zhang_table1; Type_of_dif_as_printed=SEBD (Boltzmann-Matano); Type_of_exp_as_printed=diffusion couple; Analytical_as_printed=synchrotron; Apparatus_as_printed=PCA; Capsule_as_printed=graphite; pres_medium_as_printed=NaCl-pyrex; R unstated in spreadsheet; compiler gas_constant_used_j_mol_k=8.314,supplement,"Holycross, M.",2026-08-31,draft,Baker1990CMP 104; 407,Baker,1990,,Contributions to Mineralogy and Petrology,104,407,,"Zhang 2010 Table 1 xls, Entry# ; Run# D-39"
DDB003664,1.0.0,isothermal_d,,Nb,,,,chemical,effective_binary,unspecified,melt,Dacite2-rhyolite4,,,,melt_rhyolite,,,false,false,dacite2-rhyolite4; SiO2=69.94;TiO2=0.335;Al2O3=15.48;FeOt=2.85;MnO=0.03;MgO=0.875;CaO=2.875;Na2O=4.49;K2O=2.72;P2O5=0,wt_pct_oxide,69.94,0.335,15.48,,2.85,,,0.03,0.875,2.875,4.49,2.72,0,,,,,anhydrous_total=99.895,,,,,,,1773.15,1773.15,1773.15,1773.15,K,1000000000,1000000000,1000000000,1000,MPa,,,,,piston_cylinder,14400,,,,,,,,,,,,,,,,,,1.3e-12,-11.8860566477,,,1.3e-12,m2/s,,,,other,diffusion_couple,synchrotron,true,,,false,use_with_caution,,wrong B-M eq is used to obtain D,provenance=compilation_2010; v0_source=zhang_table1; Type_of_dif_as_printed=SEBD (Boltzmann-Matano); Type_of_exp_as_printed=diffusion couple; Analytical_as_printed=synchrotron; Apparatus_as_printed=PCA; Capsule_as_printed=graphite; pres_medium_as_printed=NaCl-pyrex; R unstated in spreadsheet; compiler gas_constant_used_j_mol_k=8.314,supplement,"Holycross, M.",2026-08-31,draft,Baker1990CMP 104; 407,Baker,1990,,Contributions to Mineralogy and Petrology,104,407,,"Zhang 2010 Table 1 xls, Entry# ; Run# D-39"
DDB003665,1.0.0,isothermal_d,,Nb,,,,chemical,effective_binary,unspecified,melt,Dacite2-rhyolite4,,,,melt_rhyolite,,,false,false,dacite2-rhyolite4; SiO2=75;TiO2=0.15793934681182;Al2O3=13.8038258164852;FeOt=1.22891135303266;MnO=0.0536080870917574;MgO=0.241516329704511;CaO=1.01389580093313;Na2O=4.34835147744946;K2O=4.36105754276827;P2O5=0,wt_pct_oxide,75,0.15793934681182,13.8038258164852,,1.22891135303266,,,0.0536080870917574,0.241516329704511,1.01389580093313,4.34835147744946,4.36105754276827,0,,,,,anhydrous_total=100.209105754277,,,,,,,1773.15,1773.15,1773.15,1773.15,K,1000000000,1000000000,1000000000,1000,MPa,,,,,piston_cylinder,14400,,,,,,,,,,,,,,,,,,1.7e-12,-11.7695510786,,,1.7e-12,m2/s,,,,other,diffusion_couple,synchrotron,true,,,false,use_with_caution,,wrong B-M eq is used to obtain D,provenance=compilation_2010; v0_source=zhang_table1; Type_of_dif_as_printed=SEBD (Boltzmann-Matano); Type_of_exp_as_printed=diffusion couple; Analytical_as_printed=synchrotron; Apparatus_as_printed=PCA; Capsule_as_printed=graphite; pres_medium_as_printed=NaCl-pyrex; R unstated in spreadsheet; compiler gas_constant_used_j_mol_k=8.314,supplement,"Holycross, M.",2026-08-31,draft,Baker1990CMP 104; 407,Baker,1990,,Contributions to Mineralogy and Petrology,104,407,,"Zhang 2010 Table 1 xls, Entry# ; Run# D-39"
DDB003666,1.0.0,isothermal_d,,Fe,,,,chemical,effective_binary,unspecified,melt,Dacite2-rhyolite4,,,,melt_rhyolite,,,false,false,dacite2-rhyolite4; SiO2=65;TiO2=0.507861586314152;Al2O3=17.1164230171073;FeOt=4.43264385692068;MnO=0.00695178849144635;MgO=1.49346034214619;CaO=4.69196734059098;Na2O=4.62828926905132;K2O=2.10600311041991;P2O5=0,wt_pct_oxide,65,0.507861586314152,17.1164230171073,,4.43264385692068,,,0.00695178849144635,1.49346034214619,4.69196734059098,4.62828926905132,2.10600311041991,0,,,,,anhydrous_total=99.983600311042,,,,,,,1573.15,1573.15,1573.15,1573.15,K,1000000000,1000000000,1000000000,1000,MPa,,,,,piston_cylinder,14400,,,,,,,,,,,,,,,,,,1.9e-13,-12.721246399,,,1.9e-13,m2/s,,,,EPMA,diffusion_couple,EMP,true,,,false,use_with_caution,,wrong B-M eq is used to obtain D,provenance=compilation_2010; v0_source=zhang_table1; Type_of_dif_as_printed=SEBD (Boltzmann-Matano); Type_of_exp_as_printed=diffusion couple; Analytical_as_printed=EMP; Apparatus_as_printed=PCA; Capsule_as_printed=graphite; pres_medium_as_printed=NaCl-pyrex; R unstated in spreadsheet; compiler gas_constant_used_j_mol_k=8.314,supplement,"Holycross, M.",2026-08-31,draft,Baker1990CMP 104; 407,Baker,1990,,Contributions to Mineralogy and Petrology,104,407,,"Zhang 2010 Table 1 xls, Entry# ; Run# D-107"
DDB003667,1.0.0,isothermal_d,,Fe,,,,chemical,effective_binary,unspecified,melt,Dacite2-rhyolite4,,,,melt_rhyolite,,,false,false,dacite2-rhyolite4; SiO2=69.94;TiO2=0.335;Al2O3=15.48;FeOt=2.85;MnO=0.03;MgO=0.875;CaO=2.875;Na2O=4.49;K2O=2.72;P2O5=0,wt_pct_oxide,69.94,0.335,15.48,,2.85,,,0.03,0.875,2.875,4.49,2.72,0,,,,,anhydrous_total=99.895,,,,,,,1573.15,1573.15,1573.15,1573.15,K,1000000000,1000000000,1000000000,1000,MPa,,,,,piston_cylinder,79200,,,,,,,,,,,,,,,,,,1.6e-13,-12.7958800173,,,1.6e-13,m2/s,,,,EPMA,diffusion_couple,EMP,true,,,false,use_with_caution,,wrong B-M eq is used to obtain D,provenance=compilation_2010; v0_source=zhang_table1; Type_of_dif_as_printed=SEBD (Boltzmann-Matano); Type_of_exp_as_printed=diffusion couple; Analytical_as_printed=EMP; Apparatus_as_printed=PCA; Capsule_as_printed=graphite; pres_medium_as_printed=NaCl-pyrex; R unstated in spreadsheet; compiler gas_constant_used_j_mol_k=8.314,supplement,"Holycross, M.",2026-08-31,draft,Baker1990CMP 104; 407,Baker,1990,,Contributions to Mineralogy and Petrology,104,407,,"Zhang 2010 Table 1 xls, Entry# ; Run# D-34A"
DDB003668,1.0.0,isothermal_d,,Fe,,,,chemical,effective_binary,unspecified,melt,Dacite2-rhyolite4,,,,melt_rhyolite,,,false,false,dacite2-rhyolite4; SiO2=69.94;TiO2=0.335;Al2O3=15.48;FeOt=2.85;MnO=0.03;MgO=0.875;CaO=2.875;Na2O=4.49;K2O=2.72;P2O5=0,wt_pct_oxide,69.94,0.335,15.48,,2.85,,,0.03,0.875,2.875,4.49,2.72,0,,,,,anhydrous_total=99.895,,,,,,,1573.15,1573.15,1573.15,1573.15,K,1000000000,1000000000,1000000000,1000,MPa,,,,,piston_cylinder,79200,,,,,,,,,,,,,,,,,,1.6e-13,-12.7958800173,,,1.6e-13,m2/s,,,,EPMA,diffusion_couple,EMP,true,,,false,use_with_caution,,wrong B-M eq is used to obtain D,provenance=compilation_2010; v0_source=zhang_table1; Type_of_dif_as_printed=SEBD (Boltzmann-Matano); Type_of_exp_as_printed=diffusion couple; Analytical_as_printed=EMP; Apparatus_as_printed=PCA; Capsule_as_printed=graphite; pres_medium_as_printed=NaCl-pyrex; R unstated in spreadsheet; compiler gas_constant_used_j_mol_k=8.314,supplement,"Holycross, M.",2026-08-31,draft,Baker1990CMP 104; 407,Baker,1990,,Contributions to Mineralogy and Petrology,104,407,,"Zhang 2010 Table 1 xls, Entry# ; Run# D-34B"
DDB003669,1.0.0,isothermal_d,,Fe,,,,chemical,effective_binary,unspecified,melt,Dacite2-rhyolite4,,,,melt_rhyolite,,,false,false,dacite2-rhyolite4; SiO2=69.94;TiO2=0.335;Al2O3=15.48;FeOt=2.85;MnO=0.03;MgO=0.875;CaO=2.875;Na2O=4.49;K2O=2.72;P2O5=0,wt_pct_oxide,69.94,0.335,15.48,,2.85,,,0.03,0.875,2.875,4.49,2.72,0,,,,,anhydrous_total=99.895,,,,,,,1573.15,1573.15,1573.15,1573.15,K,1000000000,1000000000,1000000000,1000,MPa,,,,,piston_cylinder,79200,,,,,,,,,,,,,,,,,,1.5e-13,-12.8239087409,,,1.5e-13,m2/s,,,,EPMA,diffusion_couple,EMP,true,,,false,use_with_caution,,wrong B-M eq is used to obtain D,provenance=compilation_2010; v0_source=zhang_table1; Type_of_dif_as_printed=SEBD (Boltzmann-Matano); Type_of_exp_as_printed=diffusion couple; Analytical_as_printed=EMP; Apparatus_as_printed=PCA; Capsule_as_printed=graphite; pres_medium_as_printed=NaCl-pyrex; R unstated in spreadsheet; compiler gas_constant_used_j_mol_k=8.314,supplement,"Holycross, M.",2026-08-31,draft,Baker1990CMP 104; 407,Baker,1990,,Contributions to Mineralogy and Petrology,104,407,,"Zhang 2010 Table 1 xls, Entry# ; Run# D-34C"
DDB003670,1.0.0,isothermal_d,,Fe,,,,chemical,effective_binary,unspecified,melt,Dacite2-rhyolite4,,,,melt_rhyolite,,,false,false,dacite2-rhyolite4; SiO2=69.94;TiO2=0.335;Al2O3=15.48;FeOt=2.85;MnO=0.03;MgO=0.875;CaO=2.875;Na2O=4.49;K2O=2.72;P2O5=0,wt_pct_oxide,69.94,0.335,15.48,,2.85,,,0.03,0.875,2.875,4.49,2.72,0,,,,,anhydrous_total=99.595,,,,,,,1573.15,1573.15,1573.15,1573.15,K,1000000000,1000000000,1000000000,1000,MPa,,,,,piston_cylinder,14400,,,,,,,,,,,,,,,,,,2e-13,-12.6989700043,,,2e-13,m2/s,,,,EPMA,diffusion_couple,EMP,true,,,false,use_with_caution,,wrong B-M eq is used to obtain D,provenance=compilation_2010; v0_source=zhang_table1; Type_of_dif_as_printed=SEBD (Boltzmann-Matano); Type_of_exp_as_printed=diffusion couple; Analytical_as_printed=EMP; Apparatus_as_printed=PCA; Capsule_as_printed=graphite; pres_medium_as_printed=NaCl-pyrex; R unstated in spreadsheet; compiler gas_constant_used_j_mol_k=8.314,supplement,"Holycross, M.",2026-08-31,draft,Baker1990CMP 104; 407,Baker,1990,,Contributions to Mineralogy and Petrology,104,407,,"Zhang 2010 Table 1 xls, Entry# ; Run# D-107"
DDB003671,1.0.0,isothermal_d,,Fe,,,,chemical,effective_binary,unspecified,melt,Dacite2-rhyolite4,,,,melt_rhyolite,,,false,false,dacite2-rhyolite4; SiO2=69.94;TiO2=0.335;Al2O3=15.48;FeOt=2.85;MnO=0.03;MgO=0.875;CaO=2.875;Na2O=4.49;K2O=2.72;P2O5=0,wt_pct_oxide,69.94,0.335,15.48,,2.85,,,0.03,0.875,2.875,4.49,2.72,0,,,,,anhydrous_total=99.895,,,,,,,1673.15,1673.15,1673.15,1673.15,K,1000000000,1000000000,1000000000,1000,MPa,,,,,piston_cylinder,68400,,,,,,,,,,,,,,,,,,2.3e-13,-12.638272164,,,2.3e-13,m2/s,,,,EPMA,diffusion_couple,EMP,true,,,false,use_with_caution,,wrong B-M eq is used to obtain D,provenance=compilation_2010; v0_source=zhang_table1; Type_of_dif_as_printed=SEBD (Boltzmann-Matano); Type_of_exp_as_printed=diffusion couple; Analytical_as_printed=EMP; Apparatus_as_printed=PCA; Capsule_as_printed=graphite; pres_medium_as_printed=NaCl-pyrex; R unstated in spreadsheet; compiler gas_constant_used_j_mol_k=8.314,supplement,"Holycross, M.",2026-08-31,draft,Baker1990CMP 104; 407,Baker,1990,,Contributions to Mineralogy and Petrology,104,407,,"Zhang 2010 Table 1 xls, Entry# ; Run# D-51"
DDB003672,1.0.0,isothermal_d,,Fe,,,,chemical,effective_binary,unspecified,melt,Dacite2-rhyolite4,,,,melt_rhyolite,,,false,false,dacite2-rhyolite4; SiO2=69.94;TiO2=0.335;Al2O3=15.48;FeOt=2.85;MnO=0.03;MgO=0.875;CaO=2.875;Na2O=4.49;K2O=2.72;P2O5=0,wt_pct_oxide,69.94,0.335,15.48,,2.85,,,0.03,0.875,2.875,4.49,2.72,0,,,,,anhydrous_total=99.895,,,,,,,1673.15,1673.15,1673.15,1673.15,K,1000000000,1000000000,1000000000,1000,MPa,,,,,piston_cylinder,7200,,,,,,,,,,,,,,,,,,3.3e-13,-12.4814860601,,,3.3e-13,m2/s,,,,EPMA,diffusion_couple,EMP,true,,,false,use_with_caution,,wrong B-M eq is used to obtain D,provenance=compilation_2010; v0_source=zhang_table1; Type_of_dif_as_printed=SEBD (Boltzmann-Matano); Type_of_exp_as_printed=diffusion couple; Analytical_as_printed=EMP; Apparatus_as_printed=PCA; Capsule_as_printed=graphite; pres_medium_as_printed=NaCl-pyrex; R unstated in spreadsheet; compiler gas_constant_used_j_mol_k=8.314,supplement,"Holycross, M.",2026-08-31,draft,Baker1990CMP 104; 407,Baker,1990,,Contributions to Mineralogy and Petrology,104,407,,"Zhang 2010 Table 1 xls, Entry# ; Run# D-60"
