Repository: holycrossm/diffusion-coefficients

# Experimental diffusion coefficients (minerals and silicate melts)

**Pre-release / not published.** Schema v1.0.0. This folder is a GitHub-ready living table: canonical data is CSV, new rows arrive by pull request, and a static page searches the file in the browser. Nothing here is a citable compilation of record.

This is a QA build of 4630 experimental rows (minerals and silicate melts). Most numbers are staged from the 2010 RiMG 72 tables. Do not treat the repo as published, complete, or peer-reviewed.

File: site/data/diffusion_coefficients.csv (part 104 of 136)
DDB003673,1.0.0,isothermal_d,,Fe,,,,chemical,effective_binary,unspecified,melt,Dacite2-rhyolite4,,,,melt_rhyolite,,,false,false,dacite2-rhyolite4; SiO2=69.94;TiO2=0.335;Al2O3=15.48;FeOt=2.85;MnO=0.03;MgO=0.875;CaO=2.875;Na2O=4.49;K2O=2.72;P2O5=0,wt_pct_oxide,69.94,0.335,15.48,,2.85,,,0.03,0.875,2.875,4.49,2.72,0,,,,,anhydrous_total=99.895,,,,,,,1673.15,1673.15,1673.15,1673.15,K,1000000000,1000000000,1000000000,1000,MPa,,,,,piston_cylinder,85200,,,,,,,,,,,,,,,,,,3e-13,-12.5228787453,,,3e-13,m2/s,,,,EPMA,diffusion_couple,EMP,true,,,false,use_with_caution,,wrong B-M eq is used to obtain D,provenance=compilation_2010; v0_source=zhang_table1; Type_of_dif_as_printed=SEBD (Boltzmann-Matano); Type_of_exp_as_printed=diffusion couple; Analytical_as_printed=EMP; Apparatus_as_printed=PCA; Capsule_as_printed=graphite; pres_medium_as_printed=NaCl-pyrex; R unstated in spreadsheet; compiler gas_constant_used_j_mol_k=8.314,supplement,"Holycross, M.",2026-08-31,draft,Baker1990CMP 104; 407,Baker,1990,,Contributions to Mineralogy and Petrology,104,407,,"Zhang 2010 Table 1 xls, Entry# ; Run# D-104"
DDB003674,1.0.0,isothermal_d,,Fe,,,,chemical,effective_binary,unspecified,melt,Dacite2-rhyolite4,,,,melt_rhyolite,,,false,false,dacite2-rhyolite4; SiO2=69.94;TiO2=0.335;Al2O3=15.48;FeOt=2.85;MnO=0.03;MgO=0.875;CaO=2.875;Na2O=4.49;K2O=2.72;P2O5=0,wt_pct_oxide,69.94,0.335,15.48,,2.85,,,0.03,0.875,2.875,4.49,2.72,0,,,,,anhydrous_total=99.895,,,,,,,1773.15,1773.15,1773.15,1773.15,K,1000000000,1000000000,1000000000,1000,MPa,,,,,piston_cylinder,14400,,,,,,,,,,,,,,,,,,1.1e-12,-11.9586073148,,,1.1e-12,m2/s,,,,EPMA,diffusion_couple,EMP,true,,,false,use_with_caution,,wrong B-M eq is used to obtain D,provenance=compilation_2010; v0_source=zhang_table1; Type_of_dif_as_printed=SEBD (Boltzmann-Matano); Type_of_exp_as_printed=diffusion couple; Analytical_as_printed=EMP; Apparatus_as_printed=PCA; Capsule_as_printed=graphite; pres_medium_as_printed=NaCl-pyrex; R unstated in spreadsheet; compiler gas_constant_used_j_mol_k=8.314,supplement,"Holycross, M.",2026-08-31,draft,Baker1990CMP 104; 407,Baker,1990,,Contributions to Mineralogy and Petrology,104,407,,"Zhang 2010 Table 1 xls, Entry# ; Run# D-39"
DDB003675,1.0.0,isothermal_d,,Fe,,,,chemical,effective_binary,unspecified,melt,Dacite2-rhyolite4,,,,melt_rhyolite,,,false,false,dacite2-rhyolite4; SiO2=69.94;TiO2=0.335;Al2O3=15.48;FeOt=2.85;MnO=0.03;MgO=0.875;CaO=2.875;Na2O=4.49;K2O=2.72;P2O5=0,wt_pct_oxide,69.94,0.335,15.48,,2.85,,,0.03,0.875,2.875,4.49,2.72,0,,,,,anhydrous_total=99.895,,,,,,,1873.15,1873.15,1873.15,1873.15,K,1000000000,1000000000,1000000000,1000,MPa,,,,,piston_cylinder,7260,,,,,,,,,,,,,,,,,,1.9e-12,-11.721246399,,,1.9e-12,m2/s,,,,EPMA,diffusion_couple,EMP,true,,,false,use_with_caution,,wrong B-M eq is used to obtain D,provenance=compilation_2010; v0_source=zhang_table1; Type_of_dif_as_printed=SEBD (Boltzmann-Matano); Type_of_exp_as_printed=diffusion couple; Analytical_as_printed=EMP; Apparatus_as_printed=PCA; Capsule_as_printed=graphite; pres_medium_as_printed=NaCl-pyrex; R unstated in spreadsheet; compiler gas_constant_used_j_mol_k=8.314,supplement,"Holycross, M.",2026-08-31,draft,Baker1990CMP 104; 407,Baker,1990,,Contributions to Mineralogy and Petrology,104,407,,"Zhang 2010 Table 1 xls, Entry# ; Run# D-58"
DDB003676,1.0.0,isothermal_d,,Fe,,,,chemical,effective_binary,unspecified,melt,Dacite2-rhyolite4,,,,melt_rhyolite,,,false,false,dacite2-rhyolite4; SiO2=69.94;TiO2=0.335;Al2O3=15.48;FeOt=2.85;MnO=0.03;MgO=0.875;CaO=2.875;Na2O=4.49;K2O=2.72;P2O5=0,wt_pct_oxide,69.94,0.335,15.48,,2.85,,,0.03,0.875,2.875,4.49,2.72,0,,,,,anhydrous_total=99.895,,,,,,,1573.15,1573.15,1573.15,1573.15,K,1000000000,1000000000,1000000000,1000,MPa,,,,,piston_cylinder,36000,,,,,,,,,,,,,,,,,,8.3e-14,-13.0809219076,,,8.3e-14,m2/s,,,,EPMA,other,EMP,true,,,false,use_with_caution,,wrong B-M eq is used to obtain D,provenance=compilation_2010; v0_source=zhang_table1; Type_of_dif_as_printed=SEBD (Boltzmann-Matano); Type_of_exp_as_printed=diffusion; Analytical_as_printed=EMP; Apparatus_as_printed=PCA; Capsule_as_printed=graphite; pres_medium_as_printed=NaCl-pyrex; R unstated in spreadsheet; compiler gas_constant_used_j_mol_k=8.314,supplement,"Holycross, M.",2026-08-31,draft,Baker1990CMP 104; 407,Baker,1990,,Contributions to Mineralogy and Petrology,104,407,,"Zhang 2010 Table 1 xls, Entry# ; Run# D-109"
DDB003677,1.0.0,isothermal_d,,Fe,,,,chemical,effective_binary,unspecified,melt,Dacite2-rhyolite4,,,,melt_rhyolite,,,false,false,dacite2-rhyolite4; SiO2=69.94;TiO2=0.335;Al2O3=15.48;FeOt=2.85;MnO=0.03;MgO=0.875;CaO=2.875;Na2O=4.49;K2O=2.72;P2O5=0,wt_pct_oxide,69.94,0.335,15.48,,2.85,,,0.03,0.875,2.875,4.49,2.72,0,,,,,anhydrous_total=99.895,,,,,,,1573.15,1573.15,1573.15,1573.15,K,1000000000,1000000000,1000000000,1000,MPa,,,,,piston_cylinder,36000,,,,,,,,,,,,,,,,,,7e-14,-13.15490196,,,7e-14,m2/s,,,,EPMA,other,EMP,true,,,false,use_with_caution,,wrong B-M eq is used to obtain D,provenance=compilation_2010; v0_source=zhang_table1; Type_of_dif_as_printed=SEBD (Boltzmann-Matano); Type_of_exp_as_printed=diffusion; Analytical_as_printed=EMP; Apparatus_as_printed=PCA; Capsule_as_printed=graphite; pres_medium_as_printed=NaCl-pyrex; R unstated in spreadsheet; compiler gas_constant_used_j_mol_k=8.314,supplement,"Holycross, M.",2026-08-31,draft,Baker1990CMP 104; 407,Baker,1990,,Contributions to Mineralogy and Petrology,104,407,,"Zhang 2010 Table 1 xls, Entry# ; Run# D-109B"
DDB003678,1.0.0,isothermal_d,,Fe,,,,chemical,effective_binary,unspecified,melt,Dacite2-rhyolite4,,,,melt_rhyolite,,,false,false,dacite2-rhyolite4; SiO2=69.94;TiO2=0.335;Al2O3=15.48;FeOt=2.85;MnO=0.03;MgO=0.875;CaO=2.875;Na2O=4.49;K2O=2.72;P2O5=0,wt_pct_oxide,69.94,0.335,15.48,,2.85,,,0.03,0.875,2.875,4.49,2.72,0,,,,,anhydrous_total=99.895,,,,,,,1673.15,1673.15,1673.15,1673.15,K,1000000000,1000000000,1000000000,1000,MPa,,,,,piston_cylinder,85200,,,,,,,,,,,,,,,,,,2.4e-13,-12.6197887583,,,2.4e-13,m2/s,,,,EPMA,other,EMP,true,,,false,use_with_caution,,wrong B-M eq is used to obtain D,provenance=compilation_2010; v0_source=zhang_table1; Type_of_dif_as_printed=SEBD (Boltzmann-Matano); Type_of_exp_as_printed=diffusion; Analytical_as_printed=EMP; Apparatus_as_printed=PCA; Capsule_as_printed=graphite; pres_medium_as_printed=NaCl-pyrex; R unstated in spreadsheet; compiler gas_constant_used_j_mol_k=8.314,supplement,"Holycross, M.",2026-08-31,draft,Baker1990CMP 104; 407,Baker,1990,,Contributions to Mineralogy and Petrology,104,407,,"Zhang 2010 Table 1 xls, Entry# ; Run# D-103"
DDB003679,1.0.0,isothermal_d,,Fe,,,,chemical,effective_binary,unspecified,melt,Dacite2-rhyolite4,,,,melt_rhyolite,,,false,false,dacite2-rhyolite4; SiO2=65;TiO2=0.507861586314152;Al2O3=17.1164230171073;FeOt=4.43264385692068;MnO=0.00695178849144635;MgO=1.49346034214619;CaO=4.69196734059098;Na2O=4.62828926905132;K2O=2.10600311041991;P2O5=0,wt_pct_oxide,65,0.507861586314152,17.1164230171073,,4.43264385692068,,,0.00695178849144635,1.49346034214619,4.69196734059098,4.62828926905132,2.10600311041991,0,,,,,anhydrous_total=99.983600311042,,,,,,,1573.15,1573.15,1573.15,1573.15,K,1000000000,1000000000,1000000000,1000,MPa,,,,,piston_cylinder,79200,,,,,,,,,,,,,,,,,,2.9e-13,-12.5376020021,,,2.9e-13,m2/s,,,,EPMA,diffusion_couple,EMP,true,,,false,use_with_caution,,wrong B-M eq is used to obtain D,provenance=compilation_2010; v0_source=zhang_table1; Type_of_dif_as_printed=SEBD (Boltzmann-Matano); Type_of_exp_as_printed=diffusion couple; Analytical_as_printed=EMP; Apparatus_as_printed=PCA; Capsule_as_printed=graphite; pres_medium_as_printed=NaCl-pyrex; R unstated in spreadsheet; compiler gas_constant_used_j_mol_k=8.314,supplement,"Holycross, M.",2026-08-31,draft,Baker1990CMP 104; 407,Baker,1990,,Contributions to Mineralogy and Petrology,104,407,,"Zhang 2010 Table 1 xls, Entry# ; Run# D-34A"
DDB003680,1.0.0,isothermal_d,,Fe,,,,chemical,effective_binary,unspecified,melt,Dacite2-rhyolite4,,,,melt_rhyolite,,,false,false,dacite2-rhyolite4; SiO2=65;TiO2=0.507861586314152;Al2O3=17.1164230171073;FeOt=4.43264385692068;MnO=0.00695178849144635;MgO=1.49346034214619;CaO=4.69196734059098;Na2O=4.62828926905132;K2O=2.10600311041991;P2O5=0,wt_pct_oxide,65,0.507861586314152,17.1164230171073,,4.43264385692068,,,0.00695178849144635,1.49346034214619,4.69196734059098,4.62828926905132,2.10600311041991,0,,,,,anhydrous_total=99.983600311042,,,,,,,1573.15,1573.15,1573.15,1573.15,K,1000000000,1000000000,1000000000,1000,MPa,,,,,piston_cylinder,79200,,,,,,,,,,,,,,,,,,2.9e-13,-12.5376020021,,,2.9e-13,m2/s,,,,EPMA,diffusion_couple,EMP,true,,,false,use_with_caution,,wrong B-M eq is used to obtain D,provenance=compilation_2010; v0_source=zhang_table1; Type_of_dif_as_printed=SEBD (Boltzmann-Matano); Type_of_exp_as_printed=diffusion couple; Analytical_as_printed=EMP; Apparatus_as_printed=PCA; Capsule_as_printed=graphite; pres_medium_as_printed=NaCl-pyrex; R unstated in spreadsheet; compiler gas_constant_used_j_mol_k=8.314,supplement,"Holycross, M.",2026-08-31,draft,Baker1990CMP 104; 407,Baker,1990,,Contributions to Mineralogy and Petrology,104,407,,"Zhang 2010 Table 1 xls, Entry# ; Run# D-34B"
DDB003681,1.0.0,isothermal_d,,Fe,,,,chemical,effective_binary,unspecified,melt,Dacite2-rhyolite4,,,,melt_rhyolite,,,false,false,dacite2-rhyolite4; SiO2=65;TiO2=0.507861586314152;Al2O3=17.1164230171073;FeOt=4.43264385692068;MnO=0.00695178849144635;MgO=1.49346034214619;CaO=4.69196734059098;Na2O=4.62828926905132;K2O=2.10600311041991;P2O5=0,wt_pct_oxide,65,0.507861586314152,17.1164230171073,,4.43264385692068,,,0.00695178849144635,1.49346034214619,4.69196734059098,4.62828926905132,2.10600311041991,0,,,,,anhydrous_total=99.983600311042,,,,,,,1573.15,1573.15,1573.15,1573.15,K,1000000000,1000000000,1000000000,1000,MPa,,,,,piston_cylinder,79200,,,,,,,,,,,,,,,,,,2.3e-13,-12.638272164,,,2.3e-13,m2/s,,,,EPMA,diffusion_couple,EMP,true,,,false,use_with_caution,,wrong B-M eq is used to obtain D,provenance=compilation_2010; v0_source=zhang_table1; Type_of_dif_as_printed=SEBD (Boltzmann-Matano); Type_of_exp_as_printed=diffusion couple; Analytical_as_printed=EMP; Apparatus_as_printed=PCA; Capsule_as_printed=graphite; pres_medium_as_printed=NaCl-pyrex; R unstated in spreadsheet; compiler gas_constant_used_j_mol_k=8.314,supplement,"Holycross, M.",2026-08-31,draft,Baker1990CMP 104; 407,Baker,1990,,Contributions to Mineralogy and Petrology,104,407,,"Zhang 2010 Table 1 xls, Entry# ; Run# D-34C"
DDB003682,1.0.0,isothermal_d,,Fe,,,,chemical,effective_binary,unspecified,melt,Dacite2-rhyolite4,,,,melt_rhyolite,,,false,false,dacite2-rhyolite4; SiO2=65;TiO2=0.507861586314152;Al2O3=17.1164230171073;FeOt=4.43264385692068;MnO=0.00695178849144635;MgO=1.49346034214619;CaO=4.69196734059098;Na2O=4.62828926905132;K2O=2.10600311041991;P2O5=0,wt_pct_oxide,65,0.507861586314152,17.1164230171073,,4.43264385692068,,,0.00695178849144635,1.49346034214619,4.69196734059098,4.62828926905132,2.10600311041991,0,,,,,anhydrous_total=99.983600311042,,,,,,,1673.15,1673.15,1673.15,1673.15,K,1000000000,1000000000,1000000000,1000,MPa,,,,,piston_cylinder,68400,,,,,,,,,,,,,,,,,,2.5e-13,-12.6020599913,,,2.5e-13,m2/s,,,,EPMA,diffusion_couple,EMP,true,,,false,use_with_caution,,wrong B-M eq is used to obtain D,provenance=compilation_2010; v0_source=zhang_table1; Type_of_dif_as_printed=SEBD (Boltzmann-Matano); Type_of_exp_as_printed=diffusion couple; Analytical_as_printed=EMP; Apparatus_as_printed=PCA; Capsule_as_printed=graphite; pres_medium_as_printed=NaCl-pyrex; R unstated in spreadsheet; compiler gas_constant_used_j_mol_k=8.314,supplement,"Holycross, M.",2026-08-31,draft,Baker1990CMP 104; 407,Baker,1990,,Contributions to Mineralogy and Petrology,104,407,,"Zhang 2010 Table 1 xls, Entry# ; Run# D-51"
DDB003683,1.0.0,isothermal_d,,Fe,,,,chemical,effective_binary,unspecified,melt,Dacite2-rhyolite4,,,,melt_rhyolite,,,false,false,dacite2-rhyolite4; SiO2=65;TiO2=0.507861586314152;Al2O3=17.1164230171073;FeOt=4.43264385692068;MnO=0.00695178849144635;MgO=1.49346034214619;CaO=4.69196734059098;Na2O=4.62828926905132;K2O=2.10600311041991;P2O5=0,wt_pct_oxide,65,0.507861586314152,17.1164230171073,,4.43264385692068,,,0.00695178849144635,1.49346034214619,4.69196734059098,4.62828926905132,2.10600311041991,0,,,,,anhydrous_total=99.983600311042,,,,,,,1673.15,1673.15,1673.15,1673.15,K,1000000000,1000000000,1000000000,1000,MPa,,,,,piston_cylinder,7200,,,,,,,,,,,,,,,,,,5.1e-13,-12.2924298239,,,5.1e-13,m2/s,,,,EPMA,diffusion_couple,EMP,true,,,false,use_with_caution,,wrong B-M eq is used to obtain D,provenance=compilation_2010; v0_source=zhang_table1; Type_of_dif_as_printed=SEBD (Boltzmann-Matano); Type_of_exp_as_printed=diffusion couple; Analytical_as_printed=EMP; Apparatus_as_printed=PCA; Capsule_as_printed=graphite; pres_medium_as_printed=NaCl-pyrex; R unstated in spreadsheet; compiler gas_constant_used_j_mol_k=8.314,supplement,"Holycross, M.",2026-08-31,draft,Baker1990CMP 104; 407,Baker,1990,,Contributions to Mineralogy and Petrology,104,407,,"Zhang 2010 Table 1 xls, Entry# ; Run# D-60"
DDB003684,1.0.0,isothermal_d,,Fe,,,,chemical,effective_binary,unspecified,melt,Dacite2-rhyolite4,,,,melt_rhyolite,,,false,false,dacite2-rhyolite4; SiO2=65;TiO2=0.507861586314152;Al2O3=17.1164230171073;FeOt=4.43264385692068;MnO=0.00695178849144635;MgO=1.49346034214619;CaO=4.69196734059098;Na2O=4.62828926905132;K2O=2.10600311041991;P2O5=0,wt_pct_oxide,65,0.507861586314152,17.1164230171073,,4.43264385692068,,,0.00695178849144635,1.49346034214619,4.69196734059098,4.62828926905132,2.10600311041991,0,,,,,anhydrous_total=99.983600311042,,,,,,,1673.15,1673.15,1673.15,1673.15,K,1000000000,1000000000,1000000000,1000,MPa,,,,,piston_cylinder,85200,,,,,,,,,,,,,,,,,,3.8e-13,-12.4202164034,,,3.8e-13,m2/s,,,,EPMA,diffusion_couple,EMP,true,,,false,use_with_caution,,wrong B-M eq is used to obtain D,provenance=compilation_2010; v0_source=zhang_table1; Type_of_dif_as_printed=SEBD (Boltzmann-Matano); Type_of_exp_as_printed=diffusion couple; Analytical_as_printed=EMP; Apparatus_as_printed=PCA; Capsule_as_printed=graphite; pres_medium_as_printed=NaCl-pyrex; R unstated in spreadsheet; compiler gas_constant_used_j_mol_k=8.314,supplement,"Holycross, M.",2026-08-31,draft,Baker1990CMP 104; 407,Baker,1990,,Contributions to Mineralogy and Petrology,104,407,,"Zhang 2010 Table 1 xls, Entry# ; Run# D-104"
DDB003685,1.0.0,isothermal_d,,Fe,,,,chemical,effective_binary,unspecified,melt,Dacite2-rhyolite4,,,,melt_rhyolite,,,false,false,dacite2-rhyolite4; SiO2=65;TiO2=0.507861586314152;Al2O3=17.1164230171073;FeOt=4.43264385692068;MnO=0.00695178849144635;MgO=1.49346034214619;CaO=4.69196734059098;Na2O=4.62828926905132;K2O=2.10600311041991;P2O5=0,wt_pct_oxide,65,0.507861586314152,17.1164230171073,,4.43264385692068,,,0.00695178849144635,1.49346034214619,4.69196734059098,4.62828926905132,2.10600311041991,0,,,,,anhydrous_total=99.983600311042,,,,,,,1773.15,1773.15,1773.15,1773.15,K,1000000000,1000000000,1000000000,1000,MPa,,,,,piston_cylinder,14400,,,,,,,,,,,,,,,,,,1.7e-12,-11.7695510786,,,1.7e-12,m2/s,,,,EPMA,diffusion_couple,EMP,true,,,false,use_with_caution,,wrong B-M eq is used to obtain D,provenance=compilation_2010; v0_source=zhang_table1; Type_of_dif_as_printed=SEBD (Boltzmann-Matano); Type_of_exp_as_printed=diffusion couple; Analytical_as_printed=EMP; Apparatus_as_printed=PCA; Capsule_as_printed=graphite; pres_medium_as_printed=NaCl-pyrex; R unstated in spreadsheet; compiler gas_constant_used_j_mol_k=8.314,supplement,"Holycross, M.",2026-08-31,draft,Baker1990CMP 104; 407,Baker,1990,,Contributions to Mineralogy and Petrology,104,407,,"Zhang 2010 Table 1 xls, Entry# ; Run# D-39"
DDB003686,1.0.0,isothermal_d,,Fe,,,,chemical,effective_binary,unspecified,melt,Dacite2-rhyolite4,,,,melt_rhyolite,,,false,false,dacite2-rhyolite4; SiO2=65;TiO2=0.507861586314152;Al2O3=17.1164230171073;FeOt=4.43264385692068;MnO=0.00695178849144635;MgO=1.49346034214619;CaO=4.69196734059098;Na2O=4.62828926905132;K2O=2.10600311041991;P2O5=0,wt_pct_oxide,65,0.507861586314152,17.1164230171073,,4.43264385692068,,,0.00695178849144635,1.49346034214619,4.69196734059098,4.62828926905132,2.10600311041991,0,,,,,anhydrous_total=99.983600311042,,,,,,,1873.15,1873.15,1873.15,1873.15,K,1000000000,1000000000,1000000000,1000,MPa,,,,,piston_cylinder,7260,,,,,,,,,,,,,,,,,,2.3e-12,-11.638272164,,,2.3e-12,m2/s,,,,EPMA,diffusion_couple,EMP,true,,,false,use_with_caution,,wrong B-M eq is used to obtain D,provenance=compilation_2010; v0_source=zhang_table1; Type_of_dif_as_printed=SEBD (Boltzmann-Matano); Type_of_exp_as_printed=diffusion couple; Analytical_as_printed=EMP; Apparatus_as_printed=PCA; Capsule_as_printed=graphite; pres_medium_as_printed=NaCl-pyrex; R unstated in spreadsheet; compiler gas_constant_used_j_mol_k=8.314,supplement,"Holycross, M.",2026-08-31,draft,Baker1990CMP 104; 407,Baker,1990,,Contributions to Mineralogy and Petrology,104,407,,"Zhang 2010 Table 1 xls, Entry# ; Run# D-58"
DDB003687,1.0.0,isothermal_d,,Fe,,,,chemical,effective_binary,unspecified,melt,Dacite2-rhyolite4,,,,melt_rhyolite,,,false,false,dacite2-rhyolite4; SiO2=65;TiO2=0.507861586314152;Al2O3=17.1164230171073;FeOt=4.43264385692068;MnO=0.00695178849144635;MgO=1.49346034214619;CaO=4.69196734059098;Na2O=4.62828926905132;K2O=2.10600311041991;P2O5=0,wt_pct_oxide,65,0.507861586314152,17.1164230171073,,4.43264385692068,,,0.00695178849144635,1.49346034214619,4.69196734059098,4.62828926905132,2.10600311041991,0,,,,,anhydrous_total=99.983600311042,,,,,,,1573.15,1573.15,1573.15,1573.15,K,1000000000,1000000000,1000000000,1000,MPa,,,,,piston_cylinder,36000,,,,,,,,,,,,,,,,,,3.7e-13,-12.4317982759,,,3.7e-13,m2/s,,,,EPMA,other,EMP,true,,,false,use_with_caution,,wrong B-M eq is used to obtain D,provenance=compilation_2010; v0_source=zhang_table1; Type_of_dif_as_printed=SEBD (Boltzmann-Matano); Type_of_exp_as_printed=diffusion; Analytical_as_printed=EMP; Apparatus_as_printed=PCA; Capsule_as_printed=graphite; pres_medium_as_printed=NaCl-pyrex; R unstated in spreadsheet; compiler gas_constant_used_j_mol_k=8.314,supplement,"Holycross, M.",2026-08-31,draft,Baker1990CMP 104; 407,Baker,1990,,Contributions to Mineralogy and Petrology,104,407,,"Zhang 2010 Table 1 xls, Entry# ; Run# D-109"
DDB003688,1.0.0,isothermal_d,,Fe,,,,chemical,effective_binary,unspecified,melt,Dacite2-rhyolite4,,,,melt_rhyolite,,,false,false,dacite2-rhyolite4; SiO2=65;TiO2=0.507861586314152;Al2O3=17.1164230171073;FeOt=4.43264385692068;MnO=0.00695178849144635;MgO=1.49346034214619;CaO=4.69196734059098;Na2O=4.62828926905132;K2O=2.10600311041991;P2O5=0,wt_pct_oxide,65,0.507861586314152,17.1164230171073,,4.43264385692068,,,0.00695178849144635,1.49346034214619,4.69196734059098,4.62828926905132,2.10600311041991,0,,,,,anhydrous_total=99.983600311042,,,,,,,1573.15,1573.15,1573.15,1573.15,K,1000000000,1000000000,1000000000,1000,MPa,,,,,piston_cylinder,36000,,,,,,,,,,,,,,,,,,9.8e-14,-13.0087739243,,,9.8e-14,m2/s,,,,EPMA,other,EMP,true,,,false,use_with_caution,,wrong B-M eq is used to obtain D,provenance=compilation_2010; v0_source=zhang_table1; Type_of_dif_as_printed=SEBD (Boltzmann-Matano); Type_of_exp_as_printed=diffusion; Analytical_as_printed=EMP; Apparatus_as_printed=PCA; Capsule_as_printed=graphite; pres_medium_as_printed=NaCl-pyrex; R unstated in spreadsheet; compiler gas_constant_used_j_mol_k=8.314,supplement,"Holycross, M.",2026-08-31,draft,Baker1990CMP 104; 407,Baker,1990,,Contributions to Mineralogy and Petrology,104,407,,"Zhang 2010 Table 1 xls, Entry# ; Run# D-109B"
DDB003689,1.0.0,isothermal_d,,Fe,,,,chemical,effective_binary,unspecified,melt,Dacite2-rhyolite4,,,,melt_rhyolite,,,false,false,dacite2-rhyolite4; SiO2=65;TiO2=0.507861586314152;Al2O3=17.1164230171073;FeOt=4.43264385692068;MnO=0.00695178849144635;MgO=1.49346034214619;CaO=4.69196734059098;Na2O=4.62828926905132;K2O=2.10600311041991;P2O5=0,wt_pct_oxide,65,0.507861586314152,17.1164230171073,,4.43264385692068,,,0.00695178849144635,1.49346034214619,4.69196734059098,4.62828926905132,2.10600311041991,0,,,,,anhydrous_total=99.983600311042,,,,,,,1673.15,1673.15,1673.15,1673.15,K,1000000000,1000000000,1000000000,1000,MPa,,,,,piston_cylinder,85200,,,,,,,,,,,,,,,,,,2.43e-12,-11.6143937264,,,2.43e-12,m2/s,,,,EPMA,other,EMP,true,,,false,use_with_caution,,wrong B-M eq is used to obtain D,provenance=compilation_2010; v0_source=zhang_table1; Type_of_dif_as_printed=SEBD (Boltzmann-Matano); Type_of_exp_as_printed=diffusion; Analytical_as_printed=EMP; Apparatus_as_printed=PCA; Capsule_as_printed=graphite; pres_medium_as_printed=NaCl-pyrex; R unstated in spreadsheet; compiler gas_constant_used_j_mol_k=8.314,supplement,"Holycross, M.",2026-08-31,draft,Baker1990CMP 104; 407,Baker,1990,,Contributions to Mineralogy and Petrology,104,407,,"Zhang 2010 Table 1 xls, Entry# ; Run# D-103"
DDB003690,1.0.0,isothermal_d,,Fe,,,,chemical,effective_binary,unspecified,melt,Dacite2-rhyolite4,,,,melt_rhyolite,,,false,false,dacite2-rhyolite4; SiO2=75;TiO2=0.15793934681182;Al2O3=13.8038258164852;FeOt=1.22891135303266;MnO=0.0536080870917574;MgO=0.241516329704511;CaO=1.01389580093313;Na2O=4.34835147744946;K2O=4.36105754276827;P2O5=0,wt_pct_oxide,75,0.15793934681182,13.8038258164852,,1.22891135303266,,,0.0536080870917574,0.241516329704511,1.01389580093313,4.34835147744946,4.36105754276827,0,,,,,anhydrous_total=100.209105754277,,,,,,,1573.15,1573.15,1573.15,1573.15,K,1000000000,1000000000,1000000000,1000,MPa,,,,,piston_cylinder,79200,,,,,,,,,,,,,,,,,,9.9e-14,-13.0043648054,,,9.9e-14,m2/s,,,,EPMA,diffusion_couple,EMP,true,,,false,use_with_caution,,wrong B-M eq is used to obtain D,provenance=compilation_2010; v0_source=zhang_table1; Type_of_dif_as_printed=SEBD (Boltzmann-Matano); Type_of_exp_as_printed=diffusion couple; Analytical_as_printed=EMP; Apparatus_as_printed=PCA; Capsule_as_printed=graphite; pres_medium_as_printed=NaCl-pyrex; R unstated in spreadsheet; compiler gas_constant_used_j_mol_k=8.314,supplement,"Holycross, M.",2026-08-31,draft,Baker1990CMP 104; 407,Baker,1990,,Contributions to Mineralogy and Petrology,104,407,,"Zhang 2010 Table 1 xls, Entry# ; Run# D-34C"
DDB003691,1.0.0,isothermal_d,,Fe,,,,chemical,effective_binary,unspecified,melt,Dacite2-rhyolite4,,,,melt_rhyolite,,,false,false,dacite2-rhyolite4; SiO2=75;TiO2=0.15793934681182;Al2O3=13.8038258164852;FeOt=1.22891135303266;MnO=0.0536080870917574;MgO=0.241516329704511;CaO=1.01389580093313;Na2O=4.34835147744946;K2O=4.36105754276827;P2O5=0,wt_pct_oxide,75,0.15793934681182,13.8038258164852,,1.22891135303266,,,0.0536080870917574,0.241516329704511,1.01389580093313,4.34835147744946,4.36105754276827,0,,,,,anhydrous_total=100.209105754277,,,,,,,1573.15,1573.15,1573.15,1573.15,K,1000000000,1000000000,1000000000,1000,MPa,,,,,piston_cylinder,79200,,,,,,,,,,,,,,,,,,1.1e-13,-12.9586073148,,,1.1e-13,m2/s,,,,EPMA,diffusion_couple,EMP,true,,,false,use_with_caution,,wrong B-M eq is used to obtain D,provenance=compilation_2010; v0_source=zhang_table1; Type_of_dif_as_printed=SEBD (Boltzmann-Matano); Type_of_exp_as_printed=diffusion couple; Analytical_as_printed=EMP; Apparatus_as_printed=PCA; Capsule_as_printed=graphite; pres_medium_as_printed=NaCl-pyrex; R unstated in spreadsheet; compiler gas_constant_used_j_mol_k=8.314,supplement,"Holycross, M.",2026-08-31,draft,Baker1990CMP 104; 407,Baker,1990,,Contributions to Mineralogy and Petrology,104,407,,"Zhang 2010 Table 1 xls, Entry# ; Run# D-34A"
DDB003692,1.0.0,isothermal_d,,Fe,,,,chemical,effective_binary,unspecified,melt,Dacite2-rhyolite4,,,,melt_rhyolite,,,false,false,dacite2-rhyolite4; SiO2=75;TiO2=0.15793934681182;Al2O3=13.8038258164852;FeOt=1.22891135303266;MnO=0.0536080870917574;MgO=0.241516329704511;CaO=1.01389580093313;Na2O=4.34835147744946;K2O=4.36105754276827;P2O5=0,wt_pct_oxide,75,0.15793934681182,13.8038258164852,,1.22891135303266,,,0.0536080870917574,0.241516329704511,1.01389580093313,4.34835147744946,4.36105754276827,0,,,,,anhydrous_total=100.209105754277,,,,,,,1573.15,1573.15,1573.15,1573.15,K,1000000000,1000000000,1000000000,1000,MPa,,,,,piston_cylinder,79200,,,,,,,,,,,,,,,,,,1.1e-13,-12.9586073148,,,1.1e-13,m2/s,,,,EPMA,diffusion_couple,EMP,true,,,false,use_with_caution,,wrong B-M eq is used to obtain D,provenance=compilation_2010; v0_source=zhang_table1; Type_of_dif_as_printed=SEBD (Boltzmann-Matano); Type_of_exp_as_printed=diffusion couple; Analytical_as_printed=EMP; Apparatus_as_printed=PCA; Capsule_as_printed=graphite; pres_medium_as_printed=NaCl-pyrex; R unstated in spreadsheet; compiler gas_constant_used_j_mol_k=8.314,supplement,"Holycross, M.",2026-08-31,draft,Baker1990CMP 104; 407,Baker,1990,,Contributions to Mineralogy and Petrology,104,407,,"Zhang 2010 Table 1 xls, Entry# ; Run# D-34B"
DDB003693,1.0.0,isothermal_d,,Fe,,,,chemical,effective_binary,unspecified,melt,Dacite2-rhyolite4,,,,melt_rhyolite,,,false,false,dacite2-rhyolite4; SiO2=75;TiO2=0.15793934681182;Al2O3=13.8038258164852;FeOt=1.22891135303266;MnO=0.0536080870917574;MgO=0.241516329704511;CaO=1.01389580093313;Na2O=4.34835147744946;K2O=4.36105754276827;P2O5=0,wt_pct_oxide,75,0.15793934681182,13.8038258164852,,1.22891135303266,,,0.0536080870917574,0.241516329704511,1.01389580093313,4.34835147744946,4.36105754276827,0,,,,,anhydrous_total=100.209105754277,,,,,,,1573.15,1573.15,1573.15,1573.15,K,1000000000,1000000000,1000000000,1000,MPa,,,,,piston_cylinder,14400,,,,,,,,,,,,,,,,,,1.6e-13,-12.7958800173,,,1.6e-13,m2/s,,,,EPMA,diffusion_couple,EMP,true,,,false,use_with_caution,,wrong B-M eq is used to obtain D,provenance=compilation_2010; v0_source=zhang_table1; Type_of_dif_as_printed=SEBD (Boltzmann-Matano); Type_of_exp_as_printed=diffusion couple; Analytical_as_printed=EMP; Apparatus_as_printed=PCA; Capsule_as_printed=graphite; pres_medium_as_printed=NaCl-pyrex; R unstated in spreadsheet; compiler gas_constant_used_j_mol_k=8.314,supplement,"Holycross, M.",2026-08-31,draft,Baker1990CMP 104; 407,Baker,1990,,Contributions to Mineralogy and Petrology,104,407,,"Zhang 2010 Table 1 xls, Entry# ; Run# D-107"
DDB003694,1.0.0,isothermal_d,,Fe,,,,chemical,effective_binary,unspecified,melt,Dacite2-rhyolite4,,,,melt_rhyolite,,,false,false,dacite2-rhyolite4; SiO2=75;TiO2=0.15793934681182;Al2O3=13.8038258164852;FeOt=1.22891135303266;MnO=0.0536080870917574;MgO=0.241516329704511;CaO=1.01389580093313;Na2O=4.34835147744946;K2O=4.36105754276827;P2O5=0,wt_pct_oxide,75,0.15793934681182,13.8038258164852,,1.22891135303266,,,0.0536080870917574,0.241516329704511,1.01389580093313,4.34835147744946,4.36105754276827,0,,,,,anhydrous_total=100.209105754277,,,,,,,1673.15,1673.15,1673.15,1673.15,K,1000000000,1000000000,1000000000,1000,MPa,,,,,piston_cylinder,68400,,,,,,,,,,,,,,,,,,2.2e-13,-12.6575773192,,,2.2e-13,m2/s,,,,EPMA,diffusion_couple,EMP,true,,,false,use_with_caution,,wrong B-M eq is used to obtain D,provenance=compilation_2010; v0_source=zhang_table1; Type_of_dif_as_printed=SEBD (Boltzmann-Matano); Type_of_exp_as_printed=diffusion couple; Analytical_as_printed=EMP; Apparatus_as_printed=PCA; Capsule_as_printed=graphite; pres_medium_as_printed=NaCl-pyrex; R unstated in spreadsheet; compiler gas_constant_used_j_mol_k=8.314,supplement,"Holycross, M.",2026-08-31,draft,Baker1990CMP 104; 407,Baker,1990,,Contributions to Mineralogy and Petrology,104,407,,"Zhang 2010 Table 1 xls, Entry# ; Run# D-51"
DDB003695,1.0.0,isothermal_d,,Fe,,,,chemical,effective_binary,unspecified,melt,Dacite2-rhyolite4,,,,melt_rhyolite,,,false,false,dacite2-rhyolite4; SiO2=75;TiO2=0.15793934681182;Al2O3=13.8038258164852;FeOt=1.22891135303266;MnO=0.0536080870917574;MgO=0.241516329704511;CaO=1.01389580093313;Na2O=4.34835147744946;K2O=4.36105754276827;P2O5=0,wt_pct_oxide,75,0.15793934681182,13.8038258164852,,1.22891135303266,,,0.0536080870917574,0.241516329704511,1.01389580093313,4.34835147744946,4.36105754276827,0,,,,,anhydrous_total=100.209105754277,,,,,,,1673.15,1673.15,1673.15,1673.15,K,1000000000,1000000000,1000000000,1000,MPa,,,,,piston_cylinder,7200,,,,,,,,,,,,,,,,,,2.8e-13,-12.5528419687,,,2.8e-13,m2/s,,,,EPMA,diffusion_couple,EMP,true,,,false,use_with_caution,,wrong B-M eq is used to obtain D,provenance=compilation_2010; v0_source=zhang_table1; Type_of_dif_as_printed=SEBD (Boltzmann-Matano); Type_of_exp_as_printed=diffusion couple; Analytical_as_printed=EMP; Apparatus_as_printed=PCA; Capsule_as_printed=graphite; pres_medium_as_printed=NaCl-pyrex; R unstated in spreadsheet; compiler gas_constant_used_j_mol_k=8.314,supplement,"Holycross, M.",2026-08-31,draft,Baker1990CMP 104; 407,Baker,1990,,Contributions to Mineralogy and Petrology,104,407,,"Zhang 2010 Table 1 xls, Entry# ; Run# D-60"
DDB003696,1.0.0,isothermal_d,,Fe,,,,chemical,effective_binary,unspecified,melt,Dacite2-rhyolite4,,,,melt_rhyolite,,,false,false,dacite2-rhyolite4; SiO2=75;TiO2=0.15793934681182;Al2O3=13.8038258164852;FeOt=1.22891135303266;MnO=0.0536080870917574;MgO=0.241516329704511;CaO=1.01389580093313;Na2O=4.34835147744946;K2O=4.36105754276827;P2O5=0,wt_pct_oxide,75,0.15793934681182,13.8038258164852,,1.22891135303266,,,0.0536080870917574,0.241516329704511,1.01389580093313,4.34835147744946,4.36105754276827,0,,,,,anhydrous_total=100.209105754277,,,,,,,1673.15,1673.15,1673.15,1673.15,K,1000000000,1000000000,1000000000,1000,MPa,,,,,piston_cylinder,85200,,,,,,,,,,,,,,,,,,2.5e-13,-12.6020599913,,,2.5e-13,m2/s,,,,EPMA,diffusion_couple,EMP,true,,,false,use_with_caution,,wrong B-M eq is used to obtain D,provenance=compilation_2010; v0_source=zhang_table1; Type_of_dif_as_printed=SEBD (Boltzmann-Matano); Type_of_exp_as_printed=diffusion couple; Analytical_as_printed=EMP; Apparatus_as_printed=PCA; Capsule_as_printed=graphite; pres_medium_as_printed=NaCl-pyrex; R unstated in spreadsheet; compiler gas_constant_used_j_mol_k=8.314,supplement,"Holycross, M.",2026-08-31,draft,Baker1990CMP 104; 407,Baker,1990,,Contributions to Mineralogy and Petrology,104,407,,"Zhang 2010 Table 1 xls, Entry# ; Run# D-104"
DDB003697,1.0.0,isothermal_d,,Fe,,,,chemical,effective_binary,unspecified,melt,Dacite2-rhyolite4,,,,melt_rhyolite,,,false,false,dacite2-rhyolite4; SiO2=75;TiO2=0.15793934681182;Al2O3=13.8038258164852;FeOt=1.22891135303266;MnO=0.0536080870917574;MgO=0.241516329704511;CaO=1.01389580093313;Na2O=4.34835147744946;K2O=4.36105754276827;P2O5=0,wt_pct_oxide,75,0.15793934681182,13.8038258164852,,1.22891135303266,,,0.0536080870917574,0.241516329704511,1.01389580093313,4.34835147744946,4.36105754276827,0,,,,,anhydrous_total=100.209105754277,,,,,,,1773.15,1773.15,1773.15,1773.15,K,1000000000,1000000000,1000000000,1000,MPa,,,,,piston_cylinder,14400,,,,,,,,,,,,,,,,,,1.1e-12,-11.9586073148,,,1.1e-12,m2/s,,,,EPMA,diffusion_couple,EMP,true,,,false,use_with_caution,,wrong B-M eq is used to obtain D,provenance=compilation_2010; v0_source=zhang_table1; Type_of_dif_as_printed=SEBD (Boltzmann-Matano); Type_of_exp_as_printed=diffusion couple; Analytical_as_printed=EMP; Apparatus_as_printed=PCA; Capsule_as_printed=graphite; pres_medium_as_printed=NaCl-pyrex; R unstated in spreadsheet; compiler gas_constant_used_j_mol_k=8.314,supplement,"Holycross, M.",2026-08-31,draft,Baker1990CMP 104; 407,Baker,1990,,Contributions to Mineralogy and Petrology,104,407,,"Zhang 2010 Table 1 xls, Entry# ; Run# D-39"
DDB003698,1.0.0,isothermal_d,,Fe,,,,chemical,effective_binary,unspecified,melt,Dacite2-rhyolite4,,,,melt_rhyolite,,,false,false,dacite2-rhyolite4; SiO2=75;TiO2=0.15793934681182;Al2O3=13.8038258164852;FeOt=1.22891135303266;MnO=0.0536080870917574;MgO=0.241516329704511;CaO=1.01389580093313;Na2O=4.34835147744946;K2O=4.36105754276827;P2O5=0,wt_pct_oxide,75,0.15793934681182,13.8038258164852,,1.22891135303266,,,0.0536080870917574,0.241516329704511,1.01389580093313,4.34835147744946,4.36105754276827,0,,,,,anhydrous_total=100.209105754277,,,,,,,1873.15,1873.15,1873.15,1873.15,K,1000000000,1000000000,1000000000,1000,MPa,,,,,piston_cylinder,7260,,,,,,,,,,,,,,,,,,1.7e-12,-11.7695510786,,,1.7e-12,m2/s,,,,EPMA,diffusion_couple,EMP,true,,,false,use_with_caution,,wrong B-M eq is used to obtain D,provenance=compilation_2010; v0_source=zhang_table1; Type_of_dif_as_printed=SEBD (Boltzmann-Matano); Type_of_exp_as_printed=diffusion couple; Analytical_as_printed=EMP; Apparatus_as_printed=PCA; Capsule_as_printed=graphite; pres_medium_as_printed=NaCl-pyrex; R unstated in spreadsheet; compiler gas_constant_used_j_mol_k=8.314,supplement,"Holycross, M.",2026-08-31,draft,Baker1990CMP 104; 407,Baker,1990,,Contributions to Mineralogy and Petrology,104,407,,"Zhang 2010 Table 1 xls, Entry# ; Run# D-58"
DDB003699,1.0.0,isothermal_d,,Fe,,,,chemical,effective_binary,unspecified,melt,Dacite2-rhyolite4,,,,melt_rhyolite,,,false,false,dacite2-rhyolite4; SiO2=75;TiO2=0.15793934681182;Al2O3=13.8038258164852;FeOt=1.22891135303266;MnO=0.0536080870917574;MgO=0.241516329704511;CaO=1.01389580093313;Na2O=4.34835147744946;K2O=4.36105754276827;P2O5=0,wt_pct_oxide,75,0.15793934681182,13.8038258164852,,1.22891135303266,,,0.0536080870917574,0.241516329704511,1.01389580093313,4.34835147744946,4.36105754276827,0,,,,,anhydrous_total=100.209105754277,,,,,,,1573.15,1573.15,1573.15,1573.15,K,1000000000,1000000000,1000000000,1000,MPa,,,,,piston_cylinder,36000,,,,,,,,,,,,,,,,,,7.7e-14,-13.1135092748,,,7.7e-14,m2/s,,,,EPMA,other,EMP,true,,,false,use_with_caution,,wrong B-M eq is used to obtain D,provenance=compilation_2010; v0_source=zhang_table1; Type_of_dif_as_printed=SEBD (Boltzmann-Matano); Type_of_exp_as_printed=diffusion; Analytical_as_printed=EMP; Apparatus_as_printed=PCA; Capsule_as_printed=graphite; pres_medium_as_printed=NaCl-pyrex; R unstated in spreadsheet; compiler gas_constant_used_j_mol_k=8.314,supplement,"Holycross, M.",2026-08-31,draft,Baker1990CMP 104; 407,Baker,1990,,Contributions to Mineralogy and Petrology,104,407,,"Zhang 2010 Table 1 xls, Entry# ; Run# D-109"
DDB003700,1.0.0,isothermal_d,,Fe,,,,chemical,effective_binary,unspecified,melt,Dacite2-rhyolite4,,,,melt_rhyolite,,,false,false,dacite2-rhyolite4; SiO2=75;TiO2=0.15793934681182;Al2O3=13.8038258164852;FeOt=1.22891135303266;MnO=0.0536080870917574;MgO=0.241516329704511;CaO=1.01389580093313;Na2O=4.34835147744946;K2O=4.36105754276827;P2O5=0,wt_pct_oxide,75,0.15793934681182,13.8038258164852,,1.22891135303266,,,0.0536080870917574,0.241516329704511,1.01389580093313,4.34835147744946,4.36105754276827,0,,,,,anhydrous_total=100.209105754277,,,,,,,1573.15,1573.15,1573.15,1573.15,K,1000000000,1000000000,1000000000,1000,MPa,,,,,piston_cylinder,36000,,,,,,,,,,,,,,,,,,4.2e-14,-13.3767507096,,,4.2e-14,m2/s,,,,EPMA,other,EMP,true,,,false,use_with_caution,,wrong B-M eq is used to obtain D,provenance=compilation_2010; v0_source=zhang_table1; Type_of_dif_as_printed=SEBD (Boltzmann-Matano); Type_of_exp_as_printed=diffusion; Analytical_as_printed=EMP; Apparatus_as_printed=PCA; Capsule_as_printed=graphite; pres_medium_as_printed=NaCl-pyrex; R unstated in spreadsheet; compiler gas_constant_used_j_mol_k=8.314,supplement,"Holycross, M.",2026-08-31,draft,Baker1990CMP 104; 407,Baker,1990,,Contributions to Mineralogy and Petrology,104,407,,"Zhang 2010 Table 1 xls, Entry# ; Run# D-109B"
DDB003701,1.0.0,isothermal_d,,Fe,,,,chemical,effective_binary,unspecified,melt,Dacite2-rhyolite4,,,,melt_rhyolite,,,false,false,dacite2-rhyolite4; SiO2=75;TiO2=0.15793934681182;Al2O3=13.8038258164852;FeOt=1.22891135303266;MnO=0.0536080870917574;MgO=0.241516329704511;CaO=1.01389580093313;Na2O=4.34835147744946;K2O=4.36105754276827;P2O5=0,wt_pct_oxide,75,0.15793934681182,13.8038258164852,,1.22891135303266,,,0.0536080870917574,0.241516329704511,1.01389580093313,4.34835147744946,4.36105754276827,0,,,,,anhydrous_total=100.209105754277,,,,,,,1673.15,1673.15,1673.15,1673.15,K,1000000000,1000000000,1000000000,1000,MPa,,,,,piston_cylinder,85200,,,,,,,,,,,,,,,,,,1.3e-13,-12.8860566477,,,1.3e-13,m2/s,,,,EPMA,other,EMP,true,,,false,use_with_caution,,wrong B-M eq is used to obtain D,provenance=compilation_2010; v0_source=zhang_table1; Type_of_dif_as_printed=SEBD (Boltzmann-Matano); Type_of_exp_as_printed=diffusion; Analytical_as_printed=EMP; Apparatus_as_printed=PCA; Capsule_as_printed=graphite; pres_medium_as_printed=NaCl-pyrex; R unstated in spreadsheet; compiler gas_constant_used_j_mol_k=8.314,supplement,"Holycross, M.",2026-08-31,draft,Baker1990CMP 104; 407,Baker,1990,,Contributions to Mineralogy and Petrology,104,407,,"Zhang 2010 Table 1 xls, Entry# ; Run# D-103"
DDB003702,1.0.0,isothermal_d,,Fe,,,,chemical,effective_binary,unspecified,melt,Dunite,,,,melt_basalt,,,false,false,Dunite,wt_pct_oxide,,,,,,,,,,,,,,,,,,,,,,,,,1473.15,1473.15,1473.15,1473.15,K,1000000000,1000000000,1000000000,1000,MPa,,,,,piston_cylinder,86400,,,,,,,,,,,,,,,,,,4.3812845e-09,-8.35839854487,,,4.3812845e-09,m2/s,,,,EPMA,crystal_dissolution,EMP,true,,,false,use_with_caution,,H2O,provenance=compilation_2010; v0_source=zhang_table1; Type_of_dif_as_printed=SEBD; Type_of_exp_as_printed=Fe loss to Pt; Analytical_as_printed=EMP; Apparatus_as_printed=PCA; Capsule_as_printed=Pt; R unstated in spreadsheet; compiler gas_constant_used_j_mol_k=8.314,supplement,"Holycross, M.",2026-08-31,draft,Watson1991CMP 107; 417,Watson,1991,,Contributions to Mineralogy and Petrology,107,417,,"Zhang 2010 Table 1 xls, Entry# ; Run# 4a"
DDB003703,1.0.0,isothermal_d,,Fe,,,,chemical,effective_binary,unspecified,melt,Dunite,,,,melt_basalt,,,false,false,Dunite,wt_pct_oxide,,,,,,,,,,,,,,,,,,,,,,,,,1473.15,1473.15,1473.15,1473.15,K,1000000000,1000000000,1000000000,1000,MPa,,,,,piston_cylinder,86400,,,,,,,,,,,,,,,,,,1.55e-10,-9.80966830183,,,1.55e-10,m2/s,,,,EPMA,crystal_dissolution,EMP,true,,,false,use_with_caution,,H2O+CO2,provenance=compilation_2010; v0_source=zhang_table1; Type_of_dif_as_printed=SEBD; Type_of_exp_as_printed=Fe loss to Pt; Analytical_as_printed=EMP; Apparatus_as_printed=PCA; Capsule_as_printed=Pt; R unstated in spreadsheet; compiler gas_constant_used_j_mol_k=8.314,supplement,"Holycross, M.",2026-08-31,draft,Watson1991CMP 107; 417,Watson,1991,,Contributions to Mineralogy and Petrology,107,417,,"Zhang 2010 Table 1 xls, Entry# ; Run# 4b"
DDB003704,1.0.0,isothermal_d,,Fe,,,,chemical,effective_binary,unspecified,melt,Dunite,,,,melt_basalt,,,false,false,Dunite,wt_pct_oxide,,,,,,,,,,,,,,,,,,,,,,,,,1473.15,1473.15,1473.15,1473.15,K,1000000000,1000000000,1000000000,1000,MPa,,,,,piston_cylinder,108000,,,,,,,,,,,,,,,,,,3.31e-11,-10.4801720062,,,3.31e-11,m2/s,,,,EPMA,crystal_dissolution,EMP,true,,,false,use_with_caution,,CO2,provenance=compilation_2010; v0_source=zhang_table1; Type_of_dif_as_printed=SEBD; Type_of_exp_as_printed=Fe loss to Pt; Analytical_as_printed=EMP; Apparatus_as_printed=PCA; Capsule_as_printed=Pt; R unstated in spreadsheet; compiler gas_constant_used_j_mol_k=8.314,supplement,"Holycross, M.",2026-08-31,draft,Watson1991CMP 107; 417,Watson,1991,,Contributions to Mineralogy and Petrology,107,417,,"Zhang 2010 Table 1 xls, Entry# ; Run# 6a"
DDB003705,1.0.0,isothermal_d,,Fe,,,,chemical,effective_binary,unspecified,melt,Dunite,,,,melt_basalt,,,false,false,Dunite,wt_pct_oxide,,,,,,,,,,,,,,,,,,,,,,,,,1473.15,1473.15,1473.15,1473.15,K,1000000000,1000000000,1000000000,1000,MPa,,,,,piston_cylinder,108000,,,,,,,,,,,,,,,,,,7.4777935e-10,-9.1262265321,,,7.4777935e-10,m2/s,,,,EPMA,crystal_dissolution,EMP,true,,,false,use_with_caution,,H2O,provenance=compilation_2010; v0_source=zhang_table1; Type_of_dif_as_printed=SEBD; Type_of_exp_as_printed=Fe loss to Pt; Analytical_as_printed=EMP; Apparatus_as_printed=PCA; Capsule_as_printed=Pt; R unstated in spreadsheet; compiler gas_constant_used_j_mol_k=8.314,supplement,"Holycross, M.",2026-08-31,draft,Watson1991CMP 107; 417,Watson,1991,,Contributions to Mineralogy and Petrology,107,417,,"Zhang 2010 Table 1 xls, Entry# ; Run# 6b"
