Repository: holycrossm/diffusion-coefficients

# Experimental diffusion coefficients (minerals and silicate melts)

**Pre-release / not published.** Schema v1.0.0. This folder is a GitHub-ready living table: canonical data is CSV, new rows arrive by pull request, and a static page searches the file in the browser. Nothing here is a citable compilation of record.

This is a QA build of 4630 experimental rows (minerals and silicate melts). Most numbers are staged from the 2010 RiMG 72 tables. Do not treat the repo as published, complete, or peer-reviewed.

File: site/data/diffusion_coefficients.csv (part 105 of 136)
DDB003706,1.0.0,isothermal_d,,Fe,,,,chemical,effective_binary,unspecified,melt,Dunite,,,,melt_basalt,,,false,false,Dunite,wt_pct_oxide,,,,,,,,,,,,,,,,,,,,,,,,,1373.15,1373.15,1373.15,1373.15,K,1000000000,1000000000,1000000000,1000,MPa,,,,,piston_cylinder,255600,,,,,,,,,,,,,,,,,,2.34e-12,-11.6307841426,,,2.34e-12,m2/s,,,,EPMA,crystal_dissolution,EMP,true,,,false,use_with_caution,,CO2,provenance=compilation_2010; v0_source=zhang_table1; Type_of_dif_as_printed=SEBD; Type_of_exp_as_printed=Fe loss to Pt; Analytical_as_printed=EMP; Apparatus_as_printed=PCA; Capsule_as_printed=Pt; R unstated in spreadsheet; compiler gas_constant_used_j_mol_k=8.314,supplement,"Holycross, M.",2026-08-31,draft,Watson1991CMP 107; 417,Watson,1991,,Contributions to Mineralogy and Petrology,107,417,,"Zhang 2010 Table 1 xls, Entry# ; Run# 7a"
DDB003707,1.0.0,isothermal_d,,Fe,,,,chemical,effective_binary,unspecified,melt,Dunite,,,,melt_basalt,,,false,false,Dunite,wt_pct_oxide,,,,,,,,,,,,,,,,,,,,,,,,,1373.15,1373.15,1373.15,1373.15,K,1000000000,1000000000,1000000000,1000,MPa,,,,,piston_cylinder,255600,,,,,,,,,,,,,,,,,,1.249415e-10,-9.90329328438,,,1.249415e-10,m2/s,,,,EPMA,crystal_dissolution,EMP,true,,,false,use_with_caution,,H2O+CO2,provenance=compilation_2010; v0_source=zhang_table1; Type_of_dif_as_printed=SEBD; Type_of_exp_as_printed=Fe loss to Pt; Analytical_as_printed=EMP; Apparatus_as_printed=PCA; Capsule_as_printed=Pt; R unstated in spreadsheet; compiler gas_constant_used_j_mol_k=8.314,supplement,"Holycross, M.",2026-08-31,draft,Watson1991CMP 107; 417,Watson,1991,,Contributions to Mineralogy and Petrology,107,417,,"Zhang 2010 Table 1 xls, Entry# ; Run# 7b"
DDB003708,1.0.0,isothermal_d,,Fe,,,,chemical,effective_binary,unspecified,melt,Dunite,,,,melt_basalt,,,false,false,Dunite,wt_pct_oxide,,,,,,,,,,,,,,,,,,,,,,,,,1273.15,1273.15,1273.15,1273.15,K,1000000000,1000000000,1000000000,1000,MPa,,,,,piston_cylinder,330480,,,,,,,,,,,,,,,,,,3.6379914e-10,-9.43913833192,,,3.6379914e-10,m2/s,,,,EPMA,crystal_dissolution,EMP,true,,,false,use_with_caution,,H2O,provenance=compilation_2010; v0_source=zhang_table1; Type_of_dif_as_printed=SEBD; Type_of_exp_as_printed=Fe loss to Pt; Analytical_as_printed=EMP; Apparatus_as_printed=PCA; Capsule_as_printed=Pt; R unstated in spreadsheet; compiler gas_constant_used_j_mol_k=8.314,supplement,"Holycross, M.",2026-08-31,draft,Watson1991CMP 107; 417,Watson,1991,,Contributions to Mineralogy and Petrology,107,417,,"Zhang 2010 Table 1 xls, Entry# ; Run# 8a"
DDB003709,1.0.0,isothermal_d,,Fe,,,,chemical,effective_binary,unspecified,melt,Dunite,,,,melt_basalt,,,false,false,Dunite,wt_pct_oxide,,,,,,,,,,,,,,,,,,,,,,,,,1273.15,1273.15,1273.15,1273.15,K,1000000000,1000000000,1000000000,1000,MPa,,,,,piston_cylinder,330480,,,,,,,,,,,,,,,,,,3.64723916206e-10,-9.43803575756,,,3.64723916205635e-10,m2/s,,,,EPMA,crystal_dissolution,EMP,true,,,false,use_with_caution,,H2O,provenance=compilation_2010; v0_source=zhang_table1; Type_of_dif_as_printed=SEBD; Type_of_exp_as_printed=Fe loss to Pt; Analytical_as_printed=EMP; Apparatus_as_printed=PCA; Capsule_as_printed=Pt; R unstated in spreadsheet; compiler gas_constant_used_j_mol_k=8.314,supplement,"Holycross, M.",2026-08-31,draft,Watson1991CMP 107; 417,Watson,1991,,Contributions to Mineralogy and Petrology,107,417,,"Zhang 2010 Table 1 xls, Entry# ; Run# 8c"
DDB003710,1.0.0,isothermal_d,,Fe,,,,chemical,effective_binary,unspecified,melt,Dunite,,,,melt_basalt,,,false,false,Dunite,wt_pct_oxide,,,,,,,,,,,,,,,,,,,,,,,,,1173.15,1173.15,1173.15,1173.15,K,1000000000,1000000000,1000000000,1000,MPa,,,,,piston_cylinder,601920,,,,,,,,,,,,,,,,,,7.08e-11,-10.1499667423,,,7.08e-11,m2/s,,,,EPMA,crystal_dissolution,EMP,true,,,false,use_with_caution,,H2O,provenance=compilation_2010; v0_source=zhang_table1; Type_of_dif_as_printed=SEBD; Type_of_exp_as_printed=Fe loss to Pt; Analytical_as_printed=EMP; Apparatus_as_printed=PCA; Capsule_as_printed=Pt; R unstated in spreadsheet; compiler gas_constant_used_j_mol_k=8.314,supplement,"Holycross, M.",2026-08-31,draft,Watson1991CMP 107; 417,Watson,1991,,Contributions to Mineralogy and Petrology,107,417,,"Zhang 2010 Table 1 xls, Entry# ; Run# 9a"
DDB003711,1.0.0,isothermal_d,,Fe,,,,chemical,effective_binary,unspecified,melt,Dunite,,,,melt_basalt,,,false,false,Dunite,wt_pct_oxide,,,,,,,,,,,,,,,,,,,,,,,,,1173.15,1173.15,1173.15,1173.15,K,1000000000,1000000000,1000000000,1000,MPa,,,,,piston_cylinder,601920,,,,,,,,,,,,,,,,,,7.94e-11,-10.1001794976,,,7.94e-11,m2/s,,,,EPMA,crystal_dissolution,EMP,true,,,false,use_with_caution,,H2O,provenance=compilation_2010; v0_source=zhang_table1; Type_of_dif_as_printed=SEBD; Type_of_exp_as_printed=Fe loss to Pt; Analytical_as_printed=EMP; Apparatus_as_printed=PCA; Capsule_as_printed=Pt; R unstated in spreadsheet; compiler gas_constant_used_j_mol_k=8.314,supplement,"Holycross, M.",2026-08-31,draft,Watson1991CMP 107; 417,Watson,1991,,Contributions to Mineralogy and Petrology,107,417,,"Zhang 2010 Table 1 xls, Entry# ; Run# 9c"
DDB003712,1.0.0,isothermal_d,,Fe,,,,chemical,effective_binary,unspecified,melt,Dunite,,,,melt_basalt,,,false,false,Dunite,wt_pct_oxide,,,,,,,,,,,,,,,,,,,,,,,,,1473.15,1473.15,1473.15,1473.15,K,1000000000,1000000000,1000000000,1000,MPa,,,,,piston_cylinder,21960,,,,,,,,,,,,,,,,,,1.32769342811e-10,-9.87690219443,,,1.32769342810755e-10,m2/s,,,,EPMA,crystal_dissolution,EMP,true,,,false,use_with_caution,,H2O+CO2,provenance=compilation_2010; v0_source=zhang_table1; Type_of_dif_as_printed=SEBD; Type_of_exp_as_printed=Fe loss to Pt; Analytical_as_printed=EMP; Apparatus_as_printed=PCA; Capsule_as_printed=Pt; R unstated in spreadsheet; compiler gas_constant_used_j_mol_k=8.314,supplement,"Holycross, M.",2026-08-31,draft,Watson1991CMP 107; 417,Watson,1991,,Contributions to Mineralogy and Petrology,107,417,,"Zhang 2010 Table 1 xls, Entry# ; Run# 10a"
DDB003713,1.0.0,isothermal_d,,Fe,,,,chemical,effective_binary,unspecified,melt,Dunite,,,,melt_basalt,,,false,false,Dunite,wt_pct_oxide,,,,,,,,,,,,,,,,,,,,,,,,,1473.15,1473.15,1473.15,1473.15,K,1000000000,1000000000,1000000000,1000,MPa,,,,,piston_cylinder,21960,,,,,,,,,,,,,,,,,,3.89265099089e-11,-10.4097545327,,,3.8926509908935e-11,m2/s,,,,EPMA,crystal_dissolution,EMP,true,,,false,use_with_caution,,basalt melt,provenance=compilation_2010; v0_source=zhang_table1; Type_of_dif_as_printed=SEBD; Type_of_exp_as_printed=Fe loss to Pt; Analytical_as_printed=EMP; Apparatus_as_printed=PCA; Capsule_as_printed=Pt; R unstated in spreadsheet; compiler gas_constant_used_j_mol_k=8.314,supplement,"Holycross, M.",2026-08-31,draft,Watson1991CMP 107; 417,Watson,1991,,Contributions to Mineralogy and Petrology,107,417,,"Zhang 2010 Table 1 xls, Entry# ; Run# 10b"
DDB003714,1.0.0,isothermal_d,,Fe,,,,chemical,effective_binary,unspecified,melt,Dunite,,,,melt_basalt,,,false,false,Dunite,wt_pct_oxide,,,,,,,,,,,,,,,,,,,,,,,,,1473.15,1473.15,1473.15,1473.15,K,1000000000,1000000000,1000000000,1000,MPa,,,,,piston_cylinder,21960,,,,,,,,,,,,,,,,,,1.92062241607e-09,-8.71655800668,,,1.9206224160745e-09,m2/s,,,,EPMA,crystal_dissolution,EMP,true,,,false,use_with_caution,,H2O,provenance=compilation_2010; v0_source=zhang_table1; Type_of_dif_as_printed=SEBD; Type_of_exp_as_printed=Fe loss to Pt; Analytical_as_printed=EMP; Apparatus_as_printed=PCA; Capsule_as_printed=Pt; R unstated in spreadsheet; compiler gas_constant_used_j_mol_k=8.314,supplement,"Holycross, M.",2026-08-31,draft,Watson1991CMP 107; 417,Watson,1991,,Contributions to Mineralogy and Petrology,107,417,,"Zhang 2010 Table 1 xls, Entry# ; Run# 10c"
DDB003715,1.0.0,isothermal_d,,Fe,,,,chemical,effective_binary,unspecified,melt,Dunite,,,,melt_basalt,,,false,false,Dunite,wt_pct_oxide,,,,,,,,,,,,,,,,,,,,,,,,,1273.15,1273.15,1273.15,1273.15,K,1000000000,1000000000,1000000000,1000,MPa,,,,,piston_cylinder,355320,,,,,,,,,,,,,,,,,,2.63401361282e-11,-10.5793819849,,,2.63401361282485e-11,m2/s,,,,EPMA,crystal_dissolution,EMP,true,,,false,use_with_caution,,H2O+CO2,provenance=compilation_2010; v0_source=zhang_table1; Type_of_dif_as_printed=SEBD; Type_of_exp_as_printed=Fe loss to Pt; Analytical_as_printed=EMP; Apparatus_as_printed=PCA; Capsule_as_printed=Pt; R unstated in spreadsheet; compiler gas_constant_used_j_mol_k=8.314,supplement,"Holycross, M.",2026-08-31,draft,Watson1991CMP 107; 417,Watson,1991,,Contributions to Mineralogy and Petrology,107,417,,"Zhang 2010 Table 1 xls, Entry# ; Run# 11a"
DDB003716,1.0.0,isothermal_d,,Fe,,,,chemical,effective_binary,unspecified,melt,Dunite,,,,melt_basalt,,,false,false,Dunite,wt_pct_oxide,,,,,,,,,,,,,,,,,,,,,,,,,1273.15,1273.15,1273.15,1273.15,K,1000000000,1000000000,1000000000,1000,MPa,,,,,piston_cylinder,355320,,,,,,,,,,,,,,,,,,1.55e-12,-11.8096683018,,,1.55e-12,m2/s,,,,EPMA,crystal_dissolution,EMP,true,,,false,use_with_caution,,CO2,provenance=compilation_2010; v0_source=zhang_table1; Type_of_dif_as_printed=SEBD; Type_of_exp_as_printed=Fe loss to Pt; Analytical_as_printed=EMP; Apparatus_as_printed=PCA; Capsule_as_printed=Pt; R unstated in spreadsheet; compiler gas_constant_used_j_mol_k=8.314,supplement,"Holycross, M.",2026-08-31,draft,Watson1991CMP 107; 417,Watson,1991,,Contributions to Mineralogy and Petrology,107,417,,"Zhang 2010 Table 1 xls, Entry# ; Run# 11b"
DDB003717,1.0.0,isothermal_d,,Fe,,,,chemical,effective_binary,unspecified,melt,Dunite,,,,melt_basalt,,,false,false,Dunite,wt_pct_oxide,,,,,,,,,,,,,,,,,,,,,,,,,1273.15,1273.15,1273.15,1273.15,K,1000000000,1000000000,1000000000,1000,MPa,,,,,piston_cylinder,355320,,,,,,,,,,,,,,,,,,3.46166079076e-10,-9.46071549103,,,3.46166079076313e-10,m2/s,,,,EPMA,crystal_dissolution,EMP,true,,,false,use_with_caution,,H2O,provenance=compilation_2010; v0_source=zhang_table1; Type_of_dif_as_printed=SEBD; Type_of_exp_as_printed=Fe loss to Pt; Analytical_as_printed=EMP; Apparatus_as_printed=PCA; Capsule_as_printed=Pt; R unstated in spreadsheet; compiler gas_constant_used_j_mol_k=8.314,supplement,"Holycross, M.",2026-08-31,draft,Watson1991CMP 107; 417,Watson,1991,,Contributions to Mineralogy and Petrology,107,417,,"Zhang 2010 Table 1 xls, Entry# ; Run# 11c"
DDB003718,1.0.0,isothermal_d,,Fe,,,,chemical,effective_binary,unspecified,melt,Dunite,,,,melt_basalt,,,false,false,Dunite,wt_pct_oxide,,,,,,,,,,,,,,,,,,,,,,,,,1173.15,1173.15,1173.15,1173.15,K,1000000000,1000000000,1000000000,1000,MPa,,,,,piston_cylinder,540000,,,,,,,,,,,,,,,,,,5.75e-12,-11.2403321553,,,5.75e-12,m2/s,,,,EPMA,crystal_dissolution,EMP,true,,,false,use_with_caution,,H2O+CO2,provenance=compilation_2010; v0_source=zhang_table1; Type_of_dif_as_printed=SEBD; Type_of_exp_as_printed=Fe loss to Pt; Analytical_as_printed=EMP; Apparatus_as_printed=PCA; Capsule_as_printed=Pt; R unstated in spreadsheet; compiler gas_constant_used_j_mol_k=8.314,supplement,"Holycross, M.",2026-08-31,draft,Watson1991CMP 107; 417,Watson,1991,,Contributions to Mineralogy and Petrology,107,417,,"Zhang 2010 Table 1 xls, Entry# ; Run# 12a"
DDB003719,1.0.0,isothermal_d,,Fe,,,,chemical,effective_binary,unspecified,melt,Dunite,,,,melt_basalt,,,false,false,Dunite,wt_pct_oxide,,,,,,,,,,,,,,,,,,,,,,,,,1173.15,1173.15,1173.15,1173.15,K,1000000000,1000000000,1000000000,1000,MPa,,,,,piston_cylinder,540000,,,,,,,,,,,,,,,,,,7.94e-11,-10.1001794976,,,7.94e-11,m2/s,,,,EPMA,crystal_dissolution,EMP,true,,,false,use_with_caution,,H2O,provenance=compilation_2010; v0_source=zhang_table1; Type_of_dif_as_printed=SEBD; Type_of_exp_as_printed=Fe loss to Pt; Analytical_as_printed=EMP; Apparatus_as_printed=PCA; Capsule_as_printed=Pt; R unstated in spreadsheet; compiler gas_constant_used_j_mol_k=8.314,supplement,"Holycross, M.",2026-08-31,draft,Watson1991CMP 107; 417,Watson,1991,,Contributions to Mineralogy and Petrology,107,417,,"Zhang 2010 Table 1 xls, Entry# ; Run# 12c"
DDB003720,1.0.0,isothermal_d,,Fe,,,,chemical,effective_binary,unspecified,melt,Dunite,,,,melt_basalt,,,false,false,Dunite,wt_pct_oxide,,,,,,,,,,,,,,,,,,,,,,,,,1573.15,1573.15,1573.15,1573.15,K,1000000000,1000000000,1000000000,1000,MPa,,,,,piston_cylinder,86400,,,,,,,,,,,,,,,,,,6.46e-11,-10.189767482,,,6.46e-11,m2/s,,,,EPMA,crystal_dissolution,EMP,true,,,false,use_with_caution,,,provenance=compilation_2010; v0_source=zhang_table1; Type_of_dif_as_printed=SEBD; Type_of_exp_as_printed=Fe loss to Pt; Analytical_as_printed=EMP; Apparatus_as_printed=PCA; Capsule_as_printed=Pt; R unstated in spreadsheet; compiler gas_constant_used_j_mol_k=8.314,supplement,"Holycross, M.",2026-08-31,draft,Watson1991CMP 107; 417,Watson,1991,,Contributions to Mineralogy and Petrology,107,417,,"Zhang 2010 Table 1 xls, Entry# ; Run# 13a"
DDB003721,1.0.0,isothermal_d,,Fe,,,,chemical,effective_binary,unspecified,melt,Dunite,,,,melt_basalt,,,false,false,Dunite,wt_pct_oxide,,,,,,,,,,,,,,,,,,,,,,,,,1573.15,1573.15,1573.15,1573.15,K,1000000000,1000000000,1000000000,1000,MPa,,,,,piston_cylinder,86400,,,,,,,,,,,,,,,,,,5.01e-11,-10.3001622741,,,5.01e-11,m2/s,,,,EPMA,crystal_dissolution,EMP,true,,,false,use_with_caution,,CO2,provenance=compilation_2010; v0_source=zhang_table1; Type_of_dif_as_printed=SEBD; Type_of_exp_as_printed=Fe loss to Pt; Analytical_as_printed=EMP; Apparatus_as_printed=PCA; Capsule_as_printed=Pt; R unstated in spreadsheet; compiler gas_constant_used_j_mol_k=8.314,supplement,"Holycross, M.",2026-08-31,draft,Watson1991CMP 107; 417,Watson,1991,,Contributions to Mineralogy and Petrology,107,417,,"Zhang 2010 Table 1 xls, Entry# ; Run# 13b"
DDB003722,1.0.0,isothermal_d,,Fe,,,,chemical,effective_binary,unspecified,melt,Dunite,,,,melt_basalt,,,false,false,Dunite,wt_pct_oxide,,,,,,,,,,,,,,,,,,,,,,,,,1573.15,1573.15,1573.15,1573.15,K,1000000000,1000000000,1000000000,1000,MPa,,,,,piston_cylinder,86400,,,,,,,,,,,,,,,,,,1.07e-08,-7.97061622231,,,1.07e-08,m2/s,,,,EPMA,crystal_dissolution,EMP,true,,,false,use_with_caution,,basalt melt,provenance=compilation_2010; v0_source=zhang_table1; Type_of_dif_as_printed=SEBD; Type_of_exp_as_printed=Fe loss to Pt; Analytical_as_printed=EMP; Apparatus_as_printed=PCA; Capsule_as_printed=Pt; R unstated in spreadsheet; compiler gas_constant_used_j_mol_k=8.314,supplement,"Holycross, M.",2026-08-31,draft,Watson1991CMP 107; 417,Watson,1991,,Contributions to Mineralogy and Petrology,107,417,,"Zhang 2010 Table 1 xls, Entry# ; Run# 13c"
DDB003723,1.0.0,isothermal_d,,Fe,,,,chemical,effective_binary,unspecified,melt,Dunite,,,,melt_basalt,,,false,false,Dunite,wt_pct_oxide,,,,,,,,,,,,,,,,,,,,,,,,,1473.15,1473.15,1473.15,1473.15,K,1000000000,1000000000,1000000000,1000,MPa,,,,,piston_cylinder,252000,,,,,,,,,,,,,,,,,,2.57686635211e-09,-8.58890810533,,,2.57686635211255e-09,m2/s,,,,EPMA,crystal_dissolution,EMP,true,,,false,use_with_caution,,basalt melt,provenance=compilation_2010; v0_source=zhang_table1; Type_of_dif_as_printed=SEBD; Type_of_exp_as_printed=Fe loss to Pt; Analytical_as_printed=EMP; Apparatus_as_printed=PCA; Capsule_as_printed=Pt; R unstated in spreadsheet; compiler gas_constant_used_j_mol_k=8.314,supplement,"Holycross, M.",2026-08-31,draft,Watson1991CMP 107; 417,Watson,1991,,Contributions to Mineralogy and Petrology,107,417,,"Zhang 2010 Table 1 xls, Entry# ; Run# 14a"
DDB003724,1.0.0,isothermal_d,,Fe,,,,chemical,effective_binary,unspecified,melt,Dunite,,,,melt_basalt,,,false,false,Dunite,wt_pct_oxide,,,,,,,,,,,,,,,,,,,,,,,,,1473.15,1473.15,1473.15,1473.15,K,1000000000,1000000000,1000000000,1000,MPa,,,,,piston_cylinder,252000,,,,,,,,,,,,,,,,,,2.04e-11,-10.6903698326,,,2.04e-11,m2/s,,,,EPMA,crystal_dissolution,EMP,true,,,false,use_with_caution,,CO2,provenance=compilation_2010; v0_source=zhang_table1; Type_of_dif_as_printed=SEBD; Type_of_exp_as_printed=Fe loss to Pt; Analytical_as_printed=EMP; Apparatus_as_printed=PCA; Capsule_as_printed=Pt; R unstated in spreadsheet; compiler gas_constant_used_j_mol_k=8.314,supplement,"Holycross, M.",2026-08-31,draft,Watson1991CMP 107; 417,Watson,1991,,Contributions to Mineralogy and Petrology,107,417,,"Zhang 2010 Table 1 xls, Entry# ; Run# 14c"
DDB003725,1.0.0,isothermal_d,,Fe,,,,chemical,effective_binary,unspecified,melt,Dunite,,,,melt_basalt,,,false,false,Dunite,wt_pct_oxide,,,,,,,,,,,,,,,,,,,,,,,,,1473.15,1473.15,1473.15,1473.15,K,1000000000,1000000000,1000000000,1000,MPa,,,,,piston_cylinder,86400,,,,,,,,,,,,,,,,,,3.55e-11,-10.4497716469,,,3.55e-11,m2/s,,,,EPMA,crystal_dissolution,EMP,true,,,false,use_with_caution,,H2O+CO2,provenance=compilation_2010; v0_source=zhang_table1; Type_of_dif_as_printed=SEBD; Type_of_exp_as_printed=Fe loss to Pt; Analytical_as_printed=EMP; Apparatus_as_printed=PCA; Capsule_as_printed=Pt; R unstated in spreadsheet; compiler gas_constant_used_j_mol_k=8.314,supplement,"Holycross, M.",2026-08-31,draft,Watson1991CMP 107; 417,Watson,1991,,Contributions to Mineralogy and Petrology,107,417,,"Zhang 2010 Table 1 xls, Entry# ; Run# 15b"
DDB003726,1.0.0,isothermal_d,,Fe,,,,chemical,effective_binary,unspecified,melt,Dunite,,,,melt_basalt,,,false,false,Dunite,wt_pct_oxide,,,,,,,,,,,,,,,,,,,,,,,,,1473.15,1473.15,1473.15,1473.15,K,1000000000,1000000000,1000000000,1000,MPa,,,,,piston_cylinder,86400,,,,,,,,,,,,,,,,,,2.85142303769e-10,-9.5449383459,,,2.8514230376862e-10,m2/s,,,,EPMA,crystal_dissolution,EMP,true,,,false,use_with_caution,,H2O+CO2,provenance=compilation_2010; v0_source=zhang_table1; Type_of_dif_as_printed=SEBD; Type_of_exp_as_printed=Fe loss to Pt; Analytical_as_printed=EMP; Apparatus_as_printed=PCA; Capsule_as_printed=Pt; R unstated in spreadsheet; compiler gas_constant_used_j_mol_k=8.314,supplement,"Holycross, M.",2026-08-31,draft,Watson1991CMP 107; 417,Watson,1991,,Contributions to Mineralogy and Petrology,107,417,,"Zhang 2010 Table 1 xls, Entry# ; Run# 15c"
DDB003727,1.0.0,isothermal_d,,Fe,,,,chemical,effective_binary,unspecified,melt,Dunite,,,,melt_basalt,,,false,false,Dunite,wt_pct_oxide,,,,,,,,,,,,,,,,,,,,,,,,,1373.15,1373.15,1373.15,1373.15,K,1000000000,1000000000,1000000000,1000,MPa,,,,,piston_cylinder,259200,,,,,,,,,,,,,,,,,,1.09404040643e-10,-9.96096663781,,,1.09404040643135e-10,m2/s,,,,EPMA,crystal_dissolution,EMP,true,,,false,use_with_caution,,H2O,provenance=compilation_2010; v0_source=zhang_table1; Type_of_dif_as_printed=SEBD; Type_of_exp_as_printed=Fe loss to Pt; Analytical_as_printed=EMP; Apparatus_as_printed=PCA; Capsule_as_printed=Pt; R unstated in spreadsheet; compiler gas_constant_used_j_mol_k=8.314,supplement,"Holycross, M.",2026-08-31,draft,Watson1991CMP 107; 417,Watson,1991,,Contributions to Mineralogy and Petrology,107,417,,"Zhang 2010 Table 1 xls, Entry# ; Run# 16a"
DDB003728,1.0.0,isothermal_d,,Fe,,,,chemical,effective_binary,unspecified,melt,Dunite,,,,melt_basalt,,,false,false,Dunite,wt_pct_oxide,,,,,,,,,,,,,,,,,,,,,,,,,1373.15,1373.15,1373.15,1373.15,K,1000000000,1000000000,1000000000,1000,MPa,,,,,piston_cylinder,259200,,,,,,,,,,,,,,,,,,4.40481794978e-10,-9.35607203618,,,4.40481794978e-10,m2/s,,,,EPMA,crystal_dissolution,EMP,true,,,false,use_with_caution,,H2O,provenance=compilation_2010; v0_source=zhang_table1; Type_of_dif_as_printed=SEBD; Type_of_exp_as_printed=Fe loss to Pt; Analytical_as_printed=EMP; Apparatus_as_printed=PCA; Capsule_as_printed=Pt; R unstated in spreadsheet; compiler gas_constant_used_j_mol_k=8.314,supplement,"Holycross, M.",2026-08-31,draft,Watson1991CMP 107; 417,Watson,1991,,Contributions to Mineralogy and Petrology,107,417,,"Zhang 2010 Table 1 xls, Entry# ; Run# 16b"
DDB003729,1.0.0,isothermal_d,,Fe,,,,chemical,effective_binary,unspecified,melt,Dunite,,,,melt_basalt,,,false,false,Dunite,wt_pct_oxide,,,,,,,,,,,,,,,,,,,,,,,,,1373.15,1373.15,1373.15,1373.15,K,1000000000,1000000000,1000000000,1000,MPa,,,,,piston_cylinder,259200,,,,,,,,,,,,,,,,,,8.91e-09,-8.05012229596,,,8.91e-09,m2/s,,,,EPMA,crystal_dissolution,EMP,true,,,false,use_with_caution,,H2O,provenance=compilation_2010; v0_source=zhang_table1; Type_of_dif_as_printed=SEBD; Type_of_exp_as_printed=Fe loss to Pt; Analytical_as_printed=EMP; Apparatus_as_printed=PCA; Capsule_as_printed=Pt; R unstated in spreadsheet; compiler gas_constant_used_j_mol_k=8.314,supplement,"Holycross, M.",2026-08-31,draft,Watson1991CMP 107; 417,Watson,1991,,Contributions to Mineralogy and Petrology,107,417,,"Zhang 2010 Table 1 xls, Entry# ; Run# 16c"
DDB003730,1.0.0,isothermal_d,,Fe,,,,chemical,effective_binary,unspecified,melt,Dunite,,,,melt_basalt,,,false,false,Dunite,wt_pct_oxide,,,,,,,,,,,,,,,,,,,,,,,,,1573.15,1573.15,1573.15,1573.15,K,1000000000,1000000000,1000000000,1000,MPa,,,,,piston_cylinder,86400,,,,,,,,,,,,,,,,,,5.5e-07,-6.25963731051,,,5.5e-07,m2/s,,,,EPMA,crystal_dissolution,EMP,true,,,false,use_with_caution,,Na2CO3 melt,provenance=compilation_2010; v0_source=zhang_table1; Type_of_dif_as_printed=SEBD; Type_of_exp_as_printed=Fe loss to Pt; Analytical_as_printed=EMP; Apparatus_as_printed=PCA; Capsule_as_printed=Pt; R unstated in spreadsheet; compiler gas_constant_used_j_mol_k=8.314,supplement,"Holycross, M.",2026-08-31,draft,Watson1991CMP 107; 417,Watson,1991,,Contributions to Mineralogy and Petrology,107,417,,"Zhang 2010 Table 1 xls, Entry# ; Run# 17b"
DDB003731,1.0.0,isothermal_d,,Fe,,,,chemical,effective_binary,unspecified,melt,Dunite,,,,melt_basalt,,,false,false,Dunite,wt_pct_oxide,,,,,,,,,,,,,,,,,,,,,,,,,1573.15,1573.15,1573.15,1573.15,K,1000000000,1000000000,1000000000,1000,MPa,,,,,piston_cylinder,86400,,,,,,,,,,,,,,,,,,6.45e-10,-9.19044028536,,,6.45e-10,m2/s,,,,EPMA,crystal_dissolution,EMP,true,,,false,use_with_caution,,,provenance=compilation_2010; v0_source=zhang_table1; Type_of_dif_as_printed=SEBD; Type_of_exp_as_printed=Fe loss to Pt; Analytical_as_printed=EMP; Apparatus_as_printed=PCA; Capsule_as_printed=Pt; R unstated in spreadsheet; compiler gas_constant_used_j_mol_k=8.314,supplement,"Holycross, M.",2026-08-31,draft,Watson1991CMP 107; 417,Watson,1991,,Contributions to Mineralogy and Petrology,107,417,,"Zhang 2010 Table 1 xls, Entry# ; Run# 17c"
DDB003732,1.0.0,isothermal_d,,Fe,,,,chemical,effective_binary,unspecified,melt,Dunite,,,,melt_basalt,,,false,false,Dunite,wt_pct_oxide,,,,,,,,,,,,,,,,,,,,,,,,,1273.15,1273.15,1273.15,1273.15,K,1000000000,1000000000,1000000000,1000,MPa,,,,,piston_cylinder,421200,,,,,,,,,,,,,,,,,,3.25e-11,-10.488116639,,,3.25e-11,m2/s,,,,EPMA,crystal_dissolution,EMP,true,,,false,use_with_caution,,H2O,provenance=compilation_2010; v0_source=zhang_table1; Type_of_dif_as_printed=SEBD; Type_of_exp_as_printed=Fe loss to Pt; Analytical_as_printed=EMP; Apparatus_as_printed=PCA; Capsule_as_printed=Pt; R unstated in spreadsheet; compiler gas_constant_used_j_mol_k=8.314,supplement,"Holycross, M.",2026-08-31,draft,Watson1991CMP 107; 417,Watson,1991,,Contributions to Mineralogy and Petrology,107,417,,"Zhang 2010 Table 1 xls, Entry# ; Run# 18a"
DDB003733,1.0.0,isothermal_d,,Fe,,,,chemical,effective_binary,unspecified,melt,Dunite,,,,melt_basalt,,,false,false,Dunite,wt_pct_oxide,,,,,,,,,,,,,,,,,,,,,,,,,1273.15,1273.15,1273.15,1273.15,K,1000000000,1000000000,1000000000,1000,MPa,,,,,piston_cylinder,421200,,,,,,,,,,,,,,,,,,1.91e-10,-9.71896663275,,,1.91e-10,m2/s,,,,EPMA,crystal_dissolution,EMP,true,,,false,use_with_caution,,H2O,provenance=compilation_2010; v0_source=zhang_table1; Type_of_dif_as_printed=SEBD; Type_of_exp_as_printed=Fe loss to Pt; Analytical_as_printed=EMP; Apparatus_as_printed=PCA; Capsule_as_printed=Pt; R unstated in spreadsheet; compiler gas_constant_used_j_mol_k=8.314,supplement,"Holycross, M.",2026-08-31,draft,Watson1991CMP 107; 417,Watson,1991,,Contributions to Mineralogy and Petrology,107,417,,"Zhang 2010 Table 1 xls, Entry# ; Run# 18b"
DDB003734,1.0.0,isothermal_d,,Fe,,,,chemical,effective_binary,unspecified,melt,Dunite,,,,melt_basalt,,,false,false,Dunite,wt_pct_oxide,,,,,,,,,,,,,,,,,,,,,,,,,1273.15,1273.15,1273.15,1273.15,K,1000000000,1000000000,1000000000,1000,MPa,,,,,piston_cylinder,421200,,,,,,,,,,,,,,,,,,5.5e-10,-9.25963731051,,,5.5e-10,m2/s,,,,EPMA,crystal_dissolution,EMP,true,,,false,use_with_caution,,H2O,provenance=compilation_2010; v0_source=zhang_table1; Type_of_dif_as_printed=SEBD; Type_of_exp_as_printed=Fe loss to Pt; Analytical_as_printed=EMP; Apparatus_as_printed=PCA; Capsule_as_printed=Pt; R unstated in spreadsheet; compiler gas_constant_used_j_mol_k=8.314,supplement,"Holycross, M.",2026-08-31,draft,Watson1991CMP 107; 417,Watson,1991,,Contributions to Mineralogy and Petrology,107,417,,"Zhang 2010 Table 1 xls, Entry# ; Run# 18c"
DDB003735,1.0.0,isothermal_d,,Fe,,,,chemical,effective_binary,unspecified,melt,Dunite,,,,melt_basalt,,,false,false,Dunite,wt_pct_oxide,,,,,,,,,,,,,,,,,,,,,,,,,1473.15,1473.15,1473.15,1473.15,K,1000000000,1000000000,1000000000,1000,MPa,,,,,piston_cylinder,28080,,,,,,,,,,,,,,,,,,2e-12,-11.6989700043,,,2e-12,m2/s,,,,EPMA,crystal_dissolution,EMP,true,,,false,use_with_caution,,,provenance=compilation_2010; v0_source=zhang_table1; Type_of_dif_as_printed=SEBD; Type_of_exp_as_printed=Fe loss to Pt; Analytical_as_printed=EMP; Apparatus_as_printed=PCA; Capsule_as_printed=Pt; R unstated in spreadsheet; compiler gas_constant_used_j_mol_k=8.314,supplement,"Holycross, M.",2026-08-31,draft,Watson1991CMP 107; 417,Watson,1991,,Contributions to Mineralogy and Petrology,107,417,,"Zhang 2010 Table 1 xls, Entry# ; Run# OP1"
DDB003736,1.0.0,isothermal_d,,Fe,,,,chemical,effective_binary,unspecified,melt,Dunite,,,,melt_basalt,,,false,false,Dunite,wt_pct_oxide,,,,,,,,,,,,,,,,,,,,,,,,,1573.15,1573.15,1573.15,1573.15,K,1000000000,1000000000,1000000000,1000,MPa,,,,,piston_cylinder,154800,,,,,,,,,,,,,,,,,,7.59e-12,-11.1197582241,,,7.59e-12,m2/s,,,,EPMA,crystal_dissolution,EMP,true,,,false,use_with_caution,,,provenance=compilation_2010; v0_source=zhang_table1; Type_of_dif_as_printed=SEBD; Type_of_exp_as_printed=Fe loss to Pt; Analytical_as_printed=EMP; Apparatus_as_printed=PCA; Capsule_as_printed=Pt; R unstated in spreadsheet; compiler gas_constant_used_j_mol_k=8.314,supplement,"Holycross, M.",2026-08-31,draft,Watson1991CMP 107; 417,Watson,1991,,Contributions to Mineralogy and Petrology,107,417,,"Zhang 2010 Table 1 xls, Entry# ; Run# OP2"
DDB003737,1.0.0,arrhenius_fit,,H2,,,,tracer,none,unspecified,melt,Silica,,,,melt_simple,,,false,false,silica; SiO2=100,wt_pct_oxide,100,,,,,,,,,,,,,,,,,,,,,,,,,300,1273,300-1273,K,,,100000,0 to 0.0001,GPa,unknown,,,unknown,,,7.03347394611e-08,-7.15283040583,0.030400614961,2sigma,-16.47,ln_m2/s,44587.982,274.362,2sigma,5363,K,,,,,lnD=lnD0-Ea/RT,8.314,,,,,,,,,,,,,,,,false,use_with_caution,,,provenance=compilation_2010; v0_source=zhang_table2; Type_of_dif_as_printed=Tracer; P=0 in source (0 to 0.0001 GPa) ambiguous (may be 1 atm); not written as 0 Pa; logfO2_as_printed=low; R unstated in spreadsheet; compiler gas_constant_used_j_mol_k=8.314,supplement,"Holycross, M.",2026-08-31,draft,Shang2009GCA 73; 5435,Shang,2009,,Geochimica et Cosmochimica Acta,73,5435,10.1016/j.gca.2009.06.001,"Zhang 2010 Table 2 xls, Entry# 1; primary Eq. unknown"
DDB003738,1.0.0,arrhenius_fit,,H2Om,,,,tracer,none,unspecified,melt,Rhyolite,,,,melt_rhyolite,,,false,false,rhyolite,wt_pct_oxide,,,,,,,,,,,,,,,,,,,true,,0,8,,,,676,1900,676-1900,K,,,1900000000,0 to 1.9,GPa,,,,,,,,,,,,,,,,,,,,,,other,,,,,,,,,,,,,,,,true,false,use_with_caution,,,"provenance=compilation_2010; v0_source=zhang_table2; Type_of_dif_as_printed=Tracer; P=0 in source (0 to 1.9 GPa) ambiguous (may be 1 atm); not written as 0 Pa; lnD0_as_printed=lnD=-14.26+1.888P-37.26X-(12939+3626P-75884X)/T where T is in K, P is in GPa, X is mole fraction of H2Ot on a single oxygen basis; formula-text lnD row: d0_*/ea_* left empty (not parsed into a single D0/Ea); C_range_as_printed=0-8",supplement,"Holycross, M.",2026-08-31,draft,Ni2009GCA 73; 3642,Ni,2009,,Geochimica et Cosmochimica Acta,73,3642,10.1016/j.gca.2009.03.029,"Zhang 2010 Table 2 xls, Entry# 2; primary Eq. unknown"
DDB003739,1.0.0,arrhenius_fit,,H2Ot,,,,tracer,none,unspecified,melt,Rhyolite,,,,melt_rhyolite,,,false,false,rhyolite,wt_pct_oxide,,,,,,,,,,,,,,,,,,,true,,0,1,,,,676,1900,676-1900,K,,,1900000000,0 to 1.9,GPa,,,,,,,,,,,,,,,,,,,,,,other,,,,,,,,,,,,,,,,,false,use_with_caution,,,"provenance=compilation_2010; v0_source=zhang_table2; Type_of_dif_as_printed=Tracer; P=0 in source (0 to 1.9 GPa) ambiguous (may be 1 atm); not written as 0 Pa; lnD0_as_printed=lnD=lnw-18.10+1.888P-(9699+3626P)/T where T is in K, P is in GPa, and w is H2Ot in wt%; formula-text lnD row: d0_*/ea_* left empty (not parsed into a single D0/Ea)",supplement,"Holycross, M.",2026-08-31,draft,Ni2009GCA 73; 3642,Ni,2009,,Geochimica et Cosmochimica Acta,73,3642,10.1016/j.gca.2009.03.029,"Zhang 2010 Table 2 xls, Entry# 3; primary Eq. unknown"
DDB003740,1.0.0,arrhenius_fit,,H2Om,,,,tracer,none,unspecified,melt,Peralkaline Rhyolite,,,,melt_rhyolite,,,false,false,peralkaline rhyolite,wt_pct_oxide,,,,,,,,,,,,,,,,,,,true,,0,4.6,,,,789,1516,789-1516,K,,,1400000000,0-1.4,GPa,,,,,,,,,,,,,,,,,,,,,,other,,,,,,,,,,,,,,,,true,false,use_with_caution,,,"provenance=compilation_2010; v0_source=zhang_table2; Type_of_dif_as_printed=Tracer; P=0 in source (0-1.4 GPa) ambiguous (may be 1 atm); not written as 0 Pa; lnD0_as_printed=lnD=-12.79-27.87X-(13939+1230P-60559X)/T where T is in K, P is in GPa, X is mole fraction of H2Ot on a single oxygen basis; formula-text lnD row: d0_*/ea_* left empty (not parsed into a single D0/Ea); C_range_as_printed=0-4.6",supplement,"Holycross, M.",2026-08-31,draft,Ni2009GCA 73; 3642,Ni,2009,,Geochimica et Cosmochimica Acta,73,3642,10.1016/j.gca.2009.03.029,"Zhang 2010 Table 2 xls, Entry# 4; primary Eq. unknown"
DDB003741,1.0.0,arrhenius_fit,,H2Ot,,,,tracer,none,unspecified,melt,Peralkaline Rhyolite,,,,melt_rhyolite,,,false,false,peralkaline rhyolite,wt_pct_oxide,,,,,,,,,,,,,,,,,,,true,,0,1,,,,789,1516,789-1516,K,,,1400000000,0-1.4,GPa,,,,,,,,,,,,,,,,,,,,,,other,,,,,,,,,,,,,,,,,false,use_with_caution,,,"provenance=compilation_2010; v0_source=zhang_table2; Type_of_dif_as_printed=Tracer; P=0 in source (0-1.4 GPa) ambiguous (may be 1 atm); not written as 0 Pa; lnD0_as_printed=lnD=lnw-16.55-(10870+1101P)/T where T is in K, P is in GPa; formula-text lnD row: d0_*/ea_* left empty (not parsed into a single D0/Ea)",supplement,"Holycross, M.",2026-08-31,draft,Ni2009GCA 73; 3642,Ni,2009,,Geochimica et Cosmochimica Acta,73,3642,10.1016/j.gca.2009.03.029,"Zhang 2010 Table 2 xls, Entry# 5; primary Eq. unknown"
DDB003742,1.0.0,arrhenius_fit,,H2Om,,,,tracer,none,unspecified,melt,Dacite,,,,melt_dacite,,,false,false,dacite,wt_pct_oxide,,,,,,,,,,,,,,,,,,,true,,0,8,,,,786,1800,786-1800,K,,,1000000000,0 to 1,GPa,,,,,,,,,,,,,,,,,,,,,,other,,,,,,,,,,,,,,,,true,false,use_with_caution,,,"provenance=compilation_2010; v0_source=zhang_table2; Type_of_dif_as_printed=Tracer; P=0 in source (0 to 1 GPa) ambiguous (may be 1 atm); not written as 0 Pa; lnD0_as_printed=lnD=-9.42-62.38X-(19064+1477P-108882X)/T where T is in K, P is in GPa, X is mole fraction of H2Ot on a single oxygen basis; formula-text lnD row: d0_*/ea_* left empty (not parsed into a single D0/Ea); C_range_as_printed=0-8",supplement,"Holycross, M.",2026-08-31,draft,Ni2009GCA 73; 3642,Ni,2009,,Geochimica et Cosmochimica Acta,73,3642,10.1016/j.gca.2009.03.029,"Zhang 2010 Table 2 xls, Entry# 6; primary Eq. unknown"
DDB003743,1.0.0,arrhenius_fit,,H2Ot,,,,tracer,none,unspecified,melt,Dacite,,,,melt_dacite,,,false,false,dacite,wt_pct_oxide,,,,,,,,,,,,,,,,,,,true,,0,1,,,,786,1800,786-1800,K,,,1000000000,0 to 1,GPa,,,,,,,,,,,,,,,,,,,,,,other,,,,,,,,,,,,,,,,,false,use_with_caution,,,"provenance=compilation_2010; v0_source=zhang_table2; Type_of_dif_as_printed=Tracer; P=0 in source (0 to 1 GPa) ambiguous (may be 1 atm); not written as 0 Pa; lnD0_as_printed=lnD=lnw-13.32-(15722+1466P)/T where T is in K, P is in GPa; formula-text lnD row: d0_*/ea_* left empty (not parsed into a single D0/Ea)",supplement,"Holycross, M.",2026-08-31,draft,Ni2009GCA 73; 3642,Ni,2009,,Geochimica et Cosmochimica Acta,73,3642,10.1016/j.gca.2009.03.029,"Zhang 2010 Table 2 xls, Entry# 7; primary Eq. unknown"
DDB003744,1.0.0,arrhenius_fit,,H2Om,,,,tracer,none,unspecified,melt,Andesite,,,,melt_andesite,,,false,false,andesite,wt_pct_oxide,,,,,,,,,,,,,,,,,,,true,,0,2.5,,,,743,873,743-873,K,100000000,100000000,100000000,0.1,GPa,,,,,,,,,,,,,,,,,,,,,,other,,,,,,,,,,,,,,,,true,false,use_with_caution,,,"provenance=compilation_2010; v0_source=zhang_table2; Type_of_dif_as_printed=Tracer; lnD0_as_printed=lnD=-12.27-13.91X-(18172-73136X)/T where T is in K, X is mole fraction of H2Ot on a single oxygen basis; formula-text lnD row: d0_*/ea_* left empty (not parsed into a single D0/Ea); C_range_as_printed=0-2.5",supplement,"Holycross, M.",2026-08-31,draft,Ni2009GCA 73; 3642,Ni,2009,,Geochimica et Cosmochimica Acta,73,3642,10.1016/j.gca.2009.03.029,"Zhang 2010 Table 2 xls, Entry# 8; primary Eq. unknown"
DDB003745,1.0.0,arrhenius_fit,,H2Ot,,,,tracer,none,unspecified,melt,Andesite,,,,melt_andesite,,,false,false,andesite,wt_pct_oxide,,,,,,,,,,,,,,,,,,,true,,0,1,,,,773,1473,773-1473,K,,,1500000000,0 to 1.5,GPa,,,,,,,,,,,,,,,,,,,,,,other,,,,,,,,,,,,,,,,,false,use_with_caution,,,"provenance=compilation_2010; v0_source=zhang_table2; Type_of_dif_as_printed=Tracer; P=0 in source (0 to 1.5 GPa) ambiguous (may be 1 atm); not written as 0 Pa; lnD0_as_printed=lnD=lnw-11.8-18340/T where T is in K, and w is H2Ot wt%; formula-text lnD row: d0_*/ea_* left empty (not parsed into a single D0/Ea)",supplement,"Holycross, M.",2026-08-31,draft,Ni2009GCA 73; 3642,Ni,2009,,Geochimica et Cosmochimica Acta,73,3642,10.1016/j.gca.2009.03.029,"Zhang 2010 Table 2 xls, Entry# 9; primary Eq. unknown"
DDB003746,1.0.0,arrhenius_fit,,H2Ot,,,,tracer,none,unspecified,melt,Basalt,,,,melt_basalt,,,false,false,basalt,wt_pct_oxide,,,,,,,,,,,,,,,,,,,true,,0,1,,,,673,1773,673-1773,K,,,500000000,0 to 0.5,GPa,,,,,,,,,,,,,,,,,,,,,,other,,,,,,,,,,,,,,,,,false,use_with_caution,,,"provenance=compilation_2010; v0_source=zhang_table2; Type_of_dif_as_printed=Tracer; P=0 in source (0 to 0.5 GPa) ambiguous (may be 1 atm); not written as 0 Pa; lnD0_as_printed=lnD=lnw-8.56-19110/T where T is in K, and w is H2Ot wt%; formula-text lnD row: d0_*/ea_* left empty (not parsed into a single D0/Ea)",supplement,"Holycross, M.",2026-08-31,draft,Zhang2007RG 45; RG4004,Zhang,2007,,Reviews of Geophysics,45,RG4004,10.1029/2006RG000216,"Zhang 2010 Table 2 xls, Entry# 10; primary Eq. unknown"
DDB003747,1.0.0,arrhenius_fit,,H2Ot,,,,tracer,none,unspecified,melt,Basalt,,,,melt_basalt,,,false,false,basalt,wt_pct_oxide,,,,,,,,,,,,,,,,,,,true,1,,,,,,673,1773,673-1773,K,,,1000000000,0 to 1,GPa,,,,,,,0.00019161929364,-3.71756091523,0.347435599554,2sigma,-8.56,ln_m2/s,158880.54,5886.312,2sigma,19110,K,,,,,lnD=lnD0-Ea/RT,8.314,,,,,,,,,,,,,,,,false,use_with_caution,,,provenance=compilation_2010; v0_source=zhang_table2; Type_of_dif_as_printed=Tracer; P=0 in source (0 to 1 GPa) ambiguous (may be 1 atm); not written as 0 Pa; R unstated in spreadsheet; compiler gas_constant_used_j_mol_k=8.314,supplement,"Holycross, M.",2026-08-31,draft,Zhang2007RG 45; RG4004,Zhang,2007,,Reviews of Geophysics,45,RG4004,10.1029/2006RG000216,"Zhang 2010 Table 2 xls, Entry# 11; primary Eq. unknown"
DDB003748,1.0.0,arrhenius_fit,,H2Ot,,,,tracer,none,unspecified,melt,Trachyte,,,,melt_alkaline,,,false,false,trachyte,wt_pct_oxide,,,,,,,,,,,,,,,,,,,true,1,,,,,,1373,1673,1373-1673,K,1000000000,1000000000,1000000000,1,GPa,,,,,,,,,,,,,,,,,,,,,,other,,,,,,,,,,,,,,,,,false,use_with_caution,,,"provenance=compilation_2010; v0_source=zhang_table2; Type_of_dif_as_printed=Tracer; lnD0_as_printed=lnD=lnw-11.9-17975/T where T is in K, and w is H2Ot wt%; formula-text lnD row: d0_*/ea_* left empty (not parsed into a single D0/Ea)",supplement,"Holycross, M.",2026-08-31,draft,Freda2003GSSP 213; 53,Freda,2003,,Geological Society Special Publication,213,53,10.1144/gsl.sp.2003.213.01.04,"Zhang 2010 Table 2 xls, Entry# 12; primary Eq. unknown"
DDB003749,1.0.0,arrhenius_fit,,H2Ot,,,,tracer,none,unspecified,melt,Rhyolite to Andesite,,,,other,,,false,false,rhyolite to andesite,wt_pct_oxide,,,,,,,,,,,,,,,,,,,true,1,,,,,,676,1900,676-1900,K,,,1900000000,0 to 1.9,GPa,,,,,,,,,,,,,,,,,,,,,,other,,,,,,,,,,,,,,,,,false,use_with_caution,,,"provenance=compilation_2010; v0_source=zhang_table2; Type_of_dif_as_printed=Tracer; P=0 in source (0 to 1.9 GPa) ambiguous (may be 1 atm); not written as 0 Pa; lnD0_as_printed=lnD = 12.06+14.75AI-42.22Si+2.716P*Si-[42021-45407Si+(7409Si-1593)P]/T  where T is in K, P is in GPa, Si is cation mole fraction, AI=Na+K-Al; formula-text lnD row: d0_*/ea_* left empty (not parsed into a single D0/Ea)",supplement,"Holycross, M.",2026-08-31,draft,This volume,,,,,,,,"Zhang 2010 Table 2 xls, Entry# 13; primary Eq. unknown"
DDB003750,1.0.0,arrhenius_fit,,Li,,,,tracer,none,unspecified,melt,Basalt1,,,,melt_basalt,,,false,false,basalt1; SiO2=45.89;TiO2=3.72;Al2O3=16.55;FeOt=11.513;MnO=0.18;MgO=6.3;CaO=9.62;Na2O=3.79;K2O=1.73;P2O5=0.52,wt_pct_oxide,45.89,3.72,16.55,,11.513,,,0.18,6.3,9.62,3.79,1.73,0.52,,,,,anhydrous_total=99.813,,,,,,,,1569,1673,1569-1673,K,100000,100000,100000,0.0001,GPa,,,,,,,7.81082473356e-06,-5.10730331345,0.681842364126,2sigma,-11.76,ln_m2/s,116121.638,21109.246,2sigma,13967,K,,,,,lnD=lnD0-Ea/RT,8.314,,,,,,,,,,,,,,,,false,use_with_caution,,temperature span is small,provenance=compilation_2010; v0_source=zhang_table2; Type_of_dif_as_printed=Tracer; R unstated in spreadsheet; compiler gas_constant_used_j_mol_k=8.314,supplement,"Holycross, M.",2026-08-31,draft,Lowry1981EPSL 53; 36,Lowry,1981,,Earth and Planetary Science Letters,53,36,10.1016/0012-821x(81)90023-6,"Zhang 2010 Table 2 xls, Entry# 15; primary Eq. unknown"
DDB003751,1.0.0,arrhenius_fit,,Li,,,,tracer,none,unspecified,melt,Andesite2,,,,melt_andesite,,,false,false,andesite2; SiO2=57.8;TiO2=0.85;Al2O3=19.14;FeOt=6.281;MnO=0.11;MgO=3.45;CaO=6.27;Na2O=4.31;K2O=1.79;P2O5=0.2,wt_pct_oxide,57.8,0.85,19.14,,6.281,,,0.11,3.45,6.27,4.31,1.79,0.2,,,,,anhydrous_total=100.201,,,,,,,,1571,1673,1571-1673,K,100000,100000,100000,0.0001,GPa,,,,,,,1.29112064455e-06,-5.88903341245,1.57648903298,2sigma,-13.56,ln_m2/s,89417.07,32274.948,2sigma,10755,K,,,,,lnD=lnD0-Ea/RT,8.314,,,,,,,,,,,,,,,,false,use_with_caution,,temperature span is small,provenance=compilation_2010; v0_source=zhang_table2; Type_of_dif_as_printed=Tracer; R unstated in spreadsheet; compiler gas_constant_used_j_mol_k=8.314,supplement,"Holycross, M.",2026-08-31,draft,Cunningham1983EPSL 65; 203,Cunningham,1983,,Earth and Planetary Science Letters,65,203,10.1016/0012-821x(83)90199-1,"Zhang 2010 Table 2 xls, Entry# 16; primary Eq. unknown"
DDB003752,1.0.0,arrhenius_fit,,Li,,,,tracer,none,unspecified,melt,Ab39Or61 melt,,,,melt_simple,,,false,false,Ab39Or61 melt; SiO2=65.17;Al2O3=18.2;Na2O=5.02;K2O=11.81,wt_pct_oxide,65.17,,18.2,,,,,,,,5.02,11.81,,,,,,anhydrous_total=100.2,,,,,,,,728,1053,728-1053,K,100000,100000,100000,0.0001,GPa,,,,,,,2.24363125874e-07,-6.64904878647,1.12916569855,2sigma,-15.31,ln_m2/s,71242.666,18864.466,2sigma,8569,K,,,,,lnD=lnD0-Ea/RT,8.314,,,,,,,,,,,,,,,,false,use_with_caution,,,provenance=compilation_2010; v0_source=zhang_table2; Type_of_dif_as_printed=Tracer; R unstated in spreadsheet; compiler gas_constant_used_j_mol_k=8.314,supplement,"Holycross, M.",2026-08-31,draft,Jambon1978EPSL 37; 445,Jambon,1978,,Earth and Planetary Science Letters,37,445,10.1016/0012-821x(78)90060-2,"Zhang 2010 Table 2 xls, Entry# 17; primary Eq. unknown"
DDB003753,1.0.0,arrhenius_fit,,Li,,,,tracer,none,unspecified,melt,Albite melt,,,,melt_simple,,,false,false,albite melt; SiO2=68.4;Al2O3=19.5;Na2O=11.9,wt_pct_oxide,68.4,,19.5,,,,,,,,11.9,,,,,,,anhydrous_total=99.8,,,,,,,,742,1183,742-1183,K,100000,100000,100000,0.0001,GPa,,,,,,,1.58871492309e-05,-4.79895421885,1.06402152364,2sigma,-11.05,ln_m2/s,94563.436,18781.326,2sigma,11374,K,,,,,lnD=lnD0-Ea/RT,8.314,,,,,,,,,,,,,,,,false,use_with_caution,,,provenance=compilation_2010; v0_source=zhang_table2; Type_of_dif_as_printed=Tracer; R unstated in spreadsheet; compiler gas_constant_used_j_mol_k=8.314,supplement,"Holycross, M.",2026-08-31,draft,Jambon1978EPSL 37; 445,Jambon,1978,,Earth and Planetary Science Letters,37,445,10.1016/0012-821x(78)90060-2,"Zhang 2010 Table 2 xls, Entry# 18; primary Eq. unknown"
