Repository: holycrossm/diffusion-coefficients

# Experimental diffusion coefficients (minerals and silicate melts)

**Pre-release / not published.** Schema v1.0.0. This folder is a GitHub-ready living table: canonical data is CSV, new rows arrive by pull request, and a static page searches the file in the browser. Nothing here is a citable compilation of record.

This is a QA build of 4630 experimental rows (minerals and silicate melts). Most numbers are staged from the 2010 RiMG 72 tables. Do not treat the repo as published, complete, or peer-reviewed.

File: site/data/diffusion_coefficients.csv (part 106 of 136)
DDB003754,1.0.0,arrhenius_fit,,Li,,,,tracer,none,unspecified,melt,Dacite4(pitchstone),,,,melt_dacite,,,false,false,dacite4(pitchstone); SiO2=69;TiO2=1.02;Al2O3=13.11;FeOt=4.916;MnO=0.13;MgO=1;CaO=2.7;Na2O=4.21;K2O=2.72;P2O5=0.24,wt_pct_oxide,69,1.02,13.11,,4.916,,,0.13,1,2.7,4.21,2.72,0.24,,,,,anhydrous_total=99.046,,,,,,,,1575,1672,1575-1672,K,100000,100000,100000,0.0001,GPa,,,,,,,8.23254870106e-07,-6.0844659372,1.17693809349,2sigma,-14.01,ln_m2/s,80512.776,36523.402,2sigma,9684,K,,,,,lnD=lnD0-Ea/RT,8.314,,,,,,,,,,,,,,,,false,use_with_caution,,temperature span is small,provenance=compilation_2010; v0_source=zhang_table2; Type_of_dif_as_printed=Tracer; R unstated in spreadsheet; compiler gas_constant_used_j_mol_k=8.314,supplement,"Holycross, M.",2026-08-31,draft,Cunningham1983EPSL 65; 203,Cunningham,1983,,Earth and Planetary Science Letters,65,203,10.1016/0012-821x(83)90199-1,"Zhang 2010 Table 2 xls, Entry# 19; primary Eq. unknown"
DDB003755,1.0.0,arrhenius_fit,,Li,,,,tracer,none,unspecified,melt,Rhyolite5,,,,melt_rhyolite,,,false,false,rhyolite5; SiO2=73.01;TiO2=0.2;Al2O3=12.57;FeOt=2.71;MnO=0.05;MgO=0.54;CaO=0.41;Na2O=5.05;K2O=4.6,wt_pct_oxide,73.01,0.2,12.57,,2.71,,,0.05,0.54,0.41,5.05,4.6,,,,,,anhydrous_total=99.14,,,,,,,,570,1182,570-1182,K,100000,100000,100000,0.0001,GPa,,,,,,,2.17170062323e-06,-5.66320027274,0.46035216941,2sigma,-13.04,ln_m2/s,91171.324,7108.47,2sigma,10966,K,,,,,lnD=lnD0-Ea/RT,8.314,,,,,,,,,,,,,,,,false,use_with_caution,,,provenance=compilation_2010; v0_source=zhang_table2; Type_of_dif_as_printed=Tracer; R unstated in spreadsheet; compiler gas_constant_used_j_mol_k=8.314,supplement,"Holycross, M.",2026-08-31,draft,Jambon1982JGR 87; 10797,Jambon,1982,,Journal of Geophysical Research,87,10797,10.1029/jb087ib13p10797,"Zhang 2010 Table 2 xls, Entry# 20; primary Eq. unknown"
DDB003756,1.0.0,arrhenius_fit,,Li,,,,tracer,none,unspecified,melt,Jadeite melt,,,,melt_simple,,,false,false,jadeite melt; SiO2=59.86;Al2O3=25.52;FeOt=0.023;MnO=0.021;MgO=0.004;CaO=0.018;Na2O=14.58;K2O=0.022,wt_pct_oxide,59.86,,25.52,,0.023,,,0.021,0.004,0.018,14.58,0.022,,,,,,anhydrous_total=100.048,,,,,,,,758,1173,758-1173,K,100000,100000,100000,0.0001,GPa,,,,,,,1.39865429705e-06,-5.85428985249,0.276211301646,2sigma,-13.48,ln_m2/s,78642.126,4921.888,2sigma,9459,K,,,,,lnD=lnD0-Ea/RT,8.314,,,,,,,,,,,,,,,,false,use_with_caution,,,provenance=compilation_2010; v0_source=zhang_table2; Type_of_dif_as_printed=Tracer; R unstated in spreadsheet; compiler gas_constant_used_j_mol_k=8.314,supplement,"Holycross, M.",2026-08-31,draft,Roselieb1998NJMA 172; 245,Roselieb,1998,,Neues Jahrbuch fuer Mineralogie Abhandlungen,172,245,,"Zhang 2010 Table 2 xls, Entry# 21; primary Eq. unknown"
DDB003757,1.0.0,arrhenius_fit,,Li,,,,tracer,none,unspecified,melt,All Available Melts,,,,other,,,false,false,All available melts,wt_pct_oxide,,,,,,,,,,,,,,,,,,,,,,,,,,570,1673,570-1673,K,100000,100000,100000,0.0001,GPa,,,,,,,,,,,,,,,,,,,,,,other,,,,,,,,,,,,,,,,,false,use_with_caution,,,provenance=compilation_2010; v0_source=zhang_table2; Type_of_dif_as_printed=Tracer; lnD0_as_printed=lnD=(-13.36-(11918-7684X)/T where X is mole fraction of NaAlO2+KAlO2; formula-text lnD row: d0_*/ea_* left empty (not parsed into a single D0/Ea),supplement,"Holycross, M.",2026-08-31,draft,This work,,,,,,,,"Zhang 2010 Table 2 xls, Entry# 22; primary Eq. unknown"
DDB003758,1.0.0,arrhenius_fit,,Na,,,,tracer,none,unspecified,melt,Ab10An90,,,,melt_simple,,,false,false,Ab10An90; SiO2=45.1;Al2O3=34.6;CaO=17.7;Na2O=1.14;K2O=0.02,wt_pct_oxide,45.1,,34.6,,,,,,,17.7,1.14,0.02,,,,,,anhydrous_total=98.56,,,,,,,,953,1163,953-1163,K,100000,100000,100000,0.0001,GPa,,,,,,,8.10860193092e-05,-4.09105418475,2.28004612208,2sigma,-9.42,ln_m2/s,204341.492,45984.734,2sigma,24578,K,,,,,lnD=lnD0-Ea/RT,8.314,,,,,,,,,,,,,,,,false,use_with_caution,,,provenance=compilation_2010; v0_source=zhang_table2; Type_of_dif_as_printed=Tracer; R unstated in spreadsheet; compiler gas_constant_used_j_mol_k=8.314,supplement,"Holycross, M.",2026-08-31,draft,Behrens1992CG 96; 267,Behrens,1992,,Chemical Geology,96,267,10.1016/0009-2541(92)90058-d,"Zhang 2010 Table 2 xls, Entry# 24; primary Eq. unknown"
DDB003759,1.0.0,arrhenius_fit,,Na,,,,tracer,none,unspecified,melt,Ab30An70 melt,,,,melt_simple,,,false,false,Ab30An70 melt; SiO2=51.12;Al2O3=31.63;CaO=14.5;Na2O=3.55;K2O=0.02,wt_pct_oxide,51.12,,31.63,,,,,,,14.5,3.55,0.02,,,,,,anhydrous_total=100.82,,,,,,,,673,1273,673-1273,K,100000,100000,100000,0.0001,GPa,,,,,,,2.8165438775e-06,-5.55028370288,0.403893884482,2sigma,-12.78,ln_m2/s,137530.188,7698.764,2sigma,16542,K,,,,,lnD=lnD0-Ea/RT,8.314,,,,,,,,,,,,,,,,false,use_with_caution,,,provenance=compilation_2010; v0_source=zhang_table2; Type_of_dif_as_printed=Tracer; R unstated in spreadsheet; compiler gas_constant_used_j_mol_k=8.314,supplement,"Holycross, M.",2026-08-31,draft,Behrens1992CG 96; 267,Behrens,1992,,Chemical Geology,96,267,10.1016/0009-2541(92)90058-d,"Zhang 2010 Table 2 xls, Entry# 25; primary Eq. unknown"
DDB003760,1.0.0,arrhenius_fit,,Na,,,,tracer,none,unspecified,melt,Ab40An60 melt,,,,melt_simple,,,false,false,Ab40An60 melt; SiO2=53.17;Al2O3=29.76;CaO=12.23;Na2O=4.25;K2O=0.02,wt_pct_oxide,53.17,,29.76,,,,,,,12.23,4.25,0.02,,,,,,anhydrous_total=99.43,,,,,,,,674,1073,674-1073,K,100000,100000,100000,0.0001,GPa,,,,,,,3.08976689934e-07,-6.51007454665,0.317034984593,2sigma,-14.99,ln_m2/s,107034.436,5104.796,2sigma,12874,K,,,,,lnD=lnD0-Ea/RT,8.314,,,,,,,,,,,,,,,,false,use_with_caution,,,provenance=compilation_2010; v0_source=zhang_table2; Type_of_dif_as_printed=Tracer; R unstated in spreadsheet; compiler gas_constant_used_j_mol_k=8.314,supplement,"Holycross, M.",2026-08-31,draft,Behrens1992CG 96; 267,Behrens,1992,,Chemical Geology,96,267,10.1016/0009-2541(92)90058-d,"Zhang 2010 Table 2 xls, Entry# 26; primary Eq. unknown"
DDB003761,1.0.0,arrhenius_fit,,Na,,,,tracer,none,unspecified,melt,Ab50An50 melt,,,,melt_simple,,,false,false,Ab50An50 melt; SiO2=55.2;Al2O3=28.24;CaO=10.59;Na2O=5.75;K2O=0.04,wt_pct_oxide,55.2,,28.24,,,,,,,10.59,5.75,0.04,,,,,,anhydrous_total=99.82,,,,,,,,673,1263,673-1263,K,100000,100000,100000,0.0001,GPa,,,,,,,9.09837340605e-07,-6.04103648725,0.26491964466,2sigma,-13.91,ln_m2/s,104972.564,4905.26,2sigma,12626,K,,,,,lnD=lnD0-Ea/RT,8.314,,,,,,,,,,,,,,,,false,use_with_caution,,,provenance=compilation_2010; v0_source=zhang_table2; Type_of_dif_as_printed=Tracer; R unstated in spreadsheet; compiler gas_constant_used_j_mol_k=8.314,supplement,"Holycross, M.",2026-08-31,draft,Behrens1992CG 96; 267,Behrens,1992,,Chemical Geology,96,267,10.1016/0009-2541(92)90058-d,"Zhang 2010 Table 2 xls, Entry# 27; primary Eq. unknown"
DDB003762,1.0.0,arrhenius_fit,,Na,,,,tracer,none,unspecified,melt,Albite melt,,,,melt_simple,,,false,false,albite melt; SiO2=69;Al2O3=20.44;Na2O=10.9,wt_pct_oxide,69,,20.44,,,,,,,,10.9,,,,,,,anhydrous_total=100.34,,,,,,,,623,1068,623-1068,K,100000,100000,100000,0.0001,GPa,,,,,,,6.0537671274e-08,-7.21797458074,1.02493501869,2sigma,-16.62,ln_m2/s,52527.852,15597.064,2sigma,6318,K,,,,,lnD=lnD0-Ea/RT,8.314,,,,,,,,,,,,,,,,false,use_with_caution,,,provenance=compilation_2010; v0_source=zhang_table2; Type_of_dif_as_printed=Tracer; R unstated in spreadsheet; compiler gas_constant_used_j_mol_k=8.314,supplement,"Holycross, M.",2026-08-31,draft,Jambon1976GCA 40; 897,Jambon,1976,,Geochimica et Cosmochimica Acta,40,897,10.1016/0016-7037(76)90138-1,"Zhang 2010 Table 2 xls, Entry# 28; primary Eq. unknown"
DDB003763,1.0.0,arrhenius_fit,,Na,,,,tracer,none,unspecified,melt,All Dry Plag Melts,,,,melt_simple,,,false,false,All dry plag melts,wt_pct_oxide,,,,,,,,,,,,,,,,,,,false,,,,,,,623,1263,623-1263,K,100000,100000,100000,0.0001,GPa,,,,,,,,,,,,,,,,,,,,,,other,,,,,,,,,,,,,,,,,false,use_with_caution,,,provenance=compilation_2010; v0_source=zhang_table2; Type_of_dif_as_printed=Tracer; lnD0_as_printed=lnD=(-16.87+5.32*X)-(6158+5769*X+12480*X^2)/T where X is mole fraction of An in plagioclase; formula-text lnD row: d0_*/ea_* left empty (not parsed into a single D0/Ea),supplement,"Holycross, M.",2026-08-31,draft,This work,,,,,,,,"Zhang 2010 Table 2 xls, Entry# 29; primary Eq. unknown"
DDB003764,1.0.0,arrhenius_fit,,Na,,,,tracer,none,unspecified,melt,Basalt1,,,,melt_basalt,,,false,false,basalt1; SiO2=45.89;TiO2=3.72;Al2O3=16.55;FeOt=11.759;MnO=0.18;MgO=6.3;CaO=9.62;Na2O=3.72;K2O=1.66;P2O5=0.52,wt_pct_oxide,45.89,3.72,16.55,,11.759,,,0.18,6.3,9.62,3.72,1.66,0.52,,,,,anhydrous_total=99.919,,,,,,,,1577,1673,1577-1673,K,100000,100000,100000,0.0001,GPa,,,,,,,8.9613910403e-05,-4.04762473481,0.820816603947,2sigma,-9.32,ln_m2/s,164026.906,25490.724,2sigma,19729,K,,,,,lnD=lnD0-Ea/RT,8.314,,,,,,,,,,,,,,,,false,use_with_caution,,temperature span is small,provenance=compilation_2010; v0_source=zhang_table2; Type_of_dif_as_printed=Tracer; R unstated in spreadsheet; compiler gas_constant_used_j_mol_k=8.314,supplement,"Holycross, M.",2026-08-31,draft,Lowry1982CMP 80; 254,Lowry,1982,,Contributions to Mineralogy and Petrology,80,254,10.1007/bf00371355,"Zhang 2010 Table 2 xls, Entry# 30; primary Eq. unknown"
DDB003765,1.0.0,arrhenius_fit,,Na,,,,chemical,effective_binary,unspecified,melt,Basalt11(cpx Diss),,,,melt_basalt,,,false,false,basalt11(cpx diss); SiO2=50.23;TiO2=1.94;Al2O3=13.61;FeOt=12.06;MnO=0.22;MgO=7.05;CaO=10.75;Na2O=2.73;K2O=0.17;P2O5=0.1,wt_pct_oxide,50.23,1.94,13.61,,12.06,,,0.22,7.05,10.75,2.73,0.17,0.1,,,,,anhydrous_total=98.86,true,0.3,,,,,,1544,1790,1544-1790,K,,470000000,1900000000,0.47 to 1.9,GPa,,,,,,,0.000710174388843,-3.14863512096,1.79797922769,2sigma,-7.25,ln_m2/s,228418.836,57017.412,2sigma,27474,K,,,,,lnD=lnD0-Ea/RT,8.314,,,,,,,,,,,,,,,,false,use_with_caution,,Pressure effect is insignificant,provenance=compilation_2010; v0_source=zhang_table2; Type_of_dif_as_printed=SEBD; R unstated in spreadsheet; compiler gas_constant_used_j_mol_k=8.314,supplement,"Holycross, M.",2026-08-31,draft,Chen2009GCA 73; 5730,Chen,2009,,Geochimica et Cosmochimica Acta,73,5730,10.1016/j.gca.2009.06.016,"Zhang 2010 Table 2 xls, Entry# 31; primary Eq. unknown"
DDB003766,1.0.0,arrhenius_fit,,Na,,,,tracer,none,unspecified,melt,Andesite2,,,,melt_andesite,,,false,false,andesite2; SiO2=57.76;TiO2=0.85;Al2O3=19.14;FeOt=6.281;MnO=0.11;MgO=3.45;CaO=6.27;Na2O=4.31;K2O=1.79;P2O5=0.2,wt_pct_oxide,57.76,0.85,19.14,,6.281,,,0.11,3.45,6.27,4.31,1.79,0.2,,,,,anhydrous_total=100.161,,,,,,,,1561,1674,1561-1674,K,100000,100000,100000,0.0001,GPa,,,,,,,9.56485698582e-07,-6.01932176228,1.28116877336,2sigma,-13.86,ln_m2/s,100674.226,39749.234,2sigma,12109,K,,,,,lnD=lnD0-Ea/RT,8.314,,,,,,,,,,,,,,,,false,use_with_caution,,temperature span is small,provenance=compilation_2010; v0_source=zhang_table2; Type_of_dif_as_printed=Tracer; R unstated in spreadsheet; compiler gas_constant_used_j_mol_k=8.314,supplement,"Holycross, M.",2026-08-31,draft,Lowry1982CMP 80; 254,Lowry,1982,,Contributions to Mineralogy and Petrology,80,254,10.1007/bf00371355,"Zhang 2010 Table 2 xls, Entry# 32; primary Eq. unknown"
DDB003767,1.0.0,arrhenius_fit,,Na,,,,tracer,none,unspecified,melt,Orthoclase melt,,,,melt_simple,,,false,false,orthoclase melt; SiO2=64.62;Al2O3=18.25;Na2O=0.15;K2O=16.5,wt_pct_oxide,64.62,,18.25,,,,,,,,0.15,16.5,,,,,,anhydrous_total=99.52,,,,,,,,623,1068,623-1068,K,100000,100000,100000,0.0001,GPa,,,,,,,3.05112555804e-06,-5.51554014293,2.00644058743,2sigma,-12.7,ln_m2/s,90755.624,29448.188,2sigma,10916,K,,,,,lnD=lnD0-Ea/RT,8.314,,,,,,,,,,,,,,,,false,use_with_caution,,,provenance=compilation_2010; v0_source=zhang_table2; Type_of_dif_as_printed=Tracer; R unstated in spreadsheet; compiler gas_constant_used_j_mol_k=8.314,supplement,"Holycross, M.",2026-08-31,draft,Jambon1976GCA 40; 897,Jambon,1976,,Geochimica et Cosmochimica Acta,40,897,10.1016/0016-7037(76)90138-1,"Zhang 2010 Table 2 xls, Entry# 33; primary Eq. unknown"
DDB003768,1.0.0,arrhenius_fit,,Na,,,,tracer,none,unspecified,melt,Dacite4(pitchstone),,,,melt_dacite,,,false,false,dacite4(pitchstone); SiO2=69;TiO2=1.02;Al2O3=13.11;FeOt=5.3;MnO=0.13;MgO=1;CaO=2.7;Na2O=4.21;K2O=2.72;P2O5=0.24,wt_pct_oxide,69,1.02,13.11,,5.3,,,0.13,1,2.7,4.21,2.72,0.24,,,,,anhydrous_total=99.43,,,,,,,,1574,1675,1574-1675,K,100000,100000,100000,0.0001,GPa,,,,,,,5.32773111185e-05,-4.27345787452,2.03249825739,2sigma,-9.84,ln_m2/s,149269.556,63161.458,2sigma,17954,K,,,,,lnD=lnD0-Ea/RT,8.314,,,,,,,,,,,,,,,,false,use_with_caution,,temperature span is small,provenance=compilation_2010; v0_source=zhang_table2; Type_of_dif_as_printed=Tracer; R unstated in spreadsheet; compiler gas_constant_used_j_mol_k=8.314,supplement,"Holycross, M.",2026-08-31,draft,Henderson1985CMP 89; 263,Henderson,1985,,Contributions to Mineralogy and Petrology,89,263,10.1007/bf00379459,"Zhang 2010 Table 2 xls, Entry# 34; primary Eq. unknown"
DDB003769,1.0.0,arrhenius_fit,,Na,,,,tracer,none,unspecified,melt,Pantellerite1,,,,melt_alkaline,,,false,false,pantellerite1; SiO2=69.2;TiO2=0.44;Al2O3=10.75;FeOt=8.5;MnO=0.3;MgO=0.11;CaO=0.56;Na2O=6.32;K2O=4.14;P2O5=0.02,wt_pct_oxide,69.2,0.44,10.75,,8.5,,,0.3,0.11,0.56,6.32,4.14,0.02,,,,,anhydrous_total=100.34,,,,,,,,1470,1575,1470-1575,K,100000,100000,100000,0.0001,GPa,,,,,,,2.87344183807e-06,-5.54159781289,2.01946942241,2sigma,-12.76,ln_m2/s,102253.886,58854.806,2sigma,12299,K,,,,,lnD=lnD0-Ea/RT,8.314,,,,,,,,,,,,,,,,false,use_with_caution,,temperature span is small,provenance=compilation_2010; v0_source=zhang_table2; Type_of_dif_as_printed=Tracer; R unstated in spreadsheet; compiler gas_constant_used_j_mol_k=8.314,supplement,"Holycross, M.",2026-08-31,draft,Henderson1985CMP 89; 263,Henderson,1985,,Contributions to Mineralogy and Petrology,89,263,10.1007/bf00379459,"Zhang 2010 Table 2 xls, Entry# 35; primary Eq. unknown"
DDB003770,1.0.0,arrhenius_fit,,Na,,,,tracer,none,unspecified,melt,Rhyolite5,,,,melt_rhyolite,,,false,false,rhyolite5; SiO2=73.01;TiO2=0.2;Al2O3=12.57;FeOt=2.71;MnO=0.05;MgO=0.54;CaO=0.41;Na2O=5.05;K2O=4.6,wt_pct_oxide,73.01,0.2,12.57,,2.71,,,0.05,0.54,0.41,5.05,4.6,,,,,,anhydrous_total=99.14,,,,,,,,411,775,411-775,K,100000,100000,100000,0.0001,GPa,,,,,,,1.015631471e-06,-5.99326409231,0.308349094605,2sigma,-13.8,ln_m2/s,83697.038,3525.136,2sigma,10067,K,,,,,lnD=lnD0-Ea/RT,8.314,,,,,,,,,,,,,,,,false,use_with_caution,,,provenance=compilation_2010; v0_source=zhang_table2; Type_of_dif_as_printed=Tracer; R unstated in spreadsheet; compiler gas_constant_used_j_mol_k=8.314,supplement,"Holycross, M.",2026-08-31,draft,Jambon1982JGR 87; 10797,Jambon,1982,,Journal of Geophysical Research,87,10797,10.1029/jb087ib13p10797,"Zhang 2010 Table 2 xls, Entry# 36; primary Eq. unknown"
DDB003771,1.0.0,arrhenius_fit,,Na,,,,tracer,none,unspecified,melt,Wet Rhyolite12,,,,melt_rhyolite,,,false,false,wet rhyolite12; SiO2=76.01;TiO2=0.11;Al2O3=13;FeOt=0.7;MnO=0.08;MgO=0.09;CaO=0.52;Na2O=3.65;K2O=4.81,wt_pct_oxide,76.01,0.11,13,,0.7,,,0.08,0.09,0.52,3.65,4.81,,,,,,anhydrous_total=99.14,true,3.5,,,,,,973,1173,973-1173,K,210000000,210000000,210000000,0.21,GPa,,,,,,,3.28082741403e-07,-6.48401687668,0.916361393825,2sigma,-14.93,ln_m2/s,68224.684,18191.032,2sigma,8206,K,,,,,lnD=lnD0-Ea/RT,8.314,,,,,,,,,,,,,,,,false,use_with_caution,,,provenance=compilation_2010; v0_source=zhang_table2; Type_of_dif_as_printed=Tracer; R unstated in spreadsheet; compiler gas_constant_used_j_mol_k=8.314,supplement,"Holycross, M.",2026-08-31,draft,Watson1981EPSL 52; 291,Watson,1981,,Earth and Planetary Science Letters,52,291,10.1016/0012-821x(81)90184-9,"Zhang 2010 Table 2 xls, Entry# 37; primary Eq. unknown"
DDB003772,1.0.0,arrhenius_fit,,Na,,,,tracer,none,unspecified,melt,Rhyolite15,,,,melt_rhyolite,,,false,false,rhyolite15; SiO2=76.87;TiO2=0.07;Al2O3=12.2;FeOt=0.94;MnO=0.05;MgO=0.05;CaO=0.3;Na2O=4.38;K2O=4.4,wt_pct_oxide,76.87,0.07,12.2,,0.94,,,0.05,0.05,0.3,4.38,4.4,,,,,,anhydrous_total=99.26,true,0.11,,,,,,630,731,630-731,K,100000,100000,100000,0.0001,GPa,,,,,,,2.21557188596e-06,-5.65451438275,,,-13.02,ln_m2/s,95818.85,,,11525,K,,,,,lnD=lnD0-Ea/RT,8.314,,,,,,,,,,,,,,,,false,use_with_caution,,,provenance=compilation_2010; v0_source=zhang_table2; Type_of_dif_as_printed=Tracer; R unstated in spreadsheet; compiler gas_constant_used_j_mol_k=8.314,supplement,"Holycross, M.",2026-08-31,draft,Magaritz1982GCA 42; 595,Magaritz,1982,,Geochimica et Cosmochimica Acta,42,595,,"Zhang 2010 Table 2 xls, Entry# 38; primary Eq. unknown"
DDB003773,1.0.0,arrhenius_fit,,Na,,,,tracer,none,unspecified,melt,Rhyolite5 & Rhyolite15,,,,melt_rhyolite,,,false,false,rhyolite5 & rhyolite15,wt_pct_oxide,,,,,,,,,,,,,,,,,,,,,,,,,,411,1173,411-1173,K,,,200000000,≤0.2,GPa,,,,,,,1.34381227763e-06,-5.87166163247,0.169374854783,2sigma,-13.52,ln_m2/s,84885.94,2020.302,2sigma,10210,K,,,,,lnD=lnD0-Ea/RT,8.314,,,,,,,,,,,,,,,,false,use_with_caution,,,provenance=compilation_2010; v0_source=zhang_table2; Type_of_dif_as_printed=Tracer; R unstated in spreadsheet; compiler gas_constant_used_j_mol_k=8.314,supplement,"Holycross, M.",2026-08-31,draft,This work,,,,,,,,"Zhang 2010 Table 2 xls, Entry# 39; primary Eq. unknown"
DDB003774,1.0.0,arrhenius_fit,,Na,,,K,interdiffusion,none,unspecified,melt,Ab25Or75 melt,,,,melt_simple,,,false,false,Ab25Or75 melt; SiO2=66.1325;Al2O3=19.075;Na2O=2.855;K2O=13.32,wt_pct_oxide,66.1325,,19.075,,,,,,,,2.855,13.32,,,,,,anhydrous_total=101.3825,,,,,,,,1073,1740,1073-1740,K,1000000000,1000000000,1000000000,1,GPa,,,,,,,3.07383345474e-05,-4.51231984921,0.260576699666,2sigma,-10.39,ln_m2/s,145835.874,7241.494,2sigma,17541,K,,,,,lnD=lnD0-Ea/RT,8.314,,,,,,,,,,,,,,,,false,use_with_caution,,,provenance=compilation_2010; v0_source=zhang_table2; Type_of_dif_as_printed=binary ID; R unstated in spreadsheet; compiler gas_constant_used_j_mol_k=8.314,supplement,"Holycross, M.",2026-08-31,draft,Freda1998GCA 62; 2997,Freda,1998,,Geochimica et Cosmochimica Acta,62,2997,10.1016/s0016-7037(98)00226-9,"Zhang 2010 Table 2 xls, Entry# 41; primary Eq. unknown"
DDB003775,1.0.0,arrhenius_fit,,Na,,,K,interdiffusion,none,unspecified,melt,Ab50Or50 melt,,,,melt_simple,,,false,false,Ab50Or50 melt; SiO2=67.135;Al2O3=18.89;Na2O=5.71;K2O=8.88,wt_pct_oxide,67.135,,18.89,,,,,,,,5.71,8.88,,,,,,anhydrous_total=100.615,,,,,,,,1073,1740,1073-1740,K,1000000000,1000000000,1000000000,1,GPa,,,,,,,1.34034288421e-05,-4.87278428375,0.512467509343,2sigma,-11.22,ln_m2/s,139326.012,14158.742,2sigma,16758,K,,,,,lnD=lnD0-Ea/RT,8.314,,,,,,,,,,,,,,,,false,use_with_caution,,,provenance=compilation_2010; v0_source=zhang_table2; Type_of_dif_as_printed=binary ID; R unstated in spreadsheet; compiler gas_constant_used_j_mol_k=8.314,supplement,"Holycross, M.",2026-08-31,draft,Freda1998GCA 62; 2997,Freda,1998,,Geochimica et Cosmochimica Acta,62,2997,10.1016/s0016-7037(98)00226-9,"Zhang 2010 Table 2 xls, Entry# 42; primary Eq. unknown"
DDB003776,1.0.0,arrhenius_fit,,Na,,,K,interdiffusion,none,unspecified,melt,Ab75Or25 melt,,,,melt_simple,,,false,false,Ab75Or25 melt; SiO2=68.1375;Al2O3=19.075;Na2O=8.565;K2O=4.44,wt_pct_oxide,68.1375,,19.075,,,,,,,,8.565,4.44,,,,,,anhydrous_total=100.2175,,,,,,,,1073,1740,1073-1740,K,1000000000,1000000000,1000000000,1,GPa,,,,,,,1.01300935986e-05,-4.99438674359,0.790415988986,2sigma,-11.5,ln_m2/s,138253.506,22090.298,2sigma,16629,K,,,,,lnD=lnD0-Ea/RT,8.314,,,,,,,,,,,,,,,,false,use_with_caution,,,provenance=compilation_2010; v0_source=zhang_table2; Type_of_dif_as_printed=binary ID; R unstated in spreadsheet; compiler gas_constant_used_j_mol_k=8.314,supplement,"Holycross, M.",2026-08-31,draft,Freda1998GCA 62; 2997,Freda,1998,,Geochimica et Cosmochimica Acta,62,2997,10.1016/s0016-7037(98)00226-9,"Zhang 2010 Table 2 xls, Entry# 43; primary Eq. unknown"
DDB003777,1.0.0,arrhenius_fit,,Na,,,K,interdiffusion,none,unspecified,melt,All Dry and Wet Albite-orthoclase Melts,,,,melt_simple,,,false,false,All dry and wet albite-orthoclase melts,wt_pct_oxide,,,,,,,,,,,,,,,,,,,true,,,,,,,1073,1740,1073-1740,K,,1000000000,2000000000,1 to 2,GPa,,,,,,,,,,,,,,,,,,,,,,other,,,,,,,,,,,,,,,,,false,use_with_caution,,lnD is assumed to be linear to H2Ot content,provenance=compilation_2010; v0_source=zhang_table2; Type_of_dif_as_printed=binary ID; lnD0_as_printed=lnD=(-11.51-0.6067w+0.95X)-(16976-1189w)/T where X is mole fraction of Or in Ab-Or melt and w is wt% of H2Ot; formula-text lnD row: d0_*/ea_* left empty (not parsed into a single D0/Ea),supplement,"Holycross, M.",2026-08-31,draft,This work,,,,,,,,"Zhang 2010 Table 2 xls, Entry# 44; primary Eq. unknown"
DDB003778,1.0.0,arrhenius_fit,,K,,,,tracer,none,unspecified,melt,Jadeite melt,,,,melt_simple,,,false,false,jadeite melt; SiO2=59.86;Al2O3=25.52;FeOt=0.023;MnO=0.021;MgO=0.004;CaO=0.018;Na2O=14.58;K2O=0.022,wt_pct_oxide,59.86,,25.52,,0.023,,,0.021,0.004,0.018,14.58,0.022,,,,,,anhydrous_total=100.048,,,,,,,,1073,1291,1073-1291,K,100000,100000,100000,0.0001,GPa,,,,,,,5.50419516062e-06,-5.25930638825,0.703557089098,2sigma,-12.11,ln_m2/s,127046.234,15696.832,2sigma,15281,K,,,,,lnD=lnD0-Ea/RT,8.314,,,,,,,,,,,,,,,,false,use_with_caution,,,provenance=compilation_2010; v0_source=zhang_table2; Type_of_dif_as_printed=Tracer; R unstated in spreadsheet; compiler gas_constant_used_j_mol_k=8.314,supplement,"Holycross, M.",2026-08-31,draft,Roselieb1997GCA 61; 3101,Roselieb,1997,,Geochimica et Cosmochimica Acta,61,3101,10.1016/s0016-7037(97)00153-1,"Zhang 2010 Table 2 xls, Entry# 46; primary Eq. unknown"
DDB003779,1.0.0,arrhenius_fit,,K,,,,tracer,none,unspecified,melt,Orthoclase melt,,,,melt_simple,,,false,false,orthoclase melt; SiO2=64.62;Al2O3=18.25;Na2O=0.15;K2O=16.5,wt_pct_oxide,64.62,,18.25,,,,,,,,0.15,16.5,,,,,,anhydrous_total=99.52,,,,,,,,633,1226,633-1226,K,100000,100000,100000,0.0001,GPa,,,,,,,1.23451816475e-08,-7.90850283486,0.317034984593,2sigma,-18.21,ln_m2/s,70718.884,5038.284,2sigma,8506,K,,,,,lnD=lnD0-Ea/RT,8.314,,,,,,,,,,,,,,,,false,use_with_caution,,,provenance=compilation_2010; v0_source=zhang_table2; Type_of_dif_as_printed=Tracer; R unstated in spreadsheet; compiler gas_constant_used_j_mol_k=8.314,supplement,"Holycross, M.",2026-08-31,draft,Jambon1976GCA 40; 897,Jambon,1976,,Geochimica et Cosmochimica Acta,40,897,10.1016/0016-7037(76)90138-1,"Zhang 2010 Table 2 xls, Entry# 47; primary Eq. unknown"
DDB003780,1.0.0,arrhenius_fit,,K,,,,tracer,none,unspecified,melt,Albite melt,,,,melt_simple,,,false,false,albite melt; SiO2=69;Al2O3=20.44;Na2O=10.9,wt_pct_oxide,69,,20.44,,,,,,,,10.9,,,,,,,anhydrous_total=100.34,,,,,,,,610,1262,610-1262,K,100000,100000,100000,0.0001,GPa,,,,,,,2.52968718033e-07,-6.59693344654,0.212804304727,2sigma,-15.19,ln_m2/s,99618.348,3749.614,2sigma,11982,K,,,,,lnD=lnD0-Ea/RT,8.314,,,,,,,,,,,,,,,,false,use_with_caution,,,provenance=compilation_2010; v0_source=zhang_table2; Type_of_dif_as_printed=Tracer; R unstated in spreadsheet; compiler gas_constant_used_j_mol_k=8.314,supplement,"Holycross, M.",2026-08-31,draft,Jambon1976GCA 40; 897,Jambon,1976,,Geochimica et Cosmochimica Acta,40,897,10.1016/0016-7037(76)90138-1,"Zhang 2010 Table 2 xls, Entry# 48; primary Eq. unknown"
DDB003781,1.0.0,arrhenius_fit,,K,,,,tracer,none,unspecified,melt,Rhyolite5,,,,melt_rhyolite,,,false,false,rhyolite5; SiO2=73.01;TiO2=0.2;Al2O3=12.57;FeOt=2.71;MnO=0.05;MgO=0.54;CaO=0.41;Na2O=5.05;K2O=4.6,wt_pct_oxide,73.01,0.2,12.57,,2.71,,,0.05,0.54,0.41,5.05,4.6,,,,,,anhydrous_total=99.14,,,,,,,,645,1118,645-1118,K,100000,100000,100000,0.0001,GPa,,,,,,,3.48370245112e-07,-6.45795920672,0.482066894382,2sigma,-14.87,ln_m2/s,106211.35,7707.078,2sigma,12775,K,,,,,lnD=lnD0-Ea/RT,8.314,,,,,,,,,,,,,,,,false,use_with_caution,,,provenance=compilation_2010; v0_source=zhang_table2; Type_of_dif_as_printed=Tracer; R unstated in spreadsheet; compiler gas_constant_used_j_mol_k=8.314,supplement,"Holycross, M.",2026-08-31,draft,Jambon1982JGR 87; 10797,Jambon,1982,,Journal of Geophysical Research,87,10797,10.1029/jb087ib13p10797,"Zhang 2010 Table 2 xls, Entry# 49; primary Eq. unknown"
DDB003782,1.0.0,arrhenius_fit,,Rb,,,,tracer,none,unspecified,melt,Phonolite1,,,,melt_alkaline,,,false,false,phonolite1; SiO2=59.8;TiO2=0.78;Al2O3=19.52;FeOt=2.95;MgO=0.66;CaO=3.86;Na2O=5.5;K2O=7.31,wt_pct_oxide,59.8,0.78,19.52,,2.95,,,,0.66,3.86,5.5,7.31,,,,,,anhydrous_total=100.38,true,,0.03,0.07,,,,1423,1523,1423-1523,K,500000000,500000000,500000000,0.5,GPa,,,,,,,0.0212797364384,-1.67203382286,3.94773699994,2sigma,-3.85,ln_m2/s,259454.998,111208.064,2sigma,31207,K,,,,,lnD=lnD0-Ea/RT,8.314,,,,,,,,,,,,,,,,false,use_with_caution,,,provenance=compilation_2010; v0_source=zhang_table2; Type_of_dif_as_printed=Tracer; R unstated in spreadsheet; compiler gas_constant_used_j_mol_k=8.314,supplement,"Holycross, M.",2026-08-31,draft,Behrens2009CG 259; 63,Behrens,2009,,Chemical Geology,259,63,10.1016/j.chemgeo.2008.10.014,"Zhang 2010 Table 2 xls, Entry# 51; primary Eq. unknown"
DDB003783,1.0.0,arrhenius_fit,,Rb,,,,tracer,none,unspecified,melt,Jadeite melt,,,,melt_simple,,,false,false,jadeite melt; SiO2=59.86;Al2O3=25.52;FeOt=0.023;MnO=0.021;MgO=0.004;CaO=0.018;Na2O=14.58;K2O=0.022,wt_pct_oxide,59.86,,25.52,,0.023,,,0.021,0.004,0.018,14.58,0.022,,,,,,anhydrous_total=100.048,,,,,,,,1073,1293,1073-1293,K,100000,100000,100000,0.0001,GPa,,,,,,,6.08307641893e-06,-5.21587693831,0.434294499443,2sigma,-12.01,ln_m2/s,163661.09,9411.448,2sigma,19685,K,,,,,lnD=lnD0-Ea/RT,8.314,,,,,,,,,,,,,,,,false,use_with_caution,,,provenance=compilation_2010; v0_source=zhang_table2; Type_of_dif_as_printed=Tracer; R unstated in spreadsheet; compiler gas_constant_used_j_mol_k=8.314,supplement,"Holycross, M.",2026-08-31,draft,Roselieb1997GCA 61; 3101,Roselieb,1997,,Geochimica et Cosmochimica Acta,61,3101,10.1016/s0016-7037(97)00153-1,"Zhang 2010 Table 2 xls, Entry# 52; primary Eq. unknown"
DDB003784,1.0.0,arrhenius_fit,,Rb,,,,tracer,none,unspecified,melt,Wet HA1,,,,melt_andesite,,,false,false,wet HA1; SiO2=62.09;Al2O3=19.47;MgO=2.53;CaO=10.64;Na2O=4.25;K2O=1.02,wt_pct_oxide,62.09,,19.47,,,,,,2.53,10.64,4.25,1.02,,,,,,anhydrous_total=100,true,,4.5,5.2,,,,1473,1673,1473-1673,K,500000000,500000000,500000000,0.5,GPa,,,,,,,2.87344183807e-06,-5.54159781289,0.334406764571,2sigma,-12.76,ln_m2/s,130213.868,9694.124,2sigma,15662,K,,,,,lnD=lnD0-Ea/RT,8.314,,,,,,,,,,,,,,,,false,use_with_caution,,,provenance=compilation_2010; v0_source=zhang_table2; Type_of_dif_as_printed=Tracer; R unstated in spreadsheet; compiler gas_constant_used_j_mol_k=8.314,supplement,"Holycross, M.",2026-08-31,draft,Koepke2001GCA 65; 1481,Koepke,2001,,Geochimica et Cosmochimica Acta,65,1481,10.1016/s0016-7037(01)00550-6,"Zhang 2010 Table 2 xls, Entry# 53; primary Eq. unknown"
DDB003785,1.0.0,arrhenius_fit,,Rb,,,,tracer,none,unspecified,melt,Dry & Wet Haploandesite,,,,melt_andesite,,,false,false,dry & wet haploandesite,wt_pct_oxide,,,,,,,,,,,,,,,,,,,true,,,,,,,1473,1673,1473-1673,K,500000000,500000000,500000000,0.5,GPa,,,,,,,,,,,,,,,,,,,,,,other,,,,,,,,,,,,,,,,,false,use_with_caution,,,"provenance=compilation_2010; v0_source=zhang_table2; Type_of_dif_as_printed=Tracer; lnD0_as_printed=lnD = -11.77-(22875-1155w)/T  where w is H2Ot wt%, T is in K; formula-text lnD row: d0_*/ea_* left empty (not parsed into a single D0/Ea)",supplement,"Holycross, M.",2026-08-31,draft,This work,,,,,,,,"Zhang 2010 Table 2 xls, Entry# 54; primary Eq. unknown"
DDB003786,1.0.0,arrhenius_fit,,Rb,,,,tracer,none,unspecified,melt,Trachyte1,,,,melt_alkaline,,,false,false,trachyte1; SiO2=62.37;TiO2=0.48;Al2O3=18.61;FeOt=3.68;MgO=0.24;CaO=1.73;Na2O=5.43;K2O=7.25,wt_pct_oxide,62.37,0.48,18.61,,3.68,,,,0.24,1.73,5.43,7.25,,,,,,anhydrous_total=99.79,true,,0.04,0.1,,,,1323,1527,1323-1527,K,500000000,500000000,500000000,0.5,GPa,,,,,,,2.0919479198e-07,-6.67944940143,1.98906880745,2sigma,-15.38,ln_m2/s,139317.698,54963.854,2sigma,16757,K,,,,,lnD=lnD0-Ea/RT,8.314,,,,,,,,,,,,,,,,false,use_with_caution,,,provenance=compilation_2010; v0_source=zhang_table2; Type_of_dif_as_printed=Tracer; R unstated in spreadsheet; compiler gas_constant_used_j_mol_k=8.314,supplement,"Holycross, M.",2026-08-31,draft,Behrens2009CG 259; 63,Behrens,2009,,Chemical Geology,259,63,10.1016/j.chemgeo.2008.10.014,"Zhang 2010 Table 2 xls, Entry# 55; primary Eq. unknown"
DDB003787,1.0.0,arrhenius_fit,,Rb,,,,tracer,none,unspecified,melt,Wet Trachyte1,,,,melt_alkaline,,,false,false,wet trachyte1; SiO2=62.37;TiO2=0.48;Al2O3=18.61;FeOt=3.68;MgO=0.24;CaO=1.73;Na2O=5.43;K2O=7.25,wt_pct_oxide,62.37,0.48,18.61,,3.68,,,,0.24,1.73,5.43,7.25,,,,,,anhydrous_total=99.79,true,,1.1,1.7,,,,1323,1527,1323-1527,K,500000000,500000000,500000000,0.5,GPa,,,,,,,1.25296226278e-06,-5.90206224743,0.881617833869,2sigma,-13.59,ln_m2/s,119962.706,23952.634,2sigma,14429,K,,,,,lnD=lnD0-Ea/RT,8.314,,,,,,,,,,,,,,,,false,use_with_caution,,,provenance=compilation_2010; v0_source=zhang_table2; Type_of_dif_as_printed=Tracer; R unstated in spreadsheet; compiler gas_constant_used_j_mol_k=8.314,supplement,"Holycross, M.",2026-08-31,draft,Behrens2009CG 259; 63,Behrens,2009,,Chemical Geology,259,63,10.1016/j.chemgeo.2008.10.014,"Zhang 2010 Table 2 xls, Entry# 56; primary Eq. unknown"
DDB003788,1.0.0,arrhenius_fit,,Rb,,,,tracer,none,unspecified,melt,Dry and Wet Trachyte,,,,melt_alkaline,,,false,false,dry and wet trachyte,wt_pct_oxide,,,,,,,,,,,,,,,,,,,true,,0.04,1.71,,,,1323,1527,1323-1527,K,,,,,,,,,,,,,,,,,,,,,,,,,,,other,,,,,,,,,,,,,,,,,false,use_with_caution,,,"provenance=compilation_2010; v0_source=zhang_table2; Type_of_dif_as_printed=Tracer; lnD0_as_printed=lnD = -13.82-(19137-3458w)/T  where w is H2Ot wt%, T is in K; formula-text lnD row: d0_*/ea_* left empty (not parsed into a single D0/Ea)",supplement,"Holycross, M.",2026-08-31,draft,This work,,,,,,,,"Zhang 2010 Table 2 xls, Entry# 57; primary Eq. unknown"
DDB003789,1.0.0,arrhenius_fit,,Rb,,,,tracer,none,unspecified,melt,Orthoclase melt,,,,melt_simple,,,false,false,orthoclase melt; SiO2=64.62;Al2O3=18.25;Na2O=0.15;K2O=16.5,wt_pct_oxide,64.62,,18.25,,,,,,,,0.15,16.5,,,,,,anhydrous_total=99.52,,,,,,,,793,1268,793-1268,K,100000,100000,100000,0.0001,GPa,,,,,,,1.5497531357e-07,-6.80973775127,0.456009224415,2sigma,-15.68,ln_m2/s,99061.31,8363.884,2sigma,11915,K,,,,,lnD=lnD0-Ea/RT,8.314,,,,,,,,,,,,,,,,false,use_with_caution,,,provenance=compilation_2010; v0_source=zhang_table2; Type_of_dif_as_printed=Tracer; R unstated in spreadsheet; compiler gas_constant_used_j_mol_k=8.314,supplement,"Holycross, M.",2026-08-31,draft,Jambon1976GCA 40; 897,Jambon,1976,,Geochimica et Cosmochimica Acta,40,897,10.1016/0016-7037(76)90138-1,"Zhang 2010 Table 2 xls, Entry# 58; primary Eq. unknown"
DDB003790,1.0.0,arrhenius_fit,,Rb,,,,tracer,none,unspecified,melt,Albite melt,,,,melt_simple,,,false,false,albite melt; SiO2=69;Al2O3=20.44;Na2O=10.9,wt_pct_oxide,69,,20.44,,,,,,,,10.9,,,,,,,anhydrous_total=100.34,,,,,,,,793,1268,793-1268,K,100000,100000,100000,0.0001,GPa,,,,,,,4.70250643662e-07,-6.32767085688,0.325720874582,2sigma,-14.57,ln_m2/s,135285.408,5927.882,2sigma,16272,K,,,,,lnD=lnD0-Ea/RT,8.314,,,,,,,,,,,,,,,,false,use_with_caution,,,provenance=compilation_2010; v0_source=zhang_table2; Type_of_dif_as_printed=Tracer; R unstated in spreadsheet; compiler gas_constant_used_j_mol_k=8.314,supplement,"Holycross, M.",2026-08-31,draft,Jambon1976GCA 40; 897,Jambon,1976,,Geochimica et Cosmochimica Acta,40,897,10.1016/0016-7037(76)90138-1,"Zhang 2010 Table 2 xls, Entry# 59; primary Eq. unknown"
DDB003791,1.0.0,arrhenius_fit,,Rb,,,,tracer,none,unspecified,melt,Rhyolite5,,,,melt_rhyolite,,,false,false,rhyolite5; SiO2=73.01;TiO2=0.2;Al2O3=12.57;FeOt=2.71;MnO=0.05;MgO=0.54;CaO=0.41;Na2O=5.05;K2O=4.6,wt_pct_oxide,73.01,0.2,12.57,,2.71,,,0.05,0.54,0.41,5.05,4.6,,,,,,anhydrous_total=99.14,,,,,,,,693,1218,693-1218,K,100000,100000,100000,0.0001,GPa,,,,,,,2.0099214686e-07,-6.69682118141,0.11725951485,2sigma,-15.42,ln_m2/s,127195.886,2070.186,2sigma,15299,K,,,,,lnD=lnD0-Ea/RT,8.314,,,,,,,,,,,,,,,,false,use_with_caution,,,provenance=compilation_2010; v0_source=zhang_table2; Type_of_dif_as_printed=Tracer; R unstated in spreadsheet; compiler gas_constant_used_j_mol_k=8.314,supplement,"Holycross, M.",2026-08-31,draft,Jambon1982JGR 87; 10797,Jambon,1982,,Journal of Geophysical Research,87,10797,10.1029/jb087ib13p10797,"Zhang 2010 Table 2 xls, Entry# 60; primary Eq. unknown"
DDB003792,1.0.0,arrhenius_fit,,Cs,,,,tracer,none,unspecified,melt,Basalt1,,,,melt_basalt,,,false,false,basalt1; SiO2=45.89;TiO2=3.72;Al2O3=16.55;FeOt=11.759;MnO=0.18;MgO=6.3;CaO=9.62;Na2O=3.72;K2O=1.66;P2O5=0.52,wt_pct_oxide,45.89,3.72,16.55,,11.759,,,0.18,6.3,9.62,3.72,1.66,0.52,,,,,anhydrous_total=99.919,,,,,,,,1576,1675,1576-1675,K,100000,100000,100000,0.0001,GPa,,,,,,,0.0124007292204,-1.90655285255,1.81969395267,2sigma,-4.39,ln_m2/s,273888.102,56610.026,2sigma,32943,K,,,,,lnD=lnD0-Ea/RT,8.314,,,,,,,,,,,,,,,,false,use_with_caution,,,provenance=compilation_2010; v0_source=zhang_table2; Type_of_dif_as_printed=Tracer; R unstated in spreadsheet; compiler gas_constant_used_j_mol_k=8.314,supplement,"Holycross, M.",2026-08-31,draft,Lowry1982CMP 80; 254,Lowry,1982,,Contributions to Mineralogy and Petrology,80,254,10.1007/bf00371355,"Zhang 2010 Table 2 xls, Entry# 62; primary Eq. unknown"
DDB003793,1.0.0,arrhenius_fit,,Cs,,,,tracer,none,unspecified,melt,Andesite2,,,,melt_andesite,,,false,false,andesite2; SiO2=57.76;TiO2=0.85;Al2O3=19.14;FeOt=6.281;MnO=0.11;MgO=3.45;CaO=6.27;Na2O=4.31;K2O=1.79;P2O5=0.2,wt_pct_oxide,57.76,0.85,19.14,,6.281,,,0.11,3.45,6.27,4.31,1.79,0.2,,,,,anhydrous_total=100.161,,,,,,,,1569,1674,1569-1674,K,100000,100000,100000,0.0001,GPa,,,,,,,0.000717311760109,-3.14429217597,2.17147249722,2sigma,-7.24,ln_m2/s,256453.644,67318.458,2sigma,30846,K,,,,,lnD=lnD0-Ea/RT,8.314,,,,,,,,,,,,,,,,false,use_with_caution,,,provenance=compilation_2010; v0_source=zhang_table2; Type_of_dif_as_printed=Tracer; R unstated in spreadsheet; compiler gas_constant_used_j_mol_k=8.314,supplement,"Holycross, M.",2026-08-31,draft,Lowry1982CMP 80; 254,Lowry,1982,,Contributions to Mineralogy and Petrology,80,254,10.1007/bf00371355,"Zhang 2010 Table 2 xls, Entry# 63; primary Eq. unknown"
DDB003794,1.0.0,arrhenius_fit,,Cs,,,,tracer,none,unspecified,melt,Jadeite melt,,,,melt_simple,,,false,false,jadeite melt; SiO2=59.86;Al2O3=25.52;FeOt=0.023;MnO=0.021;MgO=0.004;CaO=0.018;Na2O=14.58;K2O=0.022,wt_pct_oxide,59.86,,25.52,,0.023,,,0.021,0.004,0.018,14.58,0.022,,,,,,anhydrous_total=100.048,,,,,,,,1073,1293,1073-1293,K,100000,100000,100000,0.0001,GPa,,,,,,,0.000193545099558,-3.71321797024,0.477723949387,2sigma,-8.55,ln_m2/s,243325.838,10625.292,2sigma,29267,K,,,,,lnD=lnD0-Ea/RT,8.314,,,,,,,,,,,,,,,,false,use_with_caution,,,provenance=compilation_2010; v0_source=zhang_table2; Type_of_dif_as_printed=Tracer; R unstated in spreadsheet; compiler gas_constant_used_j_mol_k=8.314,supplement,"Holycross, M.",2026-08-31,draft,Roselieb1997GCA 61; 3101,Roselieb,1997,,Geochimica et Cosmochimica Acta,61,3101,10.1016/s0016-7037(97)00153-1,"Zhang 2010 Table 2 xls, Entry# 64; primary Eq. unknown"
DDB003795,1.0.0,arrhenius_fit,,Cs,,,,tracer,none,unspecified,melt,Orthoclase melt,,,,melt_simple,,,false,false,orthoclase melt; SiO2=64.62;Al2O3=18.25;Na2O=0.15;K2O=16.5,wt_pct_oxide,64.62,,18.25,,,,,,,,0.15,16.5,,,,,,anhydrous_total=99.52,,,,,,,,855,1313,855-1313,K,100000,100000,100000,0.0001,GPa,,,,,,,1.04386008781e-05,-4.98135790861,0.942419063791,2sigma,-11.47,ln_m2/s,168990.364,18939.292,2sigma,20326,K,,,,,lnD=lnD0-Ea/RT,8.314,,,,,,,,,,,,,,,,false,use_with_caution,,,provenance=compilation_2010; v0_source=zhang_table2; Type_of_dif_as_printed=Tracer; R unstated in spreadsheet; compiler gas_constant_used_j_mol_k=8.314,supplement,"Holycross, M.",2026-08-31,draft,Jambon1976GCA 40; 897,Jambon,1976,,Geochimica et Cosmochimica Acta,40,897,10.1016/0016-7037(76)90138-1,"Zhang 2010 Table 2 xls, Entry# 65; primary Eq. unknown"
DDB003796,1.0.0,arrhenius_fit,,Cs,,,,tracer,none,unspecified,melt,HR7+Na,,,,melt_rhyolite,,,false,false,HR7+Na; SiO2=66.15;Al2O3=9.62;Na2O=20.59;K2O=3.64,wt_pct_oxide,66.15,,9.62,,,,,,,,20.59,3.64,,,,,,anhydrous_total=100,true,0.071,,,,,,1083,1473,1083-1473,K,100000,100000,100000,0.0001,GPa,,,,,,,1.39865429705e-06,-5.85428985249,2.37559091195,2sigma,-13.48,ln_m2/s,126356.172,56144.442,2sigma,15198,K,,,,,lnD=lnD0-Ea/RT,8.314,,,,,,,,,,,,,,,,false,use_with_caution,,,provenance=compilation_2010; v0_source=zhang_table2; Type_of_dif_as_printed=Tracer; R unstated in spreadsheet; compiler gas_constant_used_j_mol_k=8.314,supplement,"Holycross, M.",2026-08-31,draft,Mungall1999GCA 63; 2599,Mungall,1999,,Geochimica et Cosmochimica Acta,63,2599,10.1016/s0016-7037(99)00209-4,"Zhang 2010 Table 2 xls, Entry# 66; primary Eq. unknown"
DDB003797,1.0.0,arrhenius_fit,,Cs,,,,tracer,none,unspecified,melt,Dacite4(pitchstone),,,,melt_dacite,,,false,false,dacite4(pitchstone); SiO2=69;TiO2=1.02;Al2O3=13.11;FeOt=5.3;MnO=0.13;MgO=1;CaO=2.7;Na2O=4.21;K2O=2.72;P2O5=0.24,wt_pct_oxide,69,1.02,13.11,,5.3,,,0.13,1,2.7,4.21,2.72,0.24,,,,,anhydrous_total=99.43,,,,,,,,1573,1672,1573-1672,K,100000,100000,100000,0.0001,GPa,,,,,,,2.0811600716e-05,-4.681694704,3.6654455753,2sigma,-10.78,ln_m2/s,218466.978,113768.776,2sigma,26277,K,,,,,lnD=lnD0-Ea/RT,8.314,,,,,,,,,,,,,,,,false,use_with_caution,,,provenance=compilation_2010; v0_source=zhang_table2; Type_of_dif_as_printed=Tracer; R unstated in spreadsheet; compiler gas_constant_used_j_mol_k=8.314,supplement,"Holycross, M.",2026-08-31,draft,Henderson1985CMP 89; 263,Henderson,1985,,Contributions to Mineralogy and Petrology,89,263,10.1007/bf00379459,"Zhang 2010 Table 2 xls, Entry# 67; primary Eq. unknown"
DDB003798,1.0.0,arrhenius_fit,,Cs,,,,tracer,none,unspecified,melt,Albite melt,,,,melt_simple,,,false,false,albite melt; SiO2=69;Al2O3=20.44;Na2O=10.9,wt_pct_oxide,69,,20.44,,,,,,,,10.9,,,,,,,anhydrous_total=100.34,,,,,,,,978,1313,978-1313,K,100000,100000,100000,0.0001,GPa,,,,,,,0.0186856393377,-1.72849210778,0.390865049499,2sigma,-3.98,ln_m2/s,283108.328,8496.908,2sigma,34052,K,,,,,lnD=lnD0-Ea/RT,8.314,,,,,,,,,,,,,,,,false,use_with_caution,,,provenance=compilation_2010; v0_source=zhang_table2; Type_of_dif_as_printed=Tracer; R unstated in spreadsheet; compiler gas_constant_used_j_mol_k=8.314,supplement,"Holycross, M.",2026-08-31,draft,Jambon1976GCA 40; 897,Jambon,1976,,Geochimica et Cosmochimica Acta,40,897,10.1016/0016-7037(76)90138-1,"Zhang 2010 Table 2 xls, Entry# 68; primary Eq. unknown"
DDB003799,1.0.0,arrhenius_fit,,Cs,,,,tracer,none,unspecified,melt,Albite melt,,,,melt_simple,,,false,false,albite melt; SiO2=69.1;Al2O3=19.33;Na2O=11.74;K2O=0.022,wt_pct_oxide,69.1,,19.33,,,,,,,,11.74,0.022,,,,,,anhydrous_total=100.192,,,,,,,,1123,1223,1123-1223,K,100000,100000,100000,0.0001,GPa,,,,,,,0.000800719387492,-3.09651978103,,,-7.13,ln_m2/s,265623.986,,,31949,K,,,,,lnD=lnD0-Ea/RT,8.314,,,,,,,,,,,,,,,,false,use_with_caution,,,provenance=compilation_2010; v0_source=zhang_table2; Type_of_dif_as_printed=Tracer; lnD0 2s error is infinity; skipped; Ea/R 2s error is infinity; skipped; R unstated in spreadsheet; compiler gas_constant_used_j_mol_k=8.314,supplement,"Holycross, M.",2026-08-31,draft,Roselieb1997GCA 61; 3101,Roselieb,1997,,Geochimica et Cosmochimica Acta,61,3101,10.1016/s0016-7037(97)00153-1,"Zhang 2010 Table 2 xls, Entry# 69; primary Eq. unknown"
DDB003800,1.0.0,arrhenius_fit,,Cs,,,,tracer,none,unspecified,melt,Pantellerite1,,,,melt_alkaline,,,false,false,pantellerite1; SiO2=69.2;TiO2=0.44;Al2O3=10.75;FeOt=8.5;MnO=0.3;MgO=0.11;CaO=0.56;Na2O=6.32;K2O=4.14;P2O5=0.02,wt_pct_oxide,69.2,0.44,10.75,,8.5,,,0.3,0.11,0.56,6.32,4.14,0.02,,,,,anhydrous_total=100.34,,,,,,,,1473,1575,1473-1575,K,100000,100000,100000,0.0001,GPa,,,,,,,104.584985577,2.01946942241,4.82935483381,2sigma,4.65,ln_m2/s,399762.062,140997.126,2sigma,48083,K,,,,,lnD=lnD0-Ea/RT,8.314,,,,,,,,,,,,,,,,false,use_with_caution,,,provenance=compilation_2010; v0_source=zhang_table2; Type_of_dif_as_printed=Tracer; R unstated in spreadsheet; compiler gas_constant_used_j_mol_k=8.314,supplement,"Holycross, M.",2026-08-31,draft,Henderson1985CMP 89; 263,Henderson,1985,,Contributions to Mineralogy and Petrology,89,263,10.1007/bf00379459,"Zhang 2010 Table 2 xls, Entry# 70; primary Eq. unknown"
