Repository: holycrossm/diffusion-coefficients

# Experimental diffusion coefficients (minerals and silicate melts)

**Pre-release / not published.** Schema v1.0.0. This folder is a GitHub-ready living table: canonical data is CSV, new rows arrive by pull request, and a static page searches the file in the browser. Nothing here is a citable compilation of record.

This is a QA build of 4630 experimental rows (minerals and silicate melts). Most numbers are staged from the 2010 RiMG 72 tables. Do not treat the repo as published, complete, or peer-reviewed.

File: site/data/diffusion_coefficients.csv (part 107 of 136)
DDB003801,1.0.0,arrhenius_fit,,Cs,,,,tracer,none,unspecified,melt,Rhyolite5,,,,melt_rhyolite,,,false,false,rhyolite5; SiO2=73.01;TiO2=0.2;Al2O3=12.57;FeOt=2.71;MnO=0.05;MgO=0.54;CaO=0.41;Na2O=5.05;K2O=4.6,wt_pct_oxide,73.01,0.2,12.57,,2.71,,,0.05,0.54,0.41,5.05,4.6,,,,,,anhydrous_total=99.14,,,,,,,,875,1188,875-1188,K,100000,100000,100000,0.0001,GPa,,,,,,,1.02319027319e-05,-4.9900437986,0.959790843769,2sigma,-11.49,ln_m2/s,210103.094,18789.64,2sigma,25271,K,,,,,lnD=lnD0-Ea/RT,8.314,,,,,,,,,,,,,,,,false,use_with_caution,,,provenance=compilation_2010; v0_source=zhang_table2; Type_of_dif_as_printed=Tracer; R unstated in spreadsheet; compiler gas_constant_used_j_mol_k=8.314,supplement,"Holycross, M.",2026-08-31,draft,Jambon1982JGR 87; 10797,Jambon,1982,,Journal of Geophysical Research,87,10797,10.1029/jb087ib13p10797,"Zhang 2010 Table 2 xls, Entry# 71; primary Eq. unknown"
DDB003802,1.0.0,arrhenius_fit,,Cs,,,,tracer,none,unspecified,melt,Rhyolite15,,,,melt_rhyolite,,,false,false,rhyolite15; SiO2=76.87;TiO2=0.07;Al2O3=12.2;FeOt=0.94;MnO=0.05;MgO=0.05;CaO=0.3;Na2O=4.38;K2O=4.4,wt_pct_oxide,76.87,0.07,12.2,,0.94,,,0.05,0.05,0.3,4.38,4.4,,,,,,anhydrous_total=99.26,true,0.11,,,,,,1063,1573,1063-1573,K,100000,100000,100000,0.0001,GPa,,,,,,,1.92115288154e-05,-4.71643826395,0.786073043992,2sigma,-10.86,ln_m2/s,230829.896,18.78964,2sigma,27764,K,,,,,lnD=lnD0-Ea/RT,8.314,,,,,,,,,,,,,,,,false,use_with_caution,,,provenance=compilation_2010; v0_source=zhang_table2; Type_of_dif_as_printed=Tracer; R unstated in spreadsheet; compiler gas_constant_used_j_mol_k=8.314,supplement,"Holycross, M.",2026-08-31,draft,Jambon1982JGR 87; 10797,Jambon,1982,,Journal of Geophysical Research,87,10797,10.1029/jb087ib13p10797,"Zhang 2010 Table 2 xls, Entry# 72; primary Eq. unknown"
DDB003803,1.0.0,arrhenius_fit,,Cs,,,,tracer,none,unspecified,melt,HR7 (HPG8),,,,melt_rhyolite,,,false,false,HR7 (HPG8); SiO2=79.425;Al2O3=11.64;Na2O=4.77;K2O=4.165,wt_pct_oxide,79.425,,11.64,,,,,,,,4.77,4.165,,,,,,anhydrous_total=100,true,0.076,,,,,,1410,1873,1410-1873,K,100000,100000,100000,0.0001,GPa,,,,,,,2.52315614903e-06,-5.59805609782,0.859903108897,2sigma,-12.89,ln_m2/s,208182.56,27186.78,2sigma,25040,K,,,,,lnD=lnD0-Ea/RT,8.314,,,,,,,,,,,,,,,,false,use_with_caution,,,provenance=compilation_2010; v0_source=zhang_table2; Type_of_dif_as_printed=Tracer; R unstated in spreadsheet; compiler gas_constant_used_j_mol_k=8.314,supplement,"Holycross, M.",2026-08-31,draft,Mungall1999GCA 63; 2599,Mungall,1999,,Geochimica et Cosmochimica Acta,63,2599,10.1016/s0016-7037(99)00209-4,"Zhang 2010 Table 2 xls, Entry# 73; primary Eq. unknown"
DDB003804,1.0.0,arrhenius_fit,,Cs,,,,tracer,none,unspecified,melt,Wet HR7,,,,melt_rhyolite,,,false,false,wet HR7; SiO2=79.425;Al2O3=11.64;Na2O=4.77;K2O=4.165,wt_pct_oxide,79.425,,11.64,,,,,,,,4.77,4.165,,,,,,anhydrous_total=100,true,3.64,,,,,,1573,1873,1573-1873,K,1000000000,1000000000,1000000000,1,GPa,,,,,,,2.96861540633e-07,-6.52744632663,,,-15.03,ln_m2/s,125982.042,,,15153,K,,,,,lnD=lnD0-Ea/RT,8.314,,,,,,,,,,,,,,,,false,use_with_caution,,,provenance=compilation_2010; v0_source=zhang_table2; Type_of_dif_as_printed=Tracer; lnD0 2s error is infinity; skipped; Ea/R 2s error is infinity; skipped; R unstated in spreadsheet; compiler gas_constant_used_j_mol_k=8.314,supplement,"Holycross, M.",2026-08-31,draft,Mungall1999GCA 63; 2599,Mungall,1999,,Geochimica et Cosmochimica Acta,63,2599,10.1016/s0016-7037(99)00209-4,"Zhang 2010 Table 2 xls, Entry# 74; primary Eq. unknown"
DDB003805,1.0.0,arrhenius_fit,,Cs,,,,tracer,none,unspecified,melt,Rhyolite15 & HR7,,,,melt_rhyolite,,,false,false,rhyolite15 & HR7,wt_pct_oxide,,,,,,,,,,,,,,,,,,,,,,,,,,1063,1873,1063-1873,K,100000,100000,100000,0.0001,GPa,,,,,,,6.26833367627e-06,-5.20284810333,0.430169570287,2sigma,-11.98,ln_m2/s,219539.484,11052.6316,2sigma,26406,K,,,,,lnD=lnD0-Ea/RT,8.314,,,,,,,,,,,,,,,,false,use_with_caution,,,provenance=compilation_2010; v0_source=zhang_table2; Type_of_dif_as_printed=Tracer; R unstated in spreadsheet; compiler gas_constant_used_j_mol_k=8.314,supplement,"Holycross, M.",2026-08-31,draft,This work,,,,,,,,"Zhang 2010 Table 2 xls, Entry# 75; primary Eq. unknown"
DDB003806,1.0.0,arrhenius_fit,,,,,,,,unspecified,melt,All Dry Melts,,,,other,,,false,false,All dry melts,wt_pct_oxide,,,,,,,,,,,,,,,,,,,false,,,,,,,,,,,,,,,,,,,,,,,,,,,,,,,,,,,,,other,,,,,,,,,,,,,,,,,false,use_with_caution,,,"provenance=compilation_2010; v0_source=zhang_table2; lnD0_as_printed=lnD = 16.53-32.43X1-37.3X2-(51068-27975X1-68760X2+1649P)/T  where T is in K, P is in GPa, X1=mole fractions of Si+Ti+Al+P, and X2=max(Na+K-Al,0); formula-text lnD row: d0_*/ea_* left empty (not parsed into a single D0/Ea)",supplement,"Holycross, M.",2026-08-31,draft,This work,,,,,,,,"Zhang 2010 Table 2 xls, Entry# 76; primary Eq. unknown"
DDB003807,1.0.0,arrhenius_fit,,Be,,,,tracer,none,unspecified,melt,HR7+Na,,,,melt_rhyolite,,,false,false,HR7+Na; SiO2=66.15;Al2O3=9.62;Na2O=20.59;K2O=3.64,wt_pct_oxide,66.15,,9.62,,,,,,,,20.59,3.64,,,,,,anhydrous_total=100,true,0.071,,,,,,1083,1473,1083-1473,K,100000,100000,100000,0.0001,GPa,,,,,,,0.000370743540459,-3.4309265456,2.19318722219,2sigma,-7.9,ln_m2/s,229133.84,51812.848,2sigma,27560,K,,,,,lnD=lnD0-Ea/RT,8.314,,,,,,,,,,,,,,,,false,use_with_caution,,,provenance=compilation_2010; v0_source=zhang_table2; Type_of_dif_as_printed=Tracer; R unstated in spreadsheet; compiler gas_constant_used_j_mol_k=8.314,supplement,"Holycross, M.",2026-08-31,draft,Mungall1999GCA 63; 2599,Mungall,1999,,Geochimica et Cosmochimica Acta,63,2599,10.1016/s0016-7037(99)00209-4,"Zhang 2010 Table 2 xls, Entry# 78; primary Eq. unknown"
DDB003808,1.0.0,arrhenius_fit,,Be,,,,tracer,none,unspecified,melt,HR7 (HPG8),,,,melt_rhyolite,,,false,false,HR7 (HPG8); SiO2=79.425;Al2O3=11.64;Na2O=4.77;K2O=4.165,wt_pct_oxide,79.425,,11.64,,,,,,,,4.77,4.165,,,,,,anhydrous_total=100,true,0.076,,,,,,1410,1873,1410-1873,K,100000,100000,100000,0.0001,GPa,,,,,,,0.000229409945455,-3.63938790533,1.13785158854,2sigma,-8.38,ln_m2/s,321668.66,35218.104,2sigma,38690,K,,,,,lnD=lnD0-Ea/RT,8.314,,,,,,,,,,,,,,,,false,use_with_caution,,,provenance=compilation_2010; v0_source=zhang_table2; Type_of_dif_as_printed=Tracer; R unstated in spreadsheet; compiler gas_constant_used_j_mol_k=8.314,supplement,"Holycross, M.",2026-08-31,draft,Mungall1999GCA 63; 2599,Mungall,1999,,Geochimica et Cosmochimica Acta,63,2599,10.1016/s0016-7037(99)00209-4,"Zhang 2010 Table 2 xls, Entry# 79; primary Eq. unknown"
DDB003809,1.0.0,arrhenius_fit,,Be,,,,tracer,none,unspecified,melt,Wet HR7,,,,melt_rhyolite,,,false,false,wet HR7; SiO2=79.425;Al2O3=11.64;Na2O=4.77;K2O=4.165,wt_pct_oxide,79.425,,11.64,,,,,,,,4.77,4.165,,,,,,anhydrous_total=100,true,3.64,,,,,,1573,1873,1573-1873,K,1000000000,1000000000,1000000000,1,GPa,,,,,,,3.66231569524e-07,-6.43624448175,,,-14.82,ln_m2/s,150433.516,,,18094,K,,,,,lnD=lnD0-Ea/RT,8.314,,,,,,,,,,,,,,,,false,use_with_caution,,,provenance=compilation_2010; v0_source=zhang_table2; Type_of_dif_as_printed=Tracer; lnD0 2s error is infinity; skipped; Ea/R 2s error is infinity; skipped; R unstated in spreadsheet; compiler gas_constant_used_j_mol_k=8.314,supplement,"Holycross, M.",2026-08-31,draft,Mungall1999GCA 63; 2599,Mungall,1999,,Geochimica et Cosmochimica Acta,63,2599,10.1016/s0016-7037(99)00209-4,"Zhang 2010 Table 2 xls, Entry# 80; primary Eq. unknown"
DDB003810,1.0.0,arrhenius_fit,,Mg,,,,self,none,unspecified,melt,Basic,,,,other,,,false,false,basic; SiO2=43.71;Al2O3=32.29;MgO=11.69;CaO=12.76,wt_pct_oxide,43.71,,32.29,,,,,,11.69,12.76,,,,,,,,anhydrous_total=100.55,,,,,,,,1534,1826,1534-1826,K,100000,100000,100000,0.0001,GPa,,,,,,,0.778800783071,-0.108573624861,1.53740252803,2sigma,-0.25,ln_m2/s,342877.674,49850.744,2sigma,41241,K,,,,,lnD=lnD0-Ea/RT,8.314,,,,,,,,,,,,,,,,false,use_with_caution,,,provenance=compilation_2010; v0_source=zhang_table2; Type_of_dif_as_printed=Self; R unstated in spreadsheet; compiler gas_constant_used_j_mol_k=8.314,supplement,"Holycross, M.",2026-08-31,draft,Sheng1992GCA 56; 2535,Sheng,1992,,Geochimica et Cosmochimica Acta,56,2535,10.1016/0016-7037(92)90207-y,"Zhang 2010 Table 2 xls, Entry# 82; primary Eq. unknown"
DDB003811,1.0.0,arrhenius_fit,,Mg,,,,self,none,unspecified,melt,HB1,,,,other,,,false,false,HB1; SiO2=47.6;Al2O3=16.4;MgO=16.9;CaO=19.4,wt_pct_oxide,47.6,,16.4,,,,,,16.9,19.4,,,,,,,,anhydrous_total=100.3,,,,,,,,1623,1773,1623-1773,K,100000,100000,100000,0.0001,GPa,unknown,,,unknown,,,2.23206120329e-05,-4.65129408903,0.429951554449,2sigma,-10.71,ln_m2/s,175067.898,13992.462,2sigma,21057,K,,,,,lnD=lnD0-Ea/RT,8.314,,,,,,,,,,,,,,,,false,use_with_caution,,,provenance=compilation_2010; v0_source=zhang_table2; Type_of_dif_as_printed=Self; logfO2_as_printed=air & reduced; R unstated in spreadsheet; compiler gas_constant_used_j_mol_k=8.314,supplement,"Holycross, M.",2026-08-31,draft,LaTourrette1997GCA 61; 755,LaTourrette,1997,,Geochimica et Cosmochimica Acta,61,755,,"Zhang 2010 Table 2 xls, Entry# 83; primary Eq. unknown"
DDB003812,1.0.0,arrhenius_fit,,Mg,,,,chemical,effective_binary,unspecified,melt,Basalt11(oliv Diss),,,,melt_basalt,,,false,false,basalt11(oliv diss); SiO2=50.23;TiO2=1.94;Al2O3=13.61;FeOt=12.06;MnO=0.22;MgO=7.05;CaO=10.75;Na2O=2.73;K2O=0.17;P2O5=0.1,wt_pct_oxide,50.23,1.94,13.61,,12.06,,,0.22,7.05,10.75,2.73,0.17,0.1,,,,,anhydrous_total=98.86,true,,0.2,0.4,,,,1543,1753,1543-1753,K,,470000000,1420000000,0.47 to 1.42,GPa,,,,,,,0.000363402326495,-3.43961243559,0.651441749165,2sigma,-7.92,ln_m2/s,218009.708,20535.58,2sigma,26222,K,,,,,lnD=lnD0-Ea/RT,8.314,,,,,,,,,,,,,,,,false,use_with_caution,,pressure effect is insignificant,provenance=compilation_2010; v0_source=zhang_table2; Type_of_dif_as_printed=SEBD; R unstated in spreadsheet; compiler gas_constant_used_j_mol_k=8.314,supplement,"Holycross, M.",2026-08-31,draft,Chen2008GCA 72; 4756,Chen,2008,,Geochimica et Cosmochimica Acta,72,4756,10.1016/j.gca.2008.07.014,"Zhang 2010 Table 2 xls, Entry# 84; primary Eq. unknown"
DDB003813,1.0.0,arrhenius_fit,,Mg,,,,chemical,effective_binary,unspecified,melt,Basalt11(cpx Diss),,,,melt_basalt,,,false,false,basalt11(cpx diss); SiO2=50.23;TiO2=1.94;Al2O3=13.61;FeOt=12.06;MnO=0.22;MgO=7.05;CaO=10.75;Na2O=2.73;K2O=0.17;P2O5=0.1,wt_pct_oxide,50.23,1.94,13.61,,12.06,,,0.22,7.05,10.75,2.73,0.17,0.1,,,,,anhydrous_total=98.86,true,,0.2,0.4,,,,1544,1790,1544-1790,K,,470000000,1900000000,0.47 to 1.9,GPa,,,,,,,0.00129402210547,-2.8880584213,0.634069969187,2sigma,-6.65,ln_m2/s,240457.508,20119.88,2sigma,28922,K,,,,,lnD=lnD0-Ea/RT,8.314,,,,,,,,,,,,,,,,false,use_with_caution,,pressure effect is insignificant,provenance=compilation_2010; v0_source=zhang_table2; Type_of_dif_as_printed=SEBD; R unstated in spreadsheet; compiler gas_constant_used_j_mol_k=8.314,supplement,"Holycross, M.",2026-08-31,draft,Chen2008GCA 72; 4756,Chen,2008,,Geochimica et Cosmochimica Acta,72,4756,10.1016/j.gca.2008.07.014,"Zhang 2010 Table 2 xls, Entry# 85; primary Eq. unknown"
DDB003814,1.0.0,arrhenius_fit,,Mg,,,,chemical,effective_binary,unspecified,melt,Andesite1(oliv Diss),,,,melt_andesite,,,false,false,andesite1(oliv diss); SiO2=56.3;TiO2=1.21;Al2O3=17.85;FeOt=6.87;MnO=0.1285;MgO=3.945;CaO=7.62;Na2O=3.805;K2O=1.7;P2O5=0.385,wt_pct_oxide,56.3,1.21,17.85,,6.87,,,0.1285,3.945,7.62,3.805,1.7,0.385,,,,,anhydrous_total=99.8135,,,,,,,,1488,1673,1488-1673,K,,550000000,1500000000,0.55 to 1.5,GPa,,,,,,,0.029304915867,-1.53305958303,1.71980621779,2sigma,-3.53,ln_m2/s,291397.386,52236.862,2sigma,35049,K,,,,,lnD=lnD0-Ea/RT,8.314,,,,,,,,,,,,,,,,false,use_with_caution,,pressure effect is insignificant,provenance=compilation_2010; v0_source=zhang_table2; Type_of_dif_as_printed=SEBD; R unstated in spreadsheet; compiler gas_constant_used_j_mol_k=8.314,supplement,"Holycross, M.",2026-08-31,draft,Zhang1989CMP 102; 492,Zhang,1989,,Contributions to Mineralogy and Petrology,102,492,10.1007/bf00371090,"Zhang 2010 Table 2 xls, Entry# 86; primary Eq. unknown"
DDB003815,1.0.0,arrhenius_fit,,Mg,,,,chemical,effective_binary,unspecified,melt,Andesite1(cpx Diss),,,,melt_andesite,,,false,false,andesite1(cpx diss); SiO2=56.3;TiO2=1.21;Al2O3=17.85;FeOt=6.87;MnO=0.1285;MgO=3.945;CaO=7.62;Na2O=3.805;K2O=1.7;P2O5=0.385,wt_pct_oxide,56.3,1.21,17.85,,6.87,,,0.1285,3.945,7.62,3.805,1.7,0.385,,,,,anhydrous_total=99.8135,,,,,,,,1558,1648,1558-1648,K,,1050000000,2150000000,1.05 to 2.15,GPa,,,,,,,0.0450492023936,-1.34631294827,4.33425910444,2sigma,-3.1,ln_m2/s,299603.304,133107.14,2sigma,36036,K,,,,,lnD=lnD0-Ea/RT,8.314,,,,,,,,,,,,,,,,false,use_with_caution,,pressure effect is insignificant,provenance=compilation_2010; v0_source=zhang_table2; Type_of_dif_as_printed=SEBD; R unstated in spreadsheet; compiler gas_constant_used_j_mol_k=8.314,supplement,"Holycross, M.",2026-08-31,draft,Zhang1989CMP 102; 492,Zhang,1989,,Contributions to Mineralogy and Petrology,102,492,10.1007/bf00371090,"Zhang 2010 Table 2 xls, Entry# 87; primary Eq. unknown"
DDB003816,1.0.0,arrhenius_fit,,Mg,,,,tracer,none,unspecified,melt,Jadeite melt,,,,melt_simple,,,false,false,jadeite melt; SiO2=59.86;Al2O3=25.52;FeOt=0.023;MnO=0.021;MgO=0.004;CaO=0.018;Na2O=14.58;K2O=0.022,wt_pct_oxide,59.86,,25.52,,0.023,,,0.021,0.004,0.018,14.58,0.022,,,,,,anhydrous_total=100.048,,,,,,,,1073,1293,1073-1293,K,100000,100000,100000,0.0001,GPa,,,,,,,2.44226396829e-05,-4.61220758408,0.668813529142,2sigma,-10.62,ln_m2/s,212963.11,14956.886,2sigma,25615,K,,,,,lnD=lnD0-Ea/RT,8.314,,,,,,,,,,,,,,,,false,use_with_caution,,,provenance=compilation_2010; v0_source=zhang_table2; Type_of_dif_as_printed=Tracer; R unstated in spreadsheet; compiler gas_constant_used_j_mol_k=8.314,supplement,"Holycross, M.",2026-08-31,draft,Roselieb1997GCA 61; 3101,Roselieb,1997,,Geochimica et Cosmochimica Acta,61,3101,10.1016/s0016-7037(97)00153-1,"Zhang 2010 Table 2 xls, Entry# 88; primary Eq. unknown"
DDB003817,1.0.0,arrhenius_fit,,Mg,,,,tracer,none,unspecified,melt,HR7+Na,,,,melt_rhyolite,,,false,false,HR7+Na; SiO2=66.15;Al2O3=9.62;Na2O=20.59;K2O=3.64,wt_pct_oxide,66.15,,9.62,,,,,,,,20.59,3.64,,,,,,anhydrous_total=100,true,0.071,,,,,,1083,1473,1083-1473,K,100000,100000,100000,0.0001,GPa,,,,,,,5.4494275037e-06,-5.26364933325,0.377836214515,2sigma,-12.12,ln_m2/s,172108.114,8871.038,2sigma,20701,K,,,,,lnD=lnD0-Ea/RT,8.314,,,,,,,,,,,,,,,,false,use_with_caution,,,provenance=compilation_2010; v0_source=zhang_table2; Type_of_dif_as_printed=Tracer; R unstated in spreadsheet; compiler gas_constant_used_j_mol_k=8.314,supplement,"Holycross, M.",2026-08-31,draft,Mungall1999GCA 63; 2599,Mungall,1999,,Geochimica et Cosmochimica Acta,63,2599,10.1016/s0016-7037(99)00209-4,"Zhang 2010 Table 2 xls, Entry# 89; primary Eq. unknown"
DDB003818,1.0.0,arrhenius_fit,,Mg,,,,tracer,none,unspecified,melt,Albite melt,,,,melt_simple,,,false,false,albite melt; SiO2=69.1;Al2O3=19.33;Na2O=11.74;K2O=0.022,wt_pct_oxide,69.1,,19.33,,,,,,,,11.74,0.022,,,,,,anhydrous_total=100.19,,,,,,,,1073,1293,1073-1293,K,100000,100000,100000,0.0001,GPa,,,,,,,4.14924116191e-05,-4.38203149938,1.30722644332,2sigma,-10.09,ln_m2/s,234363.346,29024.174,2sigma,28189,K,,,,,lnD=lnD0-Ea/RT,8.314,,,,,,,,,,,,,,,,false,use_with_caution,,,provenance=compilation_2010; v0_source=zhang_table2; Type_of_dif_as_printed=Tracer; R unstated in spreadsheet; compiler gas_constant_used_j_mol_k=8.314,supplement,"Holycross, M.",2026-08-31,draft,Roselieb2002GCA 66; 109,Roselieb,2002,,Geochimica et Cosmochimica Acta,66,109,10.1016/s0016-7037(01)00754-2,"Zhang 2010 Table 2 xls, Entry# 90; primary Eq. unknown"
DDB003819,1.0.0,arrhenius_fit,,Mg,,,,tracer,none,unspecified,melt,HR7 (HPG8),,,,melt_rhyolite,,,false,false,HR7 (HPG8); SiO2=79.425;Al2O3=11.64;Na2O=4.77;K2O=4.165,wt_pct_oxide,79.425,,11.64,,,,,,,,4.77,4.165,,,,,,anhydrous_total=100,true,0.076,,,,,,1410,1873,1410-1873,K,100000,100000,100000,0.0001,GPa,,,,,,,7.73310572891e-06,-5.11164625844,1.95866819249,2sigma,-11.77,ln_m2/s,243941.074,61997.498,2sigma,29341,K,,,,,lnD=lnD0-Ea/RT,8.314,,,,,,,,,,,,,,,,false,use_with_caution,,,provenance=compilation_2010; v0_source=zhang_table2; Type_of_dif_as_printed=Tracer; R unstated in spreadsheet; compiler gas_constant_used_j_mol_k=8.314,supplement,"Holycross, M.",2026-08-31,draft,Mungall1999GCA 63; 2599,Mungall,1999,,Geochimica et Cosmochimica Acta,63,2599,10.1016/s0016-7037(99)00209-4,"Zhang 2010 Table 2 xls, Entry# 91; primary Eq. unknown"
DDB003820,1.0.0,arrhenius_fit,,Mg,,,,tracer,none,unspecified,melt,Wet HR7,,,,melt_rhyolite,,,false,false,wet HR7; SiO2=79.425;Al2O3=11.64;Na2O=4.77;K2O=4.165,wt_pct_oxide,79.425,,11.64,,,,,,,,4.77,4.165,,,,,,anhydrous_total=100,true,3.64,,,,,,1573,1873,1573-1873,K,1000000000,1000000000,1000000000,1,GPa,,,,,,,3.24818263582e-07,-6.48835982168,,,-14.94,ln_m2/s,141030.382,,,16963,K,,,,,lnD=lnD0-Ea/RT,8.314,,,,,,,,,,,,,,,,false,use_with_caution,,,provenance=compilation_2010; v0_source=zhang_table2; Type_of_dif_as_printed=Tracer; lnD0 2s error is infinity; skipped; Ea/R 2s error is infinity; skipped; R unstated in spreadsheet; compiler gas_constant_used_j_mol_k=8.314,supplement,"Holycross, M.",2026-08-31,draft,Mungall1999GCA 63; 2599,Mungall,1999,,Geochimica et Cosmochimica Acta,63,2599,10.1016/s0016-7037(99)00209-4,"Zhang 2010 Table 2 xls, Entry# 92; primary Eq. unknown"
DDB003821,1.0.0,arrhenius_fit,,Mg,,,,,,unspecified,melt,Dry Basalt to Rhyolite,,,,other,,,false,false,dry basalt to rhyolite,wt_pct_oxide,,,,,,,,,,,,,,,,,,,true,,0,0.4,,,,1410,1826,1410-1826,K,,100000,1900000000,0.0001-1.9,GPa,,,,,,,,,,,,,,,,,,,,,,other,,,,,,,,,,,,,,,,,false,use_with_caution,,,"provenance=compilation_2010; v0_source=zhang_table2; Type_of_dif_as_printed=SD, TD, SEBD (mixed; not recoded to one token); Type_of_dif_as_printed=SD, TD, SEBD; lnD0_as_printed=lnD = -5.17-11.37*X1-2.16*X2-(10993+17839*X3)/T where T is in K, X1=X(Si); X2=X(FM) and X3=X(SA) where FM=Fe+Mn+Mg and SA=Si+Al (cation mole fractions); formula-text lnD row: d0_*/ea_* left empty (not parsed into a single D0/Ea)",supplement,"Holycross, M.",2026-08-31,draft,This work,,,,,,,,"Zhang 2010 Table 2 xls, Entry# 93; primary Eq. unknown"
DDB003822,1.0.0,arrhenius_fit,,Ca,,44-,,self,none,unspecified,melt,HB1,,,,other,,,false,false,HB1; SiO2=47.7;Al2O3=16;MgO=16.4;CaO=19.2,wt_pct_oxide,47.7,,16,,,,,,16.4,19.2,,,,,,,,anhydrous_total=99.3,,,,,,,,1623,1773,1623-1773,K,100000,100000,100000,0.0001,GPa,,,,,,,1.55725625987e-05,-4.80764010883,1.34283859228,2sigma,-11.07,ln_m2/s,171966.776,43811.4544,2sigma,20684,K,,,,,lnD=lnD0-Ea/RT,8.314,,,,,,,,,,,,,,,,false,use_with_caution,,,provenance=compilation_2010; v0_source=zhang_table2; Type_of_dif_as_printed=Self; R unstated in spreadsheet; compiler gas_constant_used_j_mol_k=8.314,supplement,"Holycross, M.",2026-08-31,draft,LaTourrette1996GCA 60; 1329,LaTourrette,1996,,Geochimica et Cosmochimica Acta,60,1329,10.1016/0016-7037(96)00015-4,"Zhang 2010 Table 2 xls, Entry# 95; primary Eq. unknown"
DDB003823,1.0.0,arrhenius_fit,,Ca,,45-,,tracer,none,unspecified,melt,Basalt10,,,,melt_basalt,,,false,false,basalt10; SiO2=49.68;TiO2=2.59;Al2O3=12.7;FeOt=11.05;MnO=0.17;MgO=9.46;CaO=10.79;Na2O=2.31;K2O=0.48,wt_pct_oxide,49.68,2.59,12.7,,11.05,,,0.17,9.46,10.79,2.31,0.48,,,,,,anhydrous_total=99.3,,,,,,,,1523,1723,1523-1723,K,100000,100000,100000,0.0001,GPa,,,,,,,2.69911911202e-05,-4.56877813414,,,-10.52,ln_m2/s,184088.588,,,22142,K,,,,,lnD=lnD0-Ea/RT,8.314,,,,,,,,,,,,,,,,false,use_with_caution,,,provenance=compilation_2010; v0_source=zhang_table2; Type_of_dif_as_printed=Tracer; R unstated in spreadsheet; compiler gas_constant_used_j_mol_k=8.314,supplement,"Holycross, M.",2026-08-31,draft,Hofmann1977JGR 82; 5432,Hofmann,1977,,Journal of Geophysical Research,82,5432,10.1029/jb082i033p05432,"Zhang 2010 Table 2 xls, Entry# 96; primary Eq. unknown"
DDB003824,1.0.0,arrhenius_fit,,Ca,,,,chemical,effective_binary,unspecified,melt,Basalt11(cpx Diss),,,,melt_basalt,,,false,false,basalt11(cpx diss); SiO2=50.8851442857143;TiO2=1.67877857142857;Al2O3=11.8531828571429;FeOt=11.3785435714286;MnO=0.208460714285714;MgO=8.17966;CaO=12.2160157142857;Na2O=2.39623642857143;K2O=0.135257857142857;P2O5=0.101283571428571,wt_pct_oxide,50.8851442857143,1.67877857142857,11.8531828571429,,11.3785435714286,,,0.208460714285714,8.17966,12.2160157142857,2.39623642857143,0.135257857142857,0.101283571428571,,,,,anhydrous_total=99.0325635714286,true,,0.2,0.4,,,,1544,1790,1544-1790,K,,500000000,1900000000,0.5-1.9,GPa,,,,,,,2.69911911202e-05,-4.56877813414,0.781730098997,2sigma,-10.52,ln_m2/s,176290.056,24493.044,2sigma,21204,K,,,,,lnD=lnD0-Ea/RT,8.314,,,,,,,,,,,,,,,,false,use_with_caution,,,provenance=compilation_2010; v0_source=zhang_table2; Type_of_dif_as_printed=SEBD; R unstated in spreadsheet; compiler gas_constant_used_j_mol_k=8.314,supplement,"Holycross, M.",2026-08-31,draft,Chen2009GCA 73; 5730,Chen,2009,,Geochimica et Cosmochimica Acta,73,5730,10.1016/j.gca.2009.06.016,"Zhang 2010 Table 2 xls, Entry# 97; primary Eq. unknown"
DDB003825,1.0.0,arrhenius_fit,,Ca,,,,,,unspecified,melt,Basalt4; HB1; LB1,,,,melt_basalt,,,false,false,basalt4; HB1; LB1,wt_pct_oxide,,,,,,,,,,,,,,,,,,,,,,,,,,1544,1790,1544-1790,K,,100000,1900000000,0.0001-1.9,GPa,,,,,,,7.57997997602e-06,-5.12033214843,0.621041134204,2sigma,-11.79,ln_m2/s,159113.332,19529.586,2sigma,19138,K,,,,,lnD=lnD0-Ea/RT,8.314,,,,,,,,,,,,,,,,false,use_with_caution,,,provenance=compilation_2010; v0_source=zhang_table2; Type_of_dif_as_printed=SD and SEBD (mixed; not recoded to one token); Type_of_dif_as_printed=SD and SEBD; R unstated in spreadsheet; compiler gas_constant_used_j_mol_k=8.314,supplement,"Holycross, M.",2026-08-31,draft,This work,,,,,,,,"Zhang 2010 Table 2 xls, Entry# 98; primary Eq. unknown"
DDB003826,1.0.0,arrhenius_fit,,Ca,,,,chemical,effective_binary,unspecified,melt,Mugearite,,,,melt_basalt,,,false,false,mugearite; SiO2=52.26;TiO2=1.98;Al2O3=17.985;FeOt=7.841;MnO=0.19;MgO=3.44;CaO=8.735;Na2O=4.545;K2O=2.15;P2O5=0.59,wt_pct_oxide,52.26,1.98,17.985,,7.841,,,0.19,3.44,8.735,4.545,2.15,0.59,,,,,anhydrous_total=99.716,,,,,,,,1503,1696,1503-1696,K,100000,100000,100000,0.0001,GPa,,,,,,,3.75566676594e-09,-8.42531328919,1.70008924752,2sigma,-19.4,ln_m2/s,68798.35,51879.36,2sigma,8275,K,,,,,lnD=lnD0-Ea/RT,8.314,,,,,,,,,,,,,,,,false,use_with_caution,,,provenance=compilation_2010; v0_source=zhang_table2; Type_of_dif_as_printed=SEBD; R unstated in spreadsheet; compiler gas_constant_used_j_mol_k=8.314,supplement,"Holycross, M.",2026-08-31,draft,Medford1973CJES 10; 394,Medford,1973,,Canadian Journal of Earth Sciences,10,394,10.1139/e73-036,"Zhang 2010 Table 2 xls, Entry# 99; primary Eq. unknown"
DDB003827,1.0.0,arrhenius_fit,,Ca,,45-,,,,unspecified,melt,Ab40An60 melt,,,,melt_simple,,,false,false,Ab40An60 melt; SiO2=53.17;Al2O3=29.76;CaO=12.23;Na2O=4.25;K2O=0.02,wt_pct_oxide,53.17,,29.76,,,,,,,12.23,4.25,0.02,,,,,,anhydrous_total=99.43,,,,,,,,993,1123,993-1123,K,100000,100000,100000,0.0001,GPa,,,,,,,0.0047958707103,-2.31913262703,2.7273694565,2sigma,-5.34,ln_m2/s,255746.954,54835.8184,2sigma,30761,K,,,,,lnD=lnD0-Ea/RT,8.314,,,,,,,,,,,,,,,,false,use_with_caution,,,provenance=compilation_2010; v0_source=zhang_table2; Type_of_dif_as_printed=Self and tracer (mixed; not recoded to one token); Type_of_dif_as_printed=Self and tracer; R unstated in spreadsheet; compiler gas_constant_used_j_mol_k=8.314,supplement,"Holycross, M.",2026-08-31,draft,Behrens1992CG 96; 267,Behrens,1992,,Chemical Geology,96,267,10.1016/0009-2541(92)90058-d,"Zhang 2010 Table 2 xls, Entry# 100; primary Eq. unknown"
DDB003828,1.0.0,arrhenius_fit,,Ca,,,,chemical,effective_binary,unspecified,melt,Andesite1(cpx Diss),,,,melt_andesite,,,false,false,andesite1(cpx diss); SiO2=56.3;TiO2=1.105;Al2O3=14.925;FeOt=7.185;MnO=0.107443277310924;MgO=5.9725;CaO=9.31;Na2O=3.18149159663866;K2O=1.42142857142857;P2O5=0.321911764705882,wt_pct_oxide,56.3,1.105,14.925,,7.185,,,0.107443277310924,5.9725,9.31,3.18149159663866,1.42142857142857,0.321911764705882,,,,,anhydrous_total=99.829775210084,true,0.04,,,,,,1558,1648,1558-1648,K,,1000000000,2100000000,1-2.1,GPa,,,,,,,0.0104620589434,-1.98038291746,1.58951786796,2sigma,-4.56,ln_m2/s,271942.626,48841.75696,2sigma,32709,K,,,,,lnD=lnD0-Ea/RT,8.314,,,,,,,,,,,,,,,,false,use_with_caution,,,provenance=compilation_2010; v0_source=zhang_table2; Type_of_dif_as_printed=SEBD; R unstated in spreadsheet; compiler gas_constant_used_j_mol_k=8.314,supplement,"Holycross, M.",2026-08-31,draft,Zhang1989CMP 102; 492,Zhang,1989,,Contributions to Mineralogy and Petrology,102,492,10.1007/bf00371090,"Zhang 2010 Table 2 xls, Entry# 101; primary Eq. unknown"
DDB003829,1.0.0,arrhenius_fit,,Ca,,,,tracer,none,unspecified,melt,Jadeite melt,,,,melt_simple,,,false,false,jadeite melt; SiO2=59.86;Al2O3=25.52;FeOt=0.023;MgO=0.004;CaO=0.018;Na2O=14.58;K2O=0.022,wt_pct_oxide,59.86,,25.52,,0.023,,,,0.004,0.018,14.58,0.022,,,,,,anhydrous_total=100.03,,,,,,,,1073,1293,1073-1293,K,100000,100000,100000,0.0001,GPa,,,,,,,3.80193655997e-06,-5.41999535305,0.312692039599,2sigma,-12.48,ln_m2/s,153518.01,7070.2256,2sigma,18465,K,,,,,lnD=lnD0-Ea/RT,8.314,,,,,,,,,,,,,,,,false,use_with_caution,,,provenance=compilation_2010; v0_source=zhang_table2; Type_of_dif_as_printed=Tracer; R unstated in spreadsheet; compiler gas_constant_used_j_mol_k=8.314,supplement,"Holycross, M.",2026-08-31,draft,Roselieb2002GCA 66; 109,Roselieb,2002,,Geochimica et Cosmochimica Acta,66,109,10.1016/s0016-7037(01)00754-2,"Zhang 2010 Table 2 xls, Entry# 102; primary Eq. unknown"
DDB003830,1.0.0,arrhenius_fit,,Ca,,,,tracer,none,unspecified,melt,HR7+Na,,,,melt_rhyolite,,,false,false,HR7+Na; SiO2=66.15;Al2O3=9.62;Na2O=20.59;K2O=3.64,wt_pct_oxide,66.15,,9.62,,,,,,,,20.59,3.64,,,,,,anhydrous_total=100,,,,,,,,1083,1473,1083-1473,K,100000,100000,100000,0.0001,GPa,,,,,,,2.76077257204e-06,-5.55896959287,1.06836446863,2sigma,-12.8,ln_m2/s,144306.098,25264.5832,2sigma,17357,K,,,,,lnD=lnD0-Ea/RT,8.314,,,,,,,,,,,,,,,,false,use_with_caution,,,provenance=compilation_2010; v0_source=zhang_table2; Type_of_dif_as_printed=Tracer; R unstated in spreadsheet; compiler gas_constant_used_j_mol_k=8.314,supplement,"Holycross, M.",2026-08-31,draft,Mungall1999GCA 63; 2599,Mungall,1999,,Geochimica et Cosmochimica Acta,63,2599,10.1016/s0016-7037(99)00209-4,"Zhang 2010 Table 2 xls, Entry# 103; primary Eq. unknown"
DDB003831,1.0.0,arrhenius_fit,,Ca,,,,tracer,none,unspecified,melt,Albite melt,,,,melt_simple,,,false,false,albite melt; SiO2=69.1;Al2O3=19.33;Na2O=11.74;K2O=0.022,wt_pct_oxide,69.1,,19.33,,,,,,,,11.74,0.022,,,,,,anhydrous_total=100.19,,,,,,,,923,1298,923-1298,K,100000,100000,100000,0.0001,GPa,,,,,,,3.40590455065e-06,-5.46776774799,0.602713906327,2sigma,-12.59,ln_m2/s,158838.97,13110.3466,2sigma,19105,K,,,,,lnD=lnD0-Ea/RT,8.314,,,,,,,,,,,,,,,,false,use_with_caution,,,provenance=compilation_2010; v0_source=zhang_table2; Type_of_dif_as_printed=Tracer; R unstated in spreadsheet; compiler gas_constant_used_j_mol_k=8.314,supplement,"Holycross, M.",2026-08-31,draft,Roselieb2002GCA 66; 109,Roselieb,2002,,Geochimica et Cosmochimica Acta,66,109,10.1016/s0016-7037(01)00754-2,"Zhang 2010 Table 2 xls, Entry# 104; primary Eq. unknown"
DDB003832,1.0.0,arrhenius_fit,,Ca,,,,tracer,none,unspecified,melt,Rhyolite5,,,,melt_rhyolite,,,false,false,rhyolite5; SiO2=73.01;TiO2=0.2;Al2O3=12.57;FeOt=2.71;MnO=0.05;MgO=0.54;CaO=0.41;Na2O=5.05;K2O=4.6,wt_pct_oxide,73.01,0.2,12.57,,2.71,,,0.05,0.54,0.41,5.05,4.6,,,,,,anhydrous_total=99.14,,,,,,,,905,1204,905-1204,K,100000,100000,100000,0.0001,GPa,,,,,,,0.220909977959,-0.655784694159,0.428214376451,2sigma,-1.51,ln_m2/s,284363.742,8601.16556,2sigma,34203,K,,,,,lnD=lnD0-Ea/RT,8.314,,,,,,,,,,,,,,,,false,use_with_caution,,,provenance=compilation_2010; v0_source=zhang_table2; Type_of_dif_as_printed=Tracer; R unstated in spreadsheet; compiler gas_constant_used_j_mol_k=8.314,supplement,"Holycross, M.",2026-08-31,draft,Jambon1982JGR 87; 10797,Jambon,1982,,Journal of Geophysical Research,87,10797,10.1029/jb087ib13p10797,"Zhang 2010 Table 2 xls, Entry# 105; primary Eq. unknown"
DDB003833,1.0.0,arrhenius_fit,,Ca,,,,chemical,effective_binary,unspecified,melt,Rhyolite12(ap Diss),,,,melt_rhyolite,,,false,false,rhyolite12(ap diss); SiO2=76.01;TiO2=0.11;Al2O3=13;FeOt=0.7;MgO=0.09;CaO=0.52;Na2O=3.65;K2O=4.81,wt_pct_oxide,76.01,0.11,13,,0.7,,,,0.09,0.52,3.65,4.81,,,,,,anhydrous_total=98.89,,,,,,,,1473,1673,1473-1673,K,800000000,800000000,800000000,0.8,GPa,,,,,,,5271.12979019,3.72190386023,2.47495749343,2sigma,8.57,ln_m2/s,473216.252,74235.37344,2sigma,56918,K,,,,,lnD=lnD0-Ea/RT,8.314,,,,,,,,,,,,,,,,false,use_with_caution,,,provenance=compilation_2010; v0_source=zhang_table2; Type_of_dif_as_printed=SEBD; R unstated in spreadsheet; compiler gas_constant_used_j_mol_k=8.314,supplement,"Holycross, M.",2026-08-31,draft,Harrison1984GCA 48; 1467,Harrison,1984,,Geochimica et Cosmochimica Acta,48,1467,10.1016/0016-7037(84)90403-4,"Zhang 2010 Table 2 xls, Entry# 106; primary Eq. unknown"
DDB003834,1.0.0,arrhenius_fit,,Ca,,,,chemical,effective_binary,unspecified,melt,Wet Rhyolite12(ap Diss),,,,melt_rhyolite,,,false,false,wet rhyolite12(ap diss); SiO2=76.01;TiO2=0.11;Al2O3=13;FeOt=0.7;MgO=0.09;CaO=0.52;Na2O=3.65;K2O=4.81,wt_pct_oxide,76.01,0.11,13,,0.7,,,,0.09,0.52,3.65,4.81,,,,,,anhydrous_total=98.89,true,1,,,,,,1473,1673,1473-1673,K,800000000,800000000,800000000,0.8,GPa,,,,,,,1428656029.81,9.15492804826,,,21.08,ln_m2/s,88727.008,,,10672,K,,,,,lnD=lnD0-Ea/RT,8.314,,,,,,,,,,,,,,,,false,use_with_caution,,,provenance=compilation_2010; v0_source=zhang_table2; Type_of_dif_as_printed=SEBD; lnD0 2s error is infinity; skipped; Ea/R 2s error is infinity; skipped; R unstated in spreadsheet; compiler gas_constant_used_j_mol_k=8.314,supplement,"Holycross, M.",2026-08-31,draft,Harrison1984GCA 48; 1467,Harrison,1984,,Geochimica et Cosmochimica Acta,48,1467,10.1016/0016-7037(84)90403-4,"Zhang 2010 Table 2 xls, Entry# 107; primary Eq. unknown"
DDB003835,1.0.0,arrhenius_fit,,Ca,,,,tracer,none,unspecified,melt,HR7 (HPG8),,,,melt_rhyolite,,,false,false,HR7 (HPG8); SiO2=79.425;Al2O3=11.64;Na2O=4.77;K2O=4.165,wt_pct_oxide,79.425,,11.64,,,,,,,,4.77,4.165,,,,,,anhydrous_total=100,,,,,,,,1410,1873,1410-1873,K,100000,100000,100000,0.0001,GPa,,,,,,,2.54193465162e-05,-4.59483580411,1.14393171153,2sigma,-10.58,ln_m2/s,248006.62,36215.784,2sigma,29830,K,,,,,lnD=lnD0-Ea/RT,8.314,,,,,,,,,,,,,,,,false,use_with_caution,,,provenance=compilation_2010; v0_source=zhang_table2; Type_of_dif_as_printed=Tracer; R unstated in spreadsheet; compiler gas_constant_used_j_mol_k=8.314,supplement,"Holycross, M.",2026-08-31,draft,Mungall1999GCA 63; 2599,Mungall,1999,,Geochimica et Cosmochimica Acta,63,2599,10.1016/s0016-7037(99)00209-4,"Zhang 2010 Table 2 xls, Entry# 108; primary Eq. unknown"
DDB003836,1.0.0,arrhenius_fit,,Ca,,,,tracer,none,unspecified,melt,Wet HR7,,,,melt_rhyolite,,,false,false,wet HR7; SiO2=79.425;Al2O3=11.64;Na2O=4.77;K2O=4.165,wt_pct_oxide,79.425,,11.64,,,,,,,,4.77,4.165,,,,,,anhydrous_total=100,true,3.6,,,,,,1573,1873,1573-1873,K,1000000000,1000000000,1000000000,1,GPa,,,,,,,2.96861540633e-07,-6.52744632663,,,-15.03,ln_m2/s,125982.042,,,15153,K,,,,,lnD=lnD0-Ea/RT,8.314,,,,,,,,,,,,,,,,false,use_with_caution,,,provenance=compilation_2010; v0_source=zhang_table2; Type_of_dif_as_printed=Tracer; lnD0 2s error is infinity; skipped; Ea/R 2s error is infinity; skipped; R unstated in spreadsheet; compiler gas_constant_used_j_mol_k=8.314,supplement,"Holycross, M.",2026-08-31,draft,Mungall1999GCA 63; 2599,Mungall,1999,,Geochimica et Cosmochimica Acta,63,2599,10.1016/s0016-7037(99)00209-4,"Zhang 2010 Table 2 xls, Entry# 109; primary Eq. unknown"
DDB003837,1.0.0,arrhenius_fit,,Sr,,,,tracer,none,unspecified,melt,Basalt1,,,,melt_basalt,,,false,false,basalt1; SiO2=45.89;TiO2=3.72;Al2O3=16.55;FeOt=11.759;MnO=0.18;MgO=6.3;CaO=9.62;Na2O=3.72;K2O=1.66;P2O5=0.52,wt_pct_oxide,45.89,3.72,16.55,,11.759,,,0.18,6.3,9.62,3.72,1.66,0.52,,,,,anhydrous_total=99.919,,,,,,,,1567,1675,1567-1675,K,100000,100000,100000,0.0001,GPa,,,,,,,0.000288735359628,-3.53950017046,1.73717799777,2sigma,-8.15,ln_m2/s,212256.42,53459.02,2sigma,25530,K,,,,,lnD=lnD0-Ea/RT,8.314,,,,,,,,,,,,,,,,false,use_with_caution,,,provenance=compilation_2010; v0_source=zhang_table2; Type_of_dif_as_printed=Tracer; R unstated in spreadsheet; compiler gas_constant_used_j_mol_k=8.314,supplement,"Holycross, M.",2026-08-31,draft,Lowry1982CMP 80; 254,Lowry,1982,,Contributions to Mineralogy and Petrology,80,254,10.1007/bf00371355,"Zhang 2010 Table 2 xls, Entry# 111; primary Eq. unknown"
DDB003838,1.0.0,arrhenius_fit,,Sr,,86-,,tracer,none,unspecified,melt,Basalt10,,,,melt_basalt,,,false,false,basalt10; SiO2=49.68;TiO2=2.59;Al2O3=12.7;FeOt=11.05;MnO=0.17;MgO=9.46;CaO=10.79;Na2O=2.31;K2O=0.48,wt_pct_oxide,49.68,2.59,12.7,,11.05,,,0.17,9.46,10.79,2.31,0.48,,,,,,anhydrous_total=49.55,,,,,,,,1532,1719,1532-1719,K,100000,100000,100000,0.0001,GPa,,,,,,,2.78131952666e-05,-4.55574929916,,,-10.49,ln_m2/s,181993.46,,,21890,K,,,,,lnD=lnD0-Ea/RT,8.314,,,,,,,,,,,,,,,,false,use_with_caution,,,provenance=compilation_2010; v0_source=zhang_table2; Type_of_dif_as_printed=Tracer; R unstated in spreadsheet; compiler gas_constant_used_j_mol_k=8.314,supplement,"Holycross, M.",2026-08-31,draft,Hofmann1977JGR 82; 5432,Hofmann,1977,,Journal of Geophysical Research,82,5432,10.1029/jb082i033p05432,"Zhang 2010 Table 2 xls, Entry# 112; primary Eq. unknown"
DDB003839,1.0.0,arrhenius_fit,,Sr,,,,tracer,none,unspecified,melt,Basalts,,,,melt_basalt,,,false,false,basalts,wt_pct_oxide,,,,,,,,,,,,,,,,,,,,,,,,,,1532,1719,1532-1719,K,100000,100000,100000,0.0001,GPa,,,,,,,1.11954848426e-05,-4.95095729365,1.04230679866,2sigma,-11.4,ln_m2/s,169281.354,32266.634,2sigma,20361,K,,,,,lnD=lnD0-Ea/RT,8.314,,,,,,,,,,,,,,,,false,use_with_caution,,,provenance=compilation_2010; v0_source=zhang_table2; Type_of_dif_as_printed=Tracer; R unstated in spreadsheet; compiler gas_constant_used_j_mol_k=8.314,supplement,"Holycross, M.",2026-08-31,draft,,,,,,,,,"Zhang 2010 Table 2 xls, Entry# 113; primary Eq. unknown"
DDB003840,1.0.0,arrhenius_fit,,Sr,,,,tracer,none,unspecified,melt,Andesite2,,,,melt_andesite,,,false,false,andesite2; SiO2=57.76;TiO2=0.85;Al2O3=19.14;FeOt=6.281;MnO=0.11;MgO=3.45;CaO=6.27;Na2O=4.31;K2O=1.79;P2O5=0.2,wt_pct_oxide,57.76,0.85,19.14,,6.281,,,0.11,3.45,6.27,4.31,1.79,0.2,,,,,anhydrous_total=100.161,,,,,,,,1566,1676,1566-1676,K,100000,100000,100000,0.0001,GPa,,,,,,,6.16011626132e-07,-6.21041134204,1.20994447545,2sigma,-14.3,ln_m2/s,143640.978,37546.024,2sigma,17277,K,,,,,lnD=lnD0-Ea/RT,8.314,,,,,,,,,,,,,,,,false,use_with_caution,,,provenance=compilation_2010; v0_source=zhang_table2; Type_of_dif_as_printed=Tracer; R unstated in spreadsheet; compiler gas_constant_used_j_mol_k=8.314,supplement,"Holycross, M.",2026-08-31,draft,Lowry1982CMP 80; 254,Lowry,1982,,Contributions to Mineralogy and Petrology,80,254,10.1007/bf00371355,"Zhang 2010 Table 2 xls, Entry# 114; primary Eq. unknown"
DDB003841,1.0.0,arrhenius_fit,,Sr,,,,tracer,none,unspecified,melt,Phonolite1,,,,melt_alkaline,,,false,false,phonolite1; SiO2=59.8;TiO2=0.78;Al2O3=19.52;FeOt=2.95;MgO=0.66;CaO=3.86;Na2O=5.5;K2O=7.31,wt_pct_oxide,59.8,0.78,19.52,,2.95,,,,0.66,3.86,5.5,7.31,,,,,,anhydrous_total=100.38,,,,,,,,1373,1528,1373-1528,K,500000000,500000000,500000000,0.5,GPa,,,,,,,0.000553084370148,-3.25720874582,2.15410071724,2sigma,-7.5,ln_m2/s,222757.002,59910.684,2sigma,26793,K,,,,,lnD=lnD0-Ea/RT,8.314,,,,,,,,,,,,,,,,false,use_with_caution,,,provenance=compilation_2010; v0_source=zhang_table2; Type_of_dif_as_printed=Tracer; R unstated in spreadsheet; compiler gas_constant_used_j_mol_k=8.314,supplement,"Holycross, M.",2026-08-31,draft,Behrens2009CG 259; 63,Behrens,2009,,Chemical Geology,259,63,10.1016/j.chemgeo.2008.10.014,"Zhang 2010 Table 2 xls, Entry# 115; primary Eq. unknown"
DDB003842,1.0.0,arrhenius_fit,,Sr,,,,tracer,none,unspecified,melt,Dry and Wet Phonolite,,,,melt_alkaline,,,false,false,dry and wet phonolite,wt_pct_oxide,,,,,,,,,,,,,,,,,,,true,,0,1.9,,,,1373,1528,1373-1528,K,500000000,500000000,500000000,0.5,GPa,,,,,,,,,,,,,,,,,,,,,,other,,,,,,,,,,,,,,,,,false,use_with_caution,,,provenance=compilation_2010; v0_source=zhang_table2; Type_of_dif_as_printed=Tracer; lnD0_as_printed=lnD=-8.98-(24708-1644w)/T  where T is in K and w is wt% of H2Ot; formula-text lnD row: d0_*/ea_* left empty (not parsed into a single D0/Ea),supplement,"Holycross, M.",2026-08-31,draft,This work,,,,,,,,"Zhang 2010 Table 2 xls, Entry# 116; primary Eq. unknown"
DDB003843,1.0.0,arrhenius_fit,,Sr,,,,tracer,none,unspecified,melt,Jadeite melt,,,,melt_simple,,,false,false,jadeite melt; SiO2=59.86;Al2O3=25.52;FeOt=0.023;MgO=0.004;CaO=0.018;Na2O=14.58;K2O=0.022,wt_pct_oxide,59.86,,25.52,,0.023,,,,0.004,0.018,14.58,0.022,,,,,,anhydrous_total=100.03,,,,,,,,1073,1293,1073-1293,K,100000,100000,100000,0.0001,GPa,,,,,,,2.28304609519e-06,-5.64148554776,0.376099036518,2sigma,-12.99,ln_m2/s,149427.522,8480.28,2sigma,17973,K,,,,,lnD=lnD0-Ea/RT,8.314,,,,,,,,,,,,,,,,false,use_with_caution,,,provenance=compilation_2010; v0_source=zhang_table2; Type_of_dif_as_printed=Tracer; R unstated in spreadsheet; compiler gas_constant_used_j_mol_k=8.314,supplement,"Holycross, M.",2026-08-31,draft,Roselieb2002GCA 66; 109,Roselieb,2002,,Geochimica et Cosmochimica Acta,66,109,10.1016/s0016-7037(01)00754-2,"Zhang 2010 Table 2 xls, Entry# 117; primary Eq. unknown"
DDB003844,1.0.0,arrhenius_fit,,Sr,,,,tracer,none,unspecified,melt,Trachyte1,,,,melt_alkaline,,,false,false,trachyte1; SiO2=62.37;TiO2=0.48;Al2O3=18.61;FeOt=3.68;MgO=0.24;CaO=1.73;Na2O=5.43;K2O=7.25,wt_pct_oxide,62.37,0.48,18.61,,3.68,,,,0.24,1.73,5.43,7.25,,,,,,anhydrous_total=99.79,,,,,,,,1323,1527,1323-1527,K,500000000,500000000,500000000,0.5,GPa,,,,,,,1.04656205412e-06,-5.98023525733,0.790415988986,2sigma,-13.77,ln_m2/s,172831.432,21799.308,2sigma,20788,K,,,,,lnD=lnD0-Ea/RT,8.314,,,,,,,,,,,,,,,,false,use_with_caution,,,provenance=compilation_2010; v0_source=zhang_table2; Type_of_dif_as_printed=Tracer; R unstated in spreadsheet; compiler gas_constant_used_j_mol_k=8.314,supplement,"Holycross, M.",2026-08-31,draft,Behrens2009CG 259; 63,Behrens,2009,,Chemical Geology,259,63,10.1016/j.chemgeo.2008.10.014,"Zhang 2010 Table 2 xls, Entry# 118; primary Eq. unknown"
DDB003845,1.0.0,arrhenius_fit,,Sr,,,,tracer,none,unspecified,melt,Dry and Wet Trachyte,,,,melt_alkaline,,,false,false,dry and wet trachyte,wt_pct_oxide,,,,,,,,,,,,,,,,,,,true,,0,1.7,,,,1323,1527,1323-1527,K,500000000,500000000,500000000,0.5,GPa,,,,,,,,,,,,,,,,,,,,,,other,,,,,,,,,,,,,,,,,false,use_with_caution,,,provenance=compilation_2010; v0_source=zhang_table2; Type_of_dif_as_printed=Tracer; lnD0_as_printed=lnD=-12.71-(22435-3430w)/T  where T is in K and w is wt% of H2Ot; formula-text lnD row: d0_*/ea_* left empty (not parsed into a single D0/Ea),supplement,"Holycross, M.",2026-08-31,draft,This work,,,,,,,,"Zhang 2010 Table 2 xls, Entry# 119; primary Eq. unknown"
DDB003846,1.0.0,arrhenius_fit,,Sr,,,,tracer,none,unspecified,melt,Albite melt,,,,melt_simple,,,false,false,albite melt; SiO2=69.1;Al2O3=19.33;Na2O=11.74;K2O=0.022,wt_pct_oxide,69.1,,19.33,,,,,,,,11.74,0.022,,,,,,anhydrous_total=100.19,,,,,,,,918,1293,918-1293,K,100000,100000,100000,0.0001,GPa,,,,,,,3.54490215219e-06,-5.45039596801,0.561977082279,2sigma,-12.55,ln_m2/s,159811.708,11977.1484,2sigma,19222,K,,,,,lnD=lnD0-Ea/RT,8.314,,,,,,,,,,,,,,,,false,use_with_caution,,,provenance=compilation_2010; v0_source=zhang_table2; Type_of_dif_as_printed=Tracer; R unstated in spreadsheet; compiler gas_constant_used_j_mol_k=8.314,supplement,"Holycross, M.",2026-08-31,draft,Roselieb2002GCA 66; 109,Roselieb,2002,,Geochimica et Cosmochimica Acta,66,109,10.1016/s0016-7037(01)00754-2,"Zhang 2010 Table 2 xls, Entry# 120; primary Eq. unknown"
