Repository: holycrossm/diffusion-coefficients

# Experimental diffusion coefficients (minerals and silicate melts)

**Pre-release / not published.** Schema v1.0.0. This folder is a GitHub-ready living table: canonical data is CSV, new rows arrive by pull request, and a static page searches the file in the browser. Nothing here is a citable compilation of record.

This is a QA build of 4630 experimental rows (minerals and silicate melts). Most numbers are staged from the 2010 RiMG 72 tables. Do not treat the repo as published, complete, or peer-reviewed.

File: site/data/diffusion_coefficients.csv (part 108 of 136)
DDB003847,1.0.0,arrhenius_fit,,Sr,,,,self,none,unspecified,melt,Rhyolite2,,,,melt_rhyolite,,,false,false,rhyolite2; SiO2=72.1;TiO2=0.2;Al2O3=14.86;FeOt=2.2;MgO=0.47;CaO=2.03;Na2O=4.13;K2O=3.2,wt_pct_oxide,72.1,0.2,14.86,,2.2,,,,0.47,2.03,4.13,3.2,,,,,,anhydrous_total=99.19,,,,,,,,1528,1738,1528-1738,K,1000000000,1000000000,1000000000,1,GPa,,,,,,,8.76424821944e-08,-7.05728561595,0.425608609454,2sigma,-16.25,ln_m2/s,135950.528,13212.6088,2sigma,16352,K,,,,,lnD=lnD0-Ea/RT,8.314,,,,,,,,,,,,,,,,false,use_with_caution,,,provenance=compilation_2010; v0_source=zhang_table2; Type_of_dif_as_printed=Self; R unstated in spreadsheet; compiler gas_constant_used_j_mol_k=8.314,supplement,"Holycross, M.",2026-08-31,draft,Lesher1994 JGR 99; 9585,Lesher,1994,,Journal of Geophysical Research,99,9585,10.1029/94jb00469,"Zhang 2010 Table 2 xls, Entry# 121; primary Eq. unknown"
DDB003848,1.0.0,arrhenius_fit,,Sr,,,,tracer,none,unspecified,melt,Rhyolite8,,,,melt_rhyolite,,,false,false,rhyolite8; SiO2=73.68;TiO2=0.28;Al2O3=13.64;FeOt=1.815;MnO=0.1;MgO=0.22;CaO=0.99;Na2O=4.57;K2O=4.09,wt_pct_oxide,73.68,0.28,13.64,,1.815,,,0.1,0.22,0.99,4.57,4.09,,,,,,anhydrous_total=99.28,true,,,,,H2Ot_as_printed=<0.8,,1448,1673,1448-1673,K,1000000000,1000000000,1000000000,1,GPa,,,,,,,7.79065910151e-05,-4.10842596473,1.64163320789,2sigma,-9.46,ln_m2/s,226739.408,49168.996,2sigma,27272,K,,,,,lnD=lnD0-Ea/RT,8.314,,,,,,,,,,,,,,,,false,use_with_caution,,,provenance=compilation_2010; v0_source=zhang_table2; Type_of_dif_as_printed=Tracer; R unstated in spreadsheet; compiler gas_constant_used_j_mol_k=8.314,supplement,"Holycross, M.",2026-08-31,draft,Perez1996GCA 60; 1387,Perez,1996,,Geochimica et Cosmochimica Acta,60,1387,10.1016/0016-7037(96)00016-6,"Zhang 2010 Table 2 xls, Entry# 122; primary Eq. unknown"
DDB003849,1.0.0,arrhenius_fit,,Sr,,,,,,unspecified,melt,Rhyolites,,,,melt_rhyolite,,,false,false,rhyolites,wt_pct_oxide,,,,,,,,,,,,,,,,,,,true,,,,,H2Ot_as_printed=<0.8,,1448,1738,1448-1738,K,,,1000000000,≤1,GPa,,,,,,,3.73629937989e-07,-6.42755859176,0.282291424638,2sigma,-14.8,ln_m2/s,155845.93,6850.736,2sigma,18745,K,,,,,lnD=lnD0-Ea/RT,8.314,,,,,,,,,,,,,,,,false,use_with_caution,,,provenance=compilation_2010; v0_source=zhang_table2; Type_of_dif_as_printed=SD & TD (mixed; not recoded to one token); Type_of_dif_as_printed=SD & TD; R unstated in spreadsheet; compiler gas_constant_used_j_mol_k=8.314,supplement,"Holycross, M.",2026-08-31,draft,This work,,,,,,,,"Zhang 2010 Table 2 xls, Entry# 123; primary Eq. unknown"
DDB003850,1.0.0,arrhenius_fit,,Sr,,,,tracer,none,unspecified,melt,Rhyolite15,,,,melt_rhyolite,,,false,false,rhyolite15; SiO2=76.87;TiO2=0.07;Al2O3=12.2;FeOt=0.94;MnO=0.05;MgO=0.05;CaO=0.3;Na2O=4.38;K2O=4.4,wt_pct_oxide,76.87,0.07,12.2,,0.94,,,0.05,0.05,0.3,4.38,4.4,,,,,,anhydrous_total=99.26,true,0.11,,,,,,948,1173,948-1173,K,100000,100000,100000,0.0001,GPa,,,,,,,5.50419516062e-06,-5.25930638825,0.347435599554,2sigma,-12.11,ln_m2/s,178651.232,6692.77,2sigma,21488,K,,,,,lnD=lnD0-Ea/RT,8.314,,,,,,,,,,,,,,,,false,use_with_caution,,,provenance=compilation_2010; v0_source=zhang_table2; Type_of_dif_as_printed=Tracer; R unstated in spreadsheet; compiler gas_constant_used_j_mol_k=8.314,supplement,"Holycross, M.",2026-08-31,draft,Magaritz1978GCA 42; 595,Magaritz,1978,,Geochimica et Cosmochimica Acta,42,595,10.1016/0016-7037(78)90004-2,"Zhang 2010 Table 2 xls, Entry# 124; primary Eq. unknown"
DDB003851,1.0.0,arrhenius_fit,,Sr,,,,tracer,none,unspecified,melt,HR7 (HPG8),,,,melt_rhyolite,,,false,false,HR7 (HPG8); SiO2=79.425;Al2O3=11.64;Na2O=4.77;K2O=4.165,wt_pct_oxide,79.425,,11.64,,,,,,,,4.77,4.165,,,,,,anhydrous_total=100,,,,,,,,1673,1873,1673-1873,K,100000,100000,100000,0.0001,GPa,,,,,,,7.81082473356e-06,-5.10730331345,1.4045084112,2sigma,-11.76,ln_m2/s,219655.88,44463.272,2sigma,26420,K,,,,,lnD=lnD0-Ea/RT,8.314,,,,,,,,,,,,,,,,false,use_with_caution,,,provenance=compilation_2010; v0_source=zhang_table2; Type_of_dif_as_printed=Tracer; R unstated in spreadsheet; compiler gas_constant_used_j_mol_k=8.314,supplement,"Holycross, M.",2026-08-31,draft,Mungall1999GCA 63; 2599,Mungall,1999,,Geochimica et Cosmochimica Acta,63,2599,10.1016/s0016-7037(99)00209-4,"Zhang 2010 Table 2 xls, Entry# 125; primary Eq. unknown"
DDB003852,1.0.0,arrhenius_fit,,Ba,,133-,,tracer,none,unspecified,melt,Basalt1,,,,melt_basalt,,,false,false,basalt1; SiO2=45.89;TiO2=3.72;Al2O3=16.55;FeOt=11.759;MnO=0.18;MgO=6.3;CaO=9.62;Na2O=3.72;K2O=1.66;P2O5=0.52,wt_pct_oxide,45.89,3.72,16.55,,11.759,,,0.18,6.3,9.62,3.72,1.66,0.52,,,,,anhydrous_total=99.919,,,,,,,,1572,1672,1572-1672,K,100000,100000,100000,0.0001,GPa,,,,,,,8.21129428125e-06,-5.08558858848,1.05620422265,2sigma,-11.71,ln_m2/s,169705.368,32790.416,2sigma,20412,K,,,,,lnD=lnD0-Ea/RT,8.314,,,,,,,,,,,,,,,,false,use_with_caution,,,provenance=compilation_2010; v0_source=zhang_table2; Type_of_dif_as_printed=Tracer; R unstated in spreadsheet; compiler gas_constant_used_j_mol_k=8.314,supplement,"Holycross, M.",2026-08-31,draft,Lowry1982CMP 80; 254,Lowry,1982,,Contributions to Mineralogy and Petrology,80,254,10.1007/bf00371355,"Zhang 2010 Table 2 xls, Entry# 127; primary Eq. unknown"
DDB003853,1.0.0,arrhenius_fit,,Ba,,,,self,none,unspecified,melt,HB1,,,,other,,,false,false,HB1; SiO2=47.7;Al2O3=16;MgO=16.4;CaO=19.2,wt_pct_oxide,47.7,,16,,,,,,16.4,19.2,,,,,,,,anhydrous_total=99.3,,,,,,,,1623,1773,1623-1773,K,100000,100000,100000,0.0001,GPa,,,,,,,1.32700624968e-05,-4.87712722875,2.1862385102,2sigma,-11.23,ln_m2/s,181378.224,71305.18728,2sigma,21816,K,,,,,lnD=lnD0-Ea/RT,8.314,,,,,,,,,,,,,,,,false,use_with_caution,,,provenance=compilation_2010; v0_source=zhang_table2; Type_of_dif_as_printed=Self; R unstated in spreadsheet; compiler gas_constant_used_j_mol_k=8.314,supplement,"Holycross, M.",2026-08-31,draft,LaTourrette1996GCA 60; 1329,LaTourrette,1996,,Geochimica et Cosmochimica Acta,60,1329,10.1016/0016-7037(96)00015-4,"Zhang 2010 Table 2 xls, Entry# 128; primary Eq. unknown"
DDB003854,1.0.0,arrhenius_fit,,Ba,,133-,,tracer,none,unspecified,melt,Basalt10,,,,melt_basalt,,,false,false,basalt10; SiO2=49.68;TiO2=2.59;Al2O3=12.7;FeOt=11.05;MnO=0.17;MgO=9.46;CaO=10.79;Na2O=2.31;K2O=0.48,wt_pct_oxide,49.68,2.59,12.7,,11.05,,,0.17,9.46,10.79,2.31,0.48,,,,,,anhydrous_total=99.23,,,,,,,,1534,1713,1534-1713,K,100000,100000,100000,0.0001,GPa,,,,,,,1.54575205354e-06,-5.81086040255,1.74804404615,2sigma,-13.38,ln_m2/s,146783.67,54019.832556,2sigma,17655,K,,,,,lnD=lnD0-Ea/RT,8.314,,,,,,,,,,,,,,,,false,use_with_caution,,,provenance=compilation_2010; v0_source=zhang_table2; Type_of_dif_as_printed=Tracer; R unstated in spreadsheet; compiler gas_constant_used_j_mol_k=8.314,supplement,"Holycross, M.",2026-08-31,draft,Hofmann1977JGR 82; 5432,Hofmann,1977,,Journal of Geophysical Research,82,5432,10.1029/jb082i033p05432,"Zhang 2010 Table 2 xls, Entry# 129; primary Eq. unknown"
DDB003855,1.0.0,arrhenius_fit,,Ba,,,,,,unspecified,melt,All Dry Basalts (basalt1; Basalt3; and Haplobasalt),,,,melt_basalt,,,false,false,all dry basalts (basalt1; basalt3; and haplobasalt),wt_pct_oxide,,,,,,,,,,,,,,,,,,,false,,,,,,,1534,1773,1534-1773,K,100000,100000,100000,0.0001,GPa,,,,,,,4.21266578738e-07,-6.37544325182,1.00322029371,2sigma,-14.68,ln_m2/s,130454.974,31593.2,2sigma,15691,K,,,,,lnD=lnD0-Ea/RT,8.314,,,,,,,,,,,,,,,,false,use_with_caution,,,provenance=compilation_2010; v0_source=zhang_table2; Type_of_dif_as_printed=Self and tracer (mixed; not recoded to one token); Type_of_dif_as_printed=Self and tracer; R unstated in spreadsheet; compiler gas_constant_used_j_mol_k=8.314,supplement,"Holycross, M.",2026-08-31,draft,This work,,,,,,,,"Zhang 2010 Table 2 xls, Entry# 130; primary Eq. unknown"
DDB003856,1.0.0,arrhenius_fit,,Ba,,,,tracer,none,unspecified,melt,Andesite2,,,,melt_andesite,,,false,false,andesite2; SiO2=57.76;TiO2=0.85;Al2O3=19.14;FeOt=6.281;MnO=0.11;MgO=3.45;CaO=6.27;Na2O=4.31;K2O=1.79;P2O5=0.2,wt_pct_oxide,57.76,0.85,19.14,,6.281,,,0.11,3.45,6.27,4.31,1.79,0.2,,,,,anhydrous_total=100.161,,,,,,,,1572,1671,1572-1671,K,100000,100000,100000,0.0001,GPa,,,,,,,2.12320229385e-05,-4.67300881401,0.255191447873,2sigma,-10.76,ln_m2/s,200076.41,18704.17208,2sigma,24065,K,,,,,lnD=lnD0-Ea/RT,8.314,,,,,,,,,,,,,,,,false,use_with_caution,,,provenance=compilation_2010; v0_source=zhang_table2; Type_of_dif_as_printed=Tracer; R unstated in spreadsheet; compiler gas_constant_used_j_mol_k=8.314,supplement,"Holycross, M.",2026-08-31,draft,Lowry1982CMP 80; 254,Lowry,1982,,Contributions to Mineralogy and Petrology,80,254,10.1007/bf00371355,"Zhang 2010 Table 2 xls, Entry# 131; primary Eq. unknown"
DDB003857,1.0.0,arrhenius_fit,,Ba,,,,tracer,none,unspecified,melt,Phonolite1,,,,melt_alkaline,,,false,false,phonolite1; SiO2=59.8;TiO2=0.78;Al2O3=19.52;FeOt=2.95;MgO=0.66;CaO=3.86;Na2O=5.5;K2O=7.31,wt_pct_oxide,59.8,0.78,19.52,,2.95,,,,0.66,3.86,5.5,7.31,,,,,,anhydrous_total=100.38,true,,0.03,0.07,,,,1373,1523,1373-1523,K,500000000,500000000,500000000,0.5,GPa,,,,,,,0.00112496877417,-2.94885965122,1.36107896125,2sigma,-6.79,ln_m2/s,237697.26,37861.956,2sigma,28590,K,,,,,lnD=lnD0-Ea/RT,8.314,,,,,,,,,,,,,,,,false,use_with_caution,,,provenance=compilation_2010; v0_source=zhang_table2; Type_of_dif_as_printed=Tracer; R unstated in spreadsheet; compiler gas_constant_used_j_mol_k=8.314,supplement,"Holycross, M.",2026-08-31,draft,Behrens2009CG 259; 63,Behrens,2009,,Chemical Geology,259,63,10.1016/j.chemgeo.2008.10.014,"Zhang 2010 Table 2 xls, Entry# 132; primary Eq. unknown"
DDB003858,1.0.0,arrhenius_fit,,Ba,,,,tracer,none,unspecified,melt,Wet Phonolite1,,,,melt_alkaline,,,false,false,wet phonolite1; SiO2=59.8;TiO2=0.78;Al2O3=19.52;FeOt=2.95;MgO=0.66;CaO=3.86;Na2O=5.5;K2O=7.31,wt_pct_oxide,59.8,0.78,19.52,,2.95,,,,0.66,3.86,5.5,7.31,,,,,,anhydrous_total=100.38,true,,1.6,1.86,,,,1323,1528,1323-1528,K,500000000,500000000,500000000,0.5,GPa,,,,,,,0.000338834083363,-3.47001305055,0.63971579768,2sigma,-7.99,ln_m2/s,198114.306,17521.92128,2sigma,23829,K,,,,,lnD=lnD0-Ea/RT,8.314,,,,,,,,,,,,,,,,false,use_with_caution,,,provenance=compilation_2010; v0_source=zhang_table2; Type_of_dif_as_printed=Tracer; R unstated in spreadsheet; compiler gas_constant_used_j_mol_k=8.314,supplement,"Holycross, M.",2026-08-31,draft,Behrens2009CG 259; 63,Behrens,2009,,Chemical Geology,259,63,10.1016/j.chemgeo.2008.10.014,"Zhang 2010 Table 2 xls, Entry# 133; primary Eq. unknown"
DDB003859,1.0.0,arrhenius_fit,,Ba,,,,tracer,none,unspecified,melt,Dry and Wet Phonolite,,,,melt_alkaline,,,false,false,dry and wet phonolite,wt_pct_oxide,,,,,,,,,,,,,,,,,,,true,,0,1.9,,,,1323,1528,1323-1528,K,500000000,500000000,500000000,0.5,GPa,,,,,,,,,,,,,,,,,,,,,,other,,,,,,,,,,,,,,,,,false,use_with_caution,,,provenance=compilation_2010; v0_source=zhang_table2; Type_of_dif_as_printed=Tracer; lnD0_as_printed=lnD = -8.63-(25996+1805w)/T  where T is in K and Cw is H2Ot wt%; formula-text lnD row: d0_*/ea_* left empty (not parsed into a single D0/Ea),supplement,"Holycross, M.",2026-08-31,draft,This work,,,,,,,,"Zhang 2010 Table 2 xls, Entry# 134; primary Eq. unknown"
DDB003860,1.0.0,arrhenius_fit,,Ba,,,,tracer,none,unspecified,melt,Jadeite melt,,,,melt_simple,,,false,false,jadeite melt; SiO2=59.86;Al2O3=25.52;FeOt=0.023;MgO=0.004;CaO=0.018;Na2O=14.58;K2O=0.022,wt_pct_oxide,59.86,,25.52,,0.023,,,,0.004,0.018,14.58,0.022,,,,,,anhydrous_total=100.03,,,,,,,,1073,1293,1073-1293,K,100000,100000,100000,0.0001,GPa,,,,,,,3.79212089308e-05,-4.42111800433,0.397378598401,2sigma,-10.18,ln_m2/s,198396.982,8999.0736,2sigma,23863,K,,,,,lnD=lnD0-Ea/RT,8.314,,,,,,,,,,,,,,,,false,use_with_caution,,,provenance=compilation_2010; v0_source=zhang_table2; Type_of_dif_as_printed=Tracer; R unstated in spreadsheet; compiler gas_constant_used_j_mol_k=8.314,supplement,"Holycross, M.",2026-08-31,draft,Roselieb2002GCA 66; 109,Roselieb,2002,,Geochimica et Cosmochimica Acta,66,109,10.1016/s0016-7037(01)00754-2,"Zhang 2010 Table 2 xls, Entry# 135; primary Eq. unknown"
DDB003861,1.0.0,arrhenius_fit,,Ba,,,,tracer,none,unspecified,melt,Dry Jadeite vs P,,,,melt_simple,,,false,false,dry jadeite vs P,wt_pct_oxide,,,,,,,,,,,,,,,,,,,false,,,,,,,1073,1723,1073-1723,K,,100000,2000000000,0.0001-2,GPa,,,,,,,,,,,,,,,,,,,,,,other,,,,,,,,,,,,,,,,,false,use_with_caution,,,provenance=compilation_2010; v0_source=zhang_table2; Type_of_dif_as_printed=Tracer; lnD0_as_printed=lnD = -10.87-(23066+1050P)/T  where T is in K and P is in GPa; formula-text lnD row: d0_*/ea_* left empty (not parsed into a single D0/Ea),supplement,"Holycross, M.",2026-08-31,draft,Nakamura1998GCA 62; 3151,Nakamura,1998,,Geochimica et Cosmochimica Acta,62,3151,10.1016/s0016-7037(98)00223-3,"Zhang 2010 Table 2 xls, Entry# 136; primary Eq. unknown"
DDB003862,1.0.0,arrhenius_fit,,Ba,,,,tracer,none,unspecified,melt,Trachyte1,,,,melt_alkaline,,,false,false,trachyte1; SiO2=62.37;TiO2=0.48;Al2O3=18.61;FeOt=3.68;MgO=0.24;CaO=1.73;Na2O=5.43;K2O=7.25,wt_pct_oxide,62.37,0.48,18.61,,3.68,,,,0.24,1.73,5.43,7.25,,,,,,anhydrous_total=99.79,true,,0.04,0.1,,,,1323,1527,1323-1527,K,500000000,500000000,500000000,0.5,GPa,,,,,,,1.61299976098e-07,-6.79236597129,1.14219453354,2sigma,-15.64,ln_m2/s,157142.914,31543.316,2sigma,18901,K,,,,,lnD=lnD0-Ea/RT,8.314,,,,,,,,,,,,,,,,false,use_with_caution,,,provenance=compilation_2010; v0_source=zhang_table2; Type_of_dif_as_printed=Tracer; R unstated in spreadsheet; compiler gas_constant_used_j_mol_k=8.314,supplement,"Holycross, M.",2026-08-31,draft,Behrens2009CG 259; 63,Behrens,2009,,Chemical Geology,259,63,10.1016/j.chemgeo.2008.10.014,"Zhang 2010 Table 2 xls, Entry# 137; primary Eq. unknown"
DDB003863,1.0.0,arrhenius_fit,,Ba,,,,tracer,none,unspecified,melt,Dry and Wet Trachyte,,,,melt_alkaline,,,false,false,dry and wet trachyte,wt_pct_oxide,,,,,,,,,,,,,,,,,,,true,,0,1.7,,,,1323,1527,1323-1527,K,500000000,500000000,500000000,0.5,GPa,,,,,,,,,,,,,,,,,,,,,,other,,,,,,,,,,,,,,,,,false,use_with_caution,,,provenance=compilation_2010; v0_source=zhang_table2; Type_of_dif_as_printed=Tracer; lnD0_as_printed=lnD = -14.34-(20885+3065w)/T  where T is in K and Cw is H2Ot wt%; formula-text lnD row: d0_*/ea_* left empty (not parsed into a single D0/Ea),supplement,"Holycross, M.",2026-08-31,draft,This work,,,,,,,,"Zhang 2010 Table 2 xls, Entry# 138; primary Eq. unknown"
DDB003864,1.0.0,arrhenius_fit,,Ba,,,,tracer,none,unspecified,melt,HR7+Na,,,,melt_rhyolite,,,false,false,HR7+Na; SiO2=66.15;Al2O3=9.62;Na2O=20.59;K2O=3.64,wt_pct_oxide,66.15,,9.62,,,,,,,,20.59,3.64,,,,,,anhydrous_total=100,,,,,,,,1083,1473,1083-1473,K,100000,100000,100000,0.0001,GPa,,,,,,,2.19352657735e-06,-5.65885732774,2.04118414738,2sigma,-13.03,ln_m2/s,128891.942,48237.828,2sigma,15503,K,,,,,lnD=lnD0-Ea/RT,8.314,,,,,,,,,,,,,,,,false,use_with_caution,,,provenance=compilation_2010; v0_source=zhang_table2; Type_of_dif_as_printed=Tracer; R unstated in spreadsheet; compiler gas_constant_used_j_mol_k=8.314,supplement,"Holycross, M.",2026-08-31,draft,Mungall1999GCA 63; 2599,Mungall,1999,,Geochimica et Cosmochimica Acta,63,2599,10.1016/s0016-7037(99)00209-4,"Zhang 2010 Table 2 xls, Entry# 139; primary Eq. unknown"
DDB003865,1.0.0,arrhenius_fit,,Ba,,,,tracer,none,unspecified,melt,Dacite4,,,,melt_dacite,,,false,false,dacite4; SiO2=69;TiO2=1.02;Al2O3=13.11;FeOt=5.3;MnO=0.13;MgO=1;CaO=2.7;Na2O=4.21;K2O=2.72;P2O5=0.24,wt_pct_oxide,69,1.02,13.11,,5.3,,,0.13,1,2.7,4.21,2.72,0.24,,,,,anhydrous_total=99.43,,,,,,,,1573,1672,1573-1672,K,100000,100000,100000,0.0001,GPa,,,,,,,5.36920978441e-08,-7.27008992068,2.04465850338,2sigma,-16.74,ln_m2/s,127312.282,63469.076,2sigma,15313,K,,,,,lnD=lnD0-Ea/RT,8.314,,,,,,,,,,,,,,,,false,use_with_caution,,,provenance=compilation_2010; v0_source=zhang_table2; Type_of_dif_as_printed=Tracer; R unstated in spreadsheet; compiler gas_constant_used_j_mol_k=8.314,supplement,"Holycross, M.",2026-08-31,draft,Henderson1985CMP 89; 263,Henderson,1985,,Contributions to Mineralogy and Petrology,89,263,10.1007/bf00379459,"Zhang 2010 Table 2 xls, Entry# 140; primary Eq. unknown"
DDB003866,1.0.0,arrhenius_fit,,Ba,,,,tracer,none,unspecified,melt,Albite melt,,,,melt_simple,,,false,false,albite melt; SiO2=69.1;Al2O3=19.33;Na2O=11.74;K2O=0.022,wt_pct_oxide,69.1,,19.33,,,,,,,,11.74,0.022,,,,,,anhydrous_total=100.19,,,,,,,,1073,1293,1073-1293,K,100000,100000,100000,0.0001,GPa,,,,,,,6.26833367627e-06,-5.20284810333,1.08000356121,2sigma,-11.98,ln_m2/s,188395.24,24160.484,2sigma,22660,K,,,,,lnD=lnD0-Ea/RT,8.314,,,,,,,,,,,,,,,,false,use_with_caution,,,provenance=compilation_2010; v0_source=zhang_table2; Type_of_dif_as_printed=Tracer; R unstated in spreadsheet; compiler gas_constant_used_j_mol_k=8.314,supplement,"Holycross, M.",2026-08-31,draft,Roselieb2002GCA 66; 109,Roselieb,2002,,Geochimica et Cosmochimica Acta,66,109,10.1016/s0016-7037(01)00754-2,"Zhang 2010 Table 2 xls, Entry# 141; primary Eq. unknown"
DDB003867,1.0.0,arrhenius_fit,,Ba,,,,tracer,none,unspecified,melt,Pantellerite1,,,,melt_alkaline,,,false,false,pantellerite1; SiO2=69.2;TiO2=0.44;Al2O3=10.75;FeOt=8.5;MnO=0.3;MgO=0.11;CaO=0.56;Na2O=6.32;K2O=4.14;P2O5=0.02,wt_pct_oxide,69.2,0.44,10.75,,8.5,,,0.3,0.11,0.56,6.32,4.14,0.02,,,,,anhydrous_total=100.34,,,,,,,,1470,1575,1470-1575,K,100000,100000,100000,0.0001,GPa,,,,,,,1.34034288421e-05,-4.87278428375,2.12978022527,2sigma,-11.22,ln_m2/s,198455.18,62049.0448,2sigma,23870,K,,,,,lnD=lnD0-Ea/RT,8.314,,,,,,,,,,,,,,,,false,use_with_caution,,,provenance=compilation_2010; v0_source=zhang_table2; Type_of_dif_as_printed=Tracer; R unstated in spreadsheet; compiler gas_constant_used_j_mol_k=8.314,supplement,"Holycross, M.",2026-08-31,draft,Henderson1985CMP 89; 263,Henderson,1985,,Contributions to Mineralogy and Petrology,89,263,10.1007/bf00379459,"Zhang 2010 Table 2 xls, Entry# 142; primary Eq. unknown"
DDB003868,1.0.0,arrhenius_fit,,Ba,,,,tracer,none,unspecified,melt,Rhyolite5,,,,melt_rhyolite,,,false,false,rhyolite5; SiO2=73.01;TiO2=0.2;Al2O3=12.57;FeOt=2.71;MnO=0.05;MgO=0.54;CaO=0.41;Na2O=5.05;K2O=4.6,wt_pct_oxide,73.01,0.2,12.57,,2.71,,,0.05,0.54,0.41,5.05,4.6,,,,,,anhydrous_total=99.14,,,,,,,,905,1083,905-1083,K,100000,100000,100000,0.0001,GPa,,,,,,,0.0620385073774,-1.20733870845,,,-2.78,ln_m2/s,269830.87,,,32455,K,,,,,lnD=lnD0-Ea/RT,8.314,,,,,,,,,,,,,,,,false,use_with_caution,,,provenance=compilation_2010; v0_source=zhang_table2; Type_of_dif_as_printed=Tracer; lnD0 2s error is infinity; skipped; Ea/R 2s error is infinity; skipped; R unstated in spreadsheet; compiler gas_constant_used_j_mol_k=8.314,supplement,"Holycross, M.",2026-08-31,draft,Jambon1982JGR 87; 10797,Jambon,1982,,Journal of Geophysical Research,87,10797,10.1029/jb087ib13p10797,"Zhang 2010 Table 2 xls, Entry# 143; primary Eq. unknown"
DDB003869,1.0.0,arrhenius_fit,,Ba,,133-,,tracer,none,unspecified,melt,Rhyolite15,,,,melt_rhyolite,,,false,false,rhyolite15; SiO2=76.87;TiO2=0.07;Al2O3=12.2;FeOt=0.94;MnO=0.05;MgO=0.05;CaO=0.3;Na2O=4.38;K2O=4.4,wt_pct_oxide,76.87,0.07,12.2,,0.94,,,0.05,0.05,0.3,4.38,4.4,,,,,,anhydrous_total=99.26,true,0.11,,,,,,973,1226,973-1226,K,100000,100000,100000,0.0001,GPa,,,,,,,3.80193655997e-06,-5.41999535305,0.603669354226,2sigma,-12.48,ln_m2/s,188686.23,12554.14,2sigma,22695,K,,,,,lnD=lnD0-Ea/RT,8.314,,,,,,,,,,,,,,,,false,use_with_caution,,,provenance=compilation_2010; v0_source=zhang_table2; Type_of_dif_as_printed=Tracer; R unstated in spreadsheet; compiler gas_constant_used_j_mol_k=8.314,supplement,"Holycross, M.",2026-08-31,draft,Magaritz1978GCA 42; 595,Magaritz,1978,,Geochimica et Cosmochimica Acta,42,595,10.1016/0016-7037(78)90004-2,"Zhang 2010 Table 2 xls, Entry# 144; primary Eq. unknown"
DDB003870,1.0.0,arrhenius_fit,,Ba,,,,tracer,none,unspecified,melt,HR7 (HPG8),,,,melt_rhyolite,,,false,false,HR7 (HPG8); SiO2=79.425;Al2O3=11.64;Na2O=4.77;K2O=4.165,wt_pct_oxide,79.425,,11.64,,,,,,,,4.77,4.165,,,,,,anhydrous_total=100,,,,,,,,1410,1873,1410-1873,K,100000,100000,100000,0.0001,GPa,,,,,,,1.10022043806e-06,-5.95852053236,0.1559985842,2sigma,-13.72,ln_m2/s,191388.28,4936.8532,2sigma,23020,K,,,,,lnD=lnD0-Ea/RT,8.314,,,,,,,,,,,,,,,,false,use_with_caution,,,provenance=compilation_2010; v0_source=zhang_table2; Type_of_dif_as_printed=Tracer; R unstated in spreadsheet; compiler gas_constant_used_j_mol_k=8.314,supplement,"Holycross, M.",2026-08-31,draft,Mungall1999GCA 63; 2599,Mungall,1999,,Geochimica et Cosmochimica Acta,63,2599,10.1016/s0016-7037(99)00209-4,"Zhang 2010 Table 2 xls, Entry# 145; primary Eq. unknown"
DDB003871,1.0.0,arrhenius_fit,,Ba,,,,tracer,none,unspecified,melt,Wet HR7,,,,melt_rhyolite,,,false,false,wet HR7; SiO2=79.425;Al2O3=11.64;Na2O=4.77;K2O=4.165,wt_pct_oxide,79.425,,11.64,,,,,,,,4.77,4.165,,,,,,anhydrous_total=100,true,3.6,,,,,,1573,1873,1573-1873,K,1000000000,1000000000,1000000000,1,GPa,,,,,,,2.78851879767e-06,-5.55462664788,,,-12.79,ln_m2/s,159836.65,,,19225,K,,,,,lnD=lnD0-Ea/RT,8.314,,,,,,,,,,,,,,,,false,use_with_caution,,,provenance=compilation_2010; v0_source=zhang_table2; Type_of_dif_as_printed=Tracer; lnD0 2s error is infinity; skipped; Ea/R 2s error is infinity; skipped; R unstated in spreadsheet; compiler gas_constant_used_j_mol_k=8.314,supplement,"Holycross, M.",2026-08-31,draft,Mungall1999GCA 63; 2599,Mungall,1999,,Geochimica et Cosmochimica Acta,63,2599,10.1016/s0016-7037(99)00209-4,"Zhang 2010 Table 2 xls, Entry# 146; primary Eq. unknown"
DDB003872,1.0.0,arrhenius_fit,,B,,,,tracer,none,unspecified,melt,Dacite1,,,,melt_dacite,,,false,false,dacite1; SiO2=63.51;TiO2=0.56;Al2O3=17.61;FeOt=4.91;MgO=1.68;CaO=5.24;Na2O=4.67;K2O=1.77,wt_pct_oxide,63.51,0.56,17.61,,4.91,,,,1.68,5.24,4.67,1.77,,,,,,anhydrous_total=99.95,,,,,,,,1673,1873,1673-1873,K,1000000000,1000000000,1000000000,1,GPa,,,,,,,0.0120342322847,-1.91958168754,1.72432288059,2sigma,-4.42,ln_m2/s,319091.32,56520.2348,2sigma,38380,K,,,,,lnD=lnD0-Ea/RT,8.314,,,,,,,,,,,,,,,,false,use_with_caution,,,provenance=compilation_2010; v0_source=zhang_table2; Type_of_dif_as_printed=Tracer; R unstated in spreadsheet; compiler gas_constant_used_j_mol_k=8.314,supplement,"Holycross, M.",2026-08-31,draft,Baker1992GCA 56; 617,Baker,1992,,Geochimica et Cosmochimica Acta,56,617,10.1016/0016-7037(92)90086-x,"Zhang 2010 Table 2 xls, Entry# 148; primary Eq. unknown"
DDB003873,1.0.0,arrhenius_fit,,B,,,,tracer,none,unspecified,melt,HR7+Na,,,,melt_rhyolite,,,false,false,HR7+Na; SiO2=66.15;Al2O3=9.62;Na2O=20.59;K2O=3.64,wt_pct_oxide,66.15,,9.62,,,,,,,,20.59,3.64,,,,,,anhydrous_total=100,,,,,,,,1083,1473,1083-1473,K,100000,100000,100000,0.0001,GPa,,,,,,,0.000490541831113,-3.30932408576,2.95771925901,2sigma,-7.62,ln_m2/s,229557.854,69859.2164,2sigma,27611,K,,,,,lnD=lnD0-Ea/RT,8.314,,,,,,,,,,,,,,,,false,use_with_caution,,,provenance=compilation_2010; v0_source=zhang_table2; Type_of_dif_as_printed=Tracer; R unstated in spreadsheet; compiler gas_constant_used_j_mol_k=8.314,supplement,"Holycross, M.",2026-08-31,draft,Mungall1999GCA 63; 2599,Mungall,1999,,Geochimica et Cosmochimica Acta,63,2599,10.1016/s0016-7037(99)00209-4,"Zhang 2010 Table 2 xls, Entry# 149; primary Eq. unknown"
DDB003874,1.0.0,arrhenius_fit,,B,,,,tracer,none,unspecified,melt,Rhyolite14,,,,melt_rhyolite,,,false,false,rhyolite14; SiO2=76.37;TiO2=0.11;Al2O3=13.35;FeOt=0.79;MnO=0.06;MgO=0.07;CaO=0.51;Na2O=4.31;K2O=4.67,wt_pct_oxide,76.37,0.11,13.35,,0.79,,,0.06,0.07,0.51,4.31,4.67,,,,,,anhydrous_total=100.24,,,,,,,,1573,1773,1573-1773,K,1000000000,1000000000,1000000000,1,GPa,,,,,,,0.17728440997,-0.751329484036,7.20633548816,2sigma,-1.73,ln_m2/s,399512.642,229998.496,2sigma,48053,K,,,,,lnD=lnD0-Ea/RT,8.314,,,,,,,,,,,,,,,,false,use_with_caution,,,provenance=compilation_2010; v0_source=zhang_table2; Type_of_dif_as_printed=Tracer; R unstated in spreadsheet; compiler gas_constant_used_j_mol_k=8.314,supplement,"Holycross, M.",2026-08-31,draft,Baker1992GCA 56; 617,Baker,1992,,Geochimica et Cosmochimica Acta,56,617,10.1016/0016-7037(92)90086-x,"Zhang 2010 Table 2 xls, Entry# 150; primary Eq. unknown"
DDB003875,1.0.0,arrhenius_fit,,B,,,,chemical,effective_binary,unspecified,melt,HR7 (HPG8),,,,melt_rhyolite,,,false,false,HR7 (HPG8); SiO2=78.5;Al2O3=11.98;Na2O=4.565;K2O=4.2,wt_pct_oxide,78.5,,11.98,,,,,,,,4.565,4.2,,,,,,anhydrous_total=99.245,,,,,,,,1473,1873,1473-1873,K,100000,100000,100000,0.0001,GPa,,,,,,,0.000163287190922,-3.78704803514,0.601932176228,2sigma,-8.72,ln_m2/s,322716.224,19177.9038,2sigma,38816,K,,,,,lnD=lnD0-Ea/RT,8.314,,,,,,,,,,,,,,,,false,use_with_caution,,,provenance=compilation_2010; v0_source=zhang_table2; Type_of_dif_as_printed=FEBD; R unstated in spreadsheet; compiler gas_constant_used_j_mol_k=8.314,supplement,"Holycross, M.",2026-08-31,draft,Chakraborty1993GCA 57; 1741,Chakraborty,1993,,Geochimica et Cosmochimica Acta,57,1741,10.1016/0016-7037(93)90110-i,"Zhang 2010 Table 2 xls, Entry# 151; primary Eq. unknown"
DDB003876,1.0.0,arrhenius_fit,,B,,,,,,unspecified,melt,HR7,,,,melt_rhyolite,,,false,false,HR7,wt_pct_oxide,,,,,,,,,,,,,,,,,,,,,,,,,,1473,1873,1473-1873,K,,,1000000000,≤1,GPa,,,,,,,,,,,,,,,,,,,,,,other,,,,,,,,,,,,,,,,,false,use_with_caution,,,provenance=compilation_2010; v0_source=zhang_table2; Type_of_dif_as_printed=Tracer and FEBD (mixed; not recoded to one token); Type_of_dif_as_printed=Tracer and FEBD; lnD0_as_printed=lnD = -8.56-0.486C-(39664-1162C)/T where T is in K and C is wt% of B2O3; formula-text lnD row: d0_*/ea_* left empty (not parsed into a single D0/Ea),supplement,"Holycross, M.",2026-08-31,draft,This work,,,,,,,,"Zhang 2010 Table 2 xls, Entry# 152; primary Eq. unknown"
DDB003877,1.0.0,arrhenius_fit,,Al,,,,chemical,effective_binary,unspecified,melt,CAS,,,,melt_simple,,,false,false,CAS; SiO2=36.2056126287183;Al2O3=30;CaO=33.7943873712817,wt_pct_oxide,36.2056126287183,,30,,,,,,,33.7943873712817,,,,,,,,anhydrous_total=100,,,,,,,,1618,1823,1618-1823,K,100000,100000,100000,0.0001,GPa,,,,,,,60475.8868435,4.78158243887,2.4986699731,2sigma,11.01,ln_m2/s,533983.278,83863.98312,2sigma,64227,K,,,,,lnD=lnD0-Ea/RT,8.314,,,,,,,,,,,,,,,,false,use_with_caution,,,provenance=compilation_2010; v0_source=zhang_table2; Type_of_dif_as_printed=SEBD; R unstated in spreadsheet; compiler gas_constant_used_j_mol_k=8.314,supplement,"Holycross, M.",2026-08-31,draft,Cooper1964JACS 47; 37,Cooper,1964,,Journal of the American Ceramic Society,47,37,10.1111/j.1151-2916.1964.tb14638.x,"Zhang 2010 Table 2 xls, Entry# 154; primary Eq. unknown"
DDB003878,1.0.0,arrhenius_fit,,Al,,,,chemical,effective_binary,unspecified,melt,Basalt11(oliv&cpx Diss),,,,melt_basalt,,,false,false,basalt11(oliv&cpx diss); SiO2=49.1214758128079;TiO2=1.61717266009852;Al2O3=11.5932808866995;FeOt=12.2623066256158;MnO=0.202625738916256;MgO=10.4419634482759;CaO=11.2038669458128;Na2O=2.24538371921182;K2O=0.145424852216749;P2O5=0.100398349753695,wt_pct_oxide,49.1214758128079,1.61717266009852,11.5932808866995,,12.2623066256158,,,0.202625738916256,10.4419634482759,11.2038669458128,2.24538371921182,0.145424852216749,0.100398349753695,,,,,anhydrous_total=98.9338990394089,true,,0.3,0.4,,,,1509,1790,1509-1790,K,,500000000,1900000000,0.5-1.9,GPa,,,,,,,0.00318278079651,-2.4971933718,0.74090641605,2sigma,-5.75,ln_m2/s,260170.002,21608.58484,2sigma,31293,K,,,,,lnD=lnD0-Ea/RT,8.314,,,,,,,,,,,,,,,,false,use_with_caution,,,provenance=compilation_2010; v0_source=zhang_table2; Type_of_dif_as_printed=SEBD; R unstated in spreadsheet; compiler gas_constant_used_j_mol_k=8.314,supplement,"Holycross, M.",2026-08-31,draft,Chen2008GCA 72; 4756; Chen2009GCA 73; 5730,Chen,2008,,Geochimica et Cosmochimica Acta,72,4756,,"Zhang 2010 Table 2 xls, Entry# 155; primary Eq. unknown"
DDB003879,1.0.0,arrhenius_fit,,Al,,,,chemical,effective_binary,unspecified,melt,Andesite1(oliv&cpx Diss),,,,melt_andesite,,,false,false,andesite1(oliv&cpx diss); SiO2=54.7358588235294;TiO2=1.16264352941176;Al2O3=15.5752117647059;FeOt=7.67678588235294;MnO=0.12143458230351;MgO=7.94417882352941;CaO=8.12237176470588;Na2O=3.14542568792223;K2O=1.3236256022409;P2O5=0.348365951557093,wt_pct_oxide,54.7358588235294,1.16264352941176,15.5752117647059,,7.67678588235294,,,0.12143458230351,7.94417882352941,8.12237176470588,3.14542568792223,1.3236256022409,0.348365951557093,,,,,anhydrous_total=100.155902412259,true,0.04,,,,,,1488,1673,1488-1673,K,,500000000,2100000000,0.5-2.1,GPa,,,,,,,0.0804596067495,-1.0944221386,2.15001834894,2sigma,-2.52,ln_m2/s,313013.786,48620.272,2sigma,37649,K,,,,,lnD=lnD0-Ea/RT,8.314,,,,,,,,,,,,,,,,false,use_with_caution,,,provenance=compilation_2010; v0_source=zhang_table2; Type_of_dif_as_printed=SEBD; R unstated in spreadsheet; compiler gas_constant_used_j_mol_k=8.314,supplement,"Holycross, M.",2026-08-31,draft,Zhang1989CMP 102; 492,Zhang,1989,,Contributions to Mineralogy and Petrology,102,492,10.1007/bf00371090,"Zhang 2010 Table 2 xls, Entry# 156; primary Eq. unknown"
DDB003880,1.0.0,arrhenius_fit,,Al,,,,chemical,effective_binary,unspecified,melt,Di to Di40An60,,,,melt_simple,,,false,false,Di to Di40An60,wt_pct_oxide,,,,,,,,,,,,,,,,,,,,,,,,,,1743,1963,1743-1963,K,200000000,200000000,200000000,0.2,GPa,,,,,,,0.0232837403749,-1.63294731791,4.01731097875,2sigma,-3.76,ln_m2/s,296177.936,143100.568,2sigma,35624,K,,,,,lnD=lnD0-Ea/RT,8.314,,,,,,,,,,,,,,,,false,use_with_caution,,,provenance=compilation_2010; v0_source=zhang_table2; Type_of_dif_as_printed=SEBD; R unstated in spreadsheet; compiler gas_constant_used_j_mol_k=8.314,supplement,"Holycross, M.",2026-08-31,draft,Kubicki1990GCA 54; 2709,Kubicki,1990,,Geochimica et Cosmochimica Acta,54,2709,10.1016/0016-7037(90)90006-7,"Zhang 2010 Table 2 xls, Entry# 157; primary Eq. unknown"
DDB003881,1.0.0,arrhenius_fit,,Al,,,,chemical,effective_binary,unspecified,melt,Wet Rhyolite8-dacite1,,,,melt_rhyolite,,,false,false,wet rhyolite8-dacite1; SiO2=67.54;TiO2=0.32;Al2O3=14.835;FeOt=2.655;MnO=0.04;MgO=0.85;CaO=2.785;Na2O=7.09;K2O=3.125,wt_pct_oxide,67.54,0.32,14.835,,2.655,,,0.04,0.85,2.785,7.09,3.125,,,,,,anhydrous_total=99.24,true,3,,,,,,,,,,1000000000,1000000000,1000000000,1,GPa,,,,,,,1.53433283435e-07,-6.81408069626,4.96719990793,2sigma,-15.69,ln_m2/s,143990.166,142925.80772,2sigma,17319,K,,,,,lnD=lnD0-Ea/RT,8.314,,,,,,,,,,,,,,,,false,use_with_caution,,,provenance=compilation_2010; v0_source=zhang_table2; Type_of_dif_as_printed=SEBD; R unstated in spreadsheet; compiler gas_constant_used_j_mol_k=8.314,supplement,"Holycross, M.",2026-08-31,draft,Baker1994CMP 117; 203,Baker,1994,,Contributions to Mineralogy and Petrology,117,203,10.1007/bf00286843,"Zhang 2010 Table 2 xls, Entry# 158; primary Eq. unknown"
DDB003882,1.0.0,arrhenius_fit,,Al,,,,chemical,effective_binary,unspecified,melt,Wet Rhyolite8-dacite1,,,,melt_rhyolite,,,false,false,wet rhyolite8-dacite1; SiO2=67.54;TiO2=0.32;Al2O3=14.835;FeOt=2.655;MnO=0.04;MgO=0.85;CaO=2.785;Na2O=7.09;K2O=3.125,wt_pct_oxide,67.54,0.32,14.835,,2.655,,,0.04,0.85,2.785,7.09,3.125,,,,,,anhydrous_total=99.24,true,6,,,,,,,,,,1000000000,1000000000,1000000000,1,GPa,,,,,,,9.23744966197e-09,-8.0344482397,0.511598920344,2sigma,-18.5,ln_m2/s,106494.026,14489.6392,2sigma,12809,K,,,,,lnD=lnD0-Ea/RT,8.314,,,,,,,,,,,,,,,,false,use_with_caution,,,provenance=compilation_2010; v0_source=zhang_table2; Type_of_dif_as_printed=SEBD; R unstated in spreadsheet; compiler gas_constant_used_j_mol_k=8.314,supplement,"Holycross, M.",2026-08-31,draft,Baker1994CMP 117; 203,Baker,1994,,Contributions to Mineralogy and Petrology,117,203,10.1007/bf00286843,"Zhang 2010 Table 2 xls, Entry# 159; primary Eq. unknown"
DDB003883,1.0.0,arrhenius_fit,,Al,,,,chemical,effective_binary,unspecified,melt,HD2-rhyolite8 Couple,,,,other,,,false,false,HD2-rhyolite8 couple; SiO2=69.94;TiO2=0.335;Al2O3=15.48;FeOt=2.85;MnO=0.03;MgO=0.875;CaO=2.875;Na2O=4.49;K2O=2.72;P2O5=0,wt_pct_oxide,69.94,0.335,15.48,,2.85,,,0.03,0.875,2.875,4.49,2.72,0,,,,,anhydrous_total=99.895,,,,,,,,,,,,,100000,1000000000,0.0001-1,GPa,,,,,,,2.51099915574e-08,-7.60015374025,1.05967857864,2sigma,-17.5,ln_m2/s,174668.826,30795.056,2sigma,21009,K,,,,,lnD=lnD0-Ea/RT,8.314,,,,,,,,,,,,,,,,false,use_with_caution,,,provenance=compilation_2010; v0_source=zhang_table2; Type_of_dif_as_printed=SEBD; R unstated in spreadsheet; compiler gas_constant_used_j_mol_k=8.314,supplement,"Holycross, M.",2026-08-31,draft,Baker1988JNCS 102; 62,Baker,1988,,Journal of Non-Crystalline Solids,102,62,10.1016/0022-3093(88)90113-5,"Zhang 2010 Table 2 xls, Entry# 160; primary Eq. unknown"
DDB003884,1.0.0,arrhenius_fit,,Al,,,,chemical,effective_binary,unspecified,melt,Rhyolite1-rhyolite8,,,,other,,,false,false,rhyolite1-rhyolite8; SiO2=72.585;TiO2=0.185;Al2O3=10.17;FeOt=4.365;MnO=0.2;MgO=0.035;CaO=0.395;Na2O=6.99;K2O=4.395;P2O5=0,wt_pct_oxide,72.585,0.185,10.17,,4.365,,,0.2,0.035,0.395,6.99,4.395,0,,,,,anhydrous_total=99.32,,,,,,,,,,,,,10000000,20000000,0.01-0.02,GPa,,,,,,,4.00721165254e-07,-6.3971579768,7.18062525379,2sigma,-14.73,ln_m2/s,198737.856,168963.7592,2sigma,23904,K,,,,,lnD=lnD0-Ea/RT,8.314,,,,,,,,,,,,,,,,false,use_with_caution,,,provenance=compilation_2010; v0_source=zhang_table2; Type_of_dif_as_printed=SEBD; R unstated in spreadsheet; compiler gas_constant_used_j_mol_k=8.314,supplement,"Holycross, M.",2026-08-31,draft,Baker1988JNCS 102; 62,Baker,1988,,Journal of Non-Crystalline Solids,102,62,10.1016/0022-3093(88)90113-5,"Zhang 2010 Table 2 xls, Entry# 161; primary Eq. unknown"
DDB003885,1.0.0,arrhenius_fit,,Al,,,,chemical,effective_binary,unspecified,melt,Rhyolite1-rhyolite8,,,,other,,,false,false,rhyolite1-rhyolite8; SiO2=72.585;TiO2=0.185;Al2O3=10.17;FeOt=4.365;MnO=0.2;MgO=0.035;CaO=0.395;Na2O=6.99;K2O=4.395;P2O5=0,wt_pct_oxide,72.585,0.185,10.17,,4.365,,,0.2,0.035,0.395,6.99,4.395,0,,,,,anhydrous_total=99.32,,,,,,,,,,,,200000000,200000000,200000000,0.2,GPa,,,,,,,0.0144075918431,-1.84140867764,1.45575516213,2sigma,-4.24,ln_m2/s,322907.446,38021.5848,2sigma,38839,K,,,,,lnD=lnD0-Ea/RT,8.314,,,,,,,,,,,,,,,,false,use_with_caution,,,provenance=compilation_2010; v0_source=zhang_table2; Type_of_dif_as_printed=SEBD; R unstated in spreadsheet; compiler gas_constant_used_j_mol_k=8.314,supplement,"Holycross, M.",2026-08-31,draft,Baker1988JNCS 102; 62,Baker,1988,,Journal of Non-Crystalline Solids,102,62,10.1016/0022-3093(88)90113-5,"Zhang 2010 Table 2 xls, Entry# 162; primary Eq. unknown"
DDB003886,1.0.0,arrhenius_fit,,Al,,,,chemical,effective_binary,unspecified,melt,Rhyolite1-rhyolite8,,,,other,,,false,false,rhyolite1-rhyolite8; SiO2=72.585;TiO2=0.185;Al2O3=10.17;FeOt=4.365;MnO=0.2;MgO=0.035;CaO=0.395;Na2O=6.99;K2O=4.395;P2O5=0,wt_pct_oxide,72.585,0.185,10.17,,4.365,,,0.2,0.035,0.395,6.99,4.395,0,,,,,anhydrous_total=99.32,,,,,,,,,,,,1000000000,1000000000,1000000000,1,GPa,,,,,,,5.04519357597e-11,-10.2971225818,1.62426142792,2sigma,-23.71,ln_m2/s,86773.218,45986.3968,2sigma,10437,K,,,,,lnD=lnD0-Ea/RT,8.314,,,,,,,,,,,,,,,,false,use_with_caution,,,provenance=compilation_2010; v0_source=zhang_table2; Type_of_dif_as_printed=SEBD; R unstated in spreadsheet; compiler gas_constant_used_j_mol_k=8.314,supplement,"Holycross, M.",2026-08-31,draft,Baker1988JNCS 102; 62,Baker,1988,,Journal of Non-Crystalline Solids,102,62,10.1016/0022-3093(88)90113-5,"Zhang 2010 Table 2 xls, Entry# 163; primary Eq. unknown"
DDB003887,1.0.0,arrhenius_fit,,Al,,,,chemical,effective_binary,unspecified,melt,Basalt to Andesite,,,,melt_andesite,,,false,false,basalt to andesite,wt_pct_oxide,,,,,,,,,,,,,,,,,,,,,,,,,,,,,,,,,,,,,,,,,,,,,,,,,,,,,,,,other,,,,,,,,,,,,,,,,,false,use_with_caution,,,provenance=compilation_2010; v0_source=zhang_table2; Type_of_dif_as_printed=SEBD; lnD0_as_printed=lnD = -0.88-18.02X-(23111+5918X)/T where T is in K and X is cation mole fraciton of Si; formula-text lnD row: d0_*/ea_* left empty (not parsed into a single D0/Ea),supplement,"Holycross, M.",2026-08-31,draft,This work,,,,,,,,"Zhang 2010 Table 2 xls, Entry# 164; primary Eq. unknown"
DDB003888,1.0.0,arrhenius_fit,,Ga,,,,tracer,none,unspecified,melt,Dacite1,,,,melt_dacite,,,false,false,dacite1; SiO2=63.51;TiO2=0.56;Al2O3=17.61;FeOt=4.91;MgO=1.68;CaO=5.24;Na2O=4.67;K2O=1.77,wt_pct_oxide,63.51,0.56,17.61,,4.91,,,,1.68,5.24,4.67,1.77,,,,,,anhydrous_total=99.95,,,,,,,,1573,1873,1573-1873,K,1000000000,1000000000,1000000000,1,GPa,,,,,,,0.000306589757133,-3.51344250049,2.29654931305,2sigma,-8.09,ln_m2/s,267810.568,75274.956,2sigma,32212,K,,,,,lnD=lnD0-Ea/RT,8.314,,,,,,,,,,,,,,,,false,use_with_caution,,Mungall (2002) dismissed the data,provenance=compilation_2010; v0_source=zhang_table2; Type_of_dif_as_printed=Tracer; R unstated in spreadsheet; compiler gas_constant_used_j_mol_k=8.314,supplement,"Holycross, M.",2026-08-31,draft,Baker1992GCA 56; 617,Baker,1992,,Geochimica et Cosmochimica Acta,56,617,10.1016/0016-7037(92)90086-x,"Zhang 2010 Table 2 xls, Entry# 166; primary Eq. unknown"
DDB003889,1.0.0,arrhenius_fit,,Ga,,,,tracer,none,unspecified,melt,Albite melt,,,,melt_simple,,,false,false,albite melt; SiO2=69.14;Al2O3=19.26;Na2O=11.42,wt_pct_oxide,69.14,,19.26,,,,,,,,11.42,,,,,,,anhydrous_total=99.82,,,,,,,,1427,1775,1427-1775,K,100000,100000,100000,0.0001,GPa,,,,,,,0.786627861067,-0.104230679866,2.9607593205,2sigma,-0.24,ln_m2/s,-436401.86,91487.256,2sigma,-52490,K,,,,,lnD=lnD0-Ea/RT,8.314,,,,,,,,,,,,,,,,false,use_with_caution,,Mungall (2002) dismissed the data,provenance=compilation_2010; v0_source=zhang_table2; Type_of_dif_as_printed=Tracer; R unstated in spreadsheet; compiler gas_constant_used_j_mol_k=8.314,supplement,"Holycross, M.",2026-08-31,draft,Baker1995GCA 59; 3561,Baker,1995,,Geochimica et Cosmochimica Acta,59,3561,10.1016/0016-7037(95)00269-6,"Zhang 2010 Table 2 xls, Entry# 167; primary Eq. unknown"
DDB003890,1.0.0,arrhenius_fit,,Ga,,,,tracer,none,unspecified,melt,Rhyolite14,,,,melt_rhyolite,,,false,false,rhyolite14; SiO2=76.37;TiO2=0.11;Al2O3=13.35;FeOt=0.79;MnO=0.06;MgO=0.07;CaO=0.51;Na2O=4.31;K2O=4.67,wt_pct_oxide,76.37,0.11,13.35,,0.79,,,0.06,0.07,0.51,4.31,4.67,,,,,,anhydrous_total=100.24,,,,,,,,1573,1873,1573-1873,K,1000000000,1000000000,1000000000,1,GPa,,,,,,,0.0139817831533,-1.85443751262,0.813694174156,2sigma,-4.27,ln_m2/s,346602.346,26671.312,2sigma,41689,K,,,,,lnD=lnD0-Ea/RT,8.314,,,,,,,,,,,,,,,,false,use_with_caution,,Mungall (2002) dismissed the data,provenance=compilation_2010; v0_source=zhang_table2; Type_of_dif_as_printed=Tracer; R unstated in spreadsheet; compiler gas_constant_used_j_mol_k=8.314,supplement,"Holycross, M.",2026-08-31,draft,Baker1992GCA 56; 617,Baker,1992,,Geochimica et Cosmochimica Acta,56,617,10.1016/0016-7037(92)90086-x,"Zhang 2010 Table 2 xls, Entry# 168; primary Eq. unknown"
DDB003891,1.0.0,arrhenius_fit,,Tl,,,,tracer,none,unspecified,melt,CMAS1,,,,melt_simple,,,false,false,CMAS1; SiO2=48.8;Al2O3=15.6;MgO=10.7;CaO=24.6,wt_pct_oxide,48.8,,15.6,,,,,,10.7,24.6,,,,,,,,anhydrous_total=99.8,,,,,,,,1523,1623,1523-1623,K,100000,100000,100000,0.0001,GPa,,,,,,,42.097990165,1.62426142792,6.91396843113,2sigma,3.74,ln_m2/s,381446.32,208092.7688,2sigma,45880,K,,,,,lnD=lnD0-Ea/RT,8.314,,,,,,,,,,,,,,,,false,use_with_caution,,,provenance=compilation_2010; v0_source=zhang_table2; Type_of_dif_as_printed=Tracer; R unstated in spreadsheet; compiler gas_constant_used_j_mol_k=8.314,supplement,"Holycross, M.",2026-08-31,draft,MacKenzie2008EPSL 269; 488,MacKenzie,2008,,Earth and Planetary Science Letters,269,488,10.1016/j.epsl.2008.03.005,"Zhang 2010 Table 2 xls, Entry# 170; primary Eq. unknown"
DDB003892,1.0.0,arrhenius_fit,,Tl,,,,tracer,none,unspecified,melt,NMAS1,,,,melt_simple,,,false,false,NMAS1; SiO2=54.5;Al2O3=15.8;MgO=12.1;CaO=0.5;Na2O=17.6,wt_pct_oxide,54.5,,15.8,,,,,,12.1,0.5,17.6,,,,,,,anhydrous_total=100.5,,,,,,,,1472,1573,1472-1573,K,100000,100000,100000,0.0001,GPa,,,,,,,157.590516323,2.19753016718,7.34200908978,2sigma,5.06,ln_m2/s,362315.806,215153.0176,2sigma,43579,K,,,,,lnD=lnD0-Ea/RT,8.314,,,,,,,,,,,,,,,,false,use_with_caution,,,provenance=compilation_2010; v0_source=zhang_table2; Type_of_dif_as_printed=Tracer; R unstated in spreadsheet; compiler gas_constant_used_j_mol_k=8.314,supplement,"Holycross, M.",2026-08-31,draft,MacKenzie2008EPSL 269; 488,MacKenzie,2008,,Earth and Planetary Science Letters,269,488,10.1016/j.epsl.2008.03.005,"Zhang 2010 Table 2 xls, Entry# 171; primary Eq. unknown"
