Repository: holycrossm/diffusion-coefficients

# Experimental diffusion coefficients (minerals and silicate melts)

**Pre-release / not published.** Schema v1.0.0. This folder is a GitHub-ready living table: canonical data is CSV, new rows arrive by pull request, and a static page searches the file in the browser. Nothing here is a citable compilation of record.

This is a QA build of 4630 experimental rows (minerals and silicate melts). Most numbers are staged from the 2010 RiMG 72 tables. Do not treat the repo as published, complete, or peer-reviewed.

File: site/data/diffusion_coefficients.csv (part 109 of 136)
DDB003893,1.0.0,arrhenius_fit,,CO2,,,,tracer,none,unspecified,melt,All Melts,,,,other,,,false,false,All melts,wt_pct_oxide,,,,,,,,,,,,,,,,,,,true,,0,5,,,,673,1773,673-1773,K,,,1500000000,0 to 1.5,GPa,,,,,,,,,,,,,,,,,,,,,,other,,,,,,,,,,,,,,,,,false,use_with_caution,,,"provenance=compilation_2010; v0_source=zhang_table2; Type_of_dif_as_printed=Tracer; P=0 in source (0 to 1.5 GPa) ambiguous (may be 1 atm); not written as 0 Pa; lnD0_as_printed=lnD=-13.99-(17367+1945P)/T+(855.2+271.2)w/T  where w is H2Ot in wt%, T is in K and P is in GPa; formula-text lnD row: d0_*/ea_* left empty (not parsed into a single D0/Ea)",supplement,"Holycross, M.",2026-08-31,draft,Zhang2007RG 45; RG4004,Zhang,2007,,Reviews of Geophysics,45,RG4004,10.1029/2006RG000216,"Zhang 2010 Table 2 xls, Entry# 173; primary Eq. unknown"
DDB003894,1.0.0,arrhenius_fit,,Si,,,,chemical,effective_binary,unspecified,melt,Basalt to Rhyolite,,,,other,,,false,false,basalt to rhyolite,wt_pct_oxide,,,,,,,,,,,,,,,,,,,,,,,,,,1748,1748,1748,K,1000000000,1000000000,1000000000,1,GPa,,,,,,,,,,,,,,,,,,,,,,other,,,,,,,,,,,,,,,,,false,use_with_caution,,,provenance=compilation_2010; v0_source=zhang_table2; Type_of_dif_as_printed=SEBD(Soret); lnD0_as_printed=lnD = -18.58-0.111w where w is wt% of SiO2; formula-text lnD row: d0_*/ea_* left empty (not parsed into a single D0/Ea),supplement,"Holycross, M.",2026-08-31,draft,Lesher1986GCA 50; 1391,Lesher,1986,,Geochimica et Cosmochimica Acta,50,1391,,"Zhang 2010 Table 2 xls, Entry# 175; primary Eq. unknown"
DDB003895,1.0.0,arrhenius_fit,,Si,,,,chemical,effective_binary,unspecified,melt,Basalt to Rhyolite,,,,other,,,false,false,basalt to rhyolite,wt_pct_oxide,,,,,,,,,,,,,,,,,,,true,0.8,,,,,,1573,1773,1573-1773,K,1000000000,1000000000,1000000000,1,GPa,,,,,,,,,,,,,,,,,,,,,,other,,,,,,,,,,,,,,,,,false,use_with_caution,,,provenance=compilation_2010; v0_source=zhang_table2; Type_of_dif_as_printed=SEBD; lnD0_as_printed=lnD = -35.37+0.43w -(1016.76w-32282)/T where T is in K and w is wt% of SiO2; formula-text lnD row: d0_*/ea_* left empty (not parsed into a single D0/Ea),supplement,"Holycross, M.",2026-08-31,draft,Koyaguchi1989CMP 103; 143,Koyaguchi,1989,,Contributions to Mineralogy and Petrology,103,143,10.1007/bf00378500,"Zhang 2010 Table 2 xls, Entry# 176; primary Eq. unknown"
DDB003896,1.0.0,arrhenius_fit,,Si,,,,chemical,effective_binary,unspecified,melt,Basalt to Rhyolite,,,,other,,,false,false,basalt to rhyolite,wt_pct_oxide,,,,,,,,,,,,,,,,,,,true,,0.8,14,,,,1473,1773,1473-1773,K,1000000000,1000000000,1000000000,1,GPa,,,,,,,,,,,,,,,,,,,,,,other,,,,,,,,,,,,,,,,true,false,use_with_caution,,,provenance=compilation_2010; v0_source=zhang_table2; Type_of_dif_as_printed=SEBD; lnD0_as_printed=lnD = -3.50+1.298*w1-0.1462*w2-(24673+1352*w1)/T where T is in K; w1 is wt% of H2O and w2 is wt% of SiO2; formula-text lnD row: d0_*/ea_* left empty (not parsed into a single D0/Ea); C_range_as_printed=50-75,supplement,"Holycross, M.",2026-08-31,draft,Koyaguchi1989CMP 103; 143,Koyaguchi,1989,,Contributions to Mineralogy and Petrology,103,143,10.1007/bf00378500,"Zhang 2010 Table 2 xls, Entry# 177; primary Eq. unknown"
DDB003897,1.0.0,arrhenius_fit,,Si,,,,self,none,unspecified,melt,Basalt6,,,,melt_basalt,,,false,false,basalt6; SiO2=48.5;TiO2=2.7;Al2O3=13.8;FeOt=12.65;MgO=7.55;CaO=10.9;Na2O=2.5;K2O=0.41,wt_pct_oxide,48.5,2.7,13.8,,12.65,,,,7.55,10.9,2.5,0.41,,,,,,anhydrous_total=99.01,,,,,,,,1593,1873,1593-1873,K,1000000000,1000000000,1000000000,1,GPa,,,,,,,2.78851879767e-06,-5.55462664788,0.119170410647,2sigma,-12.79,ln_m2/s,167269.366,3922.04636,2sigma,20119,K,,,,,lnD=lnD0-Ea/RT,8.314,,,,,,,,,,,,,,,,false,use_with_caution,,,provenance=compilation_2010; v0_source=zhang_table2; Type_of_dif_as_printed=Self; R unstated in spreadsheet; compiler gas_constant_used_j_mol_k=8.314,supplement,"Holycross, M.",2026-08-31,draft,Lesher1996GCA 60; 405,Lesher,1996,,Geochimica et Cosmochimica Acta,60,405,10.1016/0016-7037(95)00400-9,"Zhang 2010 Table 2 xls, Entry# 178; primary Eq. unknown"
DDB003898,1.0.0,arrhenius_fit,,Si,,,,chemical,effective_binary,unspecified,melt,Basalt11(oliv Disso),,,,melt_basalt,,,false,false,basalt11(oliv disso); SiO2=48.9815;TiO2=1.798;Al2O3=13.0325;FeOt=12.4;MnO=0.2;MgO=8.818;CaO=10.8975;Na2O=2.45;K2O=0.15;P2O5=0.1,wt_pct_oxide,48.9815,1.798,13.0325,,12.4,,,0.2,8.818,10.8975,2.45,0.15,0.1,,,,,anhydrous_total=98.8275,,,,,,,,1543,1753,1543-1753,K,,500000000,1400000000,0.5-1.4,GPa,,,,,,,0.00400584794209,-2.39730563693,1.51134485806,2sigma,-5.52,ln_m2/s,262606.004,48304.34,2sigma,31586,K,,,,,lnD=lnD0-Ea/RT,8.314,,,,,,,,,,,,,,,,false,use_with_caution,,,provenance=compilation_2010; v0_source=zhang_table2; Type_of_dif_as_printed=SEBD; R unstated in spreadsheet; compiler gas_constant_used_j_mol_k=8.314,supplement,"Holycross, M.",2026-08-31,draft,Chen2008GCA 72; 4756,Chen,2008,,Geochimica et Cosmochimica Acta,72,4756,10.1016/j.gca.2008.07.014,"Zhang 2010 Table 2 xls, Entry# 179; primary Eq. unknown"
DDB003899,1.0.0,arrhenius_fit,,Si,,,,,,unspecified,melt,All Dry Basalt,,,,melt_basalt,,,false,false,all dry basalt,wt_pct_oxide,,,,,,,,,,,,,,,,,,,false,,,,,,,1543,1873,1543-1873,K,,500000000,2000000000,0.5-2,GPa,,,,,,,8.87222370961e-05,-4.0519676798,1.3226873275,2sigma,-9.33,ln_m2/s,210809.784,42617.564,2sigma,25356,K,,,,,lnD=lnD0-Ea/RT,8.314,,,,,,,,,,,,,,,,false,use_with_caution,,,provenance=compilation_2010; v0_source=zhang_table2; Type_of_dif_as_printed=SD&SEBD (mixed; not recoded to one token); Type_of_dif_as_printed=SD&SEBD; R unstated in spreadsheet; compiler gas_constant_used_j_mol_k=8.314,supplement,"Holycross, M.",2026-08-31,draft,This work,,,,,,,,"Zhang 2010 Table 2 xls, Entry# 180; primary Eq. unknown"
DDB003900,1.0.0,arrhenius_fit,,Si,,,,self,none,unspecified,melt,Di52An48,,,,melt_simple,,,false,false,Di52An48; SiO2=49.84;Al2O3=17.74;MgO=9.745;CaO=23.67,wt_pct_oxide,49.84,,17.74,,,,,,9.745,23.67,,,,,,,,anhydrous_total=100.995,,,,,,,,1783,2037,1783-2037,K,,1000000000,4000000000,1 to 4,GPa,,,,,,,,,,,,,,,,,,,,,,other,,,,,,,,,,,,,,,,,false,use_with_caution,,,provenance=compilation_2010; v0_source=zhang_table2; Type_of_dif_as_printed=Self; lnD0_as_printed=lnD = -10.51-(26878-283.7P)/T where T is in K and P is in GPa; formula-text lnD row: d0_*/ea_* left empty (not parsed into a single D0/Ea),supplement,"Holycross, M.",2026-08-31,draft,Tinker2003GCA 67; 133,Tinker,2003,,Geochimica et Cosmochimica Acta,67,133,10.1016/s0016-7037(02)01039-6,"Zhang 2010 Table 2 xls, Entry# 181; primary Eq. unknown"
DDB003901,1.0.0,arrhenius_fit,,Si,,,,chemical,effective_binary,unspecified,melt,Dry Andesite(oliv Diss),,,,melt_andesite,,,false,false,dry andesite(oliv diss),wt_pct_oxide,,,,,,,,,,,,,,,,,,,false,,,,,,,1488,1673,1488-1673,K,,500000000,1300000000,0.5-1.3,GPa,,,,,,,,,,,,,,,,,,,,,,other,,,,,,,,,,,,,,,,,false,use_with_caution,,,provenance=compilation_2010; v0_source=zhang_table2; Type_of_dif_as_printed=SEBD; lnD0_as_printed=lnD=-3.05-(37621-308.6P)/T where T is in K and P is in GPa; formula-text lnD row: d0_*/ea_* left empty (not parsed into a single D0/Ea),supplement,"Holycross, M.",2026-08-31,draft,Zhang1989CMP 102; 492,Zhang,1989,,Contributions to Mineralogy and Petrology,102,492,10.1007/bf00371090,"Zhang 2010 Table 2 xls, Entry# 182; primary Eq. unknown"
DDB003902,1.0.0,arrhenius_fit,,Si,,,,chemical,effective_binary,unspecified,melt,Dacite1,,,,melt_dacite,,,false,false,dacite1; SiO2=63.51;TiO2=0.56;Al2O3=17.61;FeOt=4.91;MgO=1.68;CaO=5.24;Na2O=4.67;K2O=1.77,wt_pct_oxide,63.51,0.56,17.61,,4.91,,,,1.68,5.24,4.67,1.77,,,,,,anhydrous_total=99.95,,,,,,,,1573,1773,1573-1773,K,1000000000,1000000000,1000000000,1,GPa,,,,,,,0.0555762126115,-1.25511110339,5.70749831168,2sigma,-2.89,ln_m2/s,383125.748,186549.532,2sigma,46082,K,,,,,lnD=lnD0-Ea/RT,8.314,,,,,,,,,,,,,,,,false,use_with_caution,,,provenance=compilation_2010; v0_source=zhang_table2; Type_of_dif_as_printed=IEBD; R unstated in spreadsheet; compiler gas_constant_used_j_mol_k=8.314,supplement,"Holycross, M.",2026-08-31,draft,Baker1992GCA 56; 617,Baker,1992,,Geochimica et Cosmochimica Acta,56,617,10.1016/0016-7037(92)90086-x,"Zhang 2010 Table 2 xls, Entry# 183; primary Eq. unknown"
DDB003903,1.0.0,arrhenius_fit,,Si,,,,self,none,unspecified,melt,HD2,,,,melt_simple,,,false,false,HD2; SiO2=68.885;TiO2=0.53;Al2O3=17.165;MgO=3.445;CaO=3.08;Na2O=4.01;K2O=3.745,wt_pct_oxide,68.885,0.53,17.165,,,,,,3.445,3.08,4.01,3.745,,,,,,anhydrous_total=100.86,,,,,,,,1628,1935,1628-1935,K,1000000000,1000000000,1000000000,1,GPa,,,,,,,0.0259911287788,-1.58517492297,2.84897191635,2sigma,-3.65,ln_m2/s,382601.966,95574.4184,2sigma,46019,K,,,,,lnD=lnD0-Ea/RT,8.314,,,,,,,,,,,,,,,,false,use_with_caution,,,provenance=compilation_2010; v0_source=zhang_table2; Type_of_dif_as_printed=Self; R unstated in spreadsheet; compiler gas_constant_used_j_mol_k=8.314,supplement,"Holycross, M.",2026-08-31,draft,Tinker2001AM 86; 1,Tinker,2001,,American Mineralogist,86,1,10.2138/am-2001-0101,"Zhang 2010 Table 2 xls, Entry# 184; primary Eq. unknown"
DDB003904,1.0.0,arrhenius_fit,,Si,,,,self,none,unspecified,melt,HD2,,,,melt_simple,,,false,false,HD2; SiO2=68.885;TiO2=0.53;Al2O3=17.165;MgO=3.445;CaO=3.08;Na2O=4.01;K2O=3.745,wt_pct_oxide,68.885,0.53,17.165,,,,,,3.445,3.08,4.01,3.745,,,,,,anhydrous_total=100.86,,,,,,,,1683,1935,1683-1935,K,2000000000,2000000000,2000000000,2,GPa,,,,,,,0.000246044043362,-3.60898729037,2.32781851701,2sigma,-8.31,ln_m2/s,304541.82,79670.73408,2sigma,36630,K,,,,,lnD=lnD0-Ea/RT,8.314,,,,,,,,,,,,,,,,false,use_with_caution,,,provenance=compilation_2010; v0_source=zhang_table2; Type_of_dif_as_printed=Self; R unstated in spreadsheet; compiler gas_constant_used_j_mol_k=8.314,supplement,"Holycross, M.",2026-08-31,draft,Tinker2001AM 86; 1,Tinker,2001,,American Mineralogist,86,1,10.2138/am-2001-0101,"Zhang 2010 Table 2 xls, Entry# 185; primary Eq. unknown"
DDB003905,1.0.0,arrhenius_fit,,Si,,,,self,none,unspecified,melt,HD2,,,,melt_simple,,,false,false,HD2; SiO2=68.885;TiO2=0.53;Al2O3=17.165;MgO=3.445;CaO=3.08;Na2O=4.01;K2O=3.745,wt_pct_oxide,68.885,0.53,17.165,,,,,,3.445,3.08,4.01,3.745,,,,,,anhydrous_total=100.86,,,,,,,,1733,1935,1733-1935,K,4000000000,4000000000,4000000000,4,GPa,,,,,,,1.307472195e-07,-6.88356781617,0.22583313971,2sigma,-15.85,ln_m2/s,163320.216,7919.9164,2sigma,19644,K,,,,,lnD=lnD0-Ea/RT,8.314,,,,,,,,,,,,,,,,false,use_with_caution,,,provenance=compilation_2010; v0_source=zhang_table2; Type_of_dif_as_printed=Self; R unstated in spreadsheet; compiler gas_constant_used_j_mol_k=8.314,supplement,"Holycross, M.",2026-08-31,draft,Tinker2001AM 86; 1,Tinker,2001,,American Mineralogist,86,1,10.2138/am-2001-0101,"Zhang 2010 Table 2 xls, Entry# 186; primary Eq. unknown"
DDB003906,1.0.0,arrhenius_fit,,Si,,,,self,none,unspecified,melt,HD2,,,,melt_simple,,,false,false,HD2; SiO2=68.885;TiO2=0.53;Al2O3=17.165;MgO=3.445;CaO=3.08;Na2O=4.01;K2O=3.745,wt_pct_oxide,68.885,0.53,17.165,,,,,,3.445,3.08,4.01,3.745,,,,,,anhydrous_total=100.86,,,,,,,,1628,1935,1628-1935,K,,1000000000,4000000000,1 to 4,GPa,,,,,,,,,,,,,,,,,,,,,,other,,,,,,,,,,,,,,,,,false,use_with_caution,,,provenance=compilation_2010; v0_source=zhang_table2; Type_of_dif_as_printed=Self; lnD0_as_printed=lnD = -3.913P-(54245-8523P)/T where T is in K and P is in GPa; formula-text lnD row: d0_*/ea_* left empty (not parsed into a single D0/Ea),supplement,"Holycross, M.",2026-08-31,draft,Tinker2001AM 86; 1,Tinker,2001,,American Mineralogist,86,1,10.2138/am-2001-0101,"Zhang 2010 Table 2 xls, Entry# 187; primary Eq. unknown"
DDB003907,1.0.0,arrhenius_fit,,Si,,,,chemical,effective_binary,unspecified,melt,Rhyolite1-rhyolite8,,,,other,,,false,false,rhyolite1-rhyolite8; SiO2=72.585;TiO2=0.185;Al2O3=10.17;FeOt=4.365;MnO=0.2;MgO=0.035;CaO=0.395;Na2O=6.99;K2O=4.395;P2O5=0,wt_pct_oxide,72.585,0.185,10.17,,4.365,,,0.2,0.035,0.395,6.99,4.395,0,,,,,anhydrous_total=99.32,,,,,,,,1171,1473,1171-1473,K,,10000000,1000000000,0.01-1,GPa,,,,,,,6.41151537506e-07,-6.19303956206,4.4445699073,2sigma,-14.26,ln_m2/s,192967.94,110488.0716,2sigma,23210,K,,,,,lnD=lnD0-Ea/RT,8.314,,,,,,,,,,,,,,,,false,use_with_caution,,,provenance=compilation_2010; v0_source=zhang_table2; Type_of_dif_as_printed=SEBD; R unstated in spreadsheet; compiler gas_constant_used_j_mol_k=8.314,supplement,"Holycross, M.",2026-08-31,draft,Baker1988JNCS 102; 62,Baker,1988,,Journal of Non-Crystalline Solids,102,62,10.1016/0022-3093(88)90113-5,"Zhang 2010 Table 2 xls, Entry# 188; primary Eq. unknown"
DDB003908,1.0.0,arrhenius_fit,,Si,,,,chemical,effective_binary,unspecified,melt,Rhyolite14,,,,melt_rhyolite,,,false,false,rhyolite14; SiO2=76.37;TiO2=0.11;Al2O3=13.35;FeOt=0.79;MnO=0.06;MgO=0.07;CaO=0.51;Na2O=4.31;K2O=4.67,wt_pct_oxide,76.37,0.11,13.35,,0.79,,,0.06,0.07,0.51,4.31,4.67,,,,,,anhydrous_total=100.24,,,,,,,,1573,1773,1573-1773,K,1000000000,1000000000,1000000000,1,GPa,,,,,,,1.04151954105e-08,-7.98233289976,2.47895300282,2sigma,-18.38,ln_m2/s,138768.974,80286.6352,2sigma,16691,K,,,,,lnD=lnD0-Ea/RT,8.314,,,,,,,,,,,,,,,,false,use_with_caution,,,provenance=compilation_2010; v0_source=zhang_table2; Type_of_dif_as_printed=IEBD; R unstated in spreadsheet; compiler gas_constant_used_j_mol_k=8.314,supplement,"Holycross, M.",2026-08-31,draft,Baker1992GCA 56; 617,Baker,1992,,Geochimica et Cosmochimica Acta,56,617,10.1016/0016-7037(92)90086-x,"Zhang 2010 Table 2 xls, Entry# 189; primary Eq. unknown"
DDB003909,1.0.0,arrhenius_fit,,Ge,,,,tracer,none,unspecified,melt,HR7+Na,,,,melt_rhyolite,,,false,false,HR7+Na; SiO2=66.15;Al2O3=9.62;Na2O=20.59;K2O=3.64,wt_pct_oxide,66.15,,9.62,,,,,,,,20.59,3.64,,,,,,anhydrous_total=100,,,,,,,,1083,1473,1083-1473,K,100000,100000,100000,0.0001,GPa,,,,,,,2.15009184098e-06,-5.66754321773,2.27162080879,2sigma,-13.05,ln_m2/s,186724.126,53653.5676,2sigma,22459,K,,,,,lnD=lnD0-Ea/RT,8.314,,,,,,,,,,,,,,,,false,use_with_caution,,,provenance=compilation_2010; v0_source=zhang_table2; Type_of_dif_as_printed=Tracer; R unstated in spreadsheet; compiler gas_constant_used_j_mol_k=8.314,supplement,"Holycross, M.",2026-08-31,draft,Mungall1999GCA 63; 2599,Mungall,1999,,Geochimica et Cosmochimica Acta,63,2599,10.1016/s0016-7037(99)00209-4,"Zhang 2010 Table 2 xls, Entry# 191; primary Eq. unknown"
DDB003910,1.0.0,arrhenius_fit,,Ge,,,,tracer,none,unspecified,melt,HR7 (HPG8),,,,melt_rhyolite,,,false,false,HR7 (HPG8); SiO2=79.425;Al2O3=11.64;Na2O=4.77;K2O=4.165,wt_pct_oxide,79.425,,11.64,,,,,,,,4.77,4.165,,,,,,anhydrous_total=100,,,,,,,,1410,1873,1410-1873,K,100000,100000,100000,0.0001,GPa,,,,,,,1.27497359038e-05,-4.89449900872,2.24252307732,2sigma,-11.27,ln_m2/s,311059.996,71147.8864,2sigma,37414,K,,,,,lnD=lnD0-Ea/RT,8.314,,,,,,,,,,,,,,,,false,use_with_caution,,,provenance=compilation_2010; v0_source=zhang_table2; Type_of_dif_as_printed=Tracer; R unstated in spreadsheet; compiler gas_constant_used_j_mol_k=8.314,supplement,"Holycross, M.",2026-08-31,draft,Mungall1999GCA 63; 2599,Mungall,1999,,Geochimica et Cosmochimica Acta,63,2599,10.1016/s0016-7037(99)00209-4,"Zhang 2010 Table 2 xls, Entry# 192; primary Eq. unknown"
DDB003911,1.0.0,arrhenius_fit,,Sn,,,,tracer,none,unspecified,melt,Phonolite1,,,,melt_alkaline,,,false,false,phonolite1; SiO2=59.8;TiO2=0.78;Al2O3=19.52;FeOt=2.95;MgO=0.66;CaO=3.86;Na2O=5.5;K2O=7.31,wt_pct_oxide,59.8,0.78,19.52,,2.95,,,,0.66,3.86,5.5,7.31,,,,,,anhydrous_total=100.38,true,,0.03,0.07,,,,1373,1523,1373-1523,K,500000000,500000000,500000000,0.5,GPa,,,,,,,1.56831218549,0.195432524749,4.5244800952,2sigma,0.45,ln_m2/s,336259.73,124140.32472,2sigma,40445,K,,,,,lnD=lnD0-Ea/RT,8.314,,,,,,,,,,,,,,,,false,use_with_caution,,,provenance=compilation_2010; v0_source=zhang_table2; Type_of_dif_as_printed=Tracer; R unstated in spreadsheet; compiler gas_constant_used_j_mol_k=8.314,supplement,"Holycross, M.",2026-08-31,draft,Behrens2009CG 259; 63,Behrens,2009,,Chemical Geology,259,63,10.1016/j.chemgeo.2008.10.014,"Zhang 2010 Table 2 xls, Entry# 194; primary Eq. unknown"
DDB003912,1.0.0,arrhenius_fit,,Sn,,,,tracer,none,unspecified,melt,Wet Phonolite1,,,,melt_alkaline,,,false,false,wet phonolite1; SiO2=59.8;TiO2=0.78;Al2O3=19.52;FeOt=2.95;MgO=0.66;CaO=3.86;Na2O=5.5;K2O=7.31,wt_pct_oxide,59.8,0.78,19.52,,2.95,,,,0.66,3.86,5.5,7.31,,,,,,anhydrous_total=100.38,true,,1.6,1.9,,,,1323,1528,1323-1528,K,500000000,500000000,500000000,0.5,GPa,,,,,,,0.00040565804782,-3.39184004065,1.34631294827,2sigma,-7.81,ln_m2/s,217219.878,36930.788,2sigma,26127,K,,,,,lnD=lnD0-Ea/RT,8.314,,,,,,,,,,,,,,,,false,use_with_caution,,,provenance=compilation_2010; v0_source=zhang_table2; Type_of_dif_as_printed=Tracer; R unstated in spreadsheet; compiler gas_constant_used_j_mol_k=8.314,supplement,"Holycross, M.",2026-08-31,draft,Behrens2009CG 259; 63,Behrens,2009,,Chemical Geology,259,63,10.1016/j.chemgeo.2008.10.014,"Zhang 2010 Table 2 xls, Entry# 195; primary Eq. unknown"
DDB003913,1.0.0,arrhenius_fit,,Sn,,,,tracer,none,unspecified,melt,Dry and Wet Phonolite,,,,melt_alkaline,,,false,false,dry and wet phonolite,wt_pct_oxide,,,,,,,,,,,,,,,,,,,true,,0,1.9,,,,1323,1528,1323-1528,K,500000000,500000000,500000000,0.5,GPa,,,,,,,,,,,,,,,,,,,,,,other,,,,,,,,,,,,,,,,,false,use_with_caution,,,provenance=compilation_2010; v0_source=zhang_table2; Type_of_dif_as_printed=Tracer; lnD0_as_printed=lnD = -6.34-(30799-1492w)/T where T is in K and w is wt% of H2Ot; formula-text lnD row: d0_*/ea_* left empty (not parsed into a single D0/Ea),supplement,"Holycross, M.",2026-08-31,draft,This work,,,,,,,,"Zhang 2010 Table 2 xls, Entry# 196; primary Eq. unknown"
DDB003914,1.0.0,arrhenius_fit,,Sn,,,,tracer,none,unspecified,melt,Trachyte1,,,,melt_alkaline,,,false,false,trachyte1; SiO2=62.37;TiO2=0.48;Al2O3=18.61;FeOt=3.68;MgO=0.24;CaO=1.73;Na2O=5.43;K2O=7.25,wt_pct_oxide,62.37,0.48,18.61,,3.68,,,,0.24,1.73,5.43,7.25,,,,,,anhydrous_total=99.79,true,,0.04,0.1,,,,1323,1527,1323-1527,K,500000000,500000000,500000000,0.5,GPa,,,,,,,0.00235786200649,-2.62748172163,2.59968687367,2sigma,-6.05,ln_m2/s,286267.648,71803.0296,2sigma,34432,K,,,,,lnD=lnD0-Ea/RT,8.314,,,,,,,,,,,,,,,,false,use_with_caution,,,provenance=compilation_2010; v0_source=zhang_table2; Type_of_dif_as_printed=Tracer; R unstated in spreadsheet; compiler gas_constant_used_j_mol_k=8.314,supplement,"Holycross, M.",2026-08-31,draft,Behrens2009CG 259; 63,Behrens,2009,,Chemical Geology,259,63,10.1016/j.chemgeo.2008.10.014,"Zhang 2010 Table 2 xls, Entry# 197; primary Eq. unknown"
DDB003915,1.0.0,arrhenius_fit,,Sn,,,,tracer,none,unspecified,melt,Wet Trachyte1,,,,melt_alkaline,,,false,false,wet trachyte1; SiO2=62.37;TiO2=0.48;Al2O3=18.61;FeOt=3.68;MgO=0.24;CaO=1.73;Na2O=5.43;K2O=7.25,wt_pct_oxide,62.37,0.48,18.61,,3.68,,,,0.24,1.73,5.43,7.25,,,,,,anhydrous_total=99.79,true,,1.1,1.7,,,,1323,1527,1323-1527,K,500000000,500000000,500000000,0.5,GPa,,,,,,,9.33028757451e-09,-8.0301052947,0.601324163929,2sigma,-18.49,ln_m2/s,103492.672,16312.068,2sigma,12448,K,,,,,lnD=lnD0-Ea/RT,8.314,,,,,,,,,,,,,,,,false,use_with_caution,,,provenance=compilation_2010; v0_source=zhang_table2; Type_of_dif_as_printed=Tracer; R unstated in spreadsheet; compiler gas_constant_used_j_mol_k=8.314,supplement,"Holycross, M.",2026-08-31,draft,Behrens2009CG 259; 63,Behrens,2009,,Chemical Geology,259,63,10.1016/j.chemgeo.2008.10.014,"Zhang 2010 Table 2 xls, Entry# 198; primary Eq. unknown"
DDB003916,1.0.0,arrhenius_fit,,Sn,,,,tracer,none,unspecified,melt,Dry and Wet Trachyte,,,,melt_alkaline,,,false,false,dry and wet trachyte,wt_pct_oxide,,,,,,,,,,,,,,,,,,,true,,0,1.7,,,,1323,1527,1323-1527,K,500000000,500000000,500000000,0.5,GPa,,,,,,,,,,,,,,,,,,,,,,other,,,,,,,,,,,,,,,,,false,use_with_caution,,,provenance=compilation_2010; v0_source=zhang_table2; Type_of_dif_as_printed=Tracer; lnD0_as_printed=lnD = -11.08-(27290-2994w)/T where T is in K and w is wt% of H2Ot; formula-text lnD row: d0_*/ea_* left empty (not parsed into a single D0/Ea),supplement,"Holycross, M.",2026-08-31,draft,This work,,,,,,,,"Zhang 2010 Table 2 xls, Entry# 199; primary Eq. unknown"
DDB003917,1.0.0,arrhenius_fit,,Pb,,,,tracer,none,unspecified,melt,Rhyolite8,,,,melt_rhyolite,,,false,false,rhyolite8; SiO2=73.68;TiO2=0.28;Al2O3=13.64;FeOt=1.815;MnO=0.1;MgO=0.22;CaO=0.99;Na2O=4.57;K2O=4.09,wt_pct_oxide,73.68,0.28,13.64,,1.815,,,0.1,0.22,0.99,4.57,4.09,,,,,,anhydrous_total=99.28,,,,,,,,1448,1723,1448-1723,K,1000000000,1000000000,1000000000,1,GPa,,,,,,,1.91189644187e-07,-6.71853590638,,,-15.47,ln_m2/s,148396.586,,,17849,K,,,,,lnD=lnD0-Ea/RT,8.314,,,,,,,,,,,,,,,,false,use_with_caution,,,provenance=compilation_2010; v0_source=zhang_table2; Type_of_dif_as_printed=Tracer; R unstated in spreadsheet; compiler gas_constant_used_j_mol_k=8.314,supplement,"Holycross, M.",2026-08-31,draft,Perez1996GCA 60; 1387,Perez,1996,,Geochimica et Cosmochimica Acta,60,1387,10.1016/0016-7037(96)00016-6,"Zhang 2010 Table 2 xls, Entry# 201; primary Eq. unknown"
DDB003918,1.0.0,arrhenius_fit,,Pb,,,,tracer,none,unspecified,melt,Wet Rhyolite8,,,,melt_rhyolite,,,false,false,wet rhyolite8; SiO2=73.68;TiO2=0.28;Al2O3=13.64;FeOt=1.815;MnO=0.1;MgO=0.22;CaO=0.99;Na2O=4.57;K2O=4.09,wt_pct_oxide,73.68,0.28,13.64,,1.815,,,0.1,0.22,0.99,4.57,4.09,,,,,,anhydrous_total=99.28,true,1,,,,,,1348,1548,1348-1548,K,1000000000,1000000000,1000000000,1,GPa,,,,,,,1.18304976508e-07,-6.92699726612,,,-15.95,ln_m2/s,131693.76,,,15840,K,,,,,lnD=lnD0-Ea/RT,8.314,,,,,,,,,,,,,,,,false,use_with_caution,,,provenance=compilation_2010; v0_source=zhang_table2; Type_of_dif_as_printed=Tracer; R unstated in spreadsheet; compiler gas_constant_used_j_mol_k=8.314,supplement,"Holycross, M.",2026-08-31,draft,Perez1996GCA 60; 1387,Perez,1996,,Geochimica et Cosmochimica Acta,60,1387,10.1016/0016-7037(96)00016-6,"Zhang 2010 Table 2 xls, Entry# 202; primary Eq. unknown"
DDB003919,1.0.0,arrhenius_fit,,Pb,,,,tracer,none,unspecified,melt,Wet Rhyolite8,,,,melt_rhyolite,,,false,false,wet rhyolite8; SiO2=73.68;TiO2=0.28;Al2O3=13.64;FeOt=1.815;MnO=0.1;MgO=0.22;CaO=0.99;Na2O=4.57;K2O=4.09,wt_pct_oxide,73.68,0.28,13.64,,1.815,,,0.1,0.22,0.99,4.57,4.09,,,,,,anhydrous_total=99.28,true,2.5,,,,,,1273,1673,1273-1673,K,1000000000,1000000000,1000000000,1,GPa,,,,,,,2.18860824435e-09,-8.65983231889,,,-19.94,ln_m2/s,72597.848,,,8732,K,,,,,lnD=lnD0-Ea/RT,8.314,,,,,,,,,,,,,,,,false,use_with_caution,,,provenance=compilation_2010; v0_source=zhang_table2; Type_of_dif_as_printed=Tracer; R unstated in spreadsheet; compiler gas_constant_used_j_mol_k=8.314,supplement,"Holycross, M.",2026-08-31,draft,Perez1996GCA 60; 1387,Perez,1996,,Geochimica et Cosmochimica Acta,60,1387,10.1016/0016-7037(96)00016-6,"Zhang 2010 Table 2 xls, Entry# 203; primary Eq. unknown"
DDB003920,1.0.0,arrhenius_fit,,Pb,,,,tracer,none,unspecified,melt,Rhyolite8,,,,melt_rhyolite,,,false,false,rhyolite8; SiO2=73.68;TiO2=0.28;Al2O3=13.64;FeOt=1.815;MnO=0.1;MgO=0.22;CaO=0.99;Na2O=4.57;K2O=4.09,wt_pct_oxide,73.68,0.28,13.64,,1.815,,,0.1,0.22,0.99,4.57,4.09,,,,,,anhydrous_total=99.28,true,,0,2.6,,,,1273,1723,1273-1723,K,1000000000,1000000000,1000000000,1,GPa,,,,,,,,,,,,,,,,,,,,,,other,,,,,,,,,,,,,,,,,false,use_with_caution,,,provenance=compilation_2010; v0_source=zhang_table2; Type_of_dif_as_printed=Tracer; lnD0_as_printed=lnD = -9.08-4.32w-(28512-7900w)/T where T is in K and w is wt% of H2Ot; formula-text lnD row: d0_*/ea_* left empty (not parsed into a single D0/Ea),supplement,"Holycross, M.",2026-08-31,draft,This work,,,,,,,,"Zhang 2010 Table 2 xls, Entry# 204; primary Eq. unknown"
DDB003921,1.0.0,arrhenius_fit,,P,,,,chemical,effective_binary,unspecified,melt,Rhyolite12(ap Diss),,,,melt_rhyolite,,,false,false,rhyolite12(ap diss); SiO2=76.01;TiO2=0.11;Al2O3=13;FeOt=0.7;MgO=0.09;CaO=0.52;Na2O=3.65;K2O=4.81,wt_pct_oxide,76.01,0.11,13,,0.7,,,,0.09,0.52,3.65,4.81,,,,,,anhydrous_total=98.89,true,0.1,,,,,,1473,1773,1473-1773,K,800000000,800000000,800000000,0.8,GPa,,,,,,,302549.445714,5.48079658297,1.02232925169,2sigma,12.62,ln_m2/s,605874.436,31543.316,2sigma,72874,K,,,,,lnD=lnD0-Ea/RT,8.314,,,,,,,,,,,,,,,,false,use_with_caution,,,provenance=compilation_2010; v0_source=zhang_table2; Type_of_dif_as_printed=SEBD; R unstated in spreadsheet; compiler gas_constant_used_j_mol_k=8.314,supplement,"Holycross, M.",2026-08-31,draft,Harrison1984GCA 48; 1467,Harrison,1984,,Geochimica et Cosmochimica Acta,48,1467,10.1016/0016-7037(84)90403-4,"Zhang 2010 Table 2 xls, Entry# 206; primary Eq. unknown"
DDB003922,1.0.0,arrhenius_fit,,P,,,,chemical,effective_binary,unspecified,melt,Wet Rhyolite12(ap Diss),,,,melt_rhyolite,,,false,false,wet rhyolite12(ap diss); SiO2=76.01;TiO2=0.11;Al2O3=13;FeOt=0.7;MgO=0.09;CaO=0.52;Na2O=3.65;K2O=4.81,wt_pct_oxide,76.01,0.11,13,,0.7,,,,0.09,0.52,3.65,4.81,,,,,,anhydrous_total=98.89,true,,1.9,2,,,,1373,1573,1373-1573,K,800000000,800000000,800000000,0.8,GPa,,,,,,,6.28455886452e-07,-6.20172545205,4.66432292402,2sigma,-14.28,ln_m2/s,208340.526,130928.872,2sigma,25059,K,,,,,lnD=lnD0-Ea/RT,8.314,,,,,,,,,,,,,,,,false,use_with_caution,,,provenance=compilation_2010; v0_source=zhang_table2; Type_of_dif_as_printed=SEBD; R unstated in spreadsheet; compiler gas_constant_used_j_mol_k=8.314,supplement,"Holycross, M.",2026-08-31,draft,Harrison1984GCA 48; 1467,Harrison,1984,,Geochimica et Cosmochimica Acta,48,1467,10.1016/0016-7037(84)90403-4,"Zhang 2010 Table 2 xls, Entry# 207; primary Eq. unknown"
DDB003923,1.0.0,arrhenius_fit,,P,,,,chemical,effective_binary,unspecified,melt,Wet Rhyolite12(ap Diss),,,,melt_rhyolite,,,false,false,wet rhyolite12(ap diss); SiO2=76.01;TiO2=0.11;Al2O3=13;FeOt=0.7;MgO=0.09;CaO=0.52;Na2O=3.65;K2O=4.81,wt_pct_oxide,76.01,0.11,13,,0.7,,,,0.09,0.52,3.65,4.81,,,,,,anhydrous_total=98.89,true,,6,6.2,,,,1023,1573,1023-1573,K,800000000,800000000,800000000,0.8,GPa,,,,,,,1.53433283435e-07,-6.81408069626,1.21194223015,2sigma,-15.69,ln_m2/s,159578.916,24336.7408,2sigma,19194,K,,,,,lnD=lnD0-Ea/RT,8.314,,,,,,,,,,,,,,,,false,use_with_caution,,,provenance=compilation_2010; v0_source=zhang_table2; Type_of_dif_as_printed=SEBD; R unstated in spreadsheet; compiler gas_constant_used_j_mol_k=8.314,supplement,"Holycross, M.",2026-08-31,draft,Harrison1984GCA 48; 1467,Harrison,1984,,Geochimica et Cosmochimica Acta,48,1467,10.1016/0016-7037(84)90403-4,"Zhang 2010 Table 2 xls, Entry# 208; primary Eq. unknown"
DDB003924,1.0.0,arrhenius_fit,,P,,,,chemical,effective_binary,unspecified,melt,Wet Rhyolite12(Mon Diss),,,,melt_rhyolite,,,false,false,wet rhyolite12(Mon diss); SiO2=76.01;TiO2=0.11;Al2O3=13;FeOt=0.7;MgO=0.09;CaO=0.52;Na2O=3.65;K2O=4.81,wt_pct_oxide,76.01,0.11,13,,0.7,,,,0.09,0.52,3.65,4.81,,,,,,anhydrous_total=98.89,true,1,,,,,,1373,1673,1373-1673,K,800000000,800000000,800000000,0.8,GPa,,,,,,,8.08491516431,0.907675503836,1.22974830462,2sigma,2.09,ln_m2/s,443418.876,35567.292,2sigma,53334,K,,,,,lnD=lnD0-Ea/RT,8.314,,,,,,,,,,,,,,,,false,use_with_caution,,,provenance=compilation_2010; v0_source=zhang_table2; Type_of_dif_as_printed=SEBD; R unstated in spreadsheet; compiler gas_constant_used_j_mol_k=8.314,supplement,"Holycross, M.",2026-08-31,draft,Rapp1986CMP 94; 304,Rapp,1986,,Contributions to Mineralogy and Petrology,94,304,10.1007/bf00371439,"Zhang 2010 Table 2 xls, Entry# 209; primary Eq. unknown"
DDB003925,1.0.0,arrhenius_fit,,P,,,,chemical,effective_binary,unspecified,melt,Wet Rhyolite12(Mon Diss),,,,melt_rhyolite,,,false,false,wet rhyolite12(Mon diss); SiO2=76.01;TiO2=0.11;Al2O3=13;FeOt=0.7;MgO=0.09;CaO=0.52;Na2O=3.65;K2O=4.81,wt_pct_oxide,76.01,0.11,13,,0.7,,,,0.09,0.52,3.65,4.81,,,,,,anhydrous_total=98.89,true,,2,2.1,,,,1373,1573,1373-1573,K,800000000,800000000,800000000,0.8,GPa,,,,,,,3.64342970606e-05,-4.43848978431,0.198733162945,2sigma,-10.22,ln_m2/s,275093.632,5579.02656,2sigma,33088,K,,,,,lnD=lnD0-Ea/RT,8.314,,,,,,,,,,,,,,,,false,use_with_caution,,,provenance=compilation_2010; v0_source=zhang_table2; Type_of_dif_as_printed=SEBD; R unstated in spreadsheet; compiler gas_constant_used_j_mol_k=8.314,supplement,"Holycross, M.",2026-08-31,draft,Rapp1986CMP 94; 304,Rapp,1986,,Contributions to Mineralogy and Petrology,94,304,10.1007/bf00371439,"Zhang 2010 Table 2 xls, Entry# 210; primary Eq. unknown"
DDB003926,1.0.0,arrhenius_fit,,P,,,,chemical,effective_binary,unspecified,melt,Wet Rhyolite12(Mon Diss),,,,melt_rhyolite,,,false,false,wet rhyolite12(Mon diss); SiO2=76.01;TiO2=0.11;Al2O3=13;FeOt=0.7;MgO=0.09;CaO=0.52;Na2O=3.65;K2O=4.81,wt_pct_oxide,76.01,0.11,13,,0.7,,,,0.09,0.52,3.65,4.81,,,,,,anhydrous_total=98.89,true,,3.9,4,,,,1273,1673,1273-1673,K,800000000,800000000,800000000,0.8,GPa,,,,,,,3.58052901112e-06,-5.44605302302,2.33172716751,2sigma,-12.54,ln_m2/s,228086.276,63183.0744,2sigma,27434,K,,,,,lnD=lnD0-Ea/RT,8.314,,,,,,,,,,,,,,,,false,use_with_caution,,,provenance=compilation_2010; v0_source=zhang_table2; Type_of_dif_as_printed=SEBD; R unstated in spreadsheet; compiler gas_constant_used_j_mol_k=8.314,supplement,"Holycross, M.",2026-08-31,draft,Rapp1986CMP 94; 304,Rapp,1986,,Contributions to Mineralogy and Petrology,94,304,10.1007/bf00371439,"Zhang 2010 Table 2 xls, Entry# 211; primary Eq. unknown"
DDB003927,1.0.0,arrhenius_fit,,P,,,,chemical,effective_binary,unspecified,melt,Wet Rhyolite12(Mon Diss),,,,melt_rhyolite,,,false,false,wet rhyolite12(Mon diss); SiO2=76.01;TiO2=0.11;Al2O3=13;FeOt=0.7;MgO=0.09;CaO=0.52;Na2O=3.65;K2O=4.81,wt_pct_oxide,76.01,0.11,13,,0.7,,,,0.09,0.52,3.65,4.81,,,,,,anhydrous_total=98.89,true,,5.8,6,,,,1273,1673,1273-1673,K,800000000,800000000,800000000,0.8,GPa,,,,,,,1.7210343304e-05,-4.76421065889,0.852606961307,2sigma,-10.97,ln_m2/s,246219.11,24070.6928,2sigma,29615,K,,,,,lnD=lnD0-Ea/RT,8.314,,,,,,,,,,,,,,,,false,use_with_caution,,,provenance=compilation_2010; v0_source=zhang_table2; Type_of_dif_as_printed=SEBD; R unstated in spreadsheet; compiler gas_constant_used_j_mol_k=8.314,supplement,"Holycross, M.",2026-08-31,draft,Rapp1986CMP 94; 304,Rapp,1986,,Contributions to Mineralogy and Petrology,94,304,10.1007/bf00371439,"Zhang 2010 Table 2 xls, Entry# 212; primary Eq. unknown"
DDB003928,1.0.0,arrhenius_fit,,Sb,,,,tracer,none,unspecified,melt,Wet HA1,,,,melt_andesite,,,false,false,wet HA1; SiO2=62.09;Al2O3=19.47;MgO=2.53;CaO=10.64;Na2O=4.25;K2O=1.02,wt_pct_oxide,62.09,,19.47,,,,,,2.53,10.64,4.25,1.02,,,,,,anhydrous_total=100,true,,4.5,5.2,,,,1373,1673,1373-1673,K,500000000,500000000,500000000,0.5,GPa,,,,,,,3.50962978643e-06,-5.454738913,0.555896959287,2sigma,-12.56,ln_m2/s,136540.822,16079.276,2sigma,16423,K,,,,,lnD=lnD0-Ea/RT,8.314,,,,,,,,,,,,,,,,false,use_with_caution,,,provenance=compilation_2010; v0_source=zhang_table2; Type_of_dif_as_printed=Tracer; R unstated in spreadsheet; compiler gas_constant_used_j_mol_k=8.314,supplement,"Holycross, M.",2026-08-31,draft,Koepke2001GCA 65; 1481,Koepke,2001,,Geochimica et Cosmochimica Acta,65,1481,10.1016/s0016-7037(01)00550-6,"Zhang 2010 Table 2 xls, Entry# 214; primary Eq. unknown"
DDB003929,1.0.0,arrhenius_fit,,O,18,,,self,none,unspecified,melt,Basalt6,,,,melt_basalt,,,false,false,basalt6; SiO2=48.5;TiO2=2.7;Al2O3=13.8;FeOt=12.65;MgO=7.55;CaO=10.9;Na2O=2.5;K2O=0.41,wt_pct_oxide,48.5,2.7,13.8,,12.65,,,,7.55,10.9,2.5,0.41,,,,,,anhydrous_total=99.01,,,,,,,,,,,,1000000000,1000000000,1000000000,1,GPa,,,,,,,3.72665317208e-06,-5.42868124304,0.181882536367,2sigma,-12.5,ln_m2/s,169996.358,5986.08,2sigma,20447,K,,,,,lnD=lnD0-Ea/RT,8.314,,,,,,,,,,,,,,,,false,use_with_caution,,,provenance=compilation_2010; v0_source=zhang_table2; Type_of_dif_as_printed=Self; R unstated in spreadsheet; compiler gas_constant_used_j_mol_k=8.314,supplement,"Holycross, M.",2026-08-31,draft,Lesher1996GCA 60; 405,Lesher,1996,,Geochimica et Cosmochimica Acta,60,405,10.1016/0016-7037(95)00400-9,"Zhang 2010 Table 2 xls, Entry# 216; primary Eq. unknown"
DDB003930,1.0.0,arrhenius_fit,,O,18,,,self,none,unspecified,melt,Di52An48,,,,melt_simple,,,false,false,Di52An48; SiO2=49.84;Al2O3=17.74;MgO=9.745;CaO=23.67,wt_pct_oxide,49.84,,17.74,,,,,,9.745,23.67,,,,,,,,anhydrous_total=100.995,,,,,,,,1738,2037,1738-2037,K,,1000000000,4000000000,1 to 4,GPa,,,,,,,,,,,,,,,,,,,,,,other,,,,,,,,,,,,,,,,,false,use_with_caution,,,provenance=compilation_2010; v0_source=zhang_table2; Type_of_dif_as_printed=Self; lnD0_as_printed=lnD=-10.52-(26331-240P)/T where T is in K and P is in GPa; formula-text lnD row: d0_*/ea_* left empty (not parsed into a single D0/Ea),supplement,"Holycross, M.",2026-08-31,draft,Tinker2003GCA 67; 133,Tinker,2003,,Geochimica et Cosmochimica Acta,67,133,10.1016/s0016-7037(02)01039-6,"Zhang 2010 Table 2 xls, Entry# 217; primary Eq. unknown"
DDB003931,1.0.0,arrhenius_fit,,O,18,,,self,none,unspecified,melt,Jadeite melt,,,,melt_simple,,,false,false,jadeite melt; SiO2=59.45;Al2O3=25.22;Na2O=15.33,wt_pct_oxide,59.45,,25.22,,,,,,,,15.33,,,,,,,anhydrous_total=100,,,,,,,,1673,1883,1673-1883,K,1500000000,1500000000,1500000000,1.5,GPa,,,,,,,1.95996274414e-05,-4.70775237396,0.528102111323,2sigma,-10.84,ln_m2/s,264509.91,17725.448,2sigma,31815,K,,,,,lnD=lnD0-Ea/RT,8.314,,,,,,,,,,,,,,,,false,use_with_caution,,,provenance=compilation_2010; v0_source=zhang_table2; Type_of_dif_as_printed=Self; R unstated in spreadsheet; compiler gas_constant_used_j_mol_k=8.314,supplement,"Holycross, M.",2026-08-31,draft,Shimizu1984GCA 48; 1295,Shimizu,1984,,Geochimica et Cosmochimica Acta,48,1295,10.1016/0016-7037(84)90063-2,"Zhang 2010 Table 2 xls, Entry# 218; primary Eq. unknown"
DDB003932,1.0.0,arrhenius_fit,,O,18,,,self,none,unspecified,melt,Jadeite melt,,,,melt_simple,,,false,false,jadeite melt; SiO2=59.45;Al2O3=25.22;Na2O=15.33,wt_pct_oxide,59.45,,25.22,,,,,,,,15.33,,,,,,,anhydrous_total=100,,,,,,,,1673,1883,1673-1883,K,,500000000,2000000000,0.5-2.0,GPa,,,,,,,,,,,,,,,,,,,,,,other,,,,,,,,,,,,,,,,,false,use_with_caution,,,provenance=compilation_2010; v0_source=zhang_table2; Type_of_dif_as_printed=Self; lnD0_as_printed=lnD = -10.84-(32970-770P)/T where T is in K and P is in GPa; formula-text lnD row: d0_*/ea_* left empty (not parsed into a single D0/Ea),supplement,"Holycross, M.",2026-08-31,draft,Shimizu1984GCA 48; 1295,Shimizu,1984,,Geochimica et Cosmochimica Acta,48,1295,10.1016/0016-7037(84)90063-2,"Zhang 2010 Table 2 xls, Entry# 219; primary Eq. unknown"
DDB003933,1.0.0,arrhenius_fit,,O,18,,,self,none,unspecified,melt,HD1,,,,melt_simple,,,false,false,HD1; SiO2=68.885;TiO2=0.53;Al2O3=17.165;MgO=3.445;CaO=3.08;Na2O=4.01;K2O=3.745,wt_pct_oxide,68.885,0.53,17.165,,,,,,3.445,3.08,4.01,3.745,,,,,,anhydrous_total=100.86,,,,,,,,1628,1935,1628-1935,K,,1000000000,4000000000,1 to 4,GPa,,,,,,,,,,,,,,,,,,,,,,other,,,,,,,,,,,,,,,,,false,use_with_caution,,,provenance=compilation_2010; v0_source=zhang_table2; Type_of_dif_as_printed=Self; lnD0_as_printed=lnD=-6.57-2.148P-(40830-5223P)/T where T is in K and P is in GPa; formula-text lnD row: d0_*/ea_* left empty (not parsed into a single D0/Ea),supplement,"Holycross, M.",2026-08-31,draft,Tinker2001AM 86; 1,Tinker,2001,,American Mineralogist,86,1,10.2138/am-2001-0101,"Zhang 2010 Table 2 xls, Entry# 220; primary Eq. unknown"
DDB003934,1.0.0,arrhenius_fit,,O,18,,,self,none,unspecified,melt,NS4,,,,melt_simple,,,false,false,NS4; SiO2=79.5;Na2O=20.5,wt_pct_oxide,79.5,,,,,,,,,,20.5,,,,,,,anhydrous_total=100,,,,,,,,1893,2800,1893-2800,K,,2500000000,15000000000,2.5-15,GPa,,,,,,,,,,,,,,,,,,,,,,other,,,,,,,,,,,,,,,,,false,use_with_caution,,,provenance=compilation_2010; v0_source=zhang_table2; Type_of_dif_as_printed=Self; lnD0_as_printed=lnD=-17.19-(12693-360P)/T where T is in K and P is in GPa; formula-text lnD row: d0_*/ea_* left empty (not parsed into a single D0/Ea),supplement,"Holycross, M.",2026-08-31,draft,Poe1997Science; 276; 1245,Poe,1997,,Science,276,1245,10.1126/science.276.5316.1245,"Zhang 2010 Table 2 xls, Entry# 221; primary Eq. unknown"
DDB003935,1.0.0,arrhenius_fit,,S,,,,tracer,none,unspecified,melt,Basalt(Etna),,,,melt_basalt,,,false,false,basalt(Etna); SiO2=47.19;TiO2=1.695;Al2O3=16.655;FeOt=10.36;MnO=0.18;MgO=6.305;CaO=10.595;Na2O=3.445;K2O=1.7;P2O5=0.535,wt_pct_oxide,47.19,1.695,16.655,,10.36,,,0.18,6.305,10.595,3.445,1.7,0.535,,,,,anhydrous_total=98.845,,,,,,,,1423,1723,1423-1723,K,,500000000,1000000000,0.5-1,GPa,,,,,,,0.000258658991222,-3.5872725654,1.95432524749,2sigma,-8.26,ln_m2/s,221318.68,60592.432,2sigma,26620,K,,,,,lnD=lnD0-Ea/RT,8.314,,,,,,,,,,,,,,,,false,use_with_caution,,,provenance=compilation_2010; v0_source=zhang_table2; Type_of_dif_as_printed=Tracer; R unstated in spreadsheet; compiler gas_constant_used_j_mol_k=8.314,supplement,"Holycross, M.",2026-08-31,draft,Freda2005GCA 69; 5061,Freda,2005,,Geochimica et Cosmochimica Acta,69,5061,10.1016/j.gca.2005.02.002,"Zhang 2010 Table 2 xls, Entry# 223; primary Eq. unknown"
DDB003936,1.0.0,arrhenius_fit,,S,,,,tracer,none,unspecified,melt,Basalt(Stromboli),,,,melt_basalt,,,false,false,basalt(Stromboli); SiO2=49.845;TiO2=0.94;Al2O3=18.13;FeOt=7.08;MnO=0.155;MgO=6.26;CaO=12.05;Na2O=2.42;K2O=1.885;P2O5=0.47,wt_pct_oxide,49.845,0.94,18.13,,7.08,,,0.155,6.26,12.05,2.42,1.885,0.47,,,,,anhydrous_total=99.54,,,,,,,,1423,1723,1423-1723,K,,500000000,1000000000,0.5-1,GPa,,,,,,,4.69036571938e-06,-5.32879350817,2.24790832912,2sigma,-12.27,ln_m2/s,182326.02,68096.6484,2sigma,21930,K,,,,,lnD=lnD0-Ea/RT,8.314,,,,,,,,,,,,,,,,false,use_with_caution,,,provenance=compilation_2010; v0_source=zhang_table2; Type_of_dif_as_printed=Tracer; R unstated in spreadsheet; compiler gas_constant_used_j_mol_k=8.314,supplement,"Holycross, M.",2026-08-31,draft,Freda2005GCA 69; 5061,Freda,2005,,Geochimica et Cosmochimica Acta,69,5061,10.1016/j.gca.2005.02.002,"Zhang 2010 Table 2 xls, Entry# 224; primary Eq. unknown"
DDB003937,1.0.0,arrhenius_fit,,S,,,,tracer,none,unspecified,melt,Low-K Andesite,,,,melt_andesite,,,false,false,Low-K andesite; SiO2=61,wt_pct_oxide,61,,,,,,,,,,,,,,,,,,,,,,,,,1573,1773,1573-1773,K,1000000000,1000000000,1000000000,1,GPa,,,,,,,9.95520620445e-07,-6.0019499823,,,-13.82,ln_m2/s,190989.208,,,22972,K,,,,,lnD=lnD0-Ea/RT,8.314,,,,,,,,,,,,,,,,false,use_with_caution,,,provenance=compilation_2010; v0_source=zhang_table2; Type_of_dif_as_printed=Tracer; R unstated in spreadsheet; compiler gas_constant_used_j_mol_k=8.314,supplement,"Holycross, M.",2026-08-31,draft,Watson1994RiMG 30; 371,Watson,1994,,Reviews in Mineralogy and Geochemistry,30,371,10.1515/9781501509674-016,"Zhang 2010 Table 2 xls, Entry# 225; primary Eq. unknown"
DDB003938,1.0.0,arrhenius_fit,,S,,,,tracer,none,unspecified,melt,Dacite,,,,melt_dacite,,,false,false,dacite; SiO2=68,wt_pct_oxide,68,,,,,,,,,,,,,,,,,,,,,,,,,1573,1773,1573-1773,K,1000000000,1000000000,1000000000,1,GPa,,,,,,,0.000140542587674,-3.85219221006,,,-8.87,ln_m2/s,262988.448,,,31632,K,,,,,lnD=lnD0-Ea/RT,8.314,,,,,,,,,,,,,,,,false,use_with_caution,,,provenance=compilation_2010; v0_source=zhang_table2; Type_of_dif_as_printed=Tracer; R unstated in spreadsheet; compiler gas_constant_used_j_mol_k=8.314,supplement,"Holycross, M.",2026-08-31,draft,Watson1994RiMG 30; 371,Watson,1994,,Reviews in Mineralogy and Geochemistry,30,371,10.1515/9781501509674-016,"Zhang 2010 Table 2 xls, Entry# 226; primary Eq. unknown"
DDB003939,1.0.0,arrhenius_fit,,S,,,,tracer,none,unspecified,melt,Albite melt,,,,melt_simple,,,false,false,albite melt; SiO2=68.3;Al2O3=19.45;FeOt=0.005;MnO=0.065;MgO=0.09;CaO=0.07;Na2O=11.2;K2O=0.055,wt_pct_oxide,68.3,,19.45,,0.005,,,0.065,0.09,0.07,11.2,0.055,,,,,,anhydrous_total=99.2,true,0.05,,,,,,1573,1773,1573-1773,K,1050000000,1050000000,1050000000,1.05,GPa,,,,,,,31.1869581683,1.49397307808,-3.50714523025,2sigma,3.44,ln_m2/s,463563.698,280037.1364,2sigma,55757,K,,,,,lnD=lnD0-Ea/RT,8.314,,,,,,,,,,,,,,,,false,use_with_caution,,,provenance=compilation_2010; v0_source=zhang_table2; Type_of_dif_as_printed=Tracer; R unstated in spreadsheet; compiler gas_constant_used_j_mol_k=8.314,supplement,"Holycross, M.",2026-08-31,draft,Winther1998AM 83; 1141,Winther,1998,,American Mineralogist,83,1141,10.2138/am-1998-11-1201,"Zhang 2010 Table 2 xls, Entry# 227; primary Eq. unknown"
