Repository: holycrossm/diffusion-coefficients

# Experimental diffusion coefficients (minerals and silicate melts)

**Pre-release / not published.** Schema v1.0.0. This folder is a GitHub-ready living table: canonical data is CSV, new rows arrive by pull request, and a static page searches the file in the browser. Nothing here is a citable compilation of record.

This is a QA build of 4630 experimental rows (minerals and silicate melts). Most numbers are staged from the 2010 RiMG 72 tables. Do not treat the repo as published, complete, or peer-reviewed.

File: site/data/diffusion_coefficients.csv (part 110 of 136)
DDB003940,1.0.0,arrhenius_fit,,Te,,,,tracer,none,unspecified,melt,CMAS1,,,,melt_simple,,,false,false,CMAS1; SiO2=48.8;Al2O3=15.6;MgO=10.7;CaO=24.6,wt_pct_oxide,48.8,,15.6,,,,,,10.7,24.6,,,,,,,,anhydrous_total=99.8,,,,,,,,1523,1623,1523-1623,K,100000000,100000000,100000000,0.1,GPa,,,,,,,23.5705959291,1.37237061824,7.66095497017,2sigma,3.16,ln_m2/s,379941.486,230264.544,2sigma,45699,K,,,,,lnD=lnD0-Ea/RT,8.314,,,,,,,,,,,,,,,,false,use_with_caution,,,provenance=compilation_2010; v0_source=zhang_table2; Type_of_dif_as_printed=Tracer; R unstated in spreadsheet; compiler gas_constant_used_j_mol_k=8.314,supplement,"Holycross, M.",2026-08-31,draft,MacKenzie2008EPSL 269; 488,MacKenzie,2008,,Earth and Planetary Science Letters,269,488,10.1016/j.epsl.2008.03.005,"Zhang 2010 Table 2 xls, Entry# 229; primary Eq. unknown"
DDB003941,1.0.0,arrhenius_fit,,F,,,,tracer,none,unspecified,melt,Basalt4,,,,melt_basalt,,,false,false,basalt4; SiO2=47.95;TiO2=1.65;Al2O3=16.78;FeOt=10.375;MnO=0.175;MgO=6.225;CaO=10.755;Na2O=3.95;K2O=1.785;P2O5=0.54,wt_pct_oxide,47.95,1.65,16.78,,10.375,,,0.175,6.225,10.755,3.95,1.785,0.54,,,,,anhydrous_total=100.425,,,,,,,,1523,1723,1523-1723,K,,500000000,1000000000,0.5-1,GPa,,,,,,,7.79065910151e-05,-4.10842596473,1.44185773815,2sigma,-9.46,ln_m2/s,190947.638,44762.576,2sigma,22967,K,,,,,lnD=lnD0-Ea/RT,8.314,,,,,,,,,,,,,,,,false,use_with_caution,,,provenance=compilation_2010; v0_source=zhang_table2; Type_of_dif_as_printed=Tracer; R unstated in spreadsheet; compiler gas_constant_used_j_mol_k=8.314,supplement,"Holycross, M.",2026-08-31,draft,Alletti2007GCA 71; 3570,Alletti,2007,,Geochimica et Cosmochimica Acta,71,3570,10.1016/j.gca.2007.04.018,"Zhang 2010 Table 2 xls, Entry# 231; primary Eq. unknown"
DDB003942,1.0.0,arrhenius_fit,,F,,,,tracer,none,unspecified,melt,Wet Basalt4,,,,melt_basalt,,,false,false,wet basalt4; SiO2=47.95;TiO2=1.65;Al2O3=16.78;FeOt=10.375;MnO=0.175;MgO=6.225;CaO=10.755;Na2O=3.95;K2O=1.785;P2O5=0.54,wt_pct_oxide,47.95,1.65,16.78,,10.375,,,0.175,6.225,10.755,3.95,1.785,0.54,,,,,anhydrous_total=100.425,true,3,,,,,,1523,1723,1523-1723,K,1000000000,1000000000,1000000000,1,GPa,,,,,,,0.000180460254701,-3.7436185852,2.24095961713,2sigma,-8.62,ln_m2/s,194888.474,68407.592,2sigma,23441,K,,,,,lnD=lnD0-Ea/RT,8.314,,,,,,,,,,,,,,,,false,use_with_caution,,,provenance=compilation_2010; v0_source=zhang_table2; Type_of_dif_as_printed=Tracer; R unstated in spreadsheet; compiler gas_constant_used_j_mol_k=8.314,supplement,"Holycross, M.",2026-08-31,draft,Alletti2007GCA 71; 3570,Alletti,2007,,Geochimica et Cosmochimica Acta,71,3570,10.1016/j.gca.2007.04.018,"Zhang 2010 Table 2 xls, Entry# 232; primary Eq. unknown"
DDB003943,1.0.0,arrhenius_fit,,F,,,,tracer,none,unspecified,melt,K-phonolite,,,,melt_alkaline,,,false,false,K-phonolite; SiO2=55.825;TiO2=0.22;Al2O3=22.355;FeOt=2.26;MnO=0.12;MgO=0.205;CaO=2.67;Na2O=6.46;K2O=9.89,wt_pct_oxide,55.825,0.22,22.355,,2.26,,,0.12,0.205,2.67,6.46,9.89,,,,,,anhydrous_total=100,,,,,,,,1473,1723,1473-1723,K,1000000000,1000000000,1000000000,1,GPa,,,,,,,6.50730547475e-05,-4.18659897463,1.42796031417,2sigma,-9.64,ln_m2/s,199012.218,43859.6756,2sigma,23937,K,,,,,lnD=lnD0-Ea/RT,8.314,,,,,,,,,,,,,,,,false,use_with_caution,,,provenance=compilation_2010; v0_source=zhang_table2; Type_of_dif_as_printed=Tracer; R unstated in spreadsheet; compiler gas_constant_used_j_mol_k=8.314,supplement,"Holycross, M.",2026-08-31,draft,Balcone-Boissard2009CG 263; 89,,,,,,,10.1016/j.chemgeo.2008.08.018,"Zhang 2010 Table 2 xls, Entry# 233; primary Eq. unknown"
DDB003944,1.0.0,arrhenius_fit,,F,,,,tracer,none,unspecified,melt,Wet K-phonolite,,,,melt_alkaline,,,false,false,wet K-phonolite; SiO2=55.825;TiO2=0.22;Al2O3=22.355;FeOt=2.26;MnO=0.12;MgO=0.205;CaO=2.67;Na2O=6.46;K2O=9.89,wt_pct_oxide,55.825,0.22,22.355,,2.26,,,0.12,0.205,2.67,6.46,9.89,,,,,,anhydrous_total=100,true,2,,,,,,1273,1523,1523-1273,K,1000000000,1000000000,1000000000,1,GPa,,,,,,,8.76424821944e-08,-7.05728561595,1.56954032099,2sigma,-16.25,ln_m2/s,103642.324,48595.33,2sigma,12466,K,,,,,lnD=lnD0-Ea/RT,8.314,,,,,,,,,,,,,,,,false,use_with_caution,,,provenance=compilation_2010; v0_source=zhang_table2; Type_of_dif_as_printed=Tracer; R unstated in spreadsheet; compiler gas_constant_used_j_mol_k=8.314,supplement,"Holycross, M.",2026-08-31,draft,Balcone-Boissard2009CG 263; 89,,,,,,,10.1016/j.chemgeo.2008.08.018,"Zhang 2010 Table 2 xls, Entry# 234; primary Eq. unknown"
DDB003945,1.0.0,arrhenius_fit,,F,,,,tracer,none,unspecified,melt,Wet K-phonolite,,,,melt_alkaline,,,false,false,wet K-phonolite; SiO2=55.825;TiO2=0.22;Al2O3=22.355;FeOt=2.26;MnO=0.12;MgO=0.205;CaO=2.67;Na2O=6.46;K2O=9.89,wt_pct_oxide,55.825,0.22,22.355,,2.26,,,0.12,0.205,2.67,6.46,9.89,,,,,,anhydrous_total=100,true,5,,,,,,1523,1723,1523-1723,K,1000000000,1000000000,1000000000,1,GPa,,,,,,,3.44903903257e-07,-6.46230215171,0.95110495378,2sigma,-14.88,ln_m2/s,108938.342,29453.1764,2sigma,13103,K,,,,,lnD=lnD0-Ea/RT,8.314,,,,,,,,,,,,,,,,false,use_with_caution,,,provenance=compilation_2010; v0_source=zhang_table2; Type_of_dif_as_printed=Tracer; R unstated in spreadsheet; compiler gas_constant_used_j_mol_k=8.314,supplement,"Holycross, M.",2026-08-31,draft,Balcone-Boissard2009CG 263; 89,,,,,,,10.1016/j.chemgeo.2008.08.018,"Zhang 2010 Table 2 xls, Entry# 235; primary Eq. unknown"
DDB003946,1.0.0,arrhenius_fit,,F,,,,chemical,effective_binary,unspecified,melt,Dry and Wet K-phonolite,,,,melt_alkaline,,,false,false,dry and wet K-phonolite,wt_pct_oxide,,,,,,,,,,,,,,,,,,,true,,0,5,,,,1473,1723,1473-1723,K,1000000000,1000000000,1000000000,1,GPa,,,,,,,,,,,,,,,,,,,,,,other,,,,,,,,,,,,,,,,,false,use_with_caution,,,provenance=compilation_2010; v0_source=zhang_table2; Type_of_dif_as_printed=SEBD; lnD0_as_printed=lnD=-11.43-(21110-481w)/T where T is in K and w is wt% of H2Ot; formula-text lnD row: d0_*/ea_* left empty (not parsed into a single D0/Ea),supplement,"Holycross, M.",2026-08-31,draft,This work,,,,,,,,"Zhang 2010 Table 2 xls, Entry# 236; primary Eq. unknown"
DDB003947,1.0.0,arrhenius_fit,,F,,,,tracer,none,unspecified,melt,Na-phonolite,,,,melt_alkaline,,,false,false,Na-phonolite; SiO2=57.505;TiO2=0.16;Al2O3=22.925;FeOt=1.835;MnO=0.495;MgO=0.07;CaO=0.45;Na2O=11.595;K2O=4.965,wt_pct_oxide,57.505,0.16,22.925,,1.835,,,0.495,0.07,0.45,11.595,4.965,,,,,,anhydrous_total=100,,,,,,,,1473,1723,1473-1723,K,1000000000,1000000000,1000000000,1,GPa,,,,,,,2.76077257204e-06,-5.55896959287,0.790415988986,2sigma,-12.8,ln_m2/s,149685.256,24187.0888,2sigma,18004,K,,,,,lnD=lnD0-Ea/RT,8.314,,,,,,,,,,,,,,,,false,use_with_caution,,,provenance=compilation_2010; v0_source=zhang_table2; Type_of_dif_as_printed=Tracer; R unstated in spreadsheet; compiler gas_constant_used_j_mol_k=8.314,supplement,"Holycross, M.",2026-08-31,draft,Balcone-Boissard2009CG 263; 89,,,,,,,10.1016/j.chemgeo.2008.08.018,"Zhang 2010 Table 2 xls, Entry# 237; primary Eq. unknown"
DDB003948,1.0.0,arrhenius_fit,,F,,,,tracer,none,unspecified,melt,Wet Na-phonolite,,,,melt_alkaline,,,false,false,wet Na-phonolite; SiO2=57.505;TiO2=0.16;Al2O3=22.925;FeOt=1.835;MnO=0.495;MgO=0.07;CaO=0.45;Na2O=11.595;K2O=4.965,wt_pct_oxide,57.505,0.16,22.925,,1.835,,,0.495,0.07,0.45,11.595,4.965,,,,,,anhydrous_total=100,true,2,,,,,,1273,1523,1523-1273,K,1000000000,1000000000,1000000000,1,GPa,,,,,,,5.51844242429e-07,-6.25818373697,2.45810686685,2sigma,-14.41,ln_m2/s,122348.824,76079.7512,2sigma,14716,K,,,,,lnD=lnD0-Ea/RT,8.314,,,,,,,,,,,,,,,,false,use_with_caution,,,provenance=compilation_2010; v0_source=zhang_table2; Type_of_dif_as_printed=Tracer; R unstated in spreadsheet; compiler gas_constant_used_j_mol_k=8.314,supplement,"Holycross, M.",2026-08-31,draft,Balcone-Boissard2009CG 263; 89,,,,,,,10.1016/j.chemgeo.2008.08.018,"Zhang 2010 Table 2 xls, Entry# 238; primary Eq. unknown"
DDB003949,1.0.0,arrhenius_fit,,F,,,,tracer,none,unspecified,melt,Wet Na-phonolite,,,,melt_alkaline,,,false,false,wet Na-phonolite; SiO2=57.505;TiO2=0.16;Al2O3=22.925;FeOt=1.835;MnO=0.495;MgO=0.07;CaO=0.45;Na2O=11.595;K2O=4.965,wt_pct_oxide,57.505,0.16,22.925,,1.835,,,0.495,0.07,0.45,11.595,4.965,,,,,,anhydrous_total=100,true,5,,,,,,1523,1723,1523-1723,K,1000000000,1000000000,1000000000,1,GPa,,,,,,,2.2378387536e-06,-5.65017143775,1.36715908425,2sigma,-13.01,ln_m2/s,134154.704,42328.2368,2sigma,16136,K,,,,,lnD=lnD0-Ea/RT,8.314,,,,,,,,,,,,,,,,false,use_with_caution,,,provenance=compilation_2010; v0_source=zhang_table2; Type_of_dif_as_printed=Tracer; R unstated in spreadsheet; compiler gas_constant_used_j_mol_k=8.314,supplement,"Holycross, M.",2026-08-31,draft,Balcone-Boissard2009CG 263; 89,,,,,,,10.1016/j.chemgeo.2008.08.018,"Zhang 2010 Table 2 xls, Entry# 239; primary Eq. unknown"
DDB003950,1.0.0,arrhenius_fit,,F,,,,chemical,effective_binary,unspecified,melt,Dry and Wet Na-phonolite,,,,melt_alkaline,,,false,false,dry and wet Na-phonolite,wt_pct_oxide,,,,,,,,,,,,,,,,,,,true,,0,5,,,,1473,1723,1473-1723,K,1000000000,1000000000,1000000000,1,GPa,,,,,,,,,,,,,,,,,,,,,,other,,,,,,,,,,,,,,,,,false,use_with_caution,,,provenance=compilation_2010; v0_source=zhang_table2; Type_of_dif_as_printed=SEBD; lnD0_as_printed=lnD=-13.04-(17624-312w)/T where T is in K and w is wt% of H2Ot; formula-text lnD row: d0_*/ea_* left empty (not parsed into a single D0/Ea),supplement,"Holycross, M.",2026-08-31,draft,This work,,,,,,,,"Zhang 2010 Table 2 xls, Entry# 240; primary Eq. unknown"
DDB003951,1.0.0,arrhenius_fit,,F,,,,chemical,effective_binary,unspecified,melt,Jadeite melt,,,,melt_simple,,,false,false,jadeite melt; SiO2=59.3624521315367;Al2O3=25.0176533205726;Na2O=15.6340729822329,wt_pct_oxide,59.3624521315367,,25.0176533205726,,,,,,,,15.6340729822329,,,,,,,anhydrous_total=100.014178434342,,,,,,,,1473,1673,1473-1673,K,100000,100000,100000,0.0001,GPa,,,,,,,3.31380027771e-07,-6.47967393169,1.00756323871,2sigma,-14.92,ln_m2/s,144472.378,30262.96,2sigma,17377,K,,,,,lnD=lnD0-Ea/RT,8.314,,,,,,,,,,,,,,,,false,use_with_caution,,,provenance=compilation_2010; v0_source=zhang_table2; Type_of_dif_as_printed=FEBD; R unstated in spreadsheet; compiler gas_constant_used_j_mol_k=8.314,supplement,"Holycross, M.",2026-08-31,draft,Dingwell1985EPSL 73; 377,Dingwell,1985,,Earth and Planetary Science Letters,73,377,10.1016/0012-821x(85)90085-8,"Zhang 2010 Table 2 xls, Entry# 241; primary Eq. unknown"
DDB003952,1.0.0,arrhenius_fit,,F,,,,chemical,effective_binary,unspecified,melt,Jadeite melt,,,,melt_simple,,,false,false,jadeite melt; SiO2=59.73;Al2O3=25.2;Na2O=15.03,wt_pct_oxide,59.73,,25.2,,,,,,,,15.03,,,,,,,anhydrous_total=99.96,,,,,,,,1473,1673,1473-1673,K,,1000000000,1500000000,1.0-1.5,GPa,,,,,,,5.96262343546e-06,-5.2245628283,0.868588998886,2sigma,-12.03,ln_m2/s,159105.018,26205.728,2sigma,19137,K,,,,,lnD=lnD0-Ea/RT,8.314,,,,,,,,,,,,,,,,false,use_with_caution,,,provenance=compilation_2010; v0_source=zhang_table2; Type_of_dif_as_printed=FEBD; R unstated in spreadsheet; compiler gas_constant_used_j_mol_k=8.314,supplement,"Holycross, M.",2026-08-31,draft,Dingwell1984GCA 48; 2517,Dingwell,1984,,Geochimica et Cosmochimica Acta,48,2517,10.1016/0016-7037(84)90302-8,"Zhang 2010 Table 2 xls, Entry# 242; primary Eq. unknown"
DDB003953,1.0.0,arrhenius_fit,,F,,,,chemical,effective_binary,unspecified,melt,Albite melt,,,,melt_simple,,,false,false,albite melt; SiO2=70.0146427638523;Al2O3=18.019441654783;Na2O=11.6735738803384,wt_pct_oxide,70.0146427638523,,18.019441654783,,,,,,,,11.6735738803384,,,,,,,anhydrous_total=99.7076582989737,,,,,,,,1473,1673,1473-1673,K,100000,100000,100000,0.0001,GPa,,,,,,,1.90268460129e-09,-8.72063354882,2.47547864683,2sigma,-20.08,ln_m2/s,121317.888,74287.2528,2sigma,14592,K,,,,,lnD=lnD0-Ea/RT,8.314,,,,,,,,,,,,,,,,false,use_with_caution,,,provenance=compilation_2010; v0_source=zhang_table2; Type_of_dif_as_printed=FEBD; R unstated in spreadsheet; compiler gas_constant_used_j_mol_k=8.314,supplement,"Holycross, M.",2026-08-31,draft,Dingwell1985EPSL 73; 377,Dingwell,1985,,Earth and Planetary Science Letters,73,377,10.1016/0012-821x(85)90085-8,"Zhang 2010 Table 2 xls, Entry# 243; primary Eq. unknown"
DDB003954,1.0.0,arrhenius_fit,,Cl,,,,tracer,none,unspecified,melt,Basalt4,,,,melt_basalt,,,false,false,basalt4; SiO2=48.355;TiO2=1.575;Al2O3=16.955;FeOt=9.88;MnO=0.17;MgO=6.115;CaO=10.67;Na2O=3.985;K2O=1.81;P2O5=0.54,wt_pct_oxide,48.355,1.575,16.955,,9.88,,,0.17,6.115,10.67,3.985,1.81,0.54,,,,,anhydrous_total=100.4,,,,,,,,1523,1723,1523-1723,K,1000000000,1000000000,1000000000,1,GPa,,,,,,,0.000754089120494,-3.122577451,1.27126685877,2sigma,-7.19,ln_m2/s,224852.13,39631.1752,2sigma,27045,K,,,,,lnD=lnD0-Ea/RT,8.314,,,,,,,,,,,,,,,,false,use_with_caution,,,provenance=compilation_2010; v0_source=zhang_table2; Type_of_dif_as_printed=Tracer; R unstated in spreadsheet; compiler gas_constant_used_j_mol_k=8.314,supplement,"Holycross, M.",2026-08-31,draft,Alletti2007GCA 71; 3570,Alletti,2007,,Geochimica et Cosmochimica Acta,71,3570,10.1016/j.gca.2007.04.018,"Zhang 2010 Table 2 xls, Entry# 245; primary Eq. unknown"
DDB003955,1.0.0,arrhenius_fit,,Cl,,,,tracer,none,unspecified,melt,Basalt4,,,,melt_basalt,,,false,false,basalt4; SiO2=48.355;TiO2=1.575;Al2O3=16.955;FeOt=9.88;MnO=0.17;MgO=6.115;CaO=10.67;Na2O=3.985;K2O=1.81;P2O5=0.54,wt_pct_oxide,48.355,1.575,16.955,,9.88,,,0.17,6.115,10.67,3.985,1.81,0.54,,,,,anhydrous_total=100.4,true,3,,,,,,1523,1673,1523-1673,K,1000000000,1000000000,1000000000,1,GPa,,,,,,,0.0252229748352,-1.59820375795,0.676543971232,2sigma,-3.68,ln_m2/s,260444.364,20651.976,2sigma,31326,K,,,,,lnD=lnD0-Ea/RT,8.314,,,,,,,,,,,,,,,,false,use_with_caution,,,provenance=compilation_2010; v0_source=zhang_table2; Type_of_dif_as_printed=Tracer; R unstated in spreadsheet; compiler gas_constant_used_j_mol_k=8.314,supplement,"Holycross, M.",2026-08-31,draft,Alletti2007GCA 71; 3570,Alletti,2007,,Geochimica et Cosmochimica Acta,71,3570,10.1016/j.gca.2007.04.018,"Zhang 2010 Table 2 xls, Entry# 246; primary Eq. unknown"
DDB003956,1.0.0,arrhenius_fit,,Cl,,,,tracer,none,unspecified,melt,K-phonolite,,,,melt_alkaline,,,false,false,K-phonolite; SiO2=55.855;TiO2=0.23;Al2O3=22.42;FeOt=2.24;MnO=0.125;MgO=0.205;CaO=2.66;Na2O=6.37;K2O=9.905,wt_pct_oxide,55.855,0.23,22.42,,2.24,,,0.125,0.205,2.66,6.37,9.905,,,,,,anhydrous_total=100,,,,,,,,1523,1723,1523-1723,K,1000000000,1000000000,1000000000,1,GPa,,,,,,,1.89777233672e-08,-7.7217562001,1.28082133776,2sigma,-17.78,ln_m2/s,103359.648,39059.172,2sigma,12432,K,,,,,lnD=lnD0-Ea/RT,8.314,,,,,,,,,,,,,,,,false,use_with_caution,,,provenance=compilation_2010; v0_source=zhang_table2; Type_of_dif_as_printed=Tracer; R unstated in spreadsheet; compiler gas_constant_used_j_mol_k=8.314,supplement,"Holycross, M.",2026-08-31,draft,Balcone-Boissard2009CG 263; 89,,,,,,,10.1016/j.chemgeo.2008.08.018,"Zhang 2010 Table 2 xls, Entry# 247; primary Eq. unknown"
DDB003957,1.0.0,arrhenius_fit,,,,,,,,unspecified,melt,Dry and Wet K-phonolite,,,,melt_alkaline,,,false,false,dry and wet K-phonolite,wt_pct_oxide,,,,,,,,,,,,,,,,,,,true,,,,,,,,,,,,,,,,,,,,,,,,,,,,,,,,,,,,,other,,,,,,,,,,,,,,,,,false,use_with_caution,,,provenance=compilation_2010; v0_source=zhang_table2; lnD0_as_printed=lnD=-15.88-(15429-547w)/T where T is in K and w is wt% of H2Ot; formula-text lnD row: d0_*/ea_* left empty (not parsed into a single D0/Ea),supplement,"Holycross, M.",2026-08-31,draft,This work,,,,,,,,"Zhang 2010 Table 2 xls, Entry# 248; primary Eq. unknown"
DDB003958,1.0.0,arrhenius_fit,,Cl,,,,tracer,none,unspecified,melt,Na-phonolite,,,,melt_alkaline,,,false,false,Na-phonolite; SiO2=58.15;TiO2=0.16;Al2O3=22.615;FeOt=1.71;MnO=0.43;MgO=0.07;CaO=0.455;Na2O=12.015;K2O=4.405,wt_pct_oxide,58.15,0.16,22.615,,1.71,,,0.43,0.07,0.455,12.015,4.405,,,,,,anhydrous_total=100,,,,,,,,1523,1723,1523-1723,K,1000000000,1000000000,1000000000,1,GPa,,,,,,,3.8117776341e-07,-6.41887270177,1.72675492979,2sigma,-14.78,ln_m2/s,147831.234,52607.6664,2sigma,17781,K,,,,,lnD=lnD0-Ea/RT,8.314,,,,,,,,,,,,,,,,false,use_with_caution,,,provenance=compilation_2010; v0_source=zhang_table2; Type_of_dif_as_printed=Tracer; R unstated in spreadsheet; compiler gas_constant_used_j_mol_k=8.314,supplement,"Holycross, M.",2026-08-31,draft,Balcone-Boissard2009CG 263; 89,,,,,,,10.1016/j.chemgeo.2008.08.018,"Zhang 2010 Table 2 xls, Entry# 249; primary Eq. unknown"
DDB003959,1.0.0,arrhenius_fit,,,,,,,,unspecified,melt,Dry and Wet Na-phonolite,,,,melt_alkaline,,,false,false,dry and wet Na-phonolite,wt_pct_oxide,,,,,,,,,,,,,,,,,,,true,,,,,,,,,,,,,,,,,,,,,,,,,,,,,,,,,,,,,other,,,,,,,,,,,,,,,,,false,use_with_caution,,,provenance=compilation_2010; v0_source=zhang_table2; lnD0_as_printed=lnD=-14.57-(18963-605w)/T where T is in K and w is wt% of H2Ot; formula-text lnD row: d0_*/ea_* left empty (not parsed into a single D0/Ea),supplement,"Holycross, M.",2026-08-31,draft,This work,,,,,,,,"Zhang 2010 Table 2 xls, Entry# 250; primary Eq. unknown"
DDB003960,1.0.0,arrhenius_fit,,Cl,,,,tracer,none,unspecified,melt,Rhyolite17,,,,melt_rhyolite,,,false,false,rhyolite17; SiO2=77.86;TiO2=0.07;Al2O3=12.64;FeOt=0.8;MnO=0.04;MgO=0.06;CaO=0.62;Na2O=3.88;K2O=4.03,wt_pct_oxide,77.86,0.07,12.64,,0.8,,,0.04,0.06,0.62,3.88,4.03,,,,,,anhydrous_total=100,,,,,,,,1123,1673,1123-1673,K,,,100000000,≤0.1,GPa,,,,,,,5.32954483087e-09,-8.27331021439,0.329021512778,2sigma,-19.05,ln_m2/s,92019.352,7764.4446,2sigma,11068,K,,,,,lnD=lnD0-Ea/RT,8.314,,,,,,,,,,,,,,,,false,use_with_caution,,,provenance=compilation_2010; v0_source=zhang_table2; Type_of_dif_as_printed=Tracer; R unstated in spreadsheet; compiler gas_constant_used_j_mol_k=8.314,supplement,"Holycross, M.",2026-08-31,draft,Bai1994GCA 58; 113,Bai,1994,,Geochimica et Cosmochimica Acta,58,113,10.1016/0016-7037(94)90450-2,"Zhang 2010 Table 2 xls, Entry# 251; primary Eq. unknown"
DDB003961,1.0.0,arrhenius_fit,,Br,,,,tracer,none,unspecified,melt,Basalt4,,,,melt_basalt,,,false,false,basalt4; SiO2=48.355;TiO2=1.575;Al2O3=16.955;FeOt=9.88;MnO=0.17;MgO=6.115;CaO=10.67;Na2O=3.985;K2O=1.81;P2O5=0.54,wt_pct_oxide,48.355,1.575,16.955,,9.88,,,0.17,6.115,10.67,3.985,1.81,0.54,,,,,anhydrous_total=100.4,,,,,,,,1523,1723,1523-1723,K,1000000000,1000000000,1000000000,1,GPa,,,,,,,2.34650142836e-05,-4.62957936406,1.46357246312,2sigma,-10.66,ln_m2/s,183107.536,45386.126,2sigma,22024,K,,,,,lnD=lnD0-Ea/RT,8.314,,,,,,,,,,,,,,,,false,use_with_caution,,,provenance=compilation_2010; v0_source=zhang_table2; Type_of_dif_as_printed=Tracer; R unstated in spreadsheet; compiler gas_constant_used_j_mol_k=8.314,supplement,"Holycross, M.",2026-08-31,draft,Alletti2007GCA 71; 3570,Alletti,2007,,Geochimica et Cosmochimica Acta,71,3570,10.1016/j.gca.2007.04.018,"Zhang 2010 Table 2 xls, Entry# 253; primary Eq. unknown"
DDB003962,1.0.0,arrhenius_fit,,Sc,,,,tracer,none,unspecified,melt,Basalt1,,,,melt_basalt,,,false,false,basalt1; SiO2=45.89;TiO2=3.72;Al2O3=16.55;FeOt=11.759;MnO=0.18;MgO=6.3;CaO=9.62;Na2O=3.72;K2O=1.66;P2O5=0.52,wt_pct_oxide,45.89,3.72,16.55,,11.759,,,0.18,6.3,9.62,3.72,1.66,0.52,,,,,anhydrous_total=99.919,,,,,,,,1570,1676,1570-1676,K,100000,100000,100000,0.0001,GPa,,,,,,,3.36330951857e-05,-4.47323334426,0.968476733758,2sigma,-10.3,ln_m2/s,197856.572,29905.458,2sigma,23798,K,,,,,lnD=lnD0-Ea/RT,8.314,,,,,,,,,,,,,,,,false,use_with_caution,,,provenance=compilation_2010; v0_source=zhang_table2; Type_of_dif_as_printed=Tracer; R unstated in spreadsheet; compiler gas_constant_used_j_mol_k=8.314,supplement,"Holycross, M.",2026-08-31,draft,Lowry1982CMP 80; 254,Lowry,1982,,Contributions to Mineralogy and Petrology,80,254,10.1007/bf00371355,"Zhang 2010 Table 2 xls, Entry# 255; primary Eq. unknown"
DDB003963,1.0.0,arrhenius_fit,,Sc,,,,tracer,none,unspecified,melt,Andesite2,,,,melt_andesite,,,false,false,andesite2; SiO2=57.76;TiO2=0.85;Al2O3=19.14;FeOt=6.281;MnO=0.11;MgO=3.45;CaO=6.27;Na2O=4.31;K2O=1.79;P2O5=0.2,wt_pct_oxide,57.76,0.85,19.14,,6.281,,,0.11,3.45,6.27,4.31,1.79,0.2,,,,,anhydrous_total=100.161,,,,,,,,1570,1676,1570-1676,K,100000,100000,100000,0.0001,GPa,,,,,,,2.5485142899e-06,-5.59371315283,1.69374854783,2sigma,-12.88,ln_m2/s,188869.138,52536.166,2sigma,22717,K,,,,,lnD=lnD0-Ea/RT,8.314,,,,,,,,,,,,,,,,false,use_with_caution,,,provenance=compilation_2010; v0_source=zhang_table2; Type_of_dif_as_printed=Tracer; R unstated in spreadsheet; compiler gas_constant_used_j_mol_k=8.314,supplement,"Holycross, M.",2026-08-31,draft,Lowry1982CMP 80; 254,Lowry,1982,,Contributions to Mineralogy and Petrology,80,254,10.1007/bf00371355,"Zhang 2010 Table 2 xls, Entry# 256; primary Eq. unknown"
DDB003964,1.0.0,arrhenius_fit,,Y,,,,tracer,none,unspecified,melt,Phonolite1,,,,melt_alkaline,,,false,false,phonolite1; SiO2=59.8;TiO2=0.78;Al2O3=19.52;FeOt=2.95;MgO=0.66;CaO=3.86;Na2O=5.5;K2O=7.31,wt_pct_oxide,59.8,0.78,19.52,,2.95,,,,0.66,3.86,5.5,7.31,,,,,,anhydrous_total=100.38,,,,,,,,1373,1523,1373-1523,K,500000000,500000000,500000000,0.5,GPa,,,,,,,0.00615801988717,-2.21055900216,3.24391933414,2sigma,-5.09,ln_m2/s,293151.64,91354.232,2sigma,35260,K,,,,,lnD=lnD0-Ea/RT,8.314,,,,,,,,,,,,,,,,false,use_with_caution,,,provenance=compilation_2010; v0_source=zhang_table2; Type_of_dif_as_printed=Tracer; R unstated in spreadsheet; compiler gas_constant_used_j_mol_k=8.314,supplement,"Holycross, M.",2026-08-31,draft,Behrens2009CG 259; 63,Behrens,2009,,Chemical Geology,259,63,10.1016/j.chemgeo.2008.10.014,"Zhang 2010 Table 2 xls, Entry# 258; primary Eq. unknown"
DDB003965,1.0.0,arrhenius_fit,,Y,,,,tracer,none,unspecified,melt,Wet Phonolite1,,,,melt_alkaline,,,false,false,wet phonolite1; SiO2=59.8;TiO2=0.78;Al2O3=19.52;FeOt=2.95;MgO=0.66;CaO=3.86;Na2O=5.5;K2O=7.31,wt_pct_oxide,59.8,0.78,19.52,,2.95,,,,0.66,3.86,5.5,7.31,,,,,,anhydrous_total=100.38,true,1.7,,,,,,1323,1528,1323-1528,K,500000000,500000000,500000000,0.5,GPa,,,,,,,0.00252882629223,-2.59708110667,1.22471048843,2sigma,-5.98,ln_m2/s,252163.62,33571.932,2sigma,30330,K,,,,,lnD=lnD0-Ea/RT,8.314,,,,,,,,,,,,,,,,false,use_with_caution,,,provenance=compilation_2010; v0_source=zhang_table2; Type_of_dif_as_printed=Tracer; R unstated in spreadsheet; compiler gas_constant_used_j_mol_k=8.314,supplement,"Holycross, M.",2026-08-31,draft,Behrens2009CG 259; 63,Behrens,2009,,Chemical Geology,259,63,10.1016/j.chemgeo.2008.10.014,"Zhang 2010 Table 2 xls, Entry# 259; primary Eq. unknown"
DDB003966,1.0.0,arrhenius_fit,,Y,,,,tracer,none,unspecified,melt,Wet HA1,,,,melt_andesite,,,false,false,wet HA1; SiO2=62.09;Al2O3=19.47;MgO=2.53;CaO=10.64;Na2O=4.25;K2O=1.02,wt_pct_oxide,62.09,,19.47,,,,,,2.53,10.64,4.25,1.02,,,,,,anhydrous_total=100,true,,4.5,5.2,,,,1373,1673,1373-1673,K,500000000,500000000,500000000,0.5,GPa,,,,,,,1.23729242618e-05,-4.90752784371,0.173717799777,2sigma,-11.3,ln_m2/s,174560.744,4996.714,2sigma,20996,K,,,,,lnD=lnD0-Ea/RT,8.314,,,,,,,,,,,,,,,,false,use_with_caution,,,provenance=compilation_2010; v0_source=zhang_table2; Type_of_dif_as_printed=Tracer; R unstated in spreadsheet; compiler gas_constant_used_j_mol_k=8.314,supplement,"Holycross, M.",2026-08-31,draft,Koepke2001GCA 65; 1481,Koepke,2001,,Geochimica et Cosmochimica Acta,65,1481,10.1016/s0016-7037(01)00550-6,"Zhang 2010 Table 2 xls, Entry# 260; primary Eq. unknown"
DDB003967,1.0.0,arrhenius_fit,,Y,,,,tracer,none,unspecified,melt,Trachyte1,,,,melt_alkaline,,,false,false,trachyte1; SiO2=62.37;TiO2=0.48;Al2O3=18.61;FeOt=3.68;MgO=0.24;CaO=1.73;Na2O=5.43;K2O=7.25,wt_pct_oxide,62.37,0.48,18.61,,3.68,,,,0.24,1.73,5.43,7.25,,,,,,anhydrous_total=99.79,,,,,,,,1323,1527,1323-1527,K,500000000,500000000,500000000,0.5,GPa,,,,,,,5.81639552309e-08,-7.23534636072,1.34197000328,2sigma,-16.66,ln_m2/s,172000.032,37063.812,2sigma,20688,K,,,,,lnD=lnD0-Ea/RT,8.314,,,,,,,,,,,,,,,,false,use_with_caution,,,provenance=compilation_2010; v0_source=zhang_table2; Type_of_dif_as_printed=Tracer; R unstated in spreadsheet; compiler gas_constant_used_j_mol_k=8.314,supplement,"Holycross, M.",2026-08-31,draft,Behrens2009CG 259; 63,Behrens,2009,,Chemical Geology,259,63,10.1016/j.chemgeo.2008.10.014,"Zhang 2010 Table 2 xls, Entry# 261; primary Eq. unknown"
DDB003968,1.0.0,arrhenius_fit,,Y,,,,tracer,none,unspecified,melt,Wet Trachyte1,,,,melt_alkaline,,,false,false,wet trachyte1; SiO2=62.37;TiO2=0.48;Al2O3=18.61;FeOt=3.68;MgO=0.24;CaO=1.73;Na2O=5.43;K2O=7.25,wt_pct_oxide,62.37,0.48,18.61,,3.68,,,,0.24,1.73,5.43,7.25,,,,,,anhydrous_total=99.79,true,,1.1,1.7,,,,1323,1527,1323-1527,K,500000000,500000000,500000000,0.5,GPa,,,,,,,1.43060245243e-07,-6.84448131122,0.625384079198,2sigma,-15.76,ln_m2/s,145860.816,16985.502,2sigma,17544,K,,,,,lnD=lnD0-Ea/RT,8.314,,,,,,,,,,,,,,,,false,use_with_caution,,,provenance=compilation_2010; v0_source=zhang_table2; Type_of_dif_as_printed=Tracer; R unstated in spreadsheet; compiler gas_constant_used_j_mol_k=8.314,supplement,"Holycross, M.",2026-08-31,draft,Behrens2009CG 259; 63,Behrens,2009,,Chemical Geology,259,63,10.1016/j.chemgeo.2008.10.014,"Zhang 2010 Table 2 xls, Entry# 262; primary Eq. unknown"
DDB003969,1.0.0,arrhenius_fit,,Y,,,,tracer,none,unspecified,melt,HR7+Na,,,,melt_rhyolite,,,false,false,HR7+Na; SiO2=66.15;Al2O3=9.62;Na2O=20.59;K2O=3.64,wt_pct_oxide,66.15,,9.62,,,,,,,,20.59,3.64,,,,,,anhydrous_total=100,,,,,,,,1083,1473,1083-1473,K,100000,100000,100000,0.0001,GPa,,,,,,,5.80137901767e-07,-6.236469012,1.13984934324,2sigma,-14.36,ln_m2/s,171684.1,26920.732,2sigma,20650,K,,,,,lnD=lnD0-Ea/RT,8.314,,,,,,,,,,,,,,,,false,use_with_caution,,,provenance=compilation_2010; v0_source=zhang_table2; Type_of_dif_as_printed=Tracer; R unstated in spreadsheet; compiler gas_constant_used_j_mol_k=8.314,supplement,"Holycross, M.",2026-08-31,draft,Mungall1999GCA 63; 2599,Mungall,1999,,Geochimica et Cosmochimica Acta,63,2599,10.1016/s0016-7037(99)00209-4,"Zhang 2010 Table 2 xls, Entry# 263; primary Eq. unknown"
DDB003970,1.0.0,arrhenius_fit,,Y,,,,tracer,none,unspecified,melt,Rhyolite1,,,,melt_rhyolite,,,false,false,rhyolite1; SiO2=71.56;TiO2=0.26;Al2O3=7.69;FeOt=8.06;MnO=0.32;MgO=0.01;CaO=0.27;Na2O=7.11;K2O=4.25;P2O5=0,wt_pct_oxide,71.56,0.26,7.69,,8.06,,,0.32,0.01,0.27,7.11,4.25,0,,,,,anhydrous_total=99.53,,,,,,,,1171,1673,1171-1673,K,,10000000,1000000000,0.01-1,GPa,,,,,,,2.44226396829e-05,-4.61220758408,2.60142405166,2sigma,-10.62,ln_m2/s,230854.838,66079.672,2sigma,27767,K,,,,,lnD=lnD0-Ea/RT,8.314,,,,,,,,,,,,,,,,false,use_with_caution,,,provenance=compilation_2010; v0_source=zhang_table2; Type_of_dif_as_printed=Tracer; R unstated in spreadsheet; compiler gas_constant_used_j_mol_k=8.314,supplement,"Holycross, M.",2026-08-31,draft,Baker1988JNCS 102; 62,Baker,1988,,Journal of Non-Crystalline Solids,102,62,10.1016/0022-3093(88)90113-5,"Zhang 2010 Table 2 xls, Entry# 264; primary Eq. unknown"
DDB003971,1.0.0,arrhenius_fit,,Y,,,,tracer,none,unspecified,melt,HR7 (HPG8),,,,melt_rhyolite,,,false,false,HR7 (HPG8); SiO2=79.425;Al2O3=11.64;Na2O=4.77;K2O=4.165,wt_pct_oxide,79.425,,11.64,,,,,,,,4.77,4.165,,,,,,anhydrous_total=100,,,,,,,,1410,1773,1410-1773,K,100000,100000,100000,0.0001,GPa,,,,,,,2.32315334904e-05,-4.63392230906,1.094074703,2sigma,-10.67,ln_m2/s,296460.612,34711.61512,2sigma,35658,K,,,,,lnD=lnD0-Ea/RT,8.314,,,,,,,,,,,,,,,,false,use_with_caution,,,provenance=compilation_2010; v0_source=zhang_table2; Type_of_dif_as_printed=Tracer; R unstated in spreadsheet; compiler gas_constant_used_j_mol_k=8.314,supplement,"Holycross, M.",2026-08-31,draft,Mungall1999GCA 63; 2599,Mungall,1999,,Geochimica et Cosmochimica Acta,63,2599,10.1016/s0016-7037(99)00209-4,"Zhang 2010 Table 2 xls, Entry# 265; primary Eq. unknown"
DDB003972,1.0.0,arrhenius_fit,,Y,,,,tracer,none,unspecified,melt,Wet HR7,,,,melt_rhyolite,,,false,false,wet HR7; SiO2=79.425;Al2O3=11.64;Na2O=4.77;K2O=4.165,wt_pct_oxide,79.425,,11.64,,,,,,,,4.77,4.165,,,,,,anhydrous_total=100,true,3.6,,,,,,1573,1873,1573-1873,K,1000000000,1000000000,1000000000,1,GPa,,,,,,,1.82745714988e-05,-4.73815298892,,,-10.91,ln_m2/s,216247.14,,,26010,K,,,,,lnD=lnD0-Ea/RT,8.314,,,,,,,,,,,,,,,,false,use_with_caution,,,provenance=compilation_2010; v0_source=zhang_table2; Type_of_dif_as_printed=Tracer; lnD0 2s error is infinity; skipped; Ea/R 2s error is infinity; skipped; R unstated in spreadsheet; compiler gas_constant_used_j_mol_k=8.314,supplement,"Holycross, M.",2026-08-31,draft,Mungall1999GCA 63; 2599,Mungall,1999,,Geochimica et Cosmochimica Acta,63,2599,10.1016/s0016-7037(99)00209-4,"Zhang 2010 Table 2 xls, Entry# 266; primary Eq. unknown"
DDB003973,1.0.0,arrhenius_fit,,Y,,,,tracer,none,unspecified,melt,Dry and Wet Phonolote1,,,,other,,,false,false,dry and wet phonolote1,wt_pct_oxide,,,,,,,,,,,,,,,,,,,true,,0,1.9,,,,1323,1528,1323-1528,K,500000000,500000000,500000000,0.5,GPa,,,,,,,,,,,,,,,,,,,,,,other,,,,,,,,,,,,,,,,,false,use_with_caution,,,provenance=compilation_2010; v0_source=zhang_table2; Type_of_dif_as_printed=Tracer; lnD0_as_printed=lnD=-7.58-(31693-2132*sqrt(w))/T where T is in K and w is wt% of H2Ot; formula-text lnD row: d0_*/ea_* left empty (not parsed into a single D0/Ea),supplement,"Holycross, M.",2026-08-31,draft,This work,,,,,,,,"Zhang 2010 Table 2 xls, Entry# 267; primary Eq. unknown"
DDB003974,1.0.0,arrhenius_fit,,Y,,,,tracer,none,unspecified,melt,Dry and Wet Trachyte1,,,,melt_alkaline,,,false,false,dry and wet trachyte1,wt_pct_oxide,,,,,,,,,,,,,,,,,,,true,,0,1.7,,,,1323,1528,1323-1528,K,500000000,500000000,500000000,0.5,GPa,,,,,,,,,,,,,,,,,,,,,,other,,,,,,,,,,,,,,,,,false,use_with_caution,,,provenance=compilation_2010; v0_source=zhang_table2; Type_of_dif_as_printed=Tracer; lnD0_as_printed=lnD=-15.22-(23941-4717*sqrt(w))/T where T is in K and w is wt% of H2Ot; formula-text lnD row: d0_*/ea_* left empty (not parsed into a single D0/Ea),supplement,"Holycross, M.",2026-08-31,draft,This work,,,,,,,,"Zhang 2010 Table 2 xls, Entry# 268; primary Eq. unknown"
DDB003975,1.0.0,arrhenius_fit,,La,,,,tracer,none,unspecified,melt,Phonolite1,,,,melt_alkaline,,,false,false,phonolite1; SiO2=59.8;TiO2=0.78;Al2O3=19.52;FeOt=2.95;MgO=0.66;CaO=3.86;Na2O=5.5;K2O=7.31,wt_pct_oxide,59.8,0.78,19.52,,2.95,,,,0.66,3.86,5.5,7.31,,,,,,anhydrous_total=100.38,,,,,,,,1373,1523,1373-1523,K,500000000,500000000,500000000,0.5,GPa,,,,,,,0.0020294306363,-2.69262589655,2.01060981462,2sigma,-6.2,ln_m2/s,273056.702,55936.592,2sigma,32843,K,,,,,lnD=lnD0-Ea/RT,8.314,,,,,,,,,,,,,,,,false,use_with_caution,,,provenance=compilation_2010; v0_source=zhang_table2; Type_of_dif_as_printed=Tracer; R unstated in spreadsheet; compiler gas_constant_used_j_mol_k=8.314,supplement,"Holycross, M.",2026-08-31,draft,Behrens2009CG 259; 63,Behrens,2009,,Chemical Geology,259,63,10.1016/j.chemgeo.2008.10.014,"Zhang 2010 Table 2 xls, Entry# 270; primary Eq. unknown"
DDB003976,1.0.0,arrhenius_fit,,La,,,,tracer,none,unspecified,melt,Wet Phonolite1,,,,melt_alkaline,,,false,false,wet phonolite1; SiO2=59.8;TiO2=0.78;Al2O3=19.52;FeOt=2.95;MgO=0.66;CaO=3.86;Na2O=5.5;K2O=7.31,wt_pct_oxide,59.8,0.78,19.52,,2.95,,,,0.66,3.86,5.5,7.31,,,,,,anhydrous_total=100.38,true,,1.6,1.9,,,,1323,1528,1323-1528,K,500000000,500000000,500000000,0.5,GPa,,,,,,,0.00373502786469,-2.42770625189,1.89873555156,2sigma,-5.59,ln_m2/s,253485.546,52012.384,2sigma,30489,K,,,,,lnD=lnD0-Ea/RT,8.314,,,,,,,,,,,,,,,,false,use_with_caution,,,provenance=compilation_2010; v0_source=zhang_table2; Type_of_dif_as_printed=Tracer; R unstated in spreadsheet; compiler gas_constant_used_j_mol_k=8.314,supplement,"Holycross, M.",2026-08-31,draft,Behrens2009CG 259; 63,Behrens,2009,,Chemical Geology,259,63,10.1016/j.chemgeo.2008.10.014,"Zhang 2010 Table 2 xls, Entry# 271; primary Eq. unknown"
DDB003977,1.0.0,arrhenius_fit,,La,,,,tracer,none,unspecified,melt,Wet HA1,,,,melt_andesite,,,false,false,wet HA1; SiO2=62.09;Al2O3=19.47;MgO=2.53;CaO=10.64;Na2O=4.25;K2O=1.02,wt_pct_oxide,62.09,,19.47,,,,,,2.53,10.64,4.25,1.02,,,,,,anhydrous_total=100,true,,4.5,5.2,,,,1373,1673,1373-1673,K,500000000,500000000,500000000,0.5,GPa,,,,,,,1.15364381159e-05,-4.93792845867,0.282074277388,2sigma,-11.37,ln_m2/s,170619.908,8170.33408,2sigma,20522,K,,,,,lnD=lnD0-Ea/RT,8.314,,,,,,,,,,,,,,,,false,use_with_caution,,,provenance=compilation_2010; v0_source=zhang_table2; Type_of_dif_as_printed=Tracer; R unstated in spreadsheet; compiler gas_constant_used_j_mol_k=8.314,supplement,"Holycross, M.",2026-08-31,draft,Koepke2001GCA 65; 1481,Koepke,2001,,Geochimica et Cosmochimica Acta,65,1481,10.1016/s0016-7037(01)00550-6,"Zhang 2010 Table 2 xls, Entry# 272; primary Eq. unknown"
DDB003978,1.0.0,arrhenius_fit,,La,,,,tracer,none,unspecified,melt,Trachyte1,,,,melt_alkaline,,,false,false,trachyte1; SiO2=62.37;TiO2=0.48;Al2O3=18.61;FeOt=3.68;MgO=0.24;CaO=1.73;Na2O=5.43;K2O=7.25,wt_pct_oxide,62.37,0.48,18.61,,3.68,,,,0.24,1.73,5.43,7.25,,,,,,anhydrous_total=99.79,,,,,,,,1323,1527,1323-1527,K,500000000,500000000,500000000,0.5,GPa,,,,,,,2.85221433131e-07,-6.54481810661,0.928521639809,2sigma,-15.07,ln_m2/s,187646.98,25644.69928,2sigma,22570,K,,,,,lnD=lnD0-Ea/RT,8.314,,,,,,,,,,,,,,,,false,use_with_caution,,,provenance=compilation_2010; v0_source=zhang_table2; Type_of_dif_as_printed=Tracer; R unstated in spreadsheet; compiler gas_constant_used_j_mol_k=8.314,supplement,"Holycross, M.",2026-08-31,draft,Behrens2009CG 259; 63,Behrens,2009,,Chemical Geology,259,63,10.1016/j.chemgeo.2008.10.014,"Zhang 2010 Table 2 xls, Entry# 273; primary Eq. unknown"
DDB003979,1.0.0,arrhenius_fit,,La,,,,tracer,none,unspecified,melt,Wet Trachyte1,,,,melt_alkaline,,,false,false,wet trachyte1; SiO2=62.37;TiO2=0.48;Al2O3=18.61;FeOt=3.68;MgO=0.24;CaO=1.73;Na2O=5.43;K2O=7.25,wt_pct_oxide,62.37,0.48,18.61,,3.68,,,,0.24,1.73,5.43,7.25,,,,,,anhydrous_total=99.79,true,,1.1,1.7,,,,1323,1527,1323-1527,K,500000000,500000000,500000000,0.5,GPa,,,,,,,2.22130675471e-07,-6.65339173147,0.806050590966,2sigma,-15.32,ln_m2/s,147066.346,21865.82,2sigma,17689,K,,,,,lnD=lnD0-Ea/RT,8.314,,,,,,,,,,,,,,,,false,use_with_caution,,,provenance=compilation_2010; v0_source=zhang_table2; Type_of_dif_as_printed=Tracer; R unstated in spreadsheet; compiler gas_constant_used_j_mol_k=8.314,supplement,"Holycross, M.",2026-08-31,draft,Behrens2009CG 259; 63,Behrens,2009,,Chemical Geology,259,63,10.1016/j.chemgeo.2008.10.014,"Zhang 2010 Table 2 xls, Entry# 274; primary Eq. unknown"
DDB003980,1.0.0,arrhenius_fit,,La,,,,chemical,effective_binary,unspecified,melt,Wet Rhyolite12(Mon Diss),,,,melt_rhyolite,,,false,false,wet rhyolite12(Mon diss); SiO2=76.01;TiO2=0.11;Al2O3=13;FeOt=0.7;MgO=0.09;CaO=0.52;Na2O=3.65;K2O=4.81,wt_pct_oxide,76.01,0.11,13,,0.7,,,,0.09,0.52,3.65,4.81,,,,,,anhydrous_total=98.89,true,1,,,,,,1373,1673,1373-1673,K,800000000,800000000,800000000,0.8,GPa,,,,,,,1074.918367,3.03137560611,2.36256207697,2sigma,6.98,ln_m2/s,501367.456,68390.964,2sigma,60304,K,,,,,lnD=lnD0-Ea/RT,8.314,,,,,,,,,,,,,,,,false,use_with_caution,,,provenance=compilation_2010; v0_source=zhang_table2; Type_of_dif_as_printed=SEBD; R unstated in spreadsheet; compiler gas_constant_used_j_mol_k=8.314,supplement,"Holycross, M.",2026-08-31,draft,Rapp1986CMP 94; 304,Rapp,1986,,Contributions to Mineralogy and Petrology,94,304,10.1007/bf00371439,"Zhang 2010 Table 2 xls, Entry# 275; primary Eq. unknown"
DDB003981,1.0.0,arrhenius_fit,,La,,,,chemical,effective_binary,unspecified,melt,Wet Rhyolite12(Mon Diss),,,,melt_rhyolite,,,false,false,wet rhyolite12(Mon diss); SiO2=76.01;TiO2=0.11;Al2O3=13;FeOt=0.7;MgO=0.09;CaO=0.52;Na2O=3.65;K2O=4.81,wt_pct_oxide,76.01,0.11,13,,0.7,,,,0.09,0.52,3.65,4.81,,,,,,anhydrous_total=98.89,true,2,,,,,,1373,1573,1373-1573,K,800000000,800000000,800000000,0.8,GPa,,,,,,,0.00271218688739,-2.56668049171,3.72946058452,2sigma,-5.91,ln_m2/s,327380.378,104689.888,2sigma,39377,K,,,,,lnD=lnD0-Ea/RT,8.314,,,,,,,,,,,,,,,,false,use_with_caution,,,provenance=compilation_2010; v0_source=zhang_table2; Type_of_dif_as_printed=SEBD; R unstated in spreadsheet; compiler gas_constant_used_j_mol_k=8.314,supplement,"Holycross, M.",2026-08-31,draft,Rapp1986CMP 94; 304,Rapp,1986,,Contributions to Mineralogy and Petrology,94,304,10.1007/bf00371439,"Zhang 2010 Table 2 xls, Entry# 276; primary Eq. unknown"
DDB003982,1.0.0,arrhenius_fit,,La,,,,chemical,effective_binary,unspecified,melt,Wet Rhyolite12(Mon Diss),,,,melt_rhyolite,,,false,false,wet rhyolite12(Mon diss); SiO2=76.01;TiO2=0.11;Al2O3=13;FeOt=0.7;MgO=0.09;CaO=0.52;Na2O=3.65;K2O=4.81,wt_pct_oxide,76.01,0.11,13,,0.7,,,,0.09,0.52,3.65,4.81,,,,,,anhydrous_total=98.89,true,4,,,,,,1273,1673,1273-1673,K,800000000,800000000,800000000,0.8,GPa,,,,,,,2.92392082817e-05,-4.53403457419,2.93018498774,2sigma,-10.44,ln_m2/s,256461.958,80030.564,2sigma,30847,K,,,,,lnD=lnD0-Ea/RT,8.314,,,,,,,,,,,,,,,,false,use_with_caution,,,provenance=compilation_2010; v0_source=zhang_table2; Type_of_dif_as_printed=SEBD; R unstated in spreadsheet; compiler gas_constant_used_j_mol_k=8.314,supplement,"Holycross, M.",2026-08-31,draft,Rapp1986CMP 94; 304,Rapp,1986,,Contributions to Mineralogy and Petrology,94,304,10.1007/bf00371439,"Zhang 2010 Table 2 xls, Entry# 277; primary Eq. unknown"
DDB003983,1.0.0,arrhenius_fit,,La,,,,chemical,effective_binary,unspecified,melt,Wet Rhyolite12(Mon Diss),,,,melt_rhyolite,,,false,false,wet rhyolite12(Mon diss); SiO2=76.01;TiO2=0.11;Al2O3=13;FeOt=0.7;MgO=0.09;CaO=0.52;Na2O=3.65;K2O=4.81,wt_pct_oxide,76.01,0.11,13,,0.7,,,,0.09,0.52,3.65,4.81,,,,,,anhydrous_total=98.89,true,6,,,,,,1273,1573,1273-1573,K,800000000,800000000,800000000,0.8,GPa,,,,,,,2.15009184098e-06,-5.66754321773,0.492489962368,2sigma,-13.05,ln_m2/s,223255.842,13.30190116,2sigma,26853,K,,,,,lnD=lnD0-Ea/RT,8.314,,,,,,,,,,,,,,,,false,use_with_caution,,,provenance=compilation_2010; v0_source=zhang_table2; Type_of_dif_as_printed=SEBD; R unstated in spreadsheet; compiler gas_constant_used_j_mol_k=8.314,supplement,"Holycross, M.",2026-08-31,draft,Rapp1986CMP 94; 304,Rapp,1986,,Contributions to Mineralogy and Petrology,94,304,10.1007/bf00371439,"Zhang 2010 Table 2 xls, Entry# 278; primary Eq. unknown"
DDB003984,1.0.0,arrhenius_fit,,La,,,,tracer,none,unspecified,melt,Dry and Wet Phonolote1,,,,other,,,false,false,dry and wet phonolote1,wt_pct_oxide,,,,,,,,,,,,,,,,,,,true,,0,1.9,,,,1323,1528,1323-1528,K,500000000,500000000,500000000,0.5,GPa,,,,,,,,,,,,,,,,,,,,,,other,,,,,,,,,,,,,,,,,false,use_with_caution,,,provenance=compilation_2010; v0_source=zhang_table2; Type_of_dif_as_printed=Tracer; lnD0_as_printed=lnD=-6.44-(33135-2941*sqrt(w))/T where T is in K and w is wt% of H2Ot; formula-text lnD row: d0_*/ea_* left empty (not parsed into a single D0/Ea),supplement,"Holycross, M.",2026-08-31,draft,This work,,,,,,,,"Zhang 2010 Table 2 xls, Entry# 279; primary Eq. unknown"
DDB003985,1.0.0,arrhenius_fit,,La,,,,tracer,none,unspecified,melt,Dry and Wet Trachyte1,,,,melt_alkaline,,,false,false,dry and wet trachyte1,wt_pct_oxide,,,,,,,,,,,,,,,,,,,true,,0,1.7,,,,1323,1528,1323-1528,K,500000000,500000000,500000000,0.5,GPa,,,,,,,,,,,,,,,,,,,,,,other,,,,,,,,,,,,,,,,,false,use_with_caution,,,provenance=compilation_2010; v0_source=zhang_table2; Type_of_dif_as_printed=Tracer; lnD0_as_printed=lnD=-14.13-(25128-4810*sqrt(w))/T where T is in K and w is wt% of H2Ot; formula-text lnD row: d0_*/ea_* left empty (not parsed into a single D0/Ea),supplement,"Holycross, M.",2026-08-31,draft,This work,,,,,,,,"Zhang 2010 Table 2 xls, Entry# 280; primary Eq. unknown"
DDB003986,1.0.0,arrhenius_fit,,Ce,,,,tracer,none,unspecified,melt,Jadeite melt,,,,melt_simple,,,false,false,jadeite melt; SiO2=59.45;Al2O3=25.22;Na2O=15.33,wt_pct_oxide,59.45,,25.22,,,,,,,,15.33,,,,,,,anhydrous_total=100,,,,,,,,1573,1723,1573-1723,K,1500000000,1500000000,1500000000,1.5,GPa,,,,,,,0.00900477758244,-2.04552709238,1.8726778816,2sigma,-4.71,ln_m2/s,316771.714,59255.5408,2sigma,38101,K,,,,,lnD=lnD0-Ea/RT,8.314,,,,,,,,,,,,,,,,false,use_with_caution,,,provenance=compilation_2010; v0_source=zhang_table2; Type_of_dif_as_printed=Tracer; R unstated in spreadsheet; compiler gas_constant_used_j_mol_k=8.314,supplement,"Holycross, M.",2026-08-31,draft,Nakamura1998GCA 62; 3151,Nakamura,1998,,Geochimica et Cosmochimica Acta,62,3151,10.1016/s0016-7037(98)00223-3,"Zhang 2010 Table 2 xls, Entry# 282; primary Eq. unknown"
