Repository: holycrossm/diffusion-coefficients

# Experimental diffusion coefficients (minerals and silicate melts)

**Pre-release / not published.** Schema v1.0.0. This folder is a GitHub-ready living table: canonical data is CSV, new rows arrive by pull request, and a static page searches the file in the browser. Nothing here is a citable compilation of record.

This is a QA build of 4630 experimental rows (minerals and silicate melts). Most numbers are staged from the 2010 RiMG 72 tables. Do not treat the repo as published, complete, or peer-reviewed.

File: site/data/diffusion_coefficients.csv (part 111 of 136)
DDB003987,1.0.0,arrhenius_fit,,Ce,,,,tracer,none,unspecified,melt,Jadeite melt,,,,melt_simple,,,false,false,jadeite melt; SiO2=59.45;Al2O3=25.22;Na2O=15.33,wt_pct_oxide,59.45,,25.22,,,,,,,,15.33,,,,,,,anhydrous_total=100,,,,,,,,1573,1723,1573-1723,K,,750000000,2000000000,0.75-2,GPa,,,,,,,,,,,,,,,,,,,,,,other,,,,,,,,,,,,,,,,,false,use_with_caution,,,"provenance=compilation_2010; v0_source=zhang_table2; Type_of_dif_as_printed=Tracer; lnD0_as_printed=lnD=-4.22-(41337-1687P)/T where T is in K, P is in GPa and D is in m2/s; formula-text lnD row: d0_*/ea_* left empty (not parsed into a single D0/Ea)",supplement,"Holycross, M.",2026-08-31,draft,Shimizu1984GCA 48; 1295,Shimizu,1984,,Geochimica et Cosmochimica Acta,48,1295,10.1016/0016-7037(84)90063-2,"Zhang 2010 Table 2 xls, Entry# 283; primary Eq. unknown"
DDB003988,1.0.0,arrhenius_fit,,Ce,,,,chemical,effective_binary,unspecified,melt,Wet Rhyolite12(Mon Diss),,,,melt_rhyolite,,,false,false,wet rhyolite12(Mon diss); SiO2=76.01;TiO2=0.11;Al2O3=13;FeOt=0.7;MgO=0.09;CaO=0.52;Na2O=3.65;K2O=4.81,wt_pct_oxide,76.01,0.11,13,,0.7,,,,0.09,0.52,3.65,4.81,,,,,,anhydrous_total=98.89,true,1,,,,,,1273,1673,1273-1673,K,800000000,800000000,800000000,0.8,GPa,,,,,,,,,,,,,,,,,,,,,,other,,,,,,,,,,,,,,,,,false,use_with_caution,,,provenance=compilation_2010; v0_source=zhang_table2; Type_of_dif_as_printed=SEBD; lnD0_as_printed=Same as La; formula-text lnD row: d0_*/ea_* left empty (not parsed into a single D0/Ea),supplement,"Holycross, M.",2026-08-31,draft,Rapp1986CMP 94; 304,Rapp,1986,,Contributions to Mineralogy and Petrology,94,304,10.1007/bf00371439,"Zhang 2010 Table 2 xls, Entry# 284; primary Eq. unknown"
DDB003989,1.0.0,arrhenius_fit,,Ce,,,,chemical,effective_binary,unspecified,melt,Wet Rhyolite12(Mon Diss),,,,melt_rhyolite,,,false,false,wet rhyolite12(Mon diss); SiO2=76.01;TiO2=0.11;Al2O3=13;FeOt=0.7;MgO=0.09;CaO=0.52;Na2O=3.65;K2O=4.81,wt_pct_oxide,76.01,0.11,13,,0.7,,,,0.09,0.52,3.65,4.81,,,,,,anhydrous_total=98.89,true,2,,,,,,1373,1573,1373-1573,K,800000000,800000000,800000000,0.8,GPa,,,,,,,,,,,,,,,,,,,,,,other,,,,,,,,,,,,,,,,,false,use_with_caution,,,provenance=compilation_2010; v0_source=zhang_table2; Type_of_dif_as_printed=SEBD; lnD0_as_printed=Same as La; formula-text lnD row: d0_*/ea_* left empty (not parsed into a single D0/Ea),supplement,"Holycross, M.",2026-08-31,draft,Rapp1986CMP 94; 304,Rapp,1986,,Contributions to Mineralogy and Petrology,94,304,10.1007/bf00371439,"Zhang 2010 Table 2 xls, Entry# 285; primary Eq. unknown"
DDB003990,1.0.0,arrhenius_fit,,Ce,,,,chemical,effective_binary,unspecified,melt,Wet Rhyolite12(Mon Diss),,,,melt_rhyolite,,,false,false,wet rhyolite12(Mon diss); SiO2=76.01;TiO2=0.11;Al2O3=13;FeOt=0.7;MgO=0.09;CaO=0.52;Na2O=3.65;K2O=4.81,wt_pct_oxide,76.01,0.11,13,,0.7,,,,0.09,0.52,3.65,4.81,,,,,,anhydrous_total=98.89,true,4,,,,,,1273,1673,1273-1673,K,800000000,800000000,800000000,0.8,GPa,,,,,,,,,,,,,,,,,,,,,,other,,,,,,,,,,,,,,,,,false,use_with_caution,,,provenance=compilation_2010; v0_source=zhang_table2; Type_of_dif_as_printed=SEBD; lnD0_as_printed=Same as La; formula-text lnD row: d0_*/ea_* left empty (not parsed into a single D0/Ea),supplement,"Holycross, M.",2026-08-31,draft,Rapp1986CMP 94; 304,Rapp,1986,,Contributions to Mineralogy and Petrology,94,304,10.1007/bf00371439,"Zhang 2010 Table 2 xls, Entry# 286; primary Eq. unknown"
DDB003991,1.0.0,arrhenius_fit,,Ce,,,,chemical,effective_binary,unspecified,melt,Wet Rhyolite12(Mon Diss),,,,melt_rhyolite,,,false,false,wet rhyolite12(Mon diss); SiO2=76.01;TiO2=0.11;Al2O3=13;FeOt=0.7;MgO=0.09;CaO=0.52;Na2O=3.65;K2O=4.81,wt_pct_oxide,76.01,0.11,13,,0.7,,,,0.09,0.52,3.65,4.81,,,,,,anhydrous_total=98.89,true,6,,,,,,1273,1573,1273-1573,K,800000000,800000000,800000000,0.8,GPa,,,,,,,,,,,,,,,,,,,,,,other,,,,,,,,,,,,,,,,,false,use_with_caution,,,provenance=compilation_2010; v0_source=zhang_table2; Type_of_dif_as_printed=SEBD; lnD0_as_printed=Same as La; formula-text lnD row: d0_*/ea_* left empty (not parsed into a single D0/Ea),supplement,"Holycross, M.",2026-08-31,draft,Rapp1986CMP 94; 304,Rapp,1986,,Contributions to Mineralogy and Petrology,94,304,10.1007/bf00371439,"Zhang 2010 Table 2 xls, Entry# 287; primary Eq. unknown"
DDB003992,1.0.0,arrhenius_fit,,Ce,,,,tracer,none,unspecified,melt,Rhyolite15,,,,melt_rhyolite,,,false,false,rhyolite15; SiO2=76.87;TiO2=0.07;Al2O3=12.2;FeOt=0.94;MnO=0.05;MgO=0.05;CaO=0.3;Na2O=4.38;K2O=4.4,wt_pct_oxide,76.87,0.07,12.2,,0.94,,,0.05,0.05,0.3,4.38,4.4,,,,,,anhydrous_total=99.26,true,0.11,,,,,,1148,1573,1148-1573,K,100000,100000,100000,0.0001,GPa,,,,,,,1.89454534084e+12,12.2775054993,4.76594783689,2sigma,28.27,ln_m2/s,716766.568,121322.8764,2sigma,86212,K,,,,,lnD=lnD0-Ea/RT,8.314,,,,,,,,,,,,,,,,false,use_with_caution,,,provenance=compilation_2010; v0_source=zhang_table2; Type_of_dif_as_printed=Tracer; R unstated in spreadsheet; compiler gas_constant_used_j_mol_k=8.314,supplement,"Holycross, M.",2026-08-31,draft,Jambon1982JGR 87; 10797,Jambon,1982,,Journal of Geophysical Research,87,10797,10.1029/jb087ib13p10797,"Zhang 2010 Table 2 xls, Entry# 288; primary Eq. unknown"
DDB003993,1.0.0,arrhenius_fit,,Ce,,,,,,unspecified,melt,Dry Rhy2 (excl. 2 Outlier Points) and Wet Rhy3(1%),,,,other,,,false,false,dry rhy2 (excl. 2 outlier points) and wet rhy3(1%),wt_pct_oxide,,,,,,,,,,,,,,,,,,,true,,,,,,,1148,16731,1148-16731,K,,100000,800000000,0.0001 and 0.8,GPa,,,,,,,323.759190417,2.51022220678,0.812130713958,2sigma,5.78,ln_m2/s,485645.682,21084.304,2sigma,58413,K,,,,,lnD=lnD0-Ea/RT,8.314,,,,,,,,,,,,,,,,false,use_with_caution,,,provenance=compilation_2010; v0_source=zhang_table2; R unstated in spreadsheet; compiler gas_constant_used_j_mol_k=8.314,supplement,"Holycross, M.",2026-08-31,draft,This work,,,,,,,,"Zhang 2010 Table 2 xls, Entry# 289; primary Eq. unknown"
DDB003994,1.0.0,arrhenius_fit,,Pr,,,,tracer,none,unspecified,melt,Jadeite melt,,,,melt_simple,,,false,false,jadeite melt; SiO2=59.45;Al2O3=25.22;Na2O=15.33,wt_pct_oxide,59.45,,25.22,,,,,,,,15.33,,,,,,,anhydrous_total=100,,,,,,,,1573,1723,1573-1723,K,1500000000,1500000000,1500000000,1.5,GPa,,,,,,,0.00660452670931,-2.1801583872,2.2583313971,2sigma,-5.02,ln_m2/s,312639.656,71479.382208,2sigma,37604,K,,,,,lnD=lnD0-Ea/RT,8.314,,,,,,,,,,,,,,,,false,use_with_caution,,,provenance=compilation_2010; v0_source=zhang_table2; Type_of_dif_as_printed=Tracer; R unstated in spreadsheet; compiler gas_constant_used_j_mol_k=8.314,supplement,"Holycross, M.",2026-08-31,draft,Nakamura1998GCA 62; 3151,Nakamura,1998,,Geochimica et Cosmochimica Acta,62,3151,10.1016/s0016-7037(98)00223-3,"Zhang 2010 Table 2 xls, Entry# 291; primary Eq. unknown"
DDB003995,1.0.0,arrhenius_fit,,Pr,,,,tracer,none,unspecified,melt,Dry Jadeite,,,,melt_simple,,,false,false,dry jadeite,wt_pct_oxide,,,,,,,,,,,,,,,,,,,false,,,,,,,1573,1723,1573-1723,K,,750000000,2000000000,0.75-2,GPa,,,,,,,,,,,,,,,,,,,,,,other,,,,,,,,,,,,,,,,,false,use_with_caution,,,"provenance=compilation_2010; v0_source=zhang_table2; Type_of_dif_as_printed=Tracer; lnD0_as_printed=lnD=-4.57-(40807-1697P)/T where T is in K, P is in GPa and D is in m2/s; formula-text lnD row: d0_*/ea_* left empty (not parsed into a single D0/Ea)",supplement,"Holycross, M.",2026-08-31,draft,This work,,,,,,,,"Zhang 2010 Table 2 xls, Entry# 292; primary Eq. unknown"
DDB003996,1.0.0,arrhenius_fit,,Nd,,,,self,none,unspecified,melt,HB1,,,,other,,,false,false,HB1; SiO2=47.6;Al2O3=16.4;MgO=16.9;CaO=19.4,wt_pct_oxide,47.6,,16.4,,,,,,16.9,19.4,,,,,,,,anhydrous_total=100.3,,,,,,,,1623,1773,1623-1773,K,100000,100000,100000,0.0001,GPa,unknown,,,unknown,,,3.94688028255e-05,-4.40374622435,1.09867822469,2sigma,-10.14,ln_m2/s,199012.218,35843.3168,2sigma,23937,K,,,,,lnD=lnD0-Ea/RT,8.314,,,,,,,,,,,,,,,,false,use_with_caution,,,provenance=compilation_2010; v0_source=zhang_table2; Type_of_dif_as_printed=Self; logfO2_as_printed=air and reduced; R unstated in spreadsheet; compiler gas_constant_used_j_mol_k=8.314,supplement,"Holycross, M.",2026-08-31,draft,LaTourrette1997GCA 61; 755,LaTourrette,1997,,Geochimica et Cosmochimica Acta,61,755,,"Zhang 2010 Table 2 xls, Entry# 294; primary Eq. unknown"
DDB003997,1.0.0,arrhenius_fit,,Nd,,,,self,none,unspecified,melt,Dry HB & Basalt(L94),,,,melt_basalt,,,false,false,dry HB & basalt(L94),wt_pct_oxide,,,,,,,,,,,,,,,,,,,false,,,,,,,1528,1773,1528-1773,K,,100000,1000000000,0.0001-1,GPa,,,,,,,4.06708068213e-05,-4.39071738937,0.720928869075,2sigma,-10.11,ln_m2/s,199544.314,23304.9734,2sigma,24001,K,,,,,lnD=lnD0-Ea/RT,8.314,,,,,,,,,,,,,,,,false,use_with_caution,,,provenance=compilation_2010; v0_source=zhang_table2; Type_of_dif_as_printed=Self; R unstated in spreadsheet; compiler gas_constant_used_j_mol_k=8.314,supplement,"Holycross, M.",2026-08-31,draft,This work,,,,,,,,"Zhang 2010 Table 2 xls, Entry# 295; primary Eq. unknown"
DDB003998,1.0.0,arrhenius_fit,,Nd,,,,tracer,none,unspecified,melt,Jadeite melt,,,,melt_simple,,,false,false,jadeite melt; SiO2=59.45;Al2O3=25.22;Na2O=15.33,wt_pct_oxide,59.45,,25.22,,,,,,,,15.33,,,,,,,anhydrous_total=100,,,,,,,,1573,1723,1573-1723,K,1500000000,1500000000,1500000000,1.5,GPa,,,,,,,0.0102548962964,-1.98906880745,0.929390228808,2sigma,-4.58,ln_m2/s,318800.33,29406.78428,2sigma,38345,K,,,,,lnD=lnD0-Ea/RT,8.314,,,,,,,,,,,,,,,,false,use_with_caution,,,provenance=compilation_2010; v0_source=zhang_table2; Type_of_dif_as_printed=Tracer; R unstated in spreadsheet; compiler gas_constant_used_j_mol_k=8.314,supplement,"Holycross, M.",2026-08-31,draft,Nakamura1998GCA 62; 3151,Nakamura,1998,,Geochimica et Cosmochimica Acta,62,3151,10.1016/s0016-7037(98)00223-3,"Zhang 2010 Table 2 xls, Entry# 296; primary Eq. unknown"
DDB003999,1.0.0,arrhenius_fit,,Nd,,,,tracer,none,unspecified,melt,Phonolite1,,,,melt_alkaline,,,false,false,phonolite1; SiO2=59.8;TiO2=0.78;Al2O3=19.52;FeOt=2.95;MgO=0.66;CaO=3.86;Na2O=5.5;K2O=7.31,wt_pct_oxide,59.8,0.78,19.52,,2.95,,,,0.66,3.86,5.5,7.31,,,,,,anhydrous_total=100.38,true,,,,,H2Ot_as_printed=≤0.07,,1373,1523,1373-1523,K,500000000,500000000,500000000,0.5,GPa,,,,,,,0.000587285197546,-3.23115107586,1.04404397666,2sigma,-7.44,ln_m2/s,258332.608,29042.4648,2sigma,31072,K,,,,,lnD=lnD0-Ea/RT,8.314,,,,,,,,,,,,,,,,false,use_with_caution,,,provenance=compilation_2010; v0_source=zhang_table2; Type_of_dif_as_printed=Tracer; R unstated in spreadsheet; compiler gas_constant_used_j_mol_k=8.314,supplement,"Holycross, M.",2026-08-31,draft,Behrens2009CG 259; 63,Behrens,2009,,Chemical Geology,259,63,10.1016/j.chemgeo.2008.10.014,"Zhang 2010 Table 2 xls, Entry# 297; primary Eq. unknown"
DDB004000,1.0.0,arrhenius_fit,,Nd,,,,tracer,none,unspecified,melt,Wet Phonolite1,,,,melt_alkaline,,,false,false,wet phonolite1; SiO2=59.8;TiO2=0.78;Al2O3=19.52;FeOt=2.95;MgO=0.66;CaO=3.86;Na2O=5.5;K2O=7.31,wt_pct_oxide,59.8,0.78,19.52,,2.95,,,,0.66,3.86,5.5,7.31,,,,,,anhydrous_total=100.38,true,1.7,,,,,,1323,1528,1323-1528,K,500000000,500000000,500000000,0.5,GPa,,,,,,,0.00158052216874,-2.80119952141,1.57214608798,2sigma,-6.45,ln_m2/s,243483.804,43016.636,2sigma,29286,K,,,,,lnD=lnD0-Ea/RT,8.314,,,,,,,,,,,,,,,,false,use_with_caution,,,provenance=compilation_2010; v0_source=zhang_table2; Type_of_dif_as_printed=Tracer; R unstated in spreadsheet; compiler gas_constant_used_j_mol_k=8.314,supplement,"Holycross, M.",2026-08-31,draft,Behrens2009CG 259; 63,Behrens,2009,,Chemical Geology,259,63,10.1016/j.chemgeo.2008.10.014,"Zhang 2010 Table 2 xls, Entry# 298; primary Eq. unknown"
DDB004001,1.0.0,arrhenius_fit,,Nd,,,,tracer,none,unspecified,melt,Dry and Wet Phonolite1,,,,melt_alkaline,,,false,false,dry and wet phonolite1; SiO2=59.8;TiO2=0.78;Al2O3=19.52;FeOt=2.95;MgO=0.66;CaO=3.86;Na2O=5.5;K2O=7.31,wt_pct_oxide,59.8,0.78,19.52,,2.95,,,,0.66,3.86,5.5,7.31,,,,,,anhydrous_total=100.38,true,,,,,H2Ot_as_printed=≤1.9,,1323,1528,1323-1528,K,500000000,500000000,500000000,0.5,GPa,,,,,,,,,,,,,,,,,,,,,,other,,,,,,,,,,,,,,,,,false,use_with_caution,,,"provenance=compilation_2010; v0_source=zhang_table2; Type_of_dif_as_printed=Tracer; lnD0_as_printed=lnD=-7.45-(31697-2937sqrt(w))/T where T is in K, w iswt% of H2Ot; formula-text lnD row: d0_*/ea_* left empty (not parsed into a single D0/Ea)",supplement,"Holycross, M.",2026-08-31,draft,Behrens2009CG 259; 63,Behrens,2009,,Chemical Geology,259,63,10.1016/j.chemgeo.2008.10.014,"Zhang 2010 Table 2 xls, Entry# 299; primary Eq. unknown"
DDB004002,1.0.0,arrhenius_fit,,Nd,,,,tracer,none,unspecified,melt,Wet HA1,,,,melt_andesite,,,false,false,wet HA1; SiO2=62.09;Al2O3=19.47;MgO=2.53;CaO=10.64;Na2O=4.25;K2O=1.02,wt_pct_oxide,62.09,,19.47,,,,,,2.53,10.64,4.25,1.02,,,,,,anhydrous_total=100,true,,4.5,5.2,,,,1373,1673,1373-1673,K,500000000,500000000,500000000,0.5,GPa,,,,,,,1.0756503603e-05,-4.96832907363,0.0630769330991,2sigma,-11.44,ln_m2/s,168607.92,1827.4172,2sigma,20280,K,,,,,lnD=lnD0-Ea/RT,8.314,,,,,,,,,,,,,,,,false,use_with_caution,,,provenance=compilation_2010; v0_source=zhang_table2; Type_of_dif_as_printed=Tracer; R unstated in spreadsheet; compiler gas_constant_used_j_mol_k=8.314,supplement,"Holycross, M.",2026-08-31,draft,Koepke2001GCA 65; 1481,Koepke,2001,,Geochimica et Cosmochimica Acta,65,1481,10.1016/s0016-7037(01)00550-6,"Zhang 2010 Table 2 xls, Entry# 300; primary Eq. unknown"
DDB004003,1.0.0,arrhenius_fit,,Nd,,,,tracer,none,unspecified,melt,Trachyte1,,,,melt_alkaline,,,false,false,trachyte1; SiO2=62.37;TiO2=0.48;Al2O3=18.61;FeOt=3.68;MgO=0.24;CaO=1.73;Na2O=5.43;K2O=7.25,wt_pct_oxide,62.37,0.48,18.61,,3.68,,,,0.24,1.73,5.43,7.25,,,,,,anhydrous_total=99.79,true,,,,,H2Ot_as_printed=≤0.1,,1323,1527,1323-1527,K,500000000,500000000,500000000,0.5,GPa,,,,,,,1.62921067808e-07,-6.78802302629,1.38374913413,2sigma,-15.63,ln_m2/s,180338.974,38219.79056,2sigma,21691,K,,,,,lnD=lnD0-Ea/RT,8.314,,,,,,,,,,,,,,,,false,use_with_caution,,,provenance=compilation_2010; v0_source=zhang_table2; Type_of_dif_as_printed=Tracer; R unstated in spreadsheet; compiler gas_constant_used_j_mol_k=8.314,supplement,"Holycross, M.",2026-08-31,draft,Behrens2009CG 259; 63,Behrens,2009,,Chemical Geology,259,63,10.1016/j.chemgeo.2008.10.014,"Zhang 2010 Table 2 xls, Entry# 301; primary Eq. unknown"
DDB004004,1.0.0,arrhenius_fit,,Nd,,,,tracer,none,unspecified,melt,Dry and Wet Trachyte,,,,melt_alkaline,,,false,false,dry and wet trachyte; SiO2=62.37;TiO2=0.48;Al2O3=18.61;FeOt=3.68;MgO=0.24;CaO=1.73;Na2O=5.43;K2O=7.25,wt_pct_oxide,62.37,0.48,18.61,,3.68,,,,0.24,1.73,5.43,7.25,,,,,,anhydrous_total=99.79,true,,,,,H2Ot_as_printed=≤1.7,,1323,1527,1323-1527,K,500000000,500000000,500000000,0.5,GPa,,,,,,,,,,,,,,,,,,,,,,other,,,,,,,,,,,,,,,,,false,use_with_caution,,,"provenance=compilation_2010; v0_source=zhang_table2; Type_of_dif_as_printed=Tracer; lnD0_as_printed=lnD=-14.57-(24381-4615sqrt(w))/T where T is in K, w iswt% of H2Ot; formula-text lnD row: d0_*/ea_* left empty (not parsed into a single D0/Ea)",supplement,"Holycross, M.",2026-08-31,draft,Behrens2009CG 259; 63,Behrens,2009,,Chemical Geology,259,63,10.1016/j.chemgeo.2008.10.014,"Zhang 2010 Table 2 xls, Entry# 302; primary Eq. unknown"
DDB004005,1.0.0,arrhenius_fit,,Nd,,,,tracer,none,unspecified,melt,HR7+Na,,,,melt_rhyolite,,,false,false,HR7+Na; SiO2=66.15;Al2O3=9.62;Na2O=20.59;K2O=3.64,wt_pct_oxide,66.15,,9.62,,,,,,,,20.59,3.64,,,,,,anhydrous_total=100,,,,,,,,1083,1473,1083-1473,K,100000,100000,100000,0.0001,GPa,,,,,,,0.0011476946509,-2.94017376123,1.90220990756,2sigma,-6.77,ln_m2/s,244639.45,44928.856,2sigma,29425,K,,,,,lnD=lnD0-Ea/RT,8.314,,,,,,,,,,,,,,,,false,use_with_caution,,,provenance=compilation_2010; v0_source=zhang_table2; Type_of_dif_as_printed=Tracer; R unstated in spreadsheet; compiler gas_constant_used_j_mol_k=8.314,supplement,"Holycross, M.",2026-08-31,draft,Mungall1999GCA 63; 2599,Mungall,1999,,Geochimica et Cosmochimica Acta,63,2599,10.1016/s0016-7037(99)00209-4,"Zhang 2010 Table 2 xls, Entry# 303; primary Eq. unknown"
DDB004006,1.0.0,arrhenius_fit,,Nd,,,,self,none,unspecified,melt,Rhyolite2,,,,melt_rhyolite,,,false,false,rhyolite2; SiO2=72.1;TiO2=0.2;Al2O3=14.86;FeOt=2.2;MgO=0.47;CaO=2.03;Na2O=4.13;K2O=3.2,wt_pct_oxide,72.1,0.2,14.86,,2.2,,,,0.47,2.03,4.13,3.2,,,,,,anhydrous_total=99.19,,,,,,,,1528,1738,1528-1738,K,1000000000,1000000000,1000000000,1,GPa,,,,,,,1.10022043806e-06,-5.95852053236,1.05967857864,2sigma,-13.72,ln_m2/s,198546.634,32989.952,2sigma,23881,K,,,,,lnD=lnD0-Ea/RT,8.314,,,,,,,,,,,,,,,,false,use_with_caution,,,provenance=compilation_2010; v0_source=zhang_table2; Type_of_dif_as_printed=Self; R unstated in spreadsheet; compiler gas_constant_used_j_mol_k=8.314,supplement,"Holycross, M.",2026-08-31,draft,Lesher1994 JGR 99; 9585,Lesher,1994,,Journal of Geophysical Research,99,9585,10.1029/94jb00469,"Zhang 2010 Table 2 xls, Entry# 304; primary Eq. unknown"
DDB004007,1.0.0,arrhenius_fit,,Nd,,,,tracer,none,unspecified,melt,Rhyolite8,,,,melt_rhyolite,,,false,false,rhyolite8; SiO2=73.715;TiO2=0.29;Al2O3=13.59;FeOt=1.82;MnO=0.1;MgO=0.17;CaO=0.97;Na2O=4.665;K2O=4.17,wt_pct_oxide,73.715,0.29,13.59,,1.82,,,0.1,0.17,0.97,4.665,4.17,,,,,,anhydrous_total=99.615,true,,,,,H2Ot_as_printed=<0.8,,1448,1673,1448-1673,K,1000000000,1000000000,1000000000,1,GPa,,,,,,,2.03995034112e-05,-4.69038059398,2.25138268511,2sigma,-10.8,ln_m2/s,247349.814,67755.7744,2sigma,29751,K,,,,,lnD=lnD0-Ea/RT,8.314,,,,,,,,,,,,,,,,false,use_with_caution,,,provenance=compilation_2010; v0_source=zhang_table2; Type_of_dif_as_printed=Tracer; R unstated in spreadsheet; compiler gas_constant_used_j_mol_k=8.314,supplement,"Holycross, M.",2026-08-31,draft,Perez1996GCA 60; 1387,Perez,1996,,Geochimica et Cosmochimica Acta,60,1387,10.1016/0016-7037(96)00016-6,"Zhang 2010 Table 2 xls, Entry# 305; primary Eq. unknown"
DDB004008,1.0.0,arrhenius_fit,,Nd,,,,chemical,effective_binary,unspecified,melt,Wet Rhyolite12(Mon Diss),,,,melt_rhyolite,,,false,false,wet rhyolite12(Mon diss); SiO2=76.01;TiO2=0.11;Al2O3=13;FeOt=0.7;MgO=0.09;CaO=0.52;Na2O=3.65;K2O=4.81,wt_pct_oxide,76.01,0.11,13,,0.7,,,,0.09,0.52,3.65,4.81,,,,,,anhydrous_total=98.89,true,1,,,,,,1273,1673,1273-1673,K,800000000,800000000,800000000,0.8,GPa,,,,,,,,,,,,,,,,,,,,,,other,,,,,,,,,,,,,,,,,false,use_with_caution,,,provenance=compilation_2010; v0_source=zhang_table2; Type_of_dif_as_printed=SEBD; lnD0_as_printed=same as La; formula-text lnD row: d0_*/ea_* left empty (not parsed into a single D0/Ea),supplement,"Holycross, M.",2026-08-31,draft,Rapp1986CMP 94; 304,Rapp,1986,,Contributions to Mineralogy and Petrology,94,304,10.1007/bf00371439,"Zhang 2010 Table 2 xls, Entry# 306; primary Eq. unknown"
DDB004009,1.0.0,arrhenius_fit,,Nd,,,,chemical,effective_binary,unspecified,melt,Wet Rhyolite12(Mon Diss),,,,melt_rhyolite,,,false,false,wet rhyolite12(Mon diss); SiO2=76.01;TiO2=0.11;Al2O3=13;FeOt=0.7;MgO=0.09;CaO=0.52;Na2O=3.65;K2O=4.81,wt_pct_oxide,76.01,0.11,13,,0.7,,,,0.09,0.52,3.65,4.81,,,,,,anhydrous_total=98.89,true,2,,,,,,1273,1673,1273-1673,K,800000000,800000000,800000000,0.8,GPa,,,,,,,,,,,,,,,,,,,,,,other,,,,,,,,,,,,,,,,,false,use_with_caution,,,provenance=compilation_2010; v0_source=zhang_table2; Type_of_dif_as_printed=SEBD; lnD0_as_printed=same as La; formula-text lnD row: d0_*/ea_* left empty (not parsed into a single D0/Ea),supplement,"Holycross, M.",2026-08-31,draft,Rapp1986CMP 94; 304,Rapp,1986,,Contributions to Mineralogy and Petrology,94,304,10.1007/bf00371439,"Zhang 2010 Table 2 xls, Entry# 307; primary Eq. unknown"
DDB004010,1.0.0,arrhenius_fit,,Nd,,,,chemical,effective_binary,unspecified,melt,Wet Rhyolite12(Mon Diss),,,,melt_rhyolite,,,false,false,wet rhyolite12(Mon diss); SiO2=76.01;TiO2=0.11;Al2O3=13;FeOt=0.7;MgO=0.09;CaO=0.52;Na2O=3.65;K2O=4.81,wt_pct_oxide,76.01,0.11,13,,0.7,,,,0.09,0.52,3.65,4.81,,,,,,anhydrous_total=98.89,true,4,,,,,,1273,1673,1273-1673,K,800000000,800000000,800000000,0.8,GPa,,,,,,,,,,,,,,,,,,,,,,other,,,,,,,,,,,,,,,,,false,use_with_caution,,,provenance=compilation_2010; v0_source=zhang_table2; Type_of_dif_as_printed=SEBD; lnD0_as_printed=same as La; formula-text lnD row: d0_*/ea_* left empty (not parsed into a single D0/Ea),supplement,"Holycross, M.",2026-08-31,draft,Rapp1986CMP 94; 304,Rapp,1986,,Contributions to Mineralogy and Petrology,94,304,10.1007/bf00371439,"Zhang 2010 Table 2 xls, Entry# 308; primary Eq. unknown"
DDB004011,1.0.0,arrhenius_fit,,Nd,,,,chemical,effective_binary,unspecified,melt,Wet Rhyolite12(Mon Diss),,,,melt_rhyolite,,,false,false,wet rhyolite12(Mon diss); SiO2=76.01;TiO2=0.11;Al2O3=13;FeOt=0.7;MgO=0.09;CaO=0.52;Na2O=3.65;K2O=4.81,wt_pct_oxide,76.01,0.11,13,,0.7,,,,0.09,0.52,3.65,4.81,,,,,,anhydrous_total=98.89,true,6,,,,,,1273,1673,1273-1673,K,800000000,800000000,800000000,0.8,GPa,,,,,,,,,,,,,,,,,,,,,,other,,,,,,,,,,,,,,,,,false,use_with_caution,,,provenance=compilation_2010; v0_source=zhang_table2; Type_of_dif_as_printed=SEBD; lnD0_as_printed=same as La; formula-text lnD row: d0_*/ea_* left empty (not parsed into a single D0/Ea),supplement,"Holycross, M.",2026-08-31,draft,Rapp1986CMP 94; 304,Rapp,1986,,Contributions to Mineralogy and Petrology,94,304,10.1007/bf00371439,"Zhang 2010 Table 2 xls, Entry# 309; primary Eq. unknown"
DDB004012,1.0.0,arrhenius_fit,,Nd,,,,tracer,none,unspecified,melt,HR7 (HPG8),,,,melt_rhyolite,,,false,false,HR7 (HPG8); SiO2=79.425;Al2O3=11.64;Na2O=4.77;K2O=4.165,wt_pct_oxide,79.425,,11.64,,,,,,,,4.77,4.165,,,,,,anhydrous_total=100,,,,,,,,1410,1873,1410-1873,K,100000,100000,100000,0.0001,GPa,,,,,,,5.01746820562e-05,-4.29951554449,0.399550939488,2sigma,-9.9,ln_m2/s,298031.958,12371.232,2sigma,35847,K,,,,,lnD=lnD0-Ea/RT,8.314,,,,,,,,,,,,,,,,false,use_with_caution,,,provenance=compilation_2010; v0_source=zhang_table2; Type_of_dif_as_printed=Tracer; R unstated in spreadsheet; compiler gas_constant_used_j_mol_k=8.314,supplement,"Holycross, M.",2026-08-31,draft,Mungall1999GCA 63; 2599,Mungall,1999,,Geochimica et Cosmochimica Acta,63,2599,10.1016/s0016-7037(99)00209-4,"Zhang 2010 Table 2 xls, Entry# 310; primary Eq. unknown"
DDB004013,1.0.0,arrhenius_fit,,Nd,,,,tracer,none,unspecified,melt,Wet HR7,,,,melt_rhyolite,,,false,false,wet HR7; SiO2=79.425;Al2O3=11.64;Na2O=4.77;K2O=4.165,wt_pct_oxide,79.425,,11.64,,,,,,,,4.77,4.165,,,,,,anhydrous_total=100,true,3.6,,,,,,1573,1873,1573-1873,K,1000000000,1000000000,1000000000,1,GPa,,,,,,,4.12924941587e-07,-6.38412914181,,,-14.7,ln_m2/s,152312.48,,,18320,K,,,,,lnD=lnD0-Ea/RT,8.314,,,,,,,,,,,,,,,,false,use_with_caution,,,provenance=compilation_2010; v0_source=zhang_table2; Type_of_dif_as_printed=Tracer; lnD0 2s error is infinity; skipped; Ea/R 2s error is infinity; skipped; R unstated in spreadsheet; compiler gas_constant_used_j_mol_k=8.314,supplement,"Holycross, M.",2026-08-31,draft,Mungall1999GCA 63; 2599,Mungall,1999,,Geochimica et Cosmochimica Acta,63,2599,10.1016/s0016-7037(99)00209-4,"Zhang 2010 Table 2 xls, Entry# 311; primary Eq. unknown"
DDB004014,1.0.0,arrhenius_fit,,Nd,,,,tracer,none,unspecified,melt,Dry and Wet Phonolote1,,,,other,,,false,false,dry and wet phonolote1,wt_pct_oxide,,,,,,,,,,,,,,,,,,,true,,0,1.9,,,,1323,1528,1323-1528,K,500000000,500000000,500000000,0.5,GPa,,,,,,,,,,,,,,,,,,,,,,other,,,,,,,,,,,,,,,,,false,use_with_caution,,,provenance=compilation_2010; v0_source=zhang_table2; Type_of_dif_as_printed=Tracer; lnD0_as_printed=lnD=-7.45-(31697-2937*sqrt(w))/T where T is in K and w is wt% of H2Ot; formula-text lnD row: d0_*/ea_* left empty (not parsed into a single D0/Ea),supplement,"Holycross, M.",2026-08-31,draft,This work,,,,,,,,"Zhang 2010 Table 2 xls, Entry# 312; primary Eq. unknown"
DDB004015,1.0.0,arrhenius_fit,,Nd,,,,tracer,none,unspecified,melt,Dry and Wet Trachyte1,,,,melt_alkaline,,,false,false,dry and wet trachyte1,wt_pct_oxide,,,,,,,,,,,,,,,,,,,true,,0,1.7,,,,1323,1528,1323-1528,K,500000000,500000000,500000000,0.5,GPa,,,,,,,,,,,,,,,,,,,,,,other,,,,,,,,,,,,,,,,,false,use_with_caution,,,provenance=compilation_2010; v0_source=zhang_table2; Type_of_dif_as_printed=Tracer; lnD0_as_printed=lnD=-14.57-(24391-4615*sqrt(w))/T where T is in K and w is wt% of H2Ot; formula-text lnD row: d0_*/ea_* left empty (not parsed into a single D0/Ea),supplement,"Holycross, M.",2026-08-31,draft,This work,,,,,,,,"Zhang 2010 Table 2 xls, Entry# 313; primary Eq. unknown"
DDB004016,1.0.0,arrhenius_fit,,Sm,,,,tracer,none,unspecified,melt,Jadeite melt,,,,melt_simple,,,false,false,jadeite melt; SiO2=59.45;Al2O3=25.22;Na2O=15.33,wt_pct_oxide,59.45,,25.22,,,,,,,,15.33,,,,,,,anhydrous_total=100,,,,,,,,1573,1723,1573-1723,K,1500000000,1500000000,1500000000,1.5,GPa,,,,,,,0.00358857532733,-2.44507803186,2.8055424664,2sigma,-5.63,ln_m2/s,305805.548,88768.644512,2sigma,36782,K,,,,,lnD=lnD0-Ea/RT,8.314,,,,,,,,,,,,,,,,false,use_with_caution,,,provenance=compilation_2010; v0_source=zhang_table2; Type_of_dif_as_printed=Tracer; R unstated in spreadsheet; compiler gas_constant_used_j_mol_k=8.314,supplement,"Holycross, M.",2026-08-31,draft,Nakamura1998GCA 62; 3151,Nakamura,1998,,Geochimica et Cosmochimica Acta,62,3151,10.1016/s0016-7037(98)00223-3,"Zhang 2010 Table 2 xls, Entry# 315; primary Eq. unknown"
DDB004017,1.0.0,arrhenius_fit,,Sm,,,,tracer,none,unspecified,melt,Phonolite1,,,,melt_alkaline,,,false,false,phonolite1; SiO2=59.8;TiO2=0.78;Al2O3=19.52;FeOt=2.95;MgO=0.66;CaO=3.86;Na2O=5.5;K2O=7.31,wt_pct_oxide,59.8,0.78,19.52,,2.95,,,,0.66,3.86,5.5,7.31,,,,,,anhydrous_total=100.38,true,,0.03,0.07,,,,1373,1523,1373-1523,K,500000000,500000000,500000000,0.5,GPa,,,,,,,0.00290884262581,-2.53627987675,1.41580006818,2sigma,-5.84,ln_m2/s,279749.472,39420.33216,2sigma,33648,K,,,,,lnD=lnD0-Ea/RT,8.314,,,,,,,,,,,,,,,,false,use_with_caution,,,provenance=compilation_2010; v0_source=zhang_table2; Type_of_dif_as_printed=Tracer; R unstated in spreadsheet; compiler gas_constant_used_j_mol_k=8.314,supplement,"Holycross, M.",2026-08-31,draft,Behrens2009CG 259; 63,Behrens,2009,,Chemical Geology,259,63,10.1016/j.chemgeo.2008.10.014,"Zhang 2010 Table 2 xls, Entry# 316; primary Eq. unknown"
DDB004018,1.0.0,arrhenius_fit,,Sm,,,,tracer,none,unspecified,melt,Wet Phonolite1,,,,melt_alkaline,,,false,false,wet phonolite1; SiO2=59.8;TiO2=0.78;Al2O3=19.52;FeOt=2.95;MgO=0.66;CaO=3.86;Na2O=5.5;K2O=7.31,wt_pct_oxide,59.8,0.78,19.52,,2.95,,,,0.66,3.86,5.5,7.31,,,,,,anhydrous_total=100.38,true,,1.6,1.9,,,,1323,1528,1323-1528,K,500000000,500000000,500000000,0.5,GPa,,,,,,,0.00224286771949,-2.6491964466,1.11266250757,2sigma,-6.1,ln_m2/s,247973.364,30473.47048,2sigma,29826,K,,,,,lnD=lnD0-Ea/RT,8.314,,,,,,,,,,,,,,,,false,use_with_caution,,,provenance=compilation_2010; v0_source=zhang_table2; Type_of_dif_as_printed=Tracer; R unstated in spreadsheet; compiler gas_constant_used_j_mol_k=8.314,supplement,"Holycross, M.",2026-08-31,draft,Behrens2009CG 259; 63,Behrens,2009,,Chemical Geology,259,63,10.1016/j.chemgeo.2008.10.014,"Zhang 2010 Table 2 xls, Entry# 317; primary Eq. unknown"
DDB004019,1.0.0,arrhenius_fit,,Sm,,,,tracer,none,unspecified,melt,Wet HA1,,,,melt_andesite,,,false,false,wet HA1; SiO2=62.09;Al2O3=19.47;MgO=2.53;CaO=10.64;Na2O=4.25;K2O=1.02,wt_pct_oxide,62.09,,19.47,,,,,,2.53,10.64,4.25,1.02,,,,,,anhydrous_total=100,true,,4.5,5.2,,,,1373,1673,1373-1673,K,500000000,500000000,500000000,0.5,GPa,,,,,,,1.68695556738e-05,-4.77289654888,0.349780789851,2sigma,-10.99,ln_m2/s,176248.486,10131.4404,2sigma,21199,K,,,,,lnD=lnD0-Ea/RT,8.314,,,,,,,,,,,,,,,,false,use_with_caution,,,provenance=compilation_2010; v0_source=zhang_table2; Type_of_dif_as_printed=Tracer; R unstated in spreadsheet; compiler gas_constant_used_j_mol_k=8.314,supplement,"Holycross, M.",2026-08-31,draft,Koepke2001GCA 65; 1481,Koepke,2001,,Geochimica et Cosmochimica Acta,65,1481,10.1016/s0016-7037(01)00550-6,"Zhang 2010 Table 2 xls, Entry# 318; primary Eq. unknown"
DDB004020,1.0.0,arrhenius_fit,,Sm,,,,tracer,none,unspecified,melt,Trachyte1,,,,melt_alkaline,,,false,false,trachyte1; SiO2=62.37;TiO2=0.48;Al2O3=18.61;FeOt=3.68;MgO=0.24;CaO=1.73;Na2O=5.43;K2O=7.25,wt_pct_oxide,62.37,0.48,18.61,,3.68,,,,0.24,1.73,5.43,7.25,,,,,,anhydrous_total=99.79,true,,,,,H2Ot_as_printed=≤0.1,,1323,1527,1323-1527,K,500000000,500000000,500000000,0.5,GPa,,,,,,,1.11415431022e-07,-6.95305493608,0.696955812706,2sigma,-16.01,ln_m2/s,177811.518,19250.2356,2sigma,21387,K,,,,,lnD=lnD0-Ea/RT,8.314,,,,,,,,,,,,,,,,false,use_with_caution,,,provenance=compilation_2010; v0_source=zhang_table2; Type_of_dif_as_printed=Tracer; R unstated in spreadsheet; compiler gas_constant_used_j_mol_k=8.314,supplement,"Holycross, M.",2026-08-31,draft,Behrens2009CG 259; 63,Behrens,2009,,Chemical Geology,259,63,10.1016/j.chemgeo.2008.10.014,"Zhang 2010 Table 2 xls, Entry# 319; primary Eq. unknown"
DDB004021,1.0.0,arrhenius_fit,,Sm,,,,chemical,effective_binary,unspecified,melt,Wet Rhyolite12(Mon Diss),,,,melt_rhyolite,,,false,false,wet rhyolite12(Mon diss); SiO2=76.01;TiO2=0.11;Al2O3=13;FeOt=0.7;MgO=0.09;CaO=0.52;Na2O=3.65;K2O=4.81,wt_pct_oxide,76.01,0.11,13,,0.7,,,,0.09,0.52,3.65,4.81,,,,,,anhydrous_total=98.89,true,1,,,,,,1273,1673,1273-1673,K,800000000,800000000,800000000,0.8,GPa,,,,,,,,,,,,,,,,,,,,,,other,,,,,,,,,,,,,,,,,false,use_with_caution,,,provenance=compilation_2010; v0_source=zhang_table2; Type_of_dif_as_printed=SEBD; lnD0_as_printed=Same as La; formula-text lnD row: d0_*/ea_* left empty (not parsed into a single D0/Ea),supplement,"Holycross, M.",2026-08-31,draft,Rapp1986CMP 94; 304,Rapp,1986,,Contributions to Mineralogy and Petrology,94,304,10.1007/bf00371439,"Zhang 2010 Table 2 xls, Entry# 320; primary Eq. unknown"
DDB004022,1.0.0,arrhenius_fit,,Sm,,,,chemical,effective_binary,unspecified,melt,Wet Rhyolite12(Mon Diss),,,,melt_rhyolite,,,false,false,wet rhyolite12(Mon diss); SiO2=76.01;TiO2=0.11;Al2O3=13;FeOt=0.7;MgO=0.09;CaO=0.52;Na2O=3.65;K2O=4.81,wt_pct_oxide,76.01,0.11,13,,0.7,,,,0.09,0.52,3.65,4.81,,,,,,anhydrous_total=98.89,true,2,,,,,,1273,1673,1273-1673,K,800000000,800000000,800000000,0.8,GPa,,,,,,,,,,,,,,,,,,,,,,other,,,,,,,,,,,,,,,,,false,use_with_caution,,,provenance=compilation_2010; v0_source=zhang_table2; Type_of_dif_as_printed=SEBD; lnD0_as_printed=Same as La; formula-text lnD row: d0_*/ea_* left empty (not parsed into a single D0/Ea),supplement,"Holycross, M.",2026-08-31,draft,Rapp1986CMP 94; 304,Rapp,1986,,Contributions to Mineralogy and Petrology,94,304,10.1007/bf00371439,"Zhang 2010 Table 2 xls, Entry# 321; primary Eq. unknown"
DDB004023,1.0.0,arrhenius_fit,,Sm,,,,chemical,effective_binary,unspecified,melt,Wet Rhyolite12(Mon Diss),,,,melt_rhyolite,,,false,false,wet rhyolite12(Mon diss); SiO2=76.01;TiO2=0.11;Al2O3=13;FeOt=0.7;MgO=0.09;CaO=0.52;Na2O=3.65;K2O=4.81,wt_pct_oxide,76.01,0.11,13,,0.7,,,,0.09,0.52,3.65,4.81,,,,,,anhydrous_total=98.89,true,4,,,,,,1273,1673,1273-1673,K,800000000,800000000,800000000,0.8,GPa,,,,,,,,,,,,,,,,,,,,,,other,,,,,,,,,,,,,,,,,false,use_with_caution,,,provenance=compilation_2010; v0_source=zhang_table2; Type_of_dif_as_printed=SEBD; lnD0_as_printed=Same as La; formula-text lnD row: d0_*/ea_* left empty (not parsed into a single D0/Ea),supplement,"Holycross, M.",2026-08-31,draft,Rapp1986CMP 94; 304,Rapp,1986,,Contributions to Mineralogy and Petrology,94,304,10.1007/bf00371439,"Zhang 2010 Table 2 xls, Entry# 322; primary Eq. unknown"
DDB004024,1.0.0,arrhenius_fit,,Sm,,,,chemical,effective_binary,unspecified,melt,Wet Rhyolite12(Mon Diss),,,,melt_rhyolite,,,false,false,wet rhyolite12(Mon diss); SiO2=76.01;TiO2=0.11;Al2O3=13;FeOt=0.7;MgO=0.09;CaO=0.52;Na2O=3.65;K2O=4.81,wt_pct_oxide,76.01,0.11,13,,0.7,,,,0.09,0.52,3.65,4.81,,,,,,anhydrous_total=98.89,true,6,,,,,,1273,1673,1273-1673,K,800000000,800000000,800000000,0.8,GPa,,,,,,,,,,,,,,,,,,,,,,other,,,,,,,,,,,,,,,,,false,use_with_caution,,,provenance=compilation_2010; v0_source=zhang_table2; Type_of_dif_as_printed=SEBD; lnD0_as_printed=Same as La; formula-text lnD row: d0_*/ea_* left empty (not parsed into a single D0/Ea),supplement,"Holycross, M.",2026-08-31,draft,Rapp1986CMP 94; 304,Rapp,1986,,Contributions to Mineralogy and Petrology,94,304,10.1007/bf00371439,"Zhang 2010 Table 2 xls, Entry# 323; primary Eq. unknown"
DDB004025,1.0.0,arrhenius_fit,,Nd,,,,tracer,none,unspecified,melt,Dry and Wet Phonolote1,,,,other,,,false,false,dry and wet phonolote1,wt_pct_oxide,,,,,,,,,,,,,,,,,,,true,,0,1.9,,,,1323,1528,1323-1528,K,500000000,500000000,500000000,0.5,GPa,,,,,,,,,,,,,,,,,,,,,,other,,,,,,,,,,,,,,,,,false,use_with_caution,,,provenance=compilation_2010; v0_source=zhang_table2; Type_of_dif_as_printed=Tracer; lnD0_as_printed=lnD=-6.62-(33207-3149*sqrt(w))/T where T is in K and w is wt% of H2Ot; formula-text lnD row: d0_*/ea_* left empty (not parsed into a single D0/Ea),supplement,"Holycross, M.",2026-08-31,draft,This work,,,,,,,,"Zhang 2010 Table 2 xls, Entry# 324; primary Eq. unknown"
DDB004026,1.0.0,arrhenius_fit,,Nd,,,,tracer,none,unspecified,melt,Dry and Wet Trachyte1,,,,melt_alkaline,,,false,false,dry and wet trachyte1,wt_pct_oxide,,,,,,,,,,,,,,,,,,,true,,0,1.7,,,,1323,1528,1323-1528,K,500000000,500000000,500000000,0.5,GPa,,,,,,,,,,,,,,,,,,,,,,other,,,,,,,,,,,,,,,,,false,use_with_caution,,,provenance=compilation_2010; v0_source=zhang_table2; Type_of_dif_as_printed=Tracer; lnD0_as_printed=lnD=-14.70-(24485-4790*sqrt(w))/T where T is in K and w is wt% of H2Ot; formula-text lnD row: d0_*/ea_* left empty (not parsed into a single D0/Ea),supplement,"Holycross, M.",2026-08-31,draft,This work,,,,,,,,"Zhang 2010 Table 2 xls, Entry# 325; primary Eq. unknown"
DDB004027,1.0.0,arrhenius_fit,,Eu,,,,tracer,none,unspecified,melt,Basalt1,,,,melt_basalt,,,false,false,basalt1; SiO2=45.9;TiO2=3.72;Al2O3=16.55;FeOt=12.58;MnO=0.18;MgO=6.3;CaO=9.62;Na2O=3.79;K2O=1.73;P2O5=0.52,wt_pct_oxide,45.9,3.72,16.55,,12.58,,,0.18,6.3,9.62,3.79,1.73,0.52,,,,,anhydrous_total=100.89,,,,,,,,1567,1763,1567-1763,K,100000,100000,100000,0.0001,GPa,measured,,-0.7,measured,,,0.323033256422,-0.490752784371,2.82638860238,2sigma,-1.13,ln_m2/s,319249.286,87679.444,2sigma,38399,K,,,,,lnD=lnD0-Ea/RT,8.314,,,,,,,,,,,,,,,,false,use_with_caution,,,provenance=compilation_2010; v0_source=zhang_table2; Type_of_dif_as_printed=Tracer; logfO2_as_printed=4.3; R unstated in spreadsheet; compiler gas_constant_used_j_mol_k=8.314,supplement,"Holycross, M.",2026-08-31,draft,Henderson1985CMP 89; 263,Henderson,1985,,Contributions to Mineralogy and Petrology,89,263,10.1007/bf00379459,"Zhang 2010 Table 2 xls, Entry# 327; primary Eq. unknown"
DDB004028,1.0.0,arrhenius_fit,,Eu,,,,self,none,unspecified,melt,HB1,,,,other,,,false,false,HB1; SiO2=47.6;Al2O3=16.4;MgO=16.9;CaO=19.4,wt_pct_oxide,47.6,,16.4,,,,,,16.9,19.4,,,,,,,,anhydrous_total=100.3,,,,,,,,1673,1773,1673-1773,K,100000,100000,100000,0.0001,GPa,measured,,-0.7,measured,,,2.86602331662e-05,-4.54272046417,0.751590060736,2sigma,-10.46,ln_m2/s,195420.57,24526.3,2sigma,23505,K,,,,,lnD=lnD0-Ea/RT,8.314,,,,,,,,,,,,,,,,false,use_with_caution,,,provenance=compilation_2010; v0_source=zhang_table2; Type_of_dif_as_printed=Self; logfO2_as_printed=4.3; R unstated in spreadsheet; compiler gas_constant_used_j_mol_k=8.314,supplement,"Holycross, M.",2026-08-31,draft,LaTourrette1997GCA 61; 755,LaTourrette,1997,,Geochimica et Cosmochimica Acta,61,755,,"Zhang 2010 Table 2 xls, Entry# 328; primary Eq. unknown"
DDB004029,1.0.0,arrhenius_fit,,Eu,,,,self,none,unspecified,melt,HB1,,,,other,,,false,false,HB1; SiO2=47.6;Al2O3=16.4;MgO=16.9;CaO=19.4,wt_pct_oxide,47.6,,16.4,,,,,,16.9,19.4,,,,,,,,anhydrous_total=100.3,,,,,,,,1673,1773,1673-1773,K,100000,100000,100000,0.0001,GPa,IW,,,buffered,,,4.06708068213e-05,-4.39071738937,0.121602459844,2sigma,-10.11,ln_m2/s,195420.57,3985.7316,2sigma,23505,K,,,,,lnD=lnD0-Ea/RT,8.314,,,,,,,,,,,,,,,,false,use_with_caution,,,provenance=compilation_2010; v0_source=zhang_table2; Type_of_dif_as_printed=Self; logfO2_as_printed=Fe-FeO; R unstated in spreadsheet; compiler gas_constant_used_j_mol_k=8.314,supplement,"Holycross, M.",2026-08-31,draft,LaTourrette1997GCA 61; 755,LaTourrette,1997,,Geochimica et Cosmochimica Acta,61,755,,"Zhang 2010 Table 2 xls, Entry# 329; primary Eq. unknown"
DDB004030,1.0.0,arrhenius_fit,,Eu,,,,tracer,none,unspecified,melt,Basalt10,,,,melt_basalt,,,false,false,basalt10; SiO2=49.68;TiO2=2.59;Al2O3=12.7;FeOt=11.05;MnO=0.17;MgO=9.46;CaO=10.79;Na2O=2.31;K2O=0.48,wt_pct_oxide,49.68,2.59,12.7,,11.05,,,0.17,9.46,10.79,2.31,0.48,,,,,,anhydrous_total=99.23,,,,,,,,1544,1709,1544-1709,K,100000,100000,100000,0.0001,GPa,measured,,-0.7,measured,,,4.38458793958e-07,-6.35807147185,1.13785158854,2sigma,-14.64,ln_m2/s,133788.888,35332.50464,2sigma,16092,K,,,,,lnD=lnD0-Ea/RT,8.314,,,,,,,,,,,,,,,,false,use_with_caution,,,provenance=compilation_2010; v0_source=zhang_table2; Type_of_dif_as_printed=Tracer; logfO2_as_printed=4.3; R unstated in spreadsheet; compiler gas_constant_used_j_mol_k=8.314,supplement,"Holycross, M.",2026-08-31,draft,Magaritz1978GCA 42; 847,Magaritz,1978,,Geochimica et Cosmochimica Acta,42,847,10.1016/0016-7037(78)90097-2,"Zhang 2010 Table 2 xls, Entry# 330; primary Eq. unknown"
DDB004031,1.0.0,arrhenius_fit,,Eu,,,,tracer,none,unspecified,melt,Andesite2,,,,melt_andesite,,,false,false,andesite2; SiO2=57.76;TiO2=0.85;Al2O3=19.14;FeOt=6.71;MnO=0.11;MgO=3.45;CaO=6.27;Na2O=4.31;K2O=1.79;P2O5=0.2,wt_pct_oxide,57.76,0.85,19.14,,6.71,,,0.11,3.45,6.27,4.31,1.79,0.2,,,,,anhydrous_total=100.59,,,,,,,,1517,1672,1517-1672,K,100000,100000,100000,0.0001,GPa,measured,,-0.7,measured,,,5.54515994322e-05,-4.25608609454,1.4041609756,2sigma,-9.8,ln_m2/s,224802.246,42777.1928,2sigma,27039,K,,,,,lnD=lnD0-Ea/RT,8.314,,,,,,,,,,,,,,,,false,use_with_caution,,,provenance=compilation_2010; v0_source=zhang_table2; Type_of_dif_as_printed=Tracer; logfO2_as_printed=4.3; R unstated in spreadsheet; compiler gas_constant_used_j_mol_k=8.314,supplement,"Holycross, M.",2026-08-31,draft,Henderson1985CMP 89; 263,Henderson,1985,,Contributions to Mineralogy and Petrology,89,263,10.1007/bf00379459,"Zhang 2010 Table 2 xls, Entry# 331; primary Eq. unknown"
DDB004032,1.0.0,arrhenius_fit,,Eu,,,,tracer,none,unspecified,melt,Jadeite melt,,,,melt_simple,,,false,false,jadeite melt; SiO2=59.45;Al2O3=25.22;Na2O=15.33,wt_pct_oxide,59.45,,25.22,,,,,,,,15.33,,,,,,,anhydrous_total=100,,,,,,,,1573,1723,1573-1723,K,1500000000,1500000000,1500000000,1.5,GPa,,,,,,,9.51877188634e-09,-8.02141940471,3.22246518587,2sigma,-18.47,ln_m2/s,100283.468,101938.28656,2sigma,12062,K,,,,,lnD=lnD0-Ea/RT,8.314,,,,,,,,,,,,,,,,false,use_with_caution,,,provenance=compilation_2010; v0_source=zhang_table2; Type_of_dif_as_printed=Tracer; R unstated in spreadsheet; compiler gas_constant_used_j_mol_k=8.314,supplement,"Holycross, M.",2026-08-31,draft,Nakamura1998GCA 62; 3151,Nakamura,1998,,Geochimica et Cosmochimica Acta,62,3151,10.1016/s0016-7037(98)00223-3,"Zhang 2010 Table 2 xls, Entry# 332; primary Eq. unknown"
DDB004033,1.0.0,arrhenius_fit,,Eu,,,,tracer,none,unspecified,melt,Phonolite1,,,,melt_alkaline,,,false,false,phonolite1; SiO2=59.8;TiO2=0.78;Al2O3=19.52;FeOt=2.95;MgO=0.66;CaO=3.86;Na2O=5.5;K2O=7.31,wt_pct_oxide,59.8,0.78,19.52,,2.95,,,,0.66,3.86,5.5,7.31,,,,,,anhydrous_total=100.38,true,,0,0.07,,,,1373,1373,1373,K,1.523e+12,1.523e+12,1.523e+12,1523,GPa,,,,,,,1.04081077419,0.0173717799777,4.67170593051,2sigma,0.04,ln_m2/s,333707.332,129976.0876,2sigma,40138,K,,,,,lnD=lnD0-Ea/RT,8.314,,,,,,,,,,,,,,,,false,use_with_caution,,,provenance=compilation_2010; v0_source=zhang_table2; Type_of_dif_as_printed=Tracer; R unstated in spreadsheet; compiler gas_constant_used_j_mol_k=8.314,supplement,"Holycross, M.",2026-08-31,draft,Behrens2009CG 259; 63,Behrens,2009,,Chemical Geology,259,63,10.1016/j.chemgeo.2008.10.014,"Zhang 2010 Table 2 xls, Entry# 333; primary Eq. unknown"
