Repository: holycrossm/diffusion-coefficients

# Experimental diffusion coefficients (minerals and silicate melts)

**Pre-release / not published.** Schema v1.0.0. This folder is a GitHub-ready living table: canonical data is CSV, new rows arrive by pull request, and a static page searches the file in the browser. Nothing here is a citable compilation of record.

This is a QA build of 4630 experimental rows (minerals and silicate melts). Most numbers are staged from the 2010 RiMG 72 tables. Do not treat the repo as published, complete, or peer-reviewed.

File: site/data/diffusion_coefficients.csv (part 112 of 136)
DDB004034,1.0.0,arrhenius_fit,,Eu,,,,tracer,none,unspecified,melt,Wet HA1,,,,melt_andesite,,,false,false,wet HA1; SiO2=62.09;Al2O3=19.47;MgO=2.53;CaO=10.64;Na2O=4.25;K2O=1.02,wt_pct_oxide,62.09,,19.47,,,,,,2.53,10.64,4.25,1.02,,,,,,anhydrous_total=100,true,,4.5,5.2,,,,1373,1673,1373-1673,K,500000000,500000000,500000000,0.5,GPa,,,,,,,6.92758008381e-06,-5.15941865338,0.746986539042,2sigma,-11.88,ln_m2/s,162746.55,21616.4,2sigma,19575,K,,,,,lnD=lnD0-Ea/RT,8.314,,,,,,,,,,,,,,,,false,use_with_caution,,,provenance=compilation_2010; v0_source=zhang_table2; Type_of_dif_as_printed=Tracer; R unstated in spreadsheet; compiler gas_constant_used_j_mol_k=8.314,supplement,"Holycross, M.",2026-08-31,draft,Koepke2001GCA 65; 1481,Koepke,2001,,Geochimica et Cosmochimica Acta,65,1481,10.1016/s0016-7037(01)00550-6,"Zhang 2010 Table 2 xls, Entry# 334; primary Eq. unknown"
DDB004035,1.0.0,arrhenius_fit,,Eu,,,,tracer,none,unspecified,melt,Trachyte1,,,,melt_alkaline,,,false,false,trachyte1; SiO2=62.37;TiO2=0.48;Al2O3=18.61;FeOt=3.68;MgO=0.24;CaO=1.73;Na2O=5.43;K2O=7.25,wt_pct_oxide,62.37,0.48,18.61,,3.68,,,,0.24,1.73,5.43,7.25,,,,,,anhydrous_total=99.79,true,,0,0.1,,,,1323,1527,1323-1527,K,500000000,500000000,500000000,0.5,GPa,,,,,,,1.7210343304e-05,-4.76421065889,5.08385141048,2sigma,-10.97,ln_m2/s,222208.278,140418.4716,2sigma,26727,K,,,,,lnD=lnD0-Ea/RT,8.314,,,,,,,,,,,,,,,,false,use_with_caution,,,provenance=compilation_2010; v0_source=zhang_table2; Type_of_dif_as_printed=Tracer; R unstated in spreadsheet; compiler gas_constant_used_j_mol_k=8.314,supplement,"Holycross, M.",2026-08-31,draft,Behrens2009CG 259; 63,Behrens,2009,,Chemical Geology,259,63,10.1016/j.chemgeo.2008.10.014,"Zhang 2010 Table 2 xls, Entry# 335; primary Eq. unknown"
DDB004036,1.0.0,arrhenius_fit,,Eu,,,,tracer,none,unspecified,melt,Dacite4(pitchstone),,,,melt_dacite,,,false,false,dacite4(pitchstone); SiO2=69;TiO2=1.02;Al2O3=13.11;FeOt=5.3;MnO=0.13;MgO=1;CaO=2.7;Na2O=4.21;K2O=2.72;P2O5=0.24,wt_pct_oxide,69,1.02,13.11,,5.3,,,0.13,1,2.7,4.21,2.72,0.24,,,,,anhydrous_total=99.43,,,,,,,,1517,1672,1517-1672,K,100000,100000,100000,0.0001,GPa,measured,,-0.7,measured,,,9.32711234649e-05,-4.03025295483,1.56650025949,2sigma,-9.28,ln_m2/s,248372.436,47921.896,2sigma,29874,K,,,,,lnD=lnD0-Ea/RT,8.314,,,,,,,,,,,,,,,,false,use_with_caution,,,provenance=compilation_2010; v0_source=zhang_table2; Type_of_dif_as_printed=Tracer; logfO2_as_printed=4.3; R unstated in spreadsheet; compiler gas_constant_used_j_mol_k=8.314,supplement,"Holycross, M.",2026-08-31,draft,Henderson1985CMP 89; 263,Henderson,1985,,Contributions to Mineralogy and Petrology,89,263,10.1007/bf00379459,"Zhang 2010 Table 2 xls, Entry# 336; primary Eq. unknown"
DDB004037,1.0.0,arrhenius_fit,,Eu,,,,tracer,none,unspecified,melt,Pantellerite1,,,,melt_alkaline,,,false,false,pantellerite1; SiO2=69.2;TiO2=0.44;Al2O3=10.75;FeOt=8.5;MnO=0.3;MgO=0.11;CaO=0.56;Na2O=6.32;K2O=4.14;P2O5=0.02,wt_pct_oxide,69.2,0.44,10.75,,8.5,,,0.3,0.11,0.56,6.32,4.14,0.02,,,,,anhydrous_total=100.34,,,,,,,,1475,1568,1475-1568,K,100000,100000,100000,0.0001,GPa,measured,,-0.7,measured,,,30.2652442594,1.4809442431,3.93470816495,2sigma,3.41,ln_m2/s,419408.044,114593.5248,2sigma,50446,K,,,,,lnD=lnD0-Ea/RT,8.314,,,,,,,,,,,,,,,,false,use_with_caution,,,provenance=compilation_2010; v0_source=zhang_table2; Type_of_dif_as_printed=Tracer; logfO2_as_printed=4.3; R unstated in spreadsheet; compiler gas_constant_used_j_mol_k=8.314,supplement,"Holycross, M.",2026-08-31,draft,Henderson1985CMP 89; 263,Henderson,1985,,Contributions to Mineralogy and Petrology,89,263,10.1007/bf00379459,"Zhang 2010 Table 2 xls, Entry# 337; primary Eq. unknown"
DDB004038,1.0.0,arrhenius_fit,,Eu,,,,tracer,none,unspecified,melt,Rhyolite15,,,,melt_rhyolite,,,false,false,rhyolite15; SiO2=76.87;TiO2=0.07;Al2O3=12.2;FeOt=0.94;MnO=0.05;MgO=0.05;CaO=0.3;Na2O=4.38;K2O=4.4,wt_pct_oxide,76.87,0.07,12.2,,0.94,,,0.05,0.05,0.3,4.38,4.4,,,,,,anhydrous_total=99.26,true,0.11,,,,,,973,1268,973-1268,K,100000,100000,100000,0.0001?,GPa,measured,,-0.7,measured,,,0.0124007292204,-1.90655285255,1.7134655181,2sigma,-4.39,ln_m2/s,312523.26,37013.928,2sigma,37590,K,,,,,lnD=lnD0-Ea/RT,8.314,,,,,,,,,,,,,,,,false,use_with_caution,,,provenance=compilation_2010; v0_source=zhang_table2; Type_of_dif_as_printed=Tracer; logfO2_as_printed=4.3?; R unstated in spreadsheet; compiler gas_constant_used_j_mol_k=8.314,supplement,"Holycross, M.",2026-08-31,draft,Jambon1982JGR 87; 10797,Jambon,1982,,Journal of Geophysical Research,87,10797,10.1029/jb087ib13p10797,"Zhang 2010 Table 2 xls, Entry# 338; primary Eq. unknown"
DDB004039,1.0.0,arrhenius_fit,,Gd,,,,tracer,none,unspecified,melt,Basalt10,,,,melt_basalt,,,false,false,basalt10; SiO2=49.68;TiO2=2.59;Al2O3=12.7;FeOt=11.05;MnO=0.17;MgO=9.46;CaO=10.79;Na2O=2.31;K2O=0.48,wt_pct_oxide,49.68,2.59,12.7,,11.05,,,0.17,9.46,10.79,2.31,0.48,,,,,,anhydrous_total=99.23,,,,,,,,1544,1713,1544-1713,K,100000,100000,100000,0.0001,GPa,,,,,,,6.74024079777e-07,-6.17132483709,1.69374854783,2sigma,-14.21,ln_m2/s,139666.886,52104.83568,2sigma,16799,K,,,,,lnD=lnD0-Ea/RT,8.314,,,,,,,,,,,,,,,,false,use_with_caution,,,provenance=compilation_2010; v0_source=zhang_table2; Type_of_dif_as_printed=Tracer; R unstated in spreadsheet; compiler gas_constant_used_j_mol_k=8.314,supplement,"Holycross, M.",2026-08-31,draft,Magaritz1978GCA 42; 847,Magaritz,1978,,Geochimica et Cosmochimica Acta,42,847,10.1016/0016-7037(78)90097-2,"Zhang 2010 Table 2 xls, Entry# 340; primary Eq. unknown"
DDB004040,1.0.0,arrhenius_fit,,Gd,,,,tracer,none,unspecified,melt,Jadeite melt,,,,melt_simple,,,false,false,jadeite melt; SiO2=59.45;Al2O3=25.22;Na2O=15.33,wt_pct_oxide,59.45,,25.22,,,,,,,,15.33,,,,,,,anhydrous_total=100,,,,,,,,1573,1723,1573-1723,K,1500000000,1500000000,1500000000,1.5,GPa,,,,,,,0.124930212199,-0.903332558841,0.632923431708,2sigma,-2.08,ln_m2/s,355423.5,20026.7632,2sigma,42750,K,,,,,lnD=lnD0-Ea/RT,8.314,,,,,,,,,,,,,,,,false,use_with_caution,,,provenance=compilation_2010; v0_source=zhang_table2; Type_of_dif_as_printed=Tracer; R unstated in spreadsheet; compiler gas_constant_used_j_mol_k=8.314,supplement,"Holycross, M.",2026-08-31,draft,Nakamura1998GCA 62; 3151,Nakamura,1998,,Geochimica et Cosmochimica Acta,62,3151,10.1016/s0016-7037(98)00223-3,"Zhang 2010 Table 2 xls, Entry# 341; primary Eq. unknown"
DDB004041,1.0.0,arrhenius_fit,,Gd,,,,tracer,none,unspecified,melt,Phonolite1,,,,melt_alkaline,,,false,false,phonolite1; SiO2=59.8;TiO2=0.78;Al2O3=19.52;FeOt=2.95;MgO=0.66;CaO=3.86;Na2O=5.5;K2O=7.31,wt_pct_oxide,59.8,0.78,19.52,,2.95,,,,0.66,3.86,5.5,7.31,,,,,,anhydrous_total=100.38,true,,,,,H2Ot_as_printed=≤0.07,,1323,1523,1323-1523,K,500000000,500000000,500000000,0.5,GPa,,,,,,,0.00285124368268,-2.54496576674,2.4928504268,2sigma,-5.86,ln_m2/s,282251.986,69355.388,2sigma,33949,K,,,,,lnD=lnD0-Ea/RT,8.314,,,,,,,,,,,,,,,,false,use_with_caution,,,provenance=compilation_2010; v0_source=zhang_table2; Type_of_dif_as_printed=Tracer; R unstated in spreadsheet; compiler gas_constant_used_j_mol_k=8.314,supplement,"Holycross, M.",2026-08-31,draft,Behrens2009CG 259; 63,Behrens,2009,,Chemical Geology,259,63,10.1016/j.chemgeo.2008.10.014,"Zhang 2010 Table 2 xls, Entry# 342; primary Eq. unknown"
DDB004042,1.0.0,arrhenius_fit,,Gd,,,,tracer,none,unspecified,melt,Wet Phonolite1,,,,melt_alkaline,,,false,false,wet phonolite1; SiO2=59.8;TiO2=0.78;Al2O3=19.52;FeOt=2.95;MgO=0.66;CaO=3.86;Na2O=5.5;K2O=7.31,wt_pct_oxide,59.8,0.78,19.52,,2.95,,,,0.66,3.86,5.5,7.31,,,,,,anhydrous_total=100.38,true,,1.6,1.8,,,,1323,1528,1323-1528,K,500000000,500000000,500000000,0.5,GPa,,,,,,,0.00271218688739,-2.56668049171,1.39582252121,2sigma,-5.91,ln_m2/s,251481.872,38227.772,2sigma,30248,K,,,,,lnD=lnD0-Ea/RT,8.314,,,,,,,,,,,,,,,,false,use_with_caution,,,provenance=compilation_2010; v0_source=zhang_table2; Type_of_dif_as_printed=Tracer; R unstated in spreadsheet; compiler gas_constant_used_j_mol_k=8.314,supplement,"Holycross, M.",2026-08-31,draft,Behrens2009CG 259; 63,Behrens,2009,,Chemical Geology,259,63,10.1016/j.chemgeo.2008.10.014,"Zhang 2010 Table 2 xls, Entry# 343; primary Eq. unknown"
DDB004043,1.0.0,arrhenius_fit,,Gd,,,,tracer,none,unspecified,melt,Wet HA1,,,,melt_andesite,,,false,false,wet HA1; SiO2=62.09;Al2O3=19.47;MgO=2.53;CaO=10.64;Na2O=4.25;K2O=1.02,wt_pct_oxide,62.09,,19.47,,,,,,2.53,10.64,4.25,1.02,,,,,,anhydrous_total=100,true,,4.5,5.2,,,,1373,1673,1373-1673,K,500000000,500000000,500000000,0.5,GPa,,,,,,,6.20596271408e-06,-5.20719104832,0.43628356825,2sigma,-11.99,ln_m2/s,165174.238,12637.28,2sigma,19867,K,,,,,lnD=lnD0-Ea/RT,8.314,,,,,,,,,,,,,,,,false,use_with_caution,,,provenance=compilation_2010; v0_source=zhang_table2; Type_of_dif_as_printed=Tracer; R unstated in spreadsheet; compiler gas_constant_used_j_mol_k=8.314,supplement,"Holycross, M.",2026-08-31,draft,Koepke2001GCA 65; 1481,Koepke,2001,,Geochimica et Cosmochimica Acta,65,1481,10.1016/s0016-7037(01)00550-6,"Zhang 2010 Table 2 xls, Entry# 344; primary Eq. unknown"
DDB004044,1.0.0,arrhenius_fit,,Gd,,,,tracer,none,unspecified,melt,Trachyte1,,,,melt_alkaline,,,false,false,trachyte1; SiO2=62.37;TiO2=0.48;Al2O3=18.61;FeOt=3.68;MgO=0.24;CaO=1.73;Na2O=5.43;K2O=7.25,wt_pct_oxide,62.37,0.48,18.61,,3.68,,,,0.24,1.73,5.43,7.25,,,,,,anhydrous_total=99.79,true,,,,,H2Ot_as_printed=≤0.1,,1323,1527,1323-1527,K,500000000,500000000,500000000,0.5,GPa,,,,,,,2.9390771895e-07,-6.53178927162,0.654221233961,2sigma,-15.04,ln_m2/s,191288.512,18068.8162,2sigma,23008,K,,,,,lnD=lnD0-Ea/RT,8.314,,,,,,,,,,,,,,,,false,use_with_caution,,,provenance=compilation_2010; v0_source=zhang_table2; Type_of_dif_as_printed=Tracer; R unstated in spreadsheet; compiler gas_constant_used_j_mol_k=8.314,supplement,"Holycross, M.",2026-08-31,draft,Behrens2009CG 259; 63,Behrens,2009,,Chemical Geology,259,63,10.1016/j.chemgeo.2008.10.014,"Zhang 2010 Table 2 xls, Entry# 345; primary Eq. unknown"
DDB004045,1.0.0,arrhenius_fit,,Gd,,,,tracer,none,unspecified,melt,Dry and Wet Phonolote1,,,,other,,,false,false,dry and wet phonolote1,wt_pct_oxide,,,,,,,,,,,,,,,,,,,true,,0,1.9,,,,1323,1528,1323-1528,K,500000000,500000000,500000000,0.5,GPa,,,,,,,,,,,,,,,,,,,,,,other,,,,,,,,,,,,,,,,,false,use_with_caution,,,provenance=compilation_2010; v0_source=zhang_table2; Type_of_dif_as_printed=Tracer; lnD0_as_printed=lnD=-6.55-(33656-3294*sqrt(w))/T where T is in K and w is wt% of H2Ot; formula-text lnD row: d0_*/ea_* left empty (not parsed into a single D0/Ea),supplement,"Holycross, M.",2026-08-31,draft,This work,,,,,,,,"Zhang 2010 Table 2 xls, Entry# 346; primary Eq. unknown"
DDB004046,1.0.0,arrhenius_fit,,Gd,,,,tracer,none,unspecified,melt,Dry and Wet Trachyte1,,,,melt_alkaline,,,false,false,dry and wet trachyte1,wt_pct_oxide,,,,,,,,,,,,,,,,,,,true,,0,1.7,,,,1323,1528,1323-1528,K,500000000,500000000,500000000,0.5,GPa,,,,,,,,,,,,,,,,,,,,,,other,,,,,,,,,,,,,,,,,false,use_with_caution,,,provenance=compilation_2010; v0_source=zhang_table2; Type_of_dif_as_printed=Tracer; lnD0_as_printed=lnD=-13.60-(26366-5021*sqrt(w))/T where T is in K and w is wt% of H2Ot; formula-text lnD row: d0_*/ea_* left empty (not parsed into a single D0/Ea),supplement,"Holycross, M.",2026-08-31,draft,This work,,,,,,,,"Zhang 2010 Table 2 xls, Entry# 347; primary Eq. unknown"
DDB004047,1.0.0,arrhenius_fit,,Tb,,,,tracer,none,unspecified,melt,HR7+Na,,,,melt_rhyolite,,,false,false,HR7+Na; SiO2=66.15;Al2O3=9.62;Na2O=20.59;K2O=3.64,wt_pct_oxide,66.15,,9.62,,,,,,,,20.59,3.64,,,,,,anhydrous_total=100,,,,,,,,1083,1473,1083-1473,K,100000,100000,100000,0.0001,GPa,,,,,,,0.00238155891362,-2.62313877664,1.59464254305,2sigma,-6.04,ln_m2/s,254649.506,37662.42,2sigma,30629,K,,,,,lnD=lnD0-Ea/RT,8.314,,,,,,,,,,,,,,,,false,use_with_caution,,,provenance=compilation_2010; v0_source=zhang_table2; Type_of_dif_as_printed=Tracer; R unstated in spreadsheet; compiler gas_constant_used_j_mol_k=8.314,supplement,"Holycross, M.",2026-08-31,draft,Mungall1999GCA 63; 2599,Mungall,1999,,Geochimica et Cosmochimica Acta,63,2599,10.1016/s0016-7037(99)00209-4,"Zhang 2010 Table 2 xls, Entry# 349; primary Eq. unknown"
DDB004048,1.0.0,arrhenius_fit,,Tb,,,,tracer,none,unspecified,melt,HR7 (HPG8),,,,melt_rhyolite,,,false,false,HR7 (HPG8); SiO2=79.425;Al2O3=11.64;Na2O=4.77;K2O=4.165,wt_pct_oxide,79.425,,11.64,,,,,,,,4.77,4.165,,,,,,anhydrous_total=100,,,,,,,,1410,1873,1410-1873,K,100000,100000,100000,0.0001,GPa,,,,,,,0.000129737160046,-3.88693577002,0.52263000063,2sigma,-8.95,ln_m2/s,317993.872,16194.0092,2sigma,38248,K,,,,,lnD=lnD0-Ea/RT,8.314,,,,,,,,,,,,,,,,false,use_with_caution,,,provenance=compilation_2010; v0_source=zhang_table2; Type_of_dif_as_printed=Tracer; R unstated in spreadsheet; compiler gas_constant_used_j_mol_k=8.314,supplement,"Holycross, M.",2026-08-31,draft,Mungall1999GCA 63; 2599,Mungall,1999,,Geochimica et Cosmochimica Acta,63,2599,10.1016/s0016-7037(99)00209-4,"Zhang 2010 Table 2 xls, Entry# 350; primary Eq. unknown"
DDB004049,1.0.0,arrhenius_fit,,Tb,,,,tracer,none,unspecified,melt,Wet HR7,,,,melt_rhyolite,,,false,false,wet HR7; SiO2=79.425;Al2O3=11.64;Na2O=4.77;K2O=4.165,wt_pct_oxide,79.425,,11.64,,,,,,,,4.77,4.165,,,,,,anhydrous_total=100,true,3.6,,,,,,1573,1873,1573-1873,K,1000000000,1000000000,1000000000,1,GPa,,,,,,,2.28895561669e-07,-6.64036289648,,,-15.29,ln_m2/s,146667.274,,,17641,K,,,,,lnD=lnD0-Ea/RT,8.314,,,,,,,,,,,,,,,,false,use_with_caution,,,provenance=compilation_2010; v0_source=zhang_table2; Type_of_dif_as_printed=Tracer; lnD0 2s error is infinity; skipped; Ea/R 2s error is infinity; skipped; R unstated in spreadsheet; compiler gas_constant_used_j_mol_k=8.314,supplement,"Holycross, M.",2026-08-31,draft,Mungall1999GCA 63; 2599,Mungall,1999,,Geochimica et Cosmochimica Acta,63,2599,10.1016/s0016-7037(99)00209-4,"Zhang 2010 Table 2 xls, Entry# 351; primary Eq. unknown"
DDB004050,1.0.0,arrhenius_fit,,Dy,,,,tracer,none,unspecified,melt,Jadeite melt,,,,melt_simple,,,false,false,jadeite melt; SiO2=59.45;Al2O3=25.22;Na2O=15.33,wt_pct_oxide,59.45,,25.22,,,,,,,,15.33,,,,,,,anhydrous_total=100,,,,,,,,1573,1723,1573-1723,K,1500000000,1500000000,1500000000,1.5,GPa,,,,,,,0.145148198484,-0.838188383925,0.894646668853,2sigma,-1.93,ln_m2/s,358998.52,28300.856,2sigma,43180,K,,,,,lnD=lnD0-Ea/RT,8.314,,,,,,,,,,,,,,,,false,use_with_caution,,,provenance=compilation_2010; v0_source=zhang_table2; Type_of_dif_as_printed=Tracer; R unstated in spreadsheet; compiler gas_constant_used_j_mol_k=8.314,supplement,"Holycross, M.",2026-08-31,draft,Nakamura1998GCA 62; 3151,Nakamura,1998,,Geochimica et Cosmochimica Acta,62,3151,10.1016/s0016-7037(98)00223-3,"Zhang 2010 Table 2 xls, Entry# 353; primary Eq. unknown"
DDB004051,1.0.0,arrhenius_fit,,Dy,,,,tracer,none,unspecified,melt,Jadeite melt,,,,melt_simple,,,false,false,jadeite melt,wt_pct_oxide,,,,,,,,,,,,,,,,,,,,,,,,,,1573,1723,1573-1723,K,,750000000,2000000000,0.75-2.0,GPa,,,,,,,,,,,,,,,,,,,,,,other,,,,,,,,,,,,,,,,,false,use_with_caution,,,provenance=compilation_2010; v0_source=zhang_table2; Type_of_dif_as_printed=Tracer; lnD0_as_printed=lnD = -1.93 -(46240-2040P)/T where T is in K and P is in GPa; formula-text lnD row: d0_*/ea_* left empty (not parsed into a single D0/Ea),supplement,"Holycross, M.",2026-08-31,draft,This work,,,,,,,,"Zhang 2010 Table 2 xls, Entry# 354; primary Eq. unknown"
DDB004052,1.0.0,arrhenius_fit,,Er,,,,tracer,none,unspecified,melt,Jadeite melt,,,,melt_simple,,,false,false,jadeite melt; SiO2=59.45;Al2O3=25.22;Na2O=15.33,wt_pct_oxide,59.45,,25.22,,,,,,,,15.33,,,,,,,anhydrous_total=100,,,,,,,,1573,1723,1573-1723,K,1500000000,1500000000,1500000000,1.5,GPa,,,,,,,0.272531793034,-0.564582849276,1.07166510683,2sigma,-1.3,ln_m2/s,367944.384,30858.2424,2sigma,44256,K,,,,,lnD=lnD0-Ea/RT,8.314,,,,,,,,,,,,,,,,false,use_with_caution,,,provenance=compilation_2010; v0_source=zhang_table2; Type_of_dif_as_printed=Tracer; R unstated in spreadsheet; compiler gas_constant_used_j_mol_k=8.314,supplement,"Holycross, M.",2026-08-31,draft,Nakamura1998GCA 62; 3151,Nakamura,1998,,Geochimica et Cosmochimica Acta,62,3151,10.1016/s0016-7037(98)00223-3,"Zhang 2010 Table 2 xls, Entry# 356; primary Eq. unknown"
DDB004053,1.0.0,arrhenius_fit,,Dy,,,,tracer,none,unspecified,melt,Jadeite melt,,,,melt_simple,,,false,false,jadeite melt,wt_pct_oxide,,,,,,,,,,,,,,,,,,,,,,,,,,1573,1723,1573-1723,K,,750000000,2000000000,0.75-2.0,GPa,,,,,,,,,,,,,,,,,,,,,,other,,,,,,,,,,,,,,,,,false,use_with_caution,,,provenance=compilation_2010; v0_source=zhang_table2; Type_of_dif_as_printed=Tracer; lnD0_as_printed=lnD = -1.30 -(47186-1953P)/T where T is in K and P is in GPa; formula-text lnD row: d0_*/ea_* left empty (not parsed into a single D0/Ea),supplement,"Holycross, M.",2026-08-31,draft,This work,,,,,,,,"Zhang 2010 Table 2 xls, Entry# 357; primary Eq. unknown"
DDB004054,1.0.0,arrhenius_fit,,Er,,,,tracer,none,unspecified,melt,Wet HA1,,,,melt_andesite,,,false,false,wet HA1; SiO2=62.09;Al2O3=19.47;MgO=2.53;CaO=10.64;Na2O=4.25;K2O=1.02,wt_pct_oxide,62.09,,19.47,,,,,,2.53,10.64,4.25,1.02,,,,,,anhydrous_total=100,true,,4.5,5.2,,,,1373,1673,1373-1673,K,500000000,500000000,500000000,0.5,GPa,,,,,,,1.60883539156e-06,-5.79348862257,0.825159548942,2sigma,-13.34,ln_m2/s,148779.03,23911.064,2sigma,17895,K,,,,,lnD=lnD0-Ea/RT,8.314,,,,,,,,,,,,,,,,false,use_with_caution,,,provenance=compilation_2010; v0_source=zhang_table2; Type_of_dif_as_printed=Tracer; R unstated in spreadsheet; compiler gas_constant_used_j_mol_k=8.314,supplement,"Holycross, M.",2026-08-31,draft,Koepke2001GCA 65; 1481,Koepke,2001,,Geochimica et Cosmochimica Acta,65,1481,10.1016/s0016-7037(01)00550-6,"Zhang 2010 Table 2 xls, Entry# 358; primary Eq. unknown"
DDB004055,1.0.0,arrhenius_fit,,Yb,,,,self,none,unspecified,melt,HB1,,,,other,,,false,false,HB1; SiO2=47.7;Al2O3=16;MgO=16.4;CaO=19.2,wt_pct_oxide,47.7,,16,,,,,,16.4,19.2,,,,,,,,anhydrous_total=99.3,,,,,,,,1623,1773,1623-1773,K,100000,100000,100000,0.0001,GPa,,,,,,,4.37326800985e-06,-5.35919412313,2.63182466662,2sigma,-12.34,ln_m2/s,168857.34,85876.9688,2sigma,20310,K,,,,,lnD=lnD0-Ea/RT,8.314,,,,,,,,,,,,,,,,false,use_with_caution,,,provenance=compilation_2010; v0_source=zhang_table2; Type_of_dif_as_printed=Self; R unstated in spreadsheet; compiler gas_constant_used_j_mol_k=8.314,supplement,"Holycross, M.",2026-08-31,draft,LaTourrette1996GCA 60; 1329,LaTourrette,1996,,Geochimica et Cosmochimica Acta,60,1329,10.1016/0016-7037(96)00015-4,"Zhang 2010 Table 2 xls, Entry# 360; primary Eq. unknown"
DDB004056,1.0.0,arrhenius_fit,,Yb,,,,tracer,none,unspecified,melt,Jadeite melt,,,,melt_simple,,,false,false,jadeite melt; SiO2=59.45;Al2O3=25.22;Na2O=15.33,wt_pct_oxide,59.45,,25.22,,,,,,,,15.33,,,,,,,anhydrous_total=100,,,,,,,,1573,1723,1573-1723,K,1500000000,1500000000,1500000000,1.5,GPa,,,,,,,0.180865792617,-0.742643594048,1.54226662642,2sigma,-1.71,ln_m2/s,363463.138,48800.6858,2sigma,43717,K,,,,,lnD=lnD0-Ea/RT,8.314,,,,,,,,,,,,,,,,false,use_with_caution,,,provenance=compilation_2010; v0_source=zhang_table2; Type_of_dif_as_printed=Tracer; R unstated in spreadsheet; compiler gas_constant_used_j_mol_k=8.314,supplement,"Holycross, M.",2026-08-31,draft,Nakamura1998GCA 62; 3151,Nakamura,1998,,Geochimica et Cosmochimica Acta,62,3151,10.1016/s0016-7037(98)00223-3,"Zhang 2010 Table 2 xls, Entry# 361; primary Eq. unknown"
DDB004057,1.0.0,arrhenius_fit,,Yb,,,,tracer,none,unspecified,melt,Wet HA1,,,,melt_andesite,,,false,false,wet HA1; SiO2=62.09;Al2O3=19.47;MgO=2.53;CaO=10.64;Na2O=4.25;K2O=1.02,wt_pct_oxide,62.09,,19.47,,,,,,2.53,10.64,4.25,1.02,,,,,,anhydrous_total=100,true,,4.5,5.2,,,,1373,1673,1373-1673,K,500000000,500000000,500000000,0.5,GPa,,,,,,,2.27715183061e-05,-4.64260819905,1.2481623914,2sigma,-10.69,ln_m2/s,181577.76,36149.272,2sigma,21840,K,,,,,lnD=lnD0-Ea/RT,8.314,,,,,,,,,,,,,,,,false,use_with_caution,,,provenance=compilation_2010; v0_source=zhang_table2; Type_of_dif_as_printed=Tracer; R unstated in spreadsheet; compiler gas_constant_used_j_mol_k=8.314,supplement,"Holycross, M.",2026-08-31,draft,Koepke2001GCA 65; 1481,Koepke,2001,,Geochimica et Cosmochimica Acta,65,1481,10.1016/s0016-7037(01)00550-6,"Zhang 2010 Table 2 xls, Entry# 362; primary Eq. unknown"
DDB004058,1.0.0,arrhenius_fit,,Yb,,,,tracer,none,unspecified,melt,Trachyte1,,,,melt_alkaline,,,false,false,trachyte1; SiO2=62.37;TiO2=0.48;Al2O3=18.61;FeOt=3.68;MgO=0.24;CaO=1.73;Na2O=5.43;K2O=7.25,wt_pct_oxide,62.37,0.48,18.61,,3.68,,,,0.24,1.73,5.43,7.25,,,,,,anhydrous_total=99.79,true,,,,,H2Ot_as_printed=≤0.1,,1323,1527,1323-1527,K,500000000,500000000,500000000,0.5,GPa,,,,,,,1.5497531357e-07,-6.80973775127,0.738561225753,2sigma,-15.68,ln_m2/s,186882.092,20398.23272,2sigma,22478,K,,,,,lnD=lnD0-Ea/RT,8.314,,,,,,,,,,,,,,,,false,use_with_caution,,,provenance=compilation_2010; v0_source=zhang_table2; Type_of_dif_as_printed=Tracer; R unstated in spreadsheet; compiler gas_constant_used_j_mol_k=8.314,supplement,"Holycross, M.",2026-08-31,draft,Behrens2009CG 259; 63,Behrens,2009,,Chemical Geology,259,63,10.1016/j.chemgeo.2008.10.014,"Zhang 2010 Table 2 xls, Entry# 363; primary Eq. unknown"
DDB004059,1.0.0,arrhenius_fit,,Yb,,,,tracer,none,unspecified,melt,Phonolite1,,,,melt_alkaline,,,false,false,phonolite1; SiO2=59.8;TiO2=0.78;Al2O3=19.52;FeOt=2.95;MgO=0.66;CaO=3.86;Na2O=5.5;K2O=7.31,wt_pct_oxide,59.8,0.78,19.52,,2.95,,,,0.66,3.86,5.5,7.31,,,,,,anhydrous_total=100.38,true,,,,,H2Ot_as_printed=≤0.07,,1323,1523,1323-1523,K,500000000,500000000,500000000,0.5,GPa,,,,,,,0.00737248833137,-2.13238599227,1.82898785495,2sigma,-4.91,ln_m2/s,298697.078,50885.0056,2sigma,35927,K,,,,,lnD=lnD0-Ea/RT,8.314,,,,,,,,,,,,,,,,false,use_with_caution,,,provenance=compilation_2010; v0_source=zhang_table2; Type_of_dif_as_printed=Tracer; R unstated in spreadsheet; compiler gas_constant_used_j_mol_k=8.314,supplement,"Holycross, M.",2026-08-31,draft,Behrens2009CG 259; 63,Behrens,2009,,Chemical Geology,259,63,10.1016/j.chemgeo.2008.10.014,"Zhang 2010 Table 2 xls, Entry# 364; primary Eq. unknown"
DDB004060,1.0.0,arrhenius_fit,,Yb,,,,tracer,none,unspecified,melt,Wet Phonolite1,,,,melt_alkaline,,,false,false,wet phonolite1; SiO2=59.8;TiO2=0.78;Al2O3=19.52;FeOt=2.95;MgO=0.66;CaO=3.86;Na2O=5.5;K2O=7.31,wt_pct_oxide,59.8,0.78,19.52,,2.95,,,,0.66,3.86,5.5,7.31,,,,,,anhydrous_total=100.38,true,,1.6,1.8,,,,1323,1528,1323-1528,K,500000000,500000000,500000000,0.5,GPa,,,,,,,0.000717311760109,-3.14429217597,1.50752306647,2sigma,-7.24,ln_m2/s,238071.39,41292.079608,2sigma,28635,K,,,,,lnD=lnD0-Ea/RT,8.314,,,,,,,,,,,,,,,,false,use_with_caution,,,provenance=compilation_2010; v0_source=zhang_table2; Type_of_dif_as_printed=Tracer; R unstated in spreadsheet; compiler gas_constant_used_j_mol_k=8.314,supplement,"Holycross, M.",2026-08-31,draft,Behrens2009CG 259; 63,Behrens,2009,,Chemical Geology,259,63,10.1016/j.chemgeo.2008.10.014,"Zhang 2010 Table 2 xls, Entry# 365; primary Eq. unknown"
DDB004061,1.0.0,arrhenius_fit,,Yb,,,,tracer,none,unspecified,melt,Dry and Wet Phonolote1,,,,other,,,false,false,dry and wet phonolote1,wt_pct_oxide,,,,,,,,,,,,,,,,,,,true,,0,1.9,,,,1323,1528,1323-1528,K,500000000,500000000,500000000,0.5,GPa,,,,,,,,,,,,,,,,,,,,,,other,,,,,,,,,,,,,,,,,false,use_with_caution,,,provenance=compilation_2010; v0_source=zhang_table2; Type_of_dif_as_printed=Tracer; lnD0_as_printed=lnD=-6.96-(33718-3570*sqrt(w))/T where T is in K and w is wt% of H2Ot; formula-text lnD row: d0_*/ea_* left empty (not parsed into a single D0/Ea),supplement,"Holycross, M.",2026-08-31,draft,This work,,,,,,,,"Zhang 2010 Table 2 xls, Entry# 366; primary Eq. unknown"
DDB004062,1.0.0,arrhenius_fit,,Yb,,,,tracer,none,unspecified,melt,Dry and Wet Trachyte1,,,,melt_alkaline,,,false,false,dry and wet trachyte1,wt_pct_oxide,,,,,,,,,,,,,,,,,,,true,,0,1.7,,,,1323,1528,1323-1528,K,500000000,500000000,500000000,0.5,GPa,,,,,,,,,,,,,,,,,,,,,,other,,,,,,,,,,,,,,,,,false,use_with_caution,,,provenance=compilation_2010; v0_source=zhang_table2; Type_of_dif_as_printed=Tracer; lnD0_as_printed=lnD=-14.19-(25867-4892*sqrt(w))/T where T is in K and w is wt% of H2Ot; formula-text lnD row: d0_*/ea_* left empty (not parsed into a single D0/Ea),supplement,"Holycross, M.",2026-08-31,draft,This work,,,,,,,,"Zhang 2010 Table 2 xls, Entry# 367; primary Eq. unknown"
DDB004063,1.0.0,arrhenius_fit,,Lu,,,,tracer,none,unspecified,melt,Jadeite melt,,,,melt_simple,,,false,false,jadeite melt; SiO2=59.45;Al2O3=25.22;Na2O=15.33,wt_pct_oxide,59.45,,25.22,,,,,,,,15.33,,,,,,,anhydrous_total=100,,,,,,,,1573,1723,1573-1723,K,1500000000,1500000000,1500000000,1.5,GPa,,,,,,,0.386741023455,-0.412579774471,1.64163320789,2sigma,-0.95,ln_m2/s,374728.608,51951.85808,2sigma,45072,K,,,,,lnD=lnD0-Ea/RT,8.314,,,,,,,,,,,,,,,,false,use_with_caution,,,provenance=compilation_2010; v0_source=zhang_table2; Type_of_dif_as_printed=Tracer; R unstated in spreadsheet; compiler gas_constant_used_j_mol_k=8.314,supplement,"Holycross, M.",2026-08-31,draft,Nakamura1998GCA 62; 3151,Nakamura,1998,,Geochimica et Cosmochimica Acta,62,3151,10.1016/s0016-7037(98)00223-3,"Zhang 2010 Table 2 xls, Entry# 369; primary Eq. unknown"
DDB004064,1.0.0,arrhenius_fit,,Lu,,,,tracer,none,unspecified,melt,HR7+Na,,,,melt_rhyolite,,,false,false,HR7+Na; SiO2=66.15;Al2O3=9.62;Na2O=20.59;K2O=3.64,wt_pct_oxide,66.15,,9.62,,,,,,,,20.59,3.64,,,,,,anhydrous_total=100,,,,,,,,1083,1473,1083-1473,K,100000,100000,100000,0.0001,GPa,,,,,,,0.00143011559831,-2.84462897135,,,-6.55,ln_m2/s,250633.844,,,30146,K,,,,,lnD=lnD0-Ea/RT,8.314,,,,,,,,,,,,,,,,false,use_with_caution,,,provenance=compilation_2010; v0_source=zhang_table2; Type_of_dif_as_printed=Tracer; lnD0 2s error is infinity; skipped; Ea/R 2s error is infinity; skipped; R unstated in spreadsheet; compiler gas_constant_used_j_mol_k=8.314,supplement,"Holycross, M.",2026-08-31,draft,Mungall1999GCA 63; 2599,Mungall,1999,,Geochimica et Cosmochimica Acta,63,2599,10.1016/s0016-7037(99)00209-4,"Zhang 2010 Table 2 xls, Entry# 370; primary Eq. unknown"
DDB004065,1.0.0,arrhenius_fit,,Lu,,,,tracer,none,unspecified,melt,HR7 (HPG8),,,,melt_rhyolite,,,false,false,HR7 (HPG8); SiO2=79.425;Al2O3=11.64;Na2O=4.77;K2O=4.165,wt_pct_oxide,79.425,,11.64,,,,,,,,4.77,4.165,,,,,,anhydrous_total=100,,,,,,,,1410,1873,1410-1873,K,100000,100000,100000,0.0001,GPa,,,,,,,0.000312783281066,-3.50475661051,1.39842828821,2sigma,-8.07,ln_m2/s,332135.986,43282.684,2sigma,39949,K,,,,,lnD=lnD0-Ea/RT,8.314,,,,,,,,,,,,,,,,false,use_with_caution,,,provenance=compilation_2010; v0_source=zhang_table2; Type_of_dif_as_printed=Tracer; R unstated in spreadsheet; compiler gas_constant_used_j_mol_k=8.314,supplement,"Holycross, M.",2026-08-31,draft,Mungall1999GCA 63; 2599,Mungall,1999,,Geochimica et Cosmochimica Acta,63,2599,10.1016/s0016-7037(99)00209-4,"Zhang 2010 Table 2 xls, Entry# 371; primary Eq. unknown"
DDB004066,1.0.0,arrhenius_fit,,Lu,,,,tracer,none,unspecified,melt,Wet HR7,,,,melt_rhyolite,,,false,false,wet HR7; SiO2=79.425;Al2O3=11.64;Na2O=4.77;K2O=4.165,wt_pct_oxide,79.425,,11.64,,,,,,,,4.77,4.165,,,,,,anhydrous_total=100,true,3.6,,,,,,1573,1873,1573-1873,K,1000000000,1000000000,1000000000,1,GPa,,,,,,,1.89287275441e-07,-6.72287885138,,,-15.48,ln_m2/s,142909.346,,,17189,K,,,,,lnD=lnD0-Ea/RT,8.314,,,,,,,,,,,,,,,,false,use_with_caution,,,provenance=compilation_2010; v0_source=zhang_table2; Type_of_dif_as_printed=Tracer; lnD0 2s error is infinity; skipped; Ea/R 2s error is infinity; skipped; R unstated in spreadsheet; compiler gas_constant_used_j_mol_k=8.314,supplement,"Holycross, M.",2026-08-31,draft,Mungall1999GCA 63; 2599,Mungall,1999,,Geochimica et Cosmochimica Acta,63,2599,10.1016/s0016-7037(99)00209-4,"Zhang 2010 Table 2 xls, Entry# 372; primary Eq. unknown"
DDB004067,1.0.0,arrhenius_fit,,Ti,,,,self,none,unspecified,melt,HB1,,,,other,,,false,false,HB1; SiO2=47.7;Al2O3=16;MgO=16.4;CaO=19.2,wt_pct_oxide,47.7,,16,,,,,,16.4,19.2,,,,,,,,anhydrous_total=99.3,,,,,,,,1623,1773,1623-1773,K,100000,100000,100000,0.0001,GPa,,,,,,,4.19094172886e-05,-4.37768855439,0.968476733758,2sigma,-10.08,ln_m2/s,204524.4,31593.2,2sigma,24600,K,,,,,lnD=lnD0-Ea/RT,8.314,,,,,,,,,,,,,,,,false,use_with_caution,,,provenance=compilation_2010; v0_source=zhang_table2; Type_of_dif_as_printed=Self; R unstated in spreadsheet; compiler gas_constant_used_j_mol_k=8.314,supplement,"Holycross, M.",2026-08-31,draft,LaTourrette1996GCA 60; 1329,LaTourrette,1996,,Geochimica et Cosmochimica Acta,60,1329,10.1016/0016-7037(96)00015-4,"Zhang 2010 Table 2 xls, Entry# 374; primary Eq. unknown"
DDB004068,1.0.0,arrhenius_fit,,Ti,,,,chemical,effective_binary,unspecified,melt,Basalt11(oliv Diss),,,,melt_basalt,,,false,false,basalt11(oliv diss); SiO2=50.23;TiO2=1.94;Al2O3=13.61;FeOt=12.06;MnO=0.22;MgO=7.05;CaO=10.75;Na2O=2.73;K2O=0.17;P2O5=0.1,wt_pct_oxide,50.23,1.94,13.61,,12.06,,,0.22,7.05,10.75,2.73,0.17,0.1,,,,,anhydrous_total=98.86,,,,,,,,,,,,,,,,,,,,,,,4.40581590614e-05,-4.35597382941,1.72328057379,2sigma,-10.03,ln_m2/s,185427.142,55078.5872,2sigma,22303,K,,,,,lnD=lnD0-Ea/RT,8.314,,,,,,,,,,,,,,,,false,use_with_caution,,,provenance=compilation_2010; v0_source=zhang_table2; Type_of_dif_as_printed=SEBD; R unstated in spreadsheet; compiler gas_constant_used_j_mol_k=8.314,supplement,"Holycross, M.",2026-08-31,draft,Chen2008GCA 72; 4756,Chen,2008,,Geochimica et Cosmochimica Acta,72,4756,10.1016/j.gca.2008.07.014,"Zhang 2010 Table 2 xls, Entry# 375; primary Eq. unknown"
DDB004069,1.0.0,arrhenius_fit,,Ti,,,,chemical,effective_binary,unspecified,melt,Basalt11(cpx Diss),,,,melt_basalt,,,false,false,basalt11(cpx diss); SiO2=50.23;TiO2=1.94;Al2O3=13.61;FeOt=12.06;MnO=0.22;MgO=7.05;CaO=10.75;Na2O=2.73;K2O=0.17;P2O5=0.1,wt_pct_oxide,50.23,1.94,13.61,,12.06,,,0.22,7.05,10.75,2.73,0.17,0.1,,,,,anhydrous_total=98.86,,,,,,,,,,,,,,,,,,,,,,,0.000133688244791,-3.87390693503,2.28690797517,2sigma,-8.92,ln_m2/s,212131.71,71699.936,2sigma,25515,K,,,,,lnD=lnD0-Ea/RT,8.314,,,,,,,,,,,,,,,,false,use_with_caution,,,provenance=compilation_2010; v0_source=zhang_table2; Type_of_dif_as_printed=SEBD; R unstated in spreadsheet; compiler gas_constant_used_j_mol_k=8.314,supplement,"Holycross, M.",2026-08-31,draft,Chen2009GCA 73; 5730,Chen,2009,,Geochimica et Cosmochimica Acta,73,5730,10.1016/j.gca.2009.06.016,"Zhang 2010 Table 2 xls, Entry# 376; primary Eq. unknown"
DDB004070,1.0.0,arrhenius_fit,,Ti,,,,tracer,none,unspecified,melt,HR7+Na,,,,melt_rhyolite,,,false,false,HR7+Na; SiO2=66.15;Al2O3=9.62;Na2O=20.59;K2O=3.64,wt_pct_oxide,66.15,,9.62,,,,,,,,20.59,3.64,,,,,,anhydrous_total=100,,,,,,,,1083,1473,1083-1473,K,100000,100000,100000,0.0001,GPa,,,,,,,1.14512128592e-06,-5.94114875238,1.72223826699,2sigma,-13.68,ln_m2/s,173712.716,40678.7392,2sigma,20894,K,,,,,lnD=lnD0-Ea/RT,8.314,,,,,,,,,,,,,,,,false,use_with_caution,,,provenance=compilation_2010; v0_source=zhang_table2; Type_of_dif_as_printed=Tracer; R unstated in spreadsheet; compiler gas_constant_used_j_mol_k=8.314,supplement,"Holycross, M.",2026-08-31,draft,Mungall1999GCA 63; 2599,Mungall,1999,,Geochimica et Cosmochimica Acta,63,2599,10.1016/s0016-7037(99)00209-4,"Zhang 2010 Table 2 xls, Entry# 377; primary Eq. unknown"
DDB004071,1.0.0,arrhenius_fit,,Ti,,,,chemical,effective_binary,unspecified,melt,Wet Rhyolite-trondhjemite,,,,other,,,false,false,wet rhyolite-trondhjemite,wt_pct_oxide,,,,,,,,,,,,,,,,,,,true,,5,12,,,,,,,,,,,,,,,,,,,0.00027192072129,-3.56555784043,2.37428802845,2sigma,-8.21,ln_m2/s,186133.832,55094.71636,2sigma,22388,K,,,,,lnD=lnD0-Ea/RT,8.314,,,,,,,,,,,,,,,,false,use_with_caution,,,provenance=compilation_2010; v0_source=zhang_table2; Type_of_dif_as_printed=SEBD; R unstated in spreadsheet; compiler gas_constant_used_j_mol_k=8.314,supplement,"Holycross, M.",2026-08-31,draft,Hayden2007EPSL 258; 561,Hayden,2007,,Earth and Planetary Science Letters,258,561,10.1016/j.epsl.2007.04.020,"Zhang 2010 Table 2 xls, Entry# 378; primary Eq. unknown"
DDB004072,1.0.0,arrhenius_fit,,Ti,,,,tracer,none,unspecified,melt,HR7 (HPG8),,,,melt_rhyolite,,,false,false,HR7 (HPG8); SiO2=79.425;Al2O3=11.64;Na2O=4.77;K2O=4.165,wt_pct_oxide,79.425,,11.64,,,,,,,,4.77,4.165,,,,,,anhydrous_total=100,,,,,,,,1410,1873,1410-1873,K,100000,100000,100000,0.0001,GPa,,,,,,,0.00010516289805,-3.9781376149,1.29975657793,2sigma,-9.16,ln_m2/s,330697.664,41237.44,2sigma,39776,K,,,,,lnD=lnD0-Ea/RT,8.314,,,,,,,,,,,,,,,,false,use_with_caution,,,provenance=compilation_2010; v0_source=zhang_table2; Type_of_dif_as_printed=Tracer; R unstated in spreadsheet; compiler gas_constant_used_j_mol_k=8.314,supplement,"Holycross, M.",2026-08-31,draft,Mungall1999GCA 63; 2599,Mungall,1999,,Geochimica et Cosmochimica Acta,63,2599,10.1016/s0016-7037(99)00209-4,"Zhang 2010 Table 2 xls, Entry# 379; primary Eq. unknown"
DDB004073,1.0.0,arrhenius_fit,,Ti,,,,tracer,none,unspecified,melt,Wet HR7,,,,melt_rhyolite,,,false,false,wet HR7; SiO2=79.425;Al2O3=11.64;Na2O=4.77;K2O=4.165,wt_pct_oxide,79.425,,11.64,,,,,,,,4.77,4.165,,,,,,anhydrous_total=100,true,,3.61,3.67,,,,1573,1873,1573-1873,K,1000000000,1000000000,1000000000,1,GPa,,,,,,,2.99070922408e-06,-5.52422603292,,,-12.72,ln_m2/s,197440.872,,,23748,K,,,,,lnD=lnD0-Ea/RT,8.314,,,,,,,,,,,,,,,,false,use_with_caution,,,provenance=compilation_2010; v0_source=zhang_table2; Type_of_dif_as_printed=Tracer; lnD0 2s error is infinity; skipped; Ea/R 2s error is infinity; skipped; R unstated in spreadsheet; compiler gas_constant_used_j_mol_k=8.314,supplement,"Holycross, M.",2026-08-31,draft,Mungall1999GCA 63; 2599,Mungall,1999,,Geochimica et Cosmochimica Acta,63,2599,10.1016/s0016-7037(99)00209-4,"Zhang 2010 Table 2 xls, Entry# 380; primary Eq. unknown"
DDB004074,1.0.0,arrhenius_fit,,Zr,,,,self,none,unspecified,melt,HB1,,,,other,,,false,false,HB1; SiO2=47.6;Al2O3=16.4;MgO=16.9;CaO=19.4,wt_pct_oxide,47.6,,16.4,,,,,,16.9,19.4,,,,,,,,anhydrous_total=100.3,,,,,,,,1623,1773,1623-1773,K,100000,100000,100000,0.0001,GPa,air,,,unconstrained,,,5.43535841962e-05,-4.26477198453,1.60567362334,2sigma,-9.82,ln_m2/s,215041.61,52373.2116,2sigma,25865,K,,,,,lnD=lnD0-Ea/RT,8.314,,,,,,,,,,,,,,,,false,use_with_caution,,,provenance=compilation_2010; v0_source=zhang_table2; Type_of_dif_as_printed=Self; logfO2_as_printed=air; R unstated in spreadsheet; compiler gas_constant_used_j_mol_k=8.314,supplement,"Holycross, M.",2026-08-31,draft,LaTourrette1997GCA 61; 755,LaTourrette,1997,,Geochimica et Cosmochimica Acta,61,755,,"Zhang 2010 Table 2 xls, Entry# 382; primary Eq. unknown"
DDB004075,1.0.0,arrhenius_fit,,Zr,,,,tracer,none,unspecified,melt,Phonolite1,,,,melt_alkaline,,,false,false,phonolite1; SiO2=59.8;TiO2=0.78;Al2O3=19.52;FeOt=2.95;MgO=0.66;CaO=3.86;Na2O=5.5;K2O=7.31,wt_pct_oxide,59.8,0.78,19.52,,2.95,,,,0.66,3.86,5.5,7.31,,,,,,anhydrous_total=100.38,true,,0.03,0.07,,,,1373,1523,1373-1523,K,500000000,500000000,500000000,0.5,GPa,,,,,,,0.0632917683596,-1.19865281846,2.50110202229,2sigma,-2.76,ln_m2/s,339377.48,69585.85208,2sigma,40820,K,,,,,lnD=lnD0-Ea/RT,8.314,,,,,,,,,,,,,,,,false,use_with_caution,,,provenance=compilation_2010; v0_source=zhang_table2; Type_of_dif_as_printed=Tracer; R unstated in spreadsheet; compiler gas_constant_used_j_mol_k=8.314,supplement,"Holycross, M.",2026-08-31,draft,Behrens2009CG 259; 63,Behrens,2009,,Chemical Geology,259,63,10.1016/j.chemgeo.2008.10.014,"Zhang 2010 Table 2 xls, Entry# 383; primary Eq. unknown"
DDB004076,1.0.0,arrhenius_fit,,Zr,,,,tracer,none,unspecified,melt,Wet Phonolite1,,,,melt_alkaline,,,false,false,wet phonolite1; SiO2=59.8;TiO2=0.78;Al2O3=19.52;FeOt=2.95;MgO=0.66;CaO=3.86;Na2O=5.5;K2O=7.31,wt_pct_oxide,59.8,0.78,19.52,,2.95,,,,0.66,3.86,5.5,7.31,,,,,,anhydrous_total=100.38,true,,1.6,1.9,,,,1323,1528,1323-1528,K,500000000,500000000,500000000,0.5,GPa,,,,,,,0.155672630368,-0.807787768964,3.46141401946,2sigma,-1.86,ln_m2/s,314102.92,94812.856,2sigma,37780,K,,,,,lnD=lnD0-Ea/RT,8.314,,,,,,,,,,,,,,,,false,use_with_caution,,,provenance=compilation_2010; v0_source=zhang_table2; Type_of_dif_as_printed=Tracer; R unstated in spreadsheet; compiler gas_constant_used_j_mol_k=8.314,supplement,"Holycross, M.",2026-08-31,draft,Behrens2009CG 259; 63,Behrens,2009,,Chemical Geology,259,63,10.1016/j.chemgeo.2008.10.014,"Zhang 2010 Table 2 xls, Entry# 384; primary Eq. unknown"
DDB004077,1.0.0,arrhenius_fit,,Zr,,,,tracer,none,unspecified,melt,Wet HA1,,,,melt_andesite,,,false,false,wet HA1; SiO2=62.09;Al2O3=19.47;MgO=2.53;CaO=10.64;Na2O=4.25;K2O=1.02,wt_pct_oxide,62.09,,19.47,,,,,,2.53,10.64,4.25,1.02,,,,,,anhydrous_total=100,true,,4.5,5.2,,,,1373,1673,1373-1673,K,500000000,500000000,500000000,0.5,GPa,,,,,,,1.395043315e-05,-4.85541250377,0.156954032099,2sigma,-11.18,ln_m2/s,189027.104,4545.76264,2sigma,22736,K,,,,,lnD=lnD0-Ea/RT,8.314,,,,,,,,,,,,,,,,false,use_with_caution,,,provenance=compilation_2010; v0_source=zhang_table2; Type_of_dif_as_printed=Tracer; R unstated in spreadsheet; compiler gas_constant_used_j_mol_k=8.314,supplement,"Holycross, M.",2026-08-31,draft,Koepke2001GCA 65; 1481,Koepke,2001,,Geochimica et Cosmochimica Acta,65,1481,10.1016/s0016-7037(01)00550-6,"Zhang 2010 Table 2 xls, Entry# 385; primary Eq. unknown"
DDB004078,1.0.0,arrhenius_fit,,Zr,,,,tracer,none,unspecified,melt,Trachyte1,,,,melt_alkaline,,,false,false,trachyte1; SiO2=62.37;TiO2=0.48;Al2O3=18.61;FeOt=3.68;MgO=0.24;CaO=1.73;Na2O=5.43;K2O=7.25,wt_pct_oxide,62.37,0.48,18.61,,3.68,,,,0.24,1.73,5.43,7.25,,,,,,anhydrous_total=99.79,true,,0.04,0.1,,,,1323,1527,1323-1527,K,500000000,500000000,500000000,0.5,GPa,,,,,,,4.02661255319e-05,-4.39506033436,9.86352295355,2sigma,-10.12,ln_m2/s,265856.778,267877.08,2sigma,31977,K,,,,,lnD=lnD0-Ea/RT,8.314,,,,,,,,,,,,,,,,false,use_with_caution,,,provenance=compilation_2010; v0_source=zhang_table2; Type_of_dif_as_printed=Tracer; R unstated in spreadsheet; compiler gas_constant_used_j_mol_k=8.314,supplement,"Holycross, M.",2026-08-31,draft,Behrens2009CG 259; 63,Behrens,2009,,Chemical Geology,259,63,10.1016/j.chemgeo.2008.10.014,"Zhang 2010 Table 2 xls, Entry# 386; primary Eq. unknown"
DDB004079,1.0.0,arrhenius_fit,,Zr,,,,tracer,none,unspecified,melt,HR7+Na,,,,melt_rhyolite,,,false,false,HR7+Na; SiO2=66.15;Al2O3=9.62;Na2O=20.59;K2O=3.64,wt_pct_oxide,66.15,,9.62,,,,,,,,20.59,3.64,,,,,,anhydrous_total=100,,,,,,,,1083,1473,1083-1473,K,100000,100000,100000,0.0001,GPa,,,,,,,0.000152247967685,-3.8174486501,1.21463485604,2sigma,-8.79,ln_m2/s,244257.006,28688.2884,2sigma,29379,K,,,,,lnD=lnD0-Ea/RT,8.314,,,,,,,,,,,,,,,,false,use_with_caution,,,provenance=compilation_2010; v0_source=zhang_table2; Type_of_dif_as_printed=Tracer; R unstated in spreadsheet; compiler gas_constant_used_j_mol_k=8.314,supplement,"Holycross, M.",2026-08-31,draft,Mungall1999GCA 63; 2599,Mungall,1999,,Geochimica et Cosmochimica Acta,63,2599,10.1016/s0016-7037(99)00209-4,"Zhang 2010 Table 2 xls, Entry# 387; primary Eq. unknown"
DDB004080,1.0.0,arrhenius_fit,,Zr,,,,tracer,none,unspecified,melt,Rhyolite12(Ap Diss),,,,melt_rhyolite,,,false,false,rhyolite12(Ap diss); SiO2=76.1;TiO2=0.1;Al2O3=13;FeOt=0.7;MgO=0.1;CaO=0.5;Na2O=3.7;K2O=4.8,wt_pct_oxide,76.1,0.1,13,,0.7,,,,0.1,0.5,3.7,4.8,,,,,,anhydrous_total=99,,,,,,,,1473,1773,1473-1773,K,800000000,800000000,800000000,0.8,GPa,,,,,,,0.104350484755,-0.981505568741,1.97690856146,2sigma,-2.26,ln_m2/s,409572.582,61432.47856,2sigma,49263,K,,,,,lnD=lnD0-Ea/RT,8.314,,,,,,,,,,,,,,,,false,use_with_caution,,,provenance=compilation_2010; v0_source=zhang_table2; Type_of_dif_as_printed=Tracer; R unstated in spreadsheet; compiler gas_constant_used_j_mol_k=8.314,supplement,"Holycross, M.",2026-08-31,draft,Harrison1983CMP 84; 66,Harrison,1983,,Contributions to Mineralogy and Petrology,84,66,10.1007/bf01132331,"Zhang 2010 Table 2 xls, Entry# 388; primary Eq. unknown"
