Repository: holycrossm/diffusion-coefficients

# Experimental diffusion coefficients (minerals and silicate melts)

**Pre-release / not published.** Schema v1.0.0. This folder is a GitHub-ready living table: canonical data is CSV, new rows arrive by pull request, and a static page searches the file in the browser. Nothing here is a citable compilation of record.

This is a QA build of 4630 experimental rows (minerals and silicate melts). Most numbers are staged from the 2010 RiMG 72 tables. Do not treat the repo as published, complete, or peer-reviewed.

File: site/data/diffusion_coefficients.csv (part 113 of 136)
DDB004081,1.0.0,arrhenius_fit,,Zr,,,,tracer,none,unspecified,melt,HR7 (HPG8),,,,melt_rhyolite,,,false,false,HR7 (HPG8); SiO2=79.425;Al2O3=11.64;Na2O=4.77;K2O=4.165,wt_pct_oxide,79.425,,11.64,,,,,,,,4.77,4.165,,,,,,anhydrous_total=100,,,,,,,,1410,1873,1410-1873,K,100000,100000,100000,0.0001,GPa,,,,,,,0.000526110127116,-3.27892347079,1.68019855945,2sigma,-7.55,ln_m2/s,352230.924,53182.9952,2sigma,42366,K,,,,,lnD=lnD0-Ea/RT,8.314,,,,,,,,,,,,,,,,false,use_with_caution,,,provenance=compilation_2010; v0_source=zhang_table2; Type_of_dif_as_printed=Tracer; R unstated in spreadsheet; compiler gas_constant_used_j_mol_k=8.314,supplement,"Holycross, M.",2026-08-31,draft,Mungall1999GCA 63; 2599,Mungall,1999,,Geochimica et Cosmochimica Acta,63,2599,10.1016/s0016-7037(99)00209-4,"Zhang 2010 Table 2 xls, Entry# 389; primary Eq. unknown"
DDB004082,1.0.0,arrhenius_fit,,Zr,,,,tracer,none,unspecified,melt,Wet HR7,,,,melt_rhyolite,,,false,false,wet HR7; SiO2=79.425;Al2O3=11.64;Na2O=4.77;K2O=4.165,wt_pct_oxide,79.425,,11.64,,,,,,,,4.77,4.165,,,,,,anhydrous_total=100,true,,,,,,,1573,1873,1573-1873,K,1000000000,1000000000,1000000000,1,GPa,,,,,,,9.54016287308e-06,-5.02044441356,,,-11.56,ln_m2/s,208722.97,,,25105,K,,,,,lnD=lnD0-Ea/RT,8.314,,,,,,,,,,,,,,,,false,use_with_caution,,,provenance=compilation_2010; v0_source=zhang_table2; Type_of_dif_as_printed=Tracer; lnD0 2s error is infinity; skipped; Ea/R 2s error is infinity; skipped; R unstated in spreadsheet; compiler gas_constant_used_j_mol_k=8.314,supplement,"Holycross, M.",2026-08-31,draft,Mungall1999GCA 63; 2599,Mungall,1999,,Geochimica et Cosmochimica Acta,63,2599,10.1016/s0016-7037(99)00209-4,"Zhang 2010 Table 2 xls, Entry# 390; primary Eq. unknown"
DDB004083,1.0.0,arrhenius_fit,,Hf,,,,tracer,none,unspecified,melt,Phonolite1,,,,melt_alkaline,,,false,false,phonolite1; SiO2=59.8;TiO2=0.78;Al2O3=19.52;FeOt=2.95;MgO=0.66;CaO=3.86;Na2O=5.5;K2O=7.31,wt_pct_oxide,59.8,0.78,19.52,,2.95,,,,0.66,3.86,5.5,7.31,,,,,,anhydrous_total=100.38,true,,0.03,0.07,,,,1373,1523,1373-1523,K,500000000,500000000,500000000,0.5,GPa,,,,,,,55.1468705635,1.74152094277,4.56052653865,2sigma,4.01,ln_m2/s,428586.7,152898.94956,2sigma,51550,K,,,,,lnD=lnD0-Ea/RT,8.314,,,,,,,,,,,,,,,,false,use_with_caution,,,provenance=compilation_2010; v0_source=zhang_table2; Type_of_dif_as_printed=Tracer; R unstated in spreadsheet; compiler gas_constant_used_j_mol_k=8.314,supplement,"Holycross, M.",2026-08-31,draft,Behrens2009CG 259; 63,Behrens,2009,,Chemical Geology,259,63,10.1016/j.chemgeo.2008.10.014,"Zhang 2010 Table 2 xls, Entry# 392; primary Eq. unknown"
DDB004084,1.0.0,arrhenius_fit,,Hf,,,,tracer,none,unspecified,melt,Wet Phonolite1,,,,melt_alkaline,,,false,false,wet phonolite1; SiO2=59.8;TiO2=0.78;Al2O3=19.52;FeOt=2.95;MgO=0.66;CaO=3.86;Na2O=5.5;K2O=7.31,wt_pct_oxide,59.8,0.78,19.52,,2.95,,,,0.66,3.86,5.5,7.31,,,,,,anhydrous_total=100.38,true,,1.6,1.9,,,,1423,1473,1423-1473,K,500000000,500000000,500000000,0.5,GPa,,,,,,,0.114177616911,-0.942419063791,0.0540783510706,2sigma,-2.17,ln_m2/s,309987.49,1481.5548,2sigma,37285,K,,,,,lnD=lnD0-Ea/RT,8.314,,,,,,,,,,,,,,,,false,use_with_caution,,,provenance=compilation_2010; v0_source=zhang_table2; Type_of_dif_as_printed=Tracer; R unstated in spreadsheet; compiler gas_constant_used_j_mol_k=8.314,supplement,"Holycross, M.",2026-08-31,draft,Behrens2009CG 259; 63,Behrens,2009,,Chemical Geology,259,63,10.1016/j.chemgeo.2008.10.014,"Zhang 2010 Table 2 xls, Entry# 393; primary Eq. unknown"
DDB004085,1.0.0,arrhenius_fit,,Hf,,,,tracer,none,unspecified,melt,Wet HA1,,,,melt_andesite,,,false,false,wet HA1; SiO2=62.09;Al2O3=19.47;MgO=2.53;CaO=10.64;Na2O=4.25;K2O=1.02,wt_pct_oxide,62.09,,19.47,,,,,,2.53,10.64,4.25,1.02,,,,,,anhydrous_total=100,true,,4.5,5.2,,,,1373,1673,1373-1673,K,500000000,500000000,500000000,0.5,GPa,,,,,,,3.55555282667e-06,-5.44909308451,1.11674487587,2sigma,-12.547,ln_m2/s,171152.004,32346.11584,2sigma,20586,K,,,,,lnD=lnD0-Ea/RT,8.314,,,,,,,,,,,,,,,,false,use_with_caution,,,provenance=compilation_2010; v0_source=zhang_table2; Type_of_dif_as_printed=Tracer; R unstated in spreadsheet; compiler gas_constant_used_j_mol_k=8.314,supplement,"Holycross, M.",2026-08-31,draft,Koepke2001GCA 65; 1481,Koepke,2001,,Geochimica et Cosmochimica Acta,65,1481,10.1016/s0016-7037(01)00550-6,"Zhang 2010 Table 2 xls, Entry# 394; primary Eq. unknown"
DDB004086,1.0.0,arrhenius_fit,,Hf,,,,tracer,none,unspecified,melt,Trachyte1,,,,melt_alkaline,,,false,false,trachyte1; SiO2=62.37;TiO2=0.48;Al2O3=18.61;FeOt=3.68;MgO=0.24;CaO=1.73;Na2O=5.43;K2O=7.25,wt_pct_oxide,62.37,0.48,18.61,,3.68,,,,0.24,1.73,5.43,7.25,,,,,,anhydrous_total=99.79,true,,,,,H2Ot_as_printed=<0.1,,1323,1523,1323-1523,K,500000000,500000000,500000000,0.5,GPa,,,,,,,0.000131041040181,-3.88259282502,5.20371669233,2sigma,-8.94,ln_m2/s,274852.526,141333.0116,2sigma,33059,K,,,,,lnD=lnD0-Ea/RT,8.314,,,,,,,,,,,,,,,,false,use_with_caution,,,provenance=compilation_2010; v0_source=zhang_table2; Type_of_dif_as_printed=Tracer; R unstated in spreadsheet; compiler gas_constant_used_j_mol_k=8.314,supplement,"Holycross, M.",2026-08-31,draft,Behrens2009CG 259; 63,Behrens,2009,,Chemical Geology,259,63,10.1016/j.chemgeo.2008.10.014,"Zhang 2010 Table 2 xls, Entry# 395; primary Eq. unknown"
DDB004087,1.0.0,arrhenius_fit,,Hf,,,,tracer,none,unspecified,melt,HR7+Na,,,,melt_rhyolite,,,false,false,HR7+Na; SiO2=66.15;Al2O3=9.62;Na2O=20.59;K2O=3.64,wt_pct_oxide,66.15,,9.62,,,,,,,,20.59,3.64,,,,,,anhydrous_total=100,,,,,,,,1083,1473,1083-1473,K,100000,100000,100000,0.0001,GPa,,,,,,,1.99955661797e-05,-4.69906648397,0.576456460891,2sigma,-10.82,ln_m2/s,231378.62,13615.67152,2sigma,27830,K,,,,,lnD=lnD0-Ea/RT,8.314,,,,,,,,,,,,,,,,false,use_with_caution,,,provenance=compilation_2010; v0_source=zhang_table2; Type_of_dif_as_printed=Tracer; R unstated in spreadsheet; compiler gas_constant_used_j_mol_k=8.314,supplement,"Holycross, M.",2026-08-31,draft,Mungall1999GCA 63; 2599,Mungall,1999,,Geochimica et Cosmochimica Acta,63,2599,10.1016/s0016-7037(99)00209-4,"Zhang 2010 Table 2 xls, Entry# 396; primary Eq. unknown"
DDB004088,1.0.0,arrhenius_fit,,Hf,,,,tracer,none,unspecified,melt,HR7 (HPG8),,,,melt_rhyolite,,,false,false,HR7 (HPG8); SiO2=79.425;Al2O3=11.64;Na2O=4.77;K2O=4.165,wt_pct_oxide,79.425,,11.64,,,,,,,,4.77,4.165,,,,,,anhydrous_total=100,,,,,,,,1410,1873,1410-1873,K,100000,100000,100000,0.0001,GPa,,,,,,,0.000370743540459,-3.4309265456,3.53646010896,2sigma,-7.9,ln_m2/s,354292.796,112202.08584,2sigma,42614,K,,,,,lnD=lnD0-Ea/RT,8.314,,,,,,,,,,,,,,,,false,use_with_caution,,,provenance=compilation_2010; v0_source=zhang_table2; Type_of_dif_as_printed=Tracer; R unstated in spreadsheet; compiler gas_constant_used_j_mol_k=8.314,supplement,"Holycross, M.",2026-08-31,draft,Mungall1999GCA 63; 2599,Mungall,1999,,Geochimica et Cosmochimica Acta,63,2599,10.1016/s0016-7037(99)00209-4,"Zhang 2010 Table 2 xls, Entry# 397; primary Eq. unknown"
DDB004089,1.0.0,arrhenius_fit,,Hf,,,,tracer,none,unspecified,melt,Wet HR7,,,,melt_rhyolite,,,false,false,wet HR7; SiO2=79.425;Al2O3=11.64;Na2O=4.77;K2O=4.165,wt_pct_oxide,79.425,,11.64,,,,,,,,4.77,4.165,,,,,,anhydrous_total=100,true,3.6,,,,,,1573,1873,1573-1873,K,1000000000,1000000000,1000000000,1,GPa,,,,,,,2.80927225262e-05,-4.55140635416,,,-10.48,ln_m2/s,238811.336,,,28724,K,,,,,lnD=lnD0-Ea/RT,8.314,,,,,,,,,,,,,,,,false,use_with_caution,,,provenance=compilation_2010; v0_source=zhang_table2; Type_of_dif_as_printed=Tracer; lnD0 2s error is infinity; skipped; Ea/R 2s error is infinity; skipped; R unstated in spreadsheet; compiler gas_constant_used_j_mol_k=8.314,supplement,"Holycross, M.",2026-08-31,draft,Mungall1999GCA 63; 2599,Mungall,1999,,Geochimica et Cosmochimica Acta,63,2599,10.1016/s0016-7037(99)00209-4,"Zhang 2010 Table 2 xls, Entry# 398; primary Eq. unknown"
DDB004090,1.0.0,arrhenius_fit,,Nb,,,,tracer,none,unspecified,melt,Phonolite1,,,,melt_alkaline,,,false,false,phonolite1; SiO2=59.8;TiO2=0.78;Al2O3=19.52;FeOt=2.95;MgO=0.66;CaO=3.86;Na2O=5.5;K2O=7.31,wt_pct_oxide,59.8,0.78,19.52,,2.95,,,,0.66,3.86,5.5,7.31,,,,,,anhydrous_total=100.38,true,,0.03,0.07,,,,1373,1523,1373-1523,K,500000000,500000000,500000000,0.5,GPa,,,,,,,0.0127783876495,-1.89352401757,2.50613983849,2sigma,-4.36,ln_m2/s,313254.892,69727.68892,2sigma,37678,K,,,,,lnD=lnD0-Ea/RT,8.314,,,,,,,,,,,,,,,,false,use_with_caution,,,provenance=compilation_2010; v0_source=zhang_table2; Type_of_dif_as_printed=Tracer; R unstated in spreadsheet; compiler gas_constant_used_j_mol_k=8.314,supplement,"Holycross, M.",2026-08-31,draft,Behrens2009CG 259; 63,Behrens,2009,,Chemical Geology,259,63,10.1016/j.chemgeo.2008.10.014,"Zhang 2010 Table 2 xls, Entry# 400; primary Eq. unknown"
DDB004091,1.0.0,arrhenius_fit,,Nb,,,,tracer,none,unspecified,melt,Wet Phonolite1,,,,melt_alkaline,,,false,false,wet phonolite1; SiO2=59.8;TiO2=0.78;Al2O3=19.52;FeOt=2.95;MgO=0.66;CaO=3.86;Na2O=5.5;K2O=7.31,wt_pct_oxide,59.8,0.78,19.52,,2.95,,,,0.66,3.86,5.5,7.31,,,,,,anhydrous_total=100.38,true,,1.6,1.9,,,,1423,1473,1423-1473,K,500000000,500000000,500000000,0.5,GPa,,,,,,,78.2571344231,1.89352401757,0.60801229922,2sigma,4.36,ln_m2/s,275243.284,16661.256,2sigma,33106,K,,,,,lnD=lnD0-Ea/RT,8.314,,,,,,,,,,,,,,,,false,use_with_caution,,,provenance=compilation_2010; v0_source=zhang_table2; Type_of_dif_as_printed=Tracer; R unstated in spreadsheet; compiler gas_constant_used_j_mol_k=8.314,supplement,"Holycross, M.",2026-08-31,draft,Behrens2009CG 259; 63,Behrens,2009,,Chemical Geology,259,63,10.1016/j.chemgeo.2008.10.014,"Zhang 2010 Table 2 xls, Entry# 401; primary Eq. unknown"
DDB004092,1.0.0,arrhenius_fit,,Nb,,,,tracer,none,unspecified,melt,Wet HA1,,,,melt_andesite,,,false,false,wet HA1; SiO2=62.09;Al2O3=19.47;MgO=2.53;CaO=10.64;Na2O=4.25;K2O=1.02,wt_pct_oxide,62.09,,19.47,,,,,,2.53,10.64,4.25,1.02,,,,,,anhydrous_total=100,true,,4.5,5.2,,,,1373,1673,1373-1673,K,500000000,500000000,500000000,0.5,GPa,,,,,,,6.58971801631e-06,-5.18113337836,0.0906806914837,2sigma,-11.93,ln_m2/s,174377.836,2627.224,2sigma,20974,K,,,,,lnD=lnD0-Ea/RT,8.314,,,,,,,,,,,,,,,,false,use_with_caution,,,provenance=compilation_2010; v0_source=zhang_table2; Type_of_dif_as_printed=Tracer; R unstated in spreadsheet; compiler gas_constant_used_j_mol_k=8.314,supplement,"Holycross, M.",2026-08-31,draft,Koepke2001GCA 65; 1481,Koepke,2001,,Geochimica et Cosmochimica Acta,65,1481,10.1016/s0016-7037(01)00550-6,"Zhang 2010 Table 2 xls, Entry# 402; primary Eq. unknown"
DDB004093,1.0.0,arrhenius_fit,,Nb,,,,tracer,none,unspecified,melt,Trachyte1,,,,melt_alkaline,,,false,false,trachyte1; SiO2=62.37;TiO2=0.48;Al2O3=18.61;FeOt=3.68;MgO=0.24;CaO=1.73;Na2O=5.43;K2O=7.25,wt_pct_oxide,62.37,0.48,18.61,,3.68,,,,0.24,1.73,5.43,7.25,,,,,,anhydrous_total=99.79,true,,,,,H2Ot_as_printed=<0.1,,1323,1523,1323-1523,K,500000000,500000000,500000000,0.5,GPa,,,,,,,0.0125253586211,-1.90220990756,7.14640284723,2sigma,-4.38,ln_m2/s,322682.968,194082.016,2sigma,38812,K,,,,,lnD=lnD0-Ea/RT,8.314,,,,,,,,,,,,,,,,false,use_with_caution,,,provenance=compilation_2010; v0_source=zhang_table2; Type_of_dif_as_printed=Tracer; R unstated in spreadsheet; compiler gas_constant_used_j_mol_k=8.314,supplement,"Holycross, M.",2026-08-31,draft,Behrens2009CG 259; 63,Behrens,2009,,Chemical Geology,259,63,10.1016/j.chemgeo.2008.10.014,"Zhang 2010 Table 2 xls, Entry# 403; primary Eq. unknown"
DDB004094,1.0.0,arrhenius_fit,,Nb,,,,tracer,none,unspecified,melt,HR7+Na,,,,melt_rhyolite,,,false,false,HR7+Na; SiO2=66.15;Al2O3=9.62;Na2O=20.59;K2O=3.64,wt_pct_oxide,66.15,,9.62,,,,,,,,20.59,3.64,,,,,,anhydrous_total=100,,,,,,,,1083,1473,1083-1473,K,100000,100000,100000,0.0001,GPa,,,,,,,2.19352657735e-06,-5.65885732774,3.17616939223,2sigma,-13.03,ln_m2/s,183090.908,75018.8848,2sigma,22022,K,,,,,lnD=lnD0-Ea/RT,8.314,,,,,,,,,,,,,,,,false,use_with_caution,,,provenance=compilation_2010; v0_source=zhang_table2; Type_of_dif_as_printed=Tracer; R unstated in spreadsheet; compiler gas_constant_used_j_mol_k=8.314,supplement,"Holycross, M.",2026-08-31,draft,Mungall1999GCA 63; 2599,Mungall,1999,,Geochimica et Cosmochimica Acta,63,2599,10.1016/s0016-7037(99)00209-4,"Zhang 2010 Table 2 xls, Entry# 404; primary Eq. unknown"
DDB004095,1.0.0,arrhenius_fit,,Nb,,,,tracer,none,unspecified,melt,Rhyolite1,,,,melt_rhyolite,,,false,false,rhyolite1; SiO2=71.56;TiO2=0.26;Al2O3=7.69;FeOt=8.06;MnO=0.32;MgO=0.01;CaO=0.27;Na2O=7.11;K2O=4.25;P2O5=0,wt_pct_oxide,71.56,0.26,7.69,,8.06,,,0.32,0.01,0.27,7.11,4.25,0,,,,,anhydrous_total=99.53,,,,,,,,1171,1673,1171-1673,K,,10000000,1000000000,0.01-1,GPa,,,,,,,1.41636772019e-07,-6.84882425622,1.98469980478,2sigma,-15.77,ln_m2/s,177329.306,50432.724,2sigma,21329,K,,,,,lnD=lnD0-Ea/RT,8.314,,,,,,,,,,,,,,,,false,use_with_caution,,,provenance=compilation_2010; v0_source=zhang_table2; Type_of_dif_as_printed=Tracer; R unstated in spreadsheet; compiler gas_constant_used_j_mol_k=8.314,supplement,"Holycross, M.",2026-08-31,draft,Baker1988JNCS 102; 62,Baker,1988,,Journal of Non-Crystalline Solids,102,62,10.1016/0022-3093(88)90113-5,"Zhang 2010 Table 2 xls, Entry# 405; primary Eq. unknown"
DDB004096,1.0.0,arrhenius_fit,,Nb,,,,tracer,none,unspecified,melt,HR7 (HPG8),,,,melt_rhyolite,,,false,false,HR7 (HPG8); SiO2=79.425;Al2O3=11.64;Na2O=4.77;K2O=4.165,wt_pct_oxide,79.425,,11.64,,,,,,,,4.77,4.165,,,,,,anhydrous_total=100,,,,,,,,1410,1873,1410-1873,K,100000,100000,100000,0.0001,GPa,,,,,,,2.30003758699e-05,-4.63826525405,1.26596846588,2sigma,-10.68,ln_m2/s,301515.524,40071.31836,2sigma,36266,K,,,,,lnD=lnD0-Ea/RT,8.314,,,,,,,,,,,,,,,,false,use_with_caution,,,provenance=compilation_2010; v0_source=zhang_table2; Type_of_dif_as_printed=Tracer; R unstated in spreadsheet; compiler gas_constant_used_j_mol_k=8.314,supplement,"Holycross, M.",2026-08-31,draft,Mungall1999GCA 63; 2599,Mungall,1999,,Geochimica et Cosmochimica Acta,63,2599,10.1016/s0016-7037(99)00209-4,"Zhang 2010 Table 2 xls, Entry# 406; primary Eq. unknown"
DDB004097,1.0.0,arrhenius_fit,,Nb,,,,tracer,none,unspecified,melt,Wet HR7,,,,melt_rhyolite,,,false,false,wet HR7; SiO2=79.425;Al2O3=11.64;Na2O=4.77;K2O=4.165,wt_pct_oxide,79.425,,11.64,,,,,,,,4.77,4.165,,,,,,anhydrous_total=100,true,,3.6,3.7,,,,1573,1873,1573-1873,K,1000000000,1000000000,1000000000,1,GPa,,,,,,,1.35381355415e-05,-4.86844133876,,,-11.21,ln_m2/s,210601.934,,,25331,K,,,,,lnD=lnD0-Ea/RT,8.314,,,,,,,,,,,,,,,,false,use_with_caution,,,provenance=compilation_2010; v0_source=zhang_table2; Type_of_dif_as_printed=Tracer; lnD0 2s error is infinity; skipped; Ea/R 2s error is infinity; skipped; R unstated in spreadsheet; compiler gas_constant_used_j_mol_k=8.314,supplement,"Holycross, M.",2026-08-31,draft,Mungall1999GCA 63; 2599,Mungall,1999,,Geochimica et Cosmochimica Acta,63,2599,10.1016/s0016-7037(99)00209-4,"Zhang 2010 Table 2 xls, Entry# 407; primary Eq. unknown"
DDB004098,1.0.0,arrhenius_fit,,Nb,,,,tracer,none,unspecified,melt,All Dry Melts,,,,other,,,false,false,all dry melts,wt_pct_oxide,,,,,,,,,,,,,,,,,,,false,,,,,,,1083,1873,1083-1873,K,,,1000000000,≤1,GPa,,,,,,,,,,,,,,,,,,,,,,other,,,,,,,,,,,,,,,,,false,use_with_caution,,,"provenance=compilation_2010; v0_source=zhang_table2; Type_of_dif_as_printed=Tracer; lnD0_as_printed=lnD=-10.92-(81534X1+22351X2-28958-290P)/T where T is in KP is in GPa, X1=X(SA)=Si+Al and X2=X(NK)=Na+K; formula-text lnD row: d0_*/ea_* left empty (not parsed into a single D0/Ea)",supplement,"Holycross, M.",2026-08-31,draft,This work,,,,,,,,"Zhang 2010 Table 2 xls, Entry# 408; primary Eq. unknown"
DDB004099,1.0.0,arrhenius_fit,,Ta,,,,tracer,none,unspecified,melt,HR7+Na,,,,melt_rhyolite,,,false,false,HR7+Na; SiO2=66.15;Al2O3=9.62;Na2O=20.59;K2O=3.64,wt_pct_oxide,66.15,,9.62,,,,,,,,20.59,3.64,,,,,,anhydrous_total=100,,,,,,,,1083,1473,1083-1473,K,100000,100000,100000,0.0001,GPa,,,,,,,0.00010308053315,-3.98682350489,3.37881120567,2sigma,-9.18,ln_m2/s,224486.314,79797.772,2sigma,27001,K,,,,,lnD=lnD0-Ea/RT,8.314,,,,,,,,,,,,,,,,false,use_with_caution,,,provenance=compilation_2010; v0_source=zhang_table2; Type_of_dif_as_printed=Tracer; R unstated in spreadsheet; compiler gas_constant_used_j_mol_k=8.314,supplement,"Holycross, M.",2026-08-31,draft,Mungall1999GCA 63; 2599,Mungall,1999,,Geochimica et Cosmochimica Acta,63,2599,10.1016/s0016-7037(99)00209-4,"Zhang 2010 Table 2 xls, Entry# 410; primary Eq. unknown"
DDB004100,1.0.0,arrhenius_fit,,Ta,,,,tracer,none,unspecified,melt,HR7 (HPG8),,,,melt_rhyolite,,,false,false,HR7 (HPG8); SiO2=79.425;Al2O3=11.64;Na2O=4.77;K2O=4.165,wt_pct_oxide,79.425,,11.64,,,,,,,,4.77,4.165,,,,,,anhydrous_total=100,,,,,,,,1410,1873,1410-1873,K,100000,100000,100000,0.0001,GPa,,,,,,,4.07760806518e-06,-5.38959473809,1.23478612082,2sigma,-12.41,ln_m2/s,280946.688,38933.46432,2sigma,33792,K,,,,,lnD=lnD0-Ea/RT,8.314,,,,,,,,,,,,,,,,false,use_with_caution,,,provenance=compilation_2010; v0_source=zhang_table2; Type_of_dif_as_printed=Tracer; R unstated in spreadsheet; compiler gas_constant_used_j_mol_k=8.314,supplement,"Holycross, M.",2026-08-31,draft,Mungall1999GCA 63; 2599,Mungall,1999,,Geochimica et Cosmochimica Acta,63,2599,10.1016/s0016-7037(99)00209-4,"Zhang 2010 Table 2 xls, Entry# 411; primary Eq. unknown"
DDB004101,1.0.0,arrhenius_fit,,Cr,,,,tracer,none,unspecified,melt,Phonolite1,,,,melt_alkaline,,,false,false,phonolite1; SiO2=59.8;TiO2=0.78;Al2O3=19.52;FeOt=2.95;MgO=0.66;CaO=3.86;Na2O=5.5;K2O=7.31,wt_pct_oxide,59.8,0.78,19.52,,2.95,,,,0.66,3.86,5.5,7.31,,,,,,anhydrous_total=100.38,true,,0.03,0.07,,,,1373,1523,1373-1523,K,500000000,500000000,500000000,0.5,GPa,,,,,,,0.0424257410805,-1.37237061824,3.24157414384,2sigma,-3.16,ln_m2/s,301981.108,91287.72,2sigma,36322,K,,,,,lnD=lnD0-Ea/RT,8.314,,,,,,,,,,,,,,,,false,use_with_caution,,,provenance=compilation_2010; v0_source=zhang_table2; Type_of_dif_as_printed=Tracer; R unstated in spreadsheet; compiler gas_constant_used_j_mol_k=8.314,supplement,"Holycross, M.",2026-08-31,draft,Behrens2009CG 259; 63,Behrens,2009,,Chemical Geology,259,63,10.1016/j.chemgeo.2008.10.014,"Zhang 2010 Table 2 xls, Entry# 413; primary Eq. unknown"
DDB004102,1.0.0,arrhenius_fit,,Cr,,,,tracer,none,unspecified,melt,Wet Phonolite1,,,,melt_alkaline,,,false,false,wet phonolite1; SiO2=59.8;TiO2=0.78;Al2O3=19.52;FeOt=2.95;MgO=0.66;CaO=3.86;Na2O=5.5;K2O=7.31,wt_pct_oxide,59.8,0.78,19.52,,2.95,,,,0.66,3.86,5.5,7.31,,,,,,anhydrous_total=100.38,true,1.7,,,,,,1423,1473,1423-1473,K,500000000,500000000,500000000,0.5,GPa,,,,,,,2.32916668565e-06,-5.63279965778,5.6063476484,2sigma,-12.97,ln_m2/s,155189.124,158082.396,2sigma,18666,K,,,,,lnD=lnD0-Ea/RT,8.314,,,,,,,,,,,,,,,,false,use_with_caution,,,provenance=compilation_2010; v0_source=zhang_table2; Type_of_dif_as_printed=Tracer; R unstated in spreadsheet; compiler gas_constant_used_j_mol_k=8.314,supplement,"Holycross, M.",2026-08-31,draft,Behrens2009CG 259; 63,Behrens,2009,,Chemical Geology,259,63,10.1016/j.chemgeo.2008.10.014,"Zhang 2010 Table 2 xls, Entry# 414; primary Eq. unknown"
DDB004103,1.0.0,arrhenius_fit,,Cr,,,,tracer,none,unspecified,melt,Wet HA1,,,,melt_andesite,,,false,false,wet HA1; SiO2=62.09;Al2O3=19.47;MgO=2.53;CaO=10.64;Na2O=4.25;K2O=1.02,wt_pct_oxide,62.09,,19.47,,,,,,2.53,10.64,4.25,1.02,,,,,,anhydrous_total=100,true,,4.5,5.2,,,,1373,1673,1373-1673,K,500000000,500000000,500000000,0.5,GPa,,,,,,,0.000911881965555,-3.0400614961,1.82056254167,2sigma,-7,ln_m2/s,226506.616,52732.3764,2sigma,27244,K,,,,,lnD=lnD0-Ea/RT,8.314,,,,,,,,,,,,,,,,false,use_with_caution,,,provenance=compilation_2010; v0_source=zhang_table2; Type_of_dif_as_printed=Tracer; R unstated in spreadsheet; compiler gas_constant_used_j_mol_k=8.314,supplement,"Holycross, M.",2026-08-31,draft,Koepke2001GCA 65; 1481,Koepke,2001,,Geochimica et Cosmochimica Acta,65,1481,10.1016/s0016-7037(01)00550-6,"Zhang 2010 Table 2 xls, Entry# 415; primary Eq. unknown"
DDB004104,1.0.0,arrhenius_fit,,W,,,,tracer,none,unspecified,melt,HR7+Na,,,,melt_rhyolite,,,false,false,HR7+Na; SiO2=66.15;Al2O3=9.62;Na2O=20.59;K2O=3.64,wt_pct_oxide,66.15,,9.62,,,,,,,,20.59,3.64,,,,,,anhydrous_total=100,,,,,,,,1083,1473,1083-1473,K,100000,100000,100000,0.0001,GPa,,,,,,,9.83070408722e-06,-5.00741557858,0.566059450574,2sigma,-11.53,ln_m2/s,195337.43,13368.912,2sigma,23495,K,,,,,lnD=lnD0-Ea/RT,8.314,,,,,,,,,,,,,,,,false,use_with_caution,,,provenance=compilation_2010; v0_source=zhang_table2; Type_of_dif_as_printed=Tracer; R unstated in spreadsheet; compiler gas_constant_used_j_mol_k=8.314,supplement,"Holycross, M.",2026-08-31,draft,Mungall1999GCA 63; 2599,Mungall,1999,,Geochimica et Cosmochimica Acta,63,2599,10.1016/s0016-7037(99)00209-4,"Zhang 2010 Table 2 xls, Entry# 417; primary Eq. unknown"
DDB004105,1.0.0,arrhenius_fit,,W,,,,tracer,none,unspecified,melt,HR7 (HPG8),,,,melt_rhyolite,,,false,false,HR7 (HPG8); SiO2=79.425;Al2O3=11.64;Na2O=4.77;K2O=4.165,wt_pct_oxide,79.425,,11.64,,,,,,,,4.77,4.165,,,,,,anhydrous_total=100,,,,,,,,1410,1873,1410-1873,K,100000,100000,100000,0.0001,GPa,,,,,,,6.45923285705e-06,-5.18981926834,5.21535578491,2sigma,-11.95,ln_m2/s,276822.944,164439.2804,2sigma,33296,K,,,,,lnD=lnD0-Ea/RT,8.314,,,,,,,,,,,,,,,,false,use_with_caution,,,provenance=compilation_2010; v0_source=zhang_table2; Type_of_dif_as_printed=Tracer; R unstated in spreadsheet; compiler gas_constant_used_j_mol_k=8.314,supplement,"Holycross, M.",2026-08-31,draft,Mungall1999GCA 63; 2599,Mungall,1999,,Geochimica et Cosmochimica Acta,63,2599,10.1016/s0016-7037(99)00209-4,"Zhang 2010 Table 2 xls, Entry# 418; primary Eq. unknown"
DDB004106,1.0.0,arrhenius_fit,,Mn,,,,tracer,none,unspecified,melt,Basalt1,,,,melt_basalt,,,false,false,basalt1; SiO2=45.89;TiO2=3.72;Al2O3=16.55;FeOt=11.759;MnO=0.18;MgO=6.3;CaO=9.62;Na2O=3.72;K2O=1.66;P2O5=0.52,wt_pct_oxide,45.89,3.72,16.55,,11.759,,,0.18,6.3,9.62,3.72,1.66,0.52,,,,,anhydrous_total=99.919,,,,,,,,1567,1671,1567-1671,K,100000,100000,100000,0.0001,GPa,,,,,,,1.33044112206e-06,-5.87600457746,5.32445056317,2sigma,-13.53,ln_m2/s,134537.148,162728.2592,2sigma,16182,K,,,,,lnD=lnD0-Ea/RT,8.314,,,,,,,,,,,,,,,,false,use_with_caution,,,provenance=compilation_2010; v0_source=zhang_table2; Type_of_dif_as_printed=Tracer; R unstated in spreadsheet; compiler gas_constant_used_j_mol_k=8.314,supplement,"Holycross, M.",2026-08-31,draft,Lowry1982CMP 80; 254,Lowry,1982,,Contributions to Mineralogy and Petrology,80,254,10.1007/bf00371355,"Zhang 2010 Table 2 xls, Entry# 420; primary Eq. unknown"
DDB004107,1.0.0,arrhenius_fit,,Mn,,,,tracer,none,unspecified,melt,Andesite2,,,,melt_andesite,,,false,false,andesite2; SiO2=57.76;TiO2=0.85;Al2O3=19.14;FeOt=6.281;MnO=0.11;MgO=3.45;CaO=6.27;Na2O=4.31;K2O=1.79;P2O5=0.2,wt_pct_oxide,57.76,0.85,19.14,,6.281,,,0.11,3.45,6.27,4.31,1.79,0.2,,,,,anhydrous_total=100.161,,,,,,,,1575,1676,1575-1676,K,100000,100000,100000,0.0001,GPa,,,,,,,0.00111377514784,-2.95320259621,0.857123624101,2sigma,-6.8,ln_m2/s,244506.426,26633.40016,2sigma,29409,K,,,,,lnD=lnD0-Ea/RT,8.314,,,,,,,,,,,,,,,,false,use_with_caution,,,provenance=compilation_2010; v0_source=zhang_table2; Type_of_dif_as_printed=Tracer; R unstated in spreadsheet; compiler gas_constant_used_j_mol_k=8.314,supplement,"Holycross, M.",2026-08-31,draft,Lowry1982CMP 80; 254,Lowry,1982,,Contributions to Mineralogy and Petrology,80,254,10.1007/bf00371355,"Zhang 2010 Table 2 xls, Entry# 421; primary Eq. unknown"
DDB004108,1.0.0,arrhenius_fit,,Mn,,,,tracer,none,unspecified,melt,Dacite4(pitchstone),,,,melt_dacite,,,false,false,dacite4(pitchstone); SiO2=69;TiO2=1.02;Al2O3=13.11;FeOt=5.3;MnO=0.13;MgO=1;CaO=2.7;Na2O=4.21;K2O=2.72;P2O5=0.24,wt_pct_oxide,69,1.02,13.11,,5.3,,,0.13,1,2.7,4.21,2.72,0.24,,,,,anhydrous_total=99.43,,,,,,,,1573,1672,1573-1672,K,100000,100000,100000,0.0001,GPa,,,,,,,2.51664197924e-05,-4.5991787491,2.1084129359,2sigma,-10.59,ln_m2/s,210394.084,65240.007884,2sigma,25306,K,,,,,lnD=lnD0-Ea/RT,8.314,,,,,,,,,,,,,,,,false,use_with_caution,,,provenance=compilation_2010; v0_source=zhang_table2; Type_of_dif_as_printed=Tracer; R unstated in spreadsheet; compiler gas_constant_used_j_mol_k=8.314,supplement,"Holycross, M.",2026-08-31,draft,Henderson1985CMP 89; 263,Henderson,1985,,Contributions to Mineralogy and Petrology,89,263,10.1007/bf00379459,"Zhang 2010 Table 2 xls, Entry# 422; primary Eq. unknown"
DDB004109,1.0.0,arrhenius_fit,,Mn,,,,tracer,none,unspecified,melt,Pantellerite1,,,,melt_alkaline,,,false,false,pantellerite1; SiO2=69.2;TiO2=0.44;Al2O3=10.75;FeOt=8.5;MnO=0.3;MgO=0.11;CaO=0.56;Na2O=6.32;K2O=4.14;P2O5=0.02,wt_pct_oxide,69.2,0.44,10.75,,8.5,,,0.3,0.11,0.56,6.32,4.14,0.02,,,,,anhydrous_total=100.34,,,,,,,,1473,1575,1473-1575,K,100000,100000,100000,0.0001,GPa,,,,,,,0.000238772342937,-3.62201612535,,,-8.34,ln_m2/s,188960.592,,,22728,K,,,,,lnD=lnD0-Ea/RT,8.314,,,,,,,,,,,,,,,,false,use_with_caution,,,provenance=compilation_2010; v0_source=zhang_table2; Type_of_dif_as_printed=Tracer; lnD0 2s error is infinity; skipped; Ea/R 2s error is infinity; skipped; R unstated in spreadsheet; compiler gas_constant_used_j_mol_k=8.314,supplement,"Holycross, M.",2026-08-31,draft,Henderson1985CMP 89; 263,Henderson,1985,,Contributions to Mineralogy and Petrology,89,263,10.1007/bf00379459,"Zhang 2010 Table 2 xls, Entry# 423; primary Eq. unknown"
DDB004110,1.0.0,arrhenius_fit,,Mn,,,,chemical,effective_binary,unspecified,melt,Rhyolite1-rhyolite8,,,,other,,,false,false,rhyolite1-rhyolite8; SiO2=72.585;TiO2=0.185;Al2O3=10.17;FeOt=4.365;MnO=0.2;MgO=0.035;CaO=0.395;Na2O=6.99;K2O=4.395;P2O5=0,wt_pct_oxide,72.585,0.185,10.17,,4.365,,,0.2,0.035,0.395,6.99,4.395,0,,,,,anhydrous_total=99.32,,,,,,,,1268,1673,1268-1673,K,,10000000,1000000000,0.01-1,GPa,,,,,,,8.15063347282e-07,-6.08880888219,4.22620663298,2sigma,-14.02,ln_m2/s,192236.308,111424.228,2sigma,23122,K,,,,,lnD=lnD0-Ea/RT,8.314,,,,,,,,,,,,,,,,false,use_with_caution,,,provenance=compilation_2010; v0_source=zhang_table2; Type_of_dif_as_printed=SEBD; R unstated in spreadsheet; compiler gas_constant_used_j_mol_k=8.314,supplement,"Holycross, M.",2026-08-31,draft,Baker1988JNCS 102; 62,Baker,1988,,Journal of Non-Crystalline Solids,102,62,10.1016/0022-3093(88)90113-5,"Zhang 2010 Table 2 xls, Entry# 424; primary Eq. unknown"
DDB004111,1.0.0,arrhenius_fit,,Mn,,,,,,unspecified,melt,All Dry Melts,,,,other,,,false,false,all dry melts,wt_pct_oxide,,,,,,,,,,,,,,,,,,,false,,,,,,,1268,1676,1268-1676,K,,100000,20000000,0.0001-0.02,GPa,,,,,,,,,,,,,,,,,,,,,,other,,,,,,,,,,,,,,,,,false,use_with_caution,,,"provenance=compilation_2010; v0_source=zhang_table2; Type_of_dif_as_printed=Tracer and SEBD (mixed; not recoded to one token); Type_of_dif_as_printed=Tracer and SEBD; lnD0_as_printed=lnD = 1.15-15.44*X1-39.92*X2-23993/T where X1=Si+Ti+Al+P and X2=max(0,Na+K-Al) cation mole fractions; formula-text lnD row: d0_*/ea_* left empty (not parsed into a single D0/Ea)",supplement,"Holycross, M.",2026-08-31,draft,This work,,,,,,,,"Zhang 2010 Table 2 xls, Entry# 425; primary Eq. unknown"
DDB004112,1.0.0,arrhenius_fit,,Fe,,,,tracer,none,unspecified,melt,Basalt1,,,,melt_basalt,,,false,false,basalt1; SiO2=45.89;TiO2=3.72;Al2O3=16.55;FeOt=11.759;MnO=0.18;MgO=6.3;CaO=9.62;Na2O=3.72;K2O=1.66;P2O5=0.52,wt_pct_oxide,45.89,3.72,16.55,,11.759,,,0.18,6.3,9.62,3.72,1.66,0.52,,,,,anhydrous_total=99.919,,,,,,,,1570,1675,1570-1675,K,100000,100000,100000,0.0001,GPa,measured,,-0.68,measured,,,0.0085656093975,-2.06724181735,1.86225481361,2sigma,-4.76,ln_m2/s,265515.904,58060.32016,2sigma,31936,K,,,,,lnD=lnD0-Ea/RT,8.314,,,,,,,,,,,,,,,,false,use_with_caution,,,provenance=compilation_2010; v0_source=zhang_table2; Type_of_dif_as_printed=Tracer; logfO2_as_printed=4.32; R unstated in spreadsheet; compiler gas_constant_used_j_mol_k=8.314,supplement,"Holycross, M.",2026-08-31,draft,Lowry1982CMP 80; 254,Lowry,1982,,Contributions to Mineralogy and Petrology,80,254,10.1007/bf00371355,"Zhang 2010 Table 2 xls, Entry# 427; primary Eq. unknown"
DDB004113,1.0.0,arrhenius_fit,,Fe,,,,tracer,none,unspecified,melt,Andesite2,,,,melt_andesite,,,false,false,andesite2; SiO2=57.76;TiO2=0.85;Al2O3=19.14;FeOt=6.281;MnO=0.11;MgO=3.45;CaO=6.27;Na2O=4.31;K2O=1.79;P2O5=0.2,wt_pct_oxide,57.76,0.85,19.14,,6.281,,,0.11,3.45,6.27,4.31,1.79,0.2,,,,,anhydrous_total=100.161,,,,,,,,1575,1674,1575-1674,K,100000,100000,100000,0.0001,GPa,measured,,-0.68,measured,,,0.00321476827531,-2.4928504268,0.68618530912,2sigma,-5.74,ln_m2/s,273946.3,21416.864,2sigma,32950,K,,,,,lnD=lnD0-Ea/RT,8.314,,,,,,,,,,,,,,,,false,use_with_caution,,,provenance=compilation_2010; v0_source=zhang_table2; Type_of_dif_as_printed=Tracer; logfO2_as_printed=4.32; R unstated in spreadsheet; compiler gas_constant_used_j_mol_k=8.314,supplement,"Holycross, M.",2026-08-31,draft,Lowry1982CMP 80; 254,Lowry,1982,,Contributions to Mineralogy and Petrology,80,254,10.1007/bf00371355,"Zhang 2010 Table 2 xls, Entry# 428; primary Eq. unknown"
DDB004114,1.0.0,arrhenius_fit,,Fe,,,,tracer,none,unspecified,melt,Wet HA1,,,,melt_andesite,,,false,false,wet HA1; SiO2=62.09;Al2O3=19.47;MgO=2.53;CaO=10.64;Na2O=4.25;K2O=1.02,wt_pct_oxide,62.09,,19.47,,,,,,2.53,10.64,4.25,1.02,,,,,,anhydrous_total=100,true,,4.9,5.2,,,,1373,1583,1373-1583,K,500000000,500000000,500000000,0.5,GPa,,,,,,,0.00039762548029,-3.40052593064,2.97057437619,2sigma,-7.83,ln_m2/s,203036.194,83578.9792,2sigma,24421,K,,,,,lnD=lnD0-Ea/RT,8.314,,,,,,,,,,,,,,,,false,use_with_caution,,,provenance=compilation_2010; v0_source=zhang_table2; Type_of_dif_as_printed=Tracer; R unstated in spreadsheet; compiler gas_constant_used_j_mol_k=8.314,supplement,"Holycross, M.",2026-08-31,draft,Koepke2001GCA 65; 1481,Koepke,2001,,Geochimica et Cosmochimica Acta,65,1481,10.1016/s0016-7037(01)00550-6,"Zhang 2010 Table 2 xls, Entry# 429; primary Eq. unknown"
DDB004115,1.0.0,arrhenius_fit,,Fe,,,,tracer,none,unspecified,melt,Dacite4(pitchstone),,,,melt_dacite,,,false,false,dacite4(pitchstone); SiO2=69;TiO2=1.02;Al2O3=13.11;FeOt=5.3;MnO=0.13;MgO=1;CaO=2.7;Na2O=4.21;K2O=2.72;P2O5=0.24,wt_pct_oxide,69,1.02,13.11,,5.3,,,0.13,1,2.7,4.21,2.72,0.24,,,,,anhydrous_total=99.43,,,,,,,,1576,1672,1576-1672,K,100000,100000,100000,0.0001,GPa,measured,,-0.68,measured,,,5.85968384611e-07,-6.23212606701,1.4071141782,2sigma,-14.35,ln_m2/s,177096.514,43731.64,2sigma,21301,K,,,,,lnD=lnD0-Ea/RT,8.314,,,,,,,,,,,,,,,,false,use_with_caution,,,provenance=compilation_2010; v0_source=zhang_table2; Type_of_dif_as_printed=Tracer; logfO2_as_printed=4.32; R unstated in spreadsheet; compiler gas_constant_used_j_mol_k=8.314,supplement,"Holycross, M.",2026-08-31,draft,Henderson1985CMP 89; 263,Henderson,1985,,Contributions to Mineralogy and Petrology,89,263,10.1007/bf00379459,"Zhang 2010 Table 2 xls, Entry# 430; primary Eq. unknown"
DDB004116,1.0.0,arrhenius_fit,,Fe,,,,tracer,none,unspecified,melt,Dry Basalt-andesite-dacite,,,,melt_dacite,,,false,false,dry basalt-andesite-dacite,wt_pct_oxide,,,,,,,,,,,,,,,,,,,false,,,,,,,1570,1675,1570-1675,K,100000,100000,100000,0.0001,GPa,measured,,-0.68,measured,,,,,,,,,,,,,,,,,,other,,,,,,,,,,,,,,,,,false,use_with_caution,,,provenance=compilation_2010; v0_source=zhang_table2; Type_of_dif_as_printed=Tracer; logfO2_as_printed=4.32; lnD0_as_printed=lnD = 5.3-17.64*X1-29879/T where X1=Si+Ti+Al+P (cation mole fractions); formula-text lnD row: d0_*/ea_* left empty (not parsed into a single D0/Ea),supplement,"Holycross, M.",2026-08-31,draft,This work,,,,,,,,"Zhang 2010 Table 2 xls, Entry# 431; primary Eq. unknown"
DDB004117,1.0.0,arrhenius_fit,,Fe,,,,tracer,none,unspecified,melt,Pantellerite1,,,,melt_alkaline,,,false,false,pantellerite1; SiO2=69.2;TiO2=0.44;Al2O3=10.75;FeOt=8.5;MnO=0.3;MgO=0.11;CaO=0.56;Na2O=6.32;K2O=4.14;P2O5=0.02,wt_pct_oxide,69.2,0.44,10.75,,8.5,,,0.3,0.11,0.56,6.32,4.14,0.02,,,,,anhydrous_total=100.34,,,,,,,,1475,1568,1475-1568,K,100000,100000,100000,0.0001,GPa,measured,,-0.68,measured,,,33.1154519587,1.52003074805,3.39180529709,2sigma,3.5,ln_m2/s,419832.058,98776.9712,2sigma,50497,K,,,,,lnD=lnD0-Ea/RT,8.314,,,,,,,,,,,,,,,,false,use_with_caution,,,provenance=compilation_2010; v0_source=zhang_table2; Type_of_dif_as_printed=Tracer; logfO2_as_printed=4.32; R unstated in spreadsheet; compiler gas_constant_used_j_mol_k=8.314,supplement,"Holycross, M.",2026-08-31,draft,Henderson1985CMP 89; 263,Henderson,1985,,Contributions to Mineralogy and Petrology,89,263,10.1007/bf00379459,"Zhang 2010 Table 2 xls, Entry# 432; primary Eq. unknown"
DDB004118,1.0.0,arrhenius_fit,,Fe,,,,tracer,none,unspecified,melt,Dacite1&pantellerite1,,,,melt_dacite,,,false,false,dacite1&pantellerite1,wt_pct_oxide,,,,,,,,,,,,,,,,,,,,,,,,,,1475,1672,1475-1672,K,100000,100000,100000,0.0001,GPa,measured,,-0.68,measured,,,5.20697982718,0.716585924081,2.40182229972,2sigma,1.65,ln_m2/s,394590.754,72381.684,2sigma,47461,K,,,,,lnD=lnD0-Ea/RT,8.314,,,,,,,,,,,,,,,,false,use_with_caution,,,provenance=compilation_2010; v0_source=zhang_table2; Type_of_dif_as_printed=Tracer; logfO2_as_printed=4.32; R unstated in spreadsheet; compiler gas_constant_used_j_mol_k=8.314,supplement,"Holycross, M.",2026-08-31,draft,This work,,,,,,,,"Zhang 2010 Table 2 xls, Entry# 433; primary Eq. unknown"
DDB004119,1.0.0,arrhenius_fit,,Fe,,2+,,tracer,none,unspecified,melt,HR1,,,,other,,,false,false,HR1; SiO2=71.55;Al2O3=19.1;FeOt=0.625;Na2O=8.75,wt_pct_oxide,71.55,,19.1,,0.625,,,,,,8.75,,,,,,,anhydrous_total=100,,,,,,,,1516,1716,1516-1716,K,100000,100000,100000,0.0001,GPa,,,,,,,8.87222370961e-05,-4.0519676798,1.86138622461,2sigma,-9.33,ln_m2/s,256403.76,56674.8752,2sigma,30840,K,,,,,lnD=lnD0-Ea/RT,8.314,,,,,,,,,,,,,,,,false,use_with_caution,,,provenance=compilation_2010; v0_source=zhang_table2; Type_of_dif_as_printed=Tracer; R unstated in spreadsheet; compiler gas_constant_used_j_mol_k=8.314,supplement,"Holycross, M.",2026-08-31,draft,Dunn1990JGR 95; 15665,Dunn,1990,,Journal of Geophysical Research,95,15665,10.1029/jb095ib10p15665,"Zhang 2010 Table 2 xls, Entry# 434; primary Eq. unknown"
DDB004120,1.0.0,arrhenius_fit,,Fe,,2+,,tracer,none,unspecified,melt,HR1,,,,other,,,false,false,HR1; SiO2=71.55;Al2O3=19.1;FeOt=0.625;Na2O=8.75,wt_pct_oxide,71.55,,19.1,,0.625,,,,,,8.75,,,,,,,anhydrous_total=100,,,,,,,,1523,1723,1523-1723,K,,600000000,2000000000,0.6-2,GPa,,,,,,,3.32984402971e-05,-4.47757628926,1.78668757071,2sigma,-10.31,ln_m2/s,222540.838,56052.988,2sigma,26767,K,,,,,lnD=lnD0-Ea/RT,8.314,,,,,,,,,,,,,,,,false,use_with_caution,,,provenance=compilation_2010; v0_source=zhang_table2; Type_of_dif_as_printed=Tracer; R unstated in spreadsheet; compiler gas_constant_used_j_mol_k=8.314,supplement,"Holycross, M.",2026-08-31,draft,Dunn1990JGR 95; 15665,Dunn,1990,,Journal of Geophysical Research,95,15665,10.1029/jb095ib10p15665,"Zhang 2010 Table 2 xls, Entry# 435; primary Eq. unknown"
DDB004121,1.0.0,arrhenius_fit,,Fe,,,,chemical,effective_binary,unspecified,melt,Rhyolite1-rhyolite8,,,,other,,,false,false,rhyolite1-rhyolite8; SiO2=72.585;TiO2=0.185;Al2O3=10.17;FeOt=4.365;MnO=0.2;MgO=0.035;CaO=0.395;Na2O=6.99;K2O=4.395;P2O5=0,wt_pct_oxide,72.585,0.185,10.17,,4.365,,,0.2,0.035,0.395,6.99,4.395,0,,,,,anhydrous_total=99.32,,,,,,,,1173,1271,1173-1271,K,,10000000,1000000000,0.01-1,GPa,,,,,,,2.63292567263e-07,-6.57956166656,0.868588998886,2sigma,-15.15,ln_m2/s,184944.93,22098.612,2sigma,22245,K,,,,,lnD=lnD0-Ea/RT,8.314,,,,,,,,,,,,,,,,false,use_with_caution,,,provenance=compilation_2010; v0_source=zhang_table2; Type_of_dif_as_printed=SEBD; R unstated in spreadsheet; compiler gas_constant_used_j_mol_k=8.314,supplement,"Holycross, M.",2026-08-31,draft,Baker1988JNCS 102; 62,Baker,1988,,Journal of Non-Crystalline Solids,102,62,10.1016/0022-3093(88)90113-5,"Zhang 2010 Table 2 xls, Entry# 436; primary Eq. unknown"
DDB004122,1.0.0,arrhenius_fit,,Co,,,,tracer,none,unspecified,melt,Basalt1,,,,melt_basalt,,,false,false,basalt1; SiO2=45.89;TiO2=3.72;Al2O3=16.55;FeOt=11.759;MnO=0.18;MgO=6.3;CaO=9.62;Na2O=3.72;K2O=1.66;P2O5=0.52,wt_pct_oxide,45.89,3.72,16.55,,11.759,,,0.18,6.3,9.62,3.72,1.66,0.52,,,,,anhydrous_total=99.919,,,,,,,,1567,1671,1567-1671,K,100000,100000,100000,0.0001,GPa,,,,,,,0.000123409804087,-3.90865049499,1.11770032377,2sigma,-9,ln_m2/s,196809.008,34681.0196,2sigma,23672,K,,,,,lnD=lnD0-Ea/RT,8.314,,,,,,,,,,,,,,,,false,use_with_caution,,,provenance=compilation_2010; v0_source=zhang_table2; Type_of_dif_as_printed=Tracer; R unstated in spreadsheet; compiler gas_constant_used_j_mol_k=8.314,supplement,"Holycross, M.",2026-08-31,draft,Lowry1982CMP 80; 254,Lowry,1982,,Contributions to Mineralogy and Petrology,80,254,10.1007/bf00371355,"Zhang 2010 Table 2 xls, Entry# 438; primary Eq. unknown"
DDB004123,1.0.0,arrhenius_fit,,Co,,,,tracer,none,unspecified,melt,Basalt10,,,,melt_basalt,,,false,false,basalt10; SiO2=49.68;TiO2=2.59;Al2O3=12.7;FeOt=11.05;MnO=0.17;MgO=9.46;CaO=10.79;Na2O=2.31;K2O=0.48,wt_pct_oxide,49.68,2.59,12.7,,11.05,,,0.17,9.46,10.79,2.31,0.48,,,,,,anhydrous_total=99.3,,,,,,,,1553,1713,1553-1713,K,100000,100000,100000,0.0001,GPa,,,,,,,7.06752648465e-06,-5.15073276339,0.321377929588,2sigma,-11.86,ln_m2/s,155771.104,9948.5324,2sigma,18736,K,,,,,lnD=lnD0-Ea/RT,8.314,,,,,,,,,,,,,,,,false,use_with_caution,,,provenance=compilation_2010; v0_source=zhang_table2; Type_of_dif_as_printed=Tracer; R unstated in spreadsheet; compiler gas_constant_used_j_mol_k=8.314,supplement,"Holycross, M.",2026-08-31,draft,Hofmann1977JGR 82; 5432,Hofmann,1977,,Journal of Geophysical Research,82,5432,10.1029/jb082i033p05432,"Zhang 2010 Table 2 xls, Entry# 439; primary Eq. unknown"
DDB004124,1.0.0,arrhenius_fit,,Co,,,,tracer,none,unspecified,melt,Basalt1 & Basalt3,,,,melt_basalt,,,false,false,basalt1 & basalt3,wt_pct_oxide,,,,,,,,,,,,,,,,,,,,,,,,,,1553,1713,1553-1713,K,100000,100000,100000,0.0001,GPa,,,,,,,1.58871492309e-05,-4.79895421885,0.994360685925,2sigma,-11.05,ln_m2/s,168034.254,30811.684,2sigma,20211,K,,,,,lnD=lnD0-Ea/RT,8.314,,,,,,,,,,,,,,,,false,use_with_caution,,,provenance=compilation_2010; v0_source=zhang_table2; Type_of_dif_as_printed=Tracer; R unstated in spreadsheet; compiler gas_constant_used_j_mol_k=8.314,supplement,"Holycross, M.",2026-08-31,draft,This work,,,,,,,,"Zhang 2010 Table 2 xls, Entry# 440; primary Eq. unknown"
DDB004125,1.0.0,arrhenius_fit,,Co,,,,tracer,none,unspecified,melt,Andesite2,,,,melt_andesite,,,false,false,andesite2; SiO2=57.76;TiO2=0.85;Al2O3=19.14;FeOt=6.281;MnO=0.11;MgO=3.45;CaO=6.27;Na2O=4.31;K2O=1.79;P2O5=0.2,wt_pct_oxide,57.76,0.85,19.14,,6.281,,,0.11,3.45,6.27,4.31,1.79,0.2,,,,,anhydrous_total=100.161,,,,,,,,1572,1672,1572-1672,K,100000,100000,100000,0.0001,GPa,,,,,,,0.0130365282034,-1.88483812758,1.54148489632,2sigma,-4.34,ln_m2/s,278934.7,47665.15968,2sigma,33550,K,,,,,lnD=lnD0-Ea/RT,8.314,,,,,,,,,,,,,,,,false,use_with_caution,,,provenance=compilation_2010; v0_source=zhang_table2; Type_of_dif_as_printed=Tracer; R unstated in spreadsheet; compiler gas_constant_used_j_mol_k=8.314,supplement,"Holycross, M.",2026-08-31,draft,Lowry1982CMP 80; 254,Lowry,1982,,Contributions to Mineralogy and Petrology,80,254,10.1007/bf00371355,"Zhang 2010 Table 2 xls, Entry# 441; primary Eq. unknown"
DDB004126,1.0.0,arrhenius_fit,,Co,,,,tracer,none,unspecified,melt,Dacite4(pitchstone),,,,melt_dacite,,,false,false,dacite4(pitchstone); SiO2=69;TiO2=1.02;Al2O3=13.11;FeOt=5.3;MnO=0.13;MgO=1;CaO=2.7;Na2O=4.21;K2O=2.72;P2O5=0.24,wt_pct_oxide,69,1.02,13.11,,5.3,,,0.13,1,2.7,4.21,2.72,0.24,,,,,anhydrous_total=99.43,,,,,,,,1573,1672,1573-1672,K,100000,100000,100000,0.0001,GPa,,,,,,,8.56852538713e-07,-6.06709415722,3.14377102257,2sigma,-13.97,ln_m2/s,166296.628,97643.889396,2sigma,20002,K,,,,,lnD=lnD0-Ea/RT,8.314,,,,,,,,,,,,,,,,false,use_with_caution,,,provenance=compilation_2010; v0_source=zhang_table2; Type_of_dif_as_printed=Tracer; R unstated in spreadsheet; compiler gas_constant_used_j_mol_k=8.314,supplement,"Holycross, M.",2026-08-31,draft,Henderson1985CMP 89; 263,Henderson,1985,,Contributions to Mineralogy and Petrology,89,263,10.1007/bf00379459,"Zhang 2010 Table 2 xls, Entry# 442; primary Eq. unknown"
