Repository: holycrossm/diffusion-coefficients

# Experimental diffusion coefficients (minerals and silicate melts)

**Pre-release / not published.** Schema v1.0.0. This folder is a GitHub-ready living table: canonical data is CSV, new rows arrive by pull request, and a static page searches the file in the browser. Nothing here is a citable compilation of record.

This is a QA build of 4630 experimental rows (minerals and silicate melts). Most numbers are staged from the 2010 RiMG 72 tables. Do not treat the repo as published, complete, or peer-reviewed.

File: site/data/diffusion_coefficients.csv (part 114 of 136)
DDB004127,1.0.0,arrhenius_fit,,Co,,,,tracer,none,unspecified,melt,Pantellerite1,,,,melt_alkaline,,,false,false,pantellerite1; SiO2=69.2;TiO2=0.44;Al2O3=10.75;FeOt=8.5;MnO=0.3;MgO=0.11;CaO=0.56;Na2O=6.32;K2O=4.14;P2O5=0.02,wt_pct_oxide,69.2,0.44,10.75,,8.5,,,0.3,0.11,0.56,6.32,4.14,0.02,,,,,anhydrous_total=100.34,,,,,,,,1473,1573,1473-1573,K,100000,100000,100000,0.0001,GPa,,,,,,,3.10578293614e-09,-8.50782924409,,,-19.59,ln_m2/s,110883.818,,,13337,K,,,,,lnD=lnD0-Ea/RT,8.314,,,,,,,,,,,,,,,,false,use_with_caution,,,provenance=compilation_2010; v0_source=zhang_table2; Type_of_dif_as_printed=Tracer; lnD0 2s error is infinity; skipped; Ea/R 2s error is infinity; skipped; R unstated in spreadsheet; compiler gas_constant_used_j_mol_k=8.314,supplement,"Holycross, M.",2026-08-31,draft,Henderson1985CMP 89; 263,Henderson,1985,,Contributions to Mineralogy and Petrology,89,263,10.1007/bf00379459,"Zhang 2010 Table 2 xls, Entry# 443; primary Eq. unknown"
DDB004128,1.0.0,arrhenius_fit,,Co,,,,tracer,none,unspecified,melt,Basalt to Pantellerite,,,,melt_basalt,,,false,false,basalt to pantellerite,wt_pct_oxide,,,,,,,,,,,,,,,,,,,,,,,,,,1473,1672,1473-1672,K,100000,100000,100000,0.0001,GPa,,,,,,,,,,,,,,,,,,,,,,other,,,,,,,,,,,,,,,,,false,use_with_caution,,,"provenance=compilation_2010; v0_source=zhang_table2; Type_of_dif_as_printed=Tracer; lnD0_as_printed=lnD = -15.72*X1-43.6*X2-21924/T where X1=Si+Ti+Al+P and X2=max(0,Na+K-Al) cation mole fractions; formula-text lnD row: d0_*/ea_* left empty (not parsed into a single D0/Ea)",supplement,"Holycross, M.",2026-08-31,draft,This work,,,,,,,,"Zhang 2010 Table 2 xls, Entry# 444; primary Eq. unknown"
DDB004129,1.0.0,arrhenius_fit,,Ni,,,,tracer,none,unspecified,melt,Phonolite1,,,,melt_alkaline,,,false,false,phonolite1; SiO2=59.8;TiO2=0.78;Al2O3=19.52;FeOt=2.95;MgO=0.66;CaO=3.86;Na2O=5.5;K2O=7.31,wt_pct_oxide,59.8,0.78,19.52,,2.95,,,,0.66,3.86,5.5,7.31,,,,,,anhydrous_total=100.38,true,,0.03,0.07,,,,,,,,500000000,500000000,500000000,0.5,GPa,,,,,,,0.154123661815,-0.812130713958,2.68394000656,2sigma,-1.87,ln_m2/s,310436.446,74054.4608,2sigma,37339,K,,,,,lnD=lnD0-Ea/RT,8.314,,,,,,,,,,,,,,,,false,use_with_caution,,,provenance=compilation_2010; v0_source=zhang_table2; Type_of_dif_as_printed=Tracer; R unstated in spreadsheet; compiler gas_constant_used_j_mol_k=8.314,supplement,"Holycross, M.",2026-08-31,draft,Behrens2009CG 259; 63,Behrens,2009,,Chemical Geology,259,63,10.1016/j.chemgeo.2008.10.014,"Zhang 2010 Table 2 xls, Entry# 446; primary Eq. unknown"
DDB004130,1.0.0,arrhenius_fit,,Ni,,,,tracer,none,unspecified,melt,Wet Phonolite1,,,,melt_alkaline,,,false,false,wet phonolite1; SiO2=59.8;TiO2=0.78;Al2O3=19.52;FeOt=2.95;MgO=0.66;CaO=3.86;Na2O=5.5;K2O=7.31,wt_pct_oxide,59.8,0.78,19.52,,2.95,,,,0.66,3.86,5.5,7.31,,,,,,anhydrous_total=100.38,true,1.7,,,,,,,,,,500000000,500000000,500000000,0.5,GPa,,,,,,,0.066536806715,-1.17693809349,4.74162734492,2sigma,-2.71,ln_m2/s,262165.362,133702.4224,2sigma,31533,K,,,,,lnD=lnD0-Ea/RT,8.314,,,,,,,,,,,,,,,,false,use_with_caution,,,provenance=compilation_2010; v0_source=zhang_table2; Type_of_dif_as_printed=Tracer; R unstated in spreadsheet; compiler gas_constant_used_j_mol_k=8.314,supplement,"Holycross, M.",2026-08-31,draft,Behrens2009CG 259; 63,Behrens,2009,,Chemical Geology,259,63,10.1016/j.chemgeo.2008.10.014,"Zhang 2010 Table 2 xls, Entry# 447; primary Eq. unknown"
DDB004131,1.0.0,arrhenius_fit,,Ni,,,,tracer,none,unspecified,melt,Wet HA1,,,,melt_andesite,,,false,false,wet HA1; SiO2=62.09;Al2O3=19.47;MgO=2.53;CaO=10.64;Na2O=4.25;K2O=1.02,wt_pct_oxide,62.09,,19.47,,,,,,2.53,10.64,4.25,1.02,,,,,,anhydrous_total=100,true,,4.5,5.2,,,,,,,,500000000,500000000,500000000,0.5,GPa,,,,,,,3.19927897777e-05,-4.49494806924,1.08573624861,2sigma,-10.35,ln_m2/s,182134.798,62953.608,2sigma,21907,K,,,,,lnD=lnD0-Ea/RT,8.314,,,,,,,,,,,,,,,,false,use_with_caution,,,provenance=compilation_2010; v0_source=zhang_table2; Type_of_dif_as_printed=Tracer; R unstated in spreadsheet; compiler gas_constant_used_j_mol_k=8.314,supplement,"Holycross, M.",2026-08-31,draft,Koepke2001GCA 65; 1481,Koepke,2001,,Geochimica et Cosmochimica Acta,65,1481,10.1016/s0016-7037(01)00550-6,"Zhang 2010 Table 2 xls, Entry# 448; primary Eq. unknown"
DDB004132,1.0.0,arrhenius_fit,,Ni,,,,tracer,none,unspecified,melt,Trachyte1,,,,melt_alkaline,,,false,false,trachyte1; SiO2=62.37;TiO2=0.48;Al2O3=18.61;FeOt=3.68;MgO=0.24;CaO=1.73;Na2O=5.43;K2O=7.25,wt_pct_oxide,62.37,0.48,18.61,,3.68,,,,0.24,1.73,5.43,7.25,,,,,,anhydrous_total=99.79,true,,,,,H2Ot_as_printed=<0.1,,,,,,500000000,500000000,500000000,0.5,GPa,,,,,,,2.49160097315e-05,-4.6035216941,4.16314707166,2sigma,-10.6,ln_m2/s,217278.076,113003.888,2sigma,26134,K,,,,,lnD=lnD0-Ea/RT,8.314,,,,,,,,,,,,,,,,false,use_with_caution,,,provenance=compilation_2010; v0_source=zhang_table2; Type_of_dif_as_printed=Tracer; R unstated in spreadsheet; compiler gas_constant_used_j_mol_k=8.314,supplement,"Holycross, M.",2026-08-31,draft,Behrens2009CG 259; 63,Behrens,2009,,Chemical Geology,259,63,10.1016/j.chemgeo.2008.10.014,"Zhang 2010 Table 2 xls, Entry# 449; primary Eq. unknown"
DDB004133,1.0.0,arrhenius_fit,,Zn,,,,tracer,none,unspecified,melt,Phonolite1,,,,melt_alkaline,,,false,false,phonolite1; SiO2=59.8;TiO2=0.78;Al2O3=19.52;FeOt=2.95;MgO=0.66;CaO=3.86;Na2O=5.5;K2O=7.31,wt_pct_oxide,59.8,0.78,19.52,,2.95,,,,0.66,3.86,5.5,7.31,,,,,,anhydrous_total=100.38,true,,0.03,0.07,,,,1373,1523,1373-1523,K,500000000,500000000,500000000,0.5,GPa,,,,,,,0.00161245083449,-2.79251363142,1.87563108419,2sigma,-6.43,ln_m2/s,250567.332,52183.6524,2sigma,30138,K,,,,,lnD=lnD0-Ea/RT,8.314,,,,,,,,,,,,,,,,false,use_with_caution,,,provenance=compilation_2010; v0_source=zhang_table2; Type_of_dif_as_printed=Tracer; R unstated in spreadsheet; compiler gas_constant_used_j_mol_k=8.314,supplement,"Holycross, M.",2026-08-31,draft,Behrens2009CG 259; 63,Behrens,2009,,Chemical Geology,259,63,10.1016/j.chemgeo.2008.10.014,"Zhang 2010 Table 2 xls, Entry# 451; primary Eq. unknown"
DDB004134,1.0.0,arrhenius_fit,,Zn,,,,tracer,none,unspecified,melt,Wet HA1,,,,melt_andesite,,,false,false,wet HA1; SiO2=62.09;Al2O3=19.47;MgO=2.53;CaO=10.64;Na2O=4.25;K2O=1.02,wt_pct_oxide,62.09,,19.47,,,,,,2.53,10.64,4.25,1.02,,,,,,anhydrous_total=100,true,,4.5,5.2,,,,1373,1673,1373-1673,K,500000000,500000000,500000000,0.5,GPa,,,,,,,9.16608773625e-06,-5.03781619354,0.502044441356,2sigma,-11.6,ln_m2/s,155164.182,14542.8488,2sigma,18663,K,,,,,lnD=lnD0-Ea/RT,8.314,,,,,,,,,,,,,,,,false,use_with_caution,,,provenance=compilation_2010; v0_source=zhang_table2; Type_of_dif_as_printed=Tracer; R unstated in spreadsheet; compiler gas_constant_used_j_mol_k=8.314,supplement,"Holycross, M.",2026-08-31,draft,Koepke2001GCA 65; 1481,Koepke,2001,,Geochimica et Cosmochimica Acta,65,1481,10.1016/s0016-7037(01)00550-6,"Zhang 2010 Table 2 xls, Entry# 452; primary Eq. unknown"
DDB004135,1.0.0,arrhenius_fit,,Zn,,,,tracer,none,unspecified,melt,Trachyte1,,,,melt_alkaline,,,false,false,trachyte1; SiO2=62.37;TiO2=0.48;Al2O3=18.61;FeOt=3.68;MgO=0.24;CaO=1.73;Na2O=5.43;K2O=7.25,wt_pct_oxide,62.37,0.48,18.61,,3.68,,,,0.24,1.73,5.43,7.25,,,,,,anhydrous_total=99.79,true,,,,,H2Ot_as_printed=<0.1,,1323,1523,1323-1523,K,500000000,500000000,500000000,0.5,GPa,,,,,,,1.43430547708e-08,-7.84335865994,14.5671061003,2sigma,-18.06,ln_m2/s,137197.628,395413.84,2sigma,16502,K,,,,,lnD=lnD0-Ea/RT,8.314,,,,,,,,,,,,,,,,false,use_with_caution,,,provenance=compilation_2010; v0_source=zhang_table2; Type_of_dif_as_printed=Tracer; R unstated in spreadsheet; compiler gas_constant_used_j_mol_k=8.314,supplement,"Holycross, M.",2026-08-31,draft,Behrens2009CG 259; 63,Behrens,2009,,Chemical Geology,259,63,10.1016/j.chemgeo.2008.10.014,"Zhang 2010 Table 2 xls, Entry# 453; primary Eq. unknown"
DDB004136,1.0.0,arrhenius_fit,,Zn,,,,tracer,none,unspecified,melt,Wet Trachyte1,,,,melt_alkaline,,,false,false,wet trachyte1; SiO2=62.37;TiO2=0.48;Al2O3=18.61;FeOt=3.68;MgO=0.24;CaO=1.73;Na2O=5.43;K2O=7.25,wt_pct_oxide,62.37,0.48,18.61,,3.68,,,,0.24,1.73,5.43,7.25,,,,,,anhydrous_total=99.79,true,,1.13,1.4,,,,1373,1527,1373-1527,K,500000000,500000000,500000000,0.5,GPa,,,,,,,5.71403520499e-05,-4.24305725956,2.79685657641,2sigma,-9.77,ln_m2/s,193990.562,76945.57116,2sigma,23333,K,,,,,lnD=lnD0-Ea/RT,8.314,,,,,,,,,,,,,,,,false,use_with_caution,,,provenance=compilation_2010; v0_source=zhang_table2; Type_of_dif_as_printed=Tracer; R unstated in spreadsheet; compiler gas_constant_used_j_mol_k=8.314,supplement,"Holycross, M.",2026-08-31,draft,Behrens2009CG 259; 63,Behrens,2009,,Chemical Geology,259,63,10.1016/j.chemgeo.2008.10.014,"Zhang 2010 Table 2 xls, Entry# 454; primary Eq. unknown"
DDB004137,1.0.0,arrhenius_fit,,Zn,,,,tracer,none,unspecified,melt,Rhyolite1,,,,melt_rhyolite,,,false,false,rhyolite1; SiO2=71.56;TiO2=0.26;Al2O3=7.69;FeOt=8.06;MnO=0.32;MgO=0.01;CaO=0.27;Na2O=7.11;K2O=4.25;P2O5=0,wt_pct_oxide,71.56,0.26,7.69,,8.06,,,0.32,0.01,0.27,7.11,4.25,0,,,,,anhydrous_total=99.53,,,,,,,,1171,1273,1171-1273,K,,,20000000,0-0.02,GPa,,,,,,,0.00273944481877,-2.56233754671,0.941463615893,2sigma,-5.9,ln_m2/s,277903.764,21965.588,2sigma,33426,K,,,,,lnD=lnD0-Ea/RT,8.314,,,,,,,,,,,,,,,,false,use_with_caution,,,provenance=compilation_2010; v0_source=zhang_table2; Type_of_dif_as_printed=Tracer; P=0 in source (0-0.02 GPa) ambiguous (may be 1 atm); not written as 0 Pa; R unstated in spreadsheet; compiler gas_constant_used_j_mol_k=8.314,supplement,"Holycross, M.",2026-08-31,draft,Baker1988JNCS 102; 62,Baker,1988,,Journal of Non-Crystalline Solids,102,62,10.1016/0022-3093(88)90113-5,"Zhang 2010 Table 2 xls, Entry# 455; primary Eq. unknown"
DDB004138,1.0.0,arrhenius_fit,,Cd,,,,tracer,none,unspecified,melt,CMAS1,,,,melt_simple,,,false,false,CMAS1; SiO2=48.8;Al2O3=15.6;MgO=10.7;CaO=24.6,wt_pct_oxide,48.8,,15.6,,,,,,10.7,24.6,,,,,,,,anhydrous_total=99.8,,,,,,,,1523,1623,1523-1623,K,100000,100000,100000,0.0001,GPa,,,,,,,4675.07273551,3.66978852029,5.93124683779,2sigma,8.45,ln_m2/s,424620.922,178489.27528,2sigma,51073,K,,,,,lnD=lnD0-Ea/RT,8.314,,,,,,,,,,,,,,,,false,use_with_caution,,,provenance=compilation_2010; v0_source=zhang_table2; Type_of_dif_as_printed=Tracer; R unstated in spreadsheet; compiler gas_constant_used_j_mol_k=8.314,supplement,"Holycross, M.",2026-08-31,draft,MacKenzie2008EPSL 269; 488,MacKenzie,2008,,Earth and Planetary Science Letters,269,488,10.1016/j.epsl.2008.03.005,"Zhang 2010 Table 2 xls, Entry# 457; primary Eq. unknown"
DDB004139,1.0.0,arrhenius_fit,,Re,,,,tracer,none,unspecified,melt,Basalt5,,,,melt_basalt,,,false,false,basalt5; SiO2=48.1;TiO2=1.1;Al2O3=15;FeOt=12.2;MnO=0.2;MgO=8.1;CaO=12.2;Na2O=2.3;K2O=0.1;P2O5=0.1,wt_pct_oxide,48.1,1.1,15,,12.2,,,0.2,8.1,12.2,2.3,0.1,0.1,,,,,anhydrous_total=99.3,,,,,,,,1523,1623,1523-1623,K,100000,100000,100000,0.0001,GPa,air,,,unconstrained,,,972.626359792,2.98794615617,2.99402627916,2sigma,6.88,ln_m2/s,426391.804,90107.132,2sigma,51286,K,,,,,lnD=lnD0-Ea/RT,8.314,,,,,,,,,,,,,,,,false,use_with_caution,,,provenance=compilation_2010; v0_source=zhang_table2; Type_of_dif_as_printed=Tracer; logfO2_as_printed=air; R unstated in spreadsheet; compiler gas_constant_used_j_mol_k=8.314,supplement,"Holycross, M.",2026-08-31,draft,MacKenzie2006GCA 70; 5236,MacKenzie,2006,,Geochimica et Cosmochimica Acta,70,5236,10.1016/j.gca.2006.07.032,"Zhang 2010 Table 2 xls, Entry# 459; primary Eq. unknown"
DDB004140,1.0.0,arrhenius_fit,,Th,,,,self,none,unspecified,melt,HB1,,,,other,,,false,false,HB1; SiO2=47.6;Al2O3=16.4;MgO=16.9;CaO=19.4,wt_pct_oxide,47.6,,16.4,,,,,,16.9,19.4,,,,,,,,anhydrous_total=100.3,,,,,,,,1623,1773,1623-1773,K,100000,100000,100000,0.0001,GPa,unknown,,,unknown,,,9.14242314782e-05,-4.03893884482,1.03136257728,2sigma,-9.3,ln_m2/s,220769.956,33565.2808,2sigma,26554,K,,,,,lnD=lnD0-Ea/RT,8.314,,,,,,,,,,,,,,,,false,use_with_caution,,,provenance=compilation_2010; v0_source=zhang_table2; Type_of_dif_as_printed=Self; logfO2_as_printed=air and Fe-FeO; R unstated in spreadsheet; compiler gas_constant_used_j_mol_k=8.314,supplement,"Holycross, M.",2026-08-31,draft,LaTourrette1997GCA 61; 755,LaTourrette,1997,,Geochimica et Cosmochimica Acta,61,755,,"Zhang 2010 Table 2 xls, Entry# 461; primary Eq. unknown"
DDB004141,1.0.0,arrhenius_fit,,Th,,,,tracer,none,unspecified,melt,HR7 (HPG8),,,,melt_rhyolite,,,false,false,HR7 (HPG8); SiO2=79.1;Al2O3=12.07;Na2O=4.6;K2O=4.23,wt_pct_oxide,79.1,,12.07,,,,,,,,4.6,4.23,,,,,,anhydrous_total=100,true,0.02,,,,,,1473,1873,1473-1873,K,100000,100000,100000,0.0001,GPa,,,,,,,0.000867408957307,-3.06177622107,1.4025106565,2sigma,-7.05,ln_m2/s,368567.934,45577.348,2sigma,44331,K,,,,,lnD=lnD0-Ea/RT,8.314,,,,,,,,,,,,,,,,false,use_with_caution,,,provenance=compilation_2010; v0_source=zhang_table2; Type_of_dif_as_printed=Tracer; R unstated in spreadsheet; compiler gas_constant_used_j_mol_k=8.314,supplement,"Holycross, M.",2026-08-31,draft,Mungall1997GCA 61; 2237,Mungall,1997,,Geochimica et Cosmochimica Acta,61,2237,10.1016/s0016-7037(97)00084-7,"Zhang 2010 Table 2 xls, Entry# 462; primary Eq. unknown"
DDB004142,1.0.0,arrhenius_fit,,Th,,,,tracer,none,unspecified,melt,Dry and Wet HPG8,,,,melt_rhyolite,,,false,false,dry and wet HPG8,wt_pct_oxide,,,,,,,,,,,,,,,,,,,true,,,,,H2Ot_as_printed=≤ 5,,1273,1773,1273-1773,K,,,3500000000,≤3.5,GPa,,,,,,,,,,,,,,,,,,,,,,other,,,,,,,,,,,,,,,,,false,use_with_caution,,,"provenance=compilation_2010; v0_source=zhang_table2; Type_of_dif_as_printed=Tracer; lnD0_as_printed=lnD = -7.02-1.30u - (44682-1370P-7281u)/T where T is in K, P is in GPa, and u is sqrt of H2Ot wt%; formula-text lnD row: d0_*/ea_* left empty (not parsed into a single D0/Ea)",supplement,"Holycross, M.",2026-08-31,draft,This work,,,,,,,,"Zhang 2010 Table 2 xls, Entry# 463; primary Eq. unknown"
DDB004143,1.0.0,arrhenius_fit,,U,,,,self,none,unspecified,melt,HB1,,,,other,,,false,false,HB1; SiO2=47.6;Al2O3=16.4;MgO=16.9;CaO=19.4,wt_pct_oxide,47.6,,16.4,,,,,,16.9,19.4,,,,,,,,anhydrous_total=100.3,,,,,,,,1623,1773,1623-1773,K,100000,100000,100000,0.0001,GPa,air,,,unconstrained,,,0.00814785969768,-2.08895654232,2.06463605035,2sigma,-4.81,ln_m2/s,284904.152,66628.396,2sigma,34268,K,,,,,lnD=lnD0-Ea/RT,8.314,,,,,,,,,,,,,,,,false,use_with_caution,,,provenance=compilation_2010; v0_source=zhang_table2; Type_of_dif_as_printed=Self; logfO2_as_printed=air; R unstated in spreadsheet; compiler gas_constant_used_j_mol_k=8.314,supplement,"Holycross, M.",2026-08-31,draft,LaTourrette1997GCA 61; 755,LaTourrette,1997,,Geochimica et Cosmochimica Acta,61,755,,"Zhang 2010 Table 2 xls, Entry# 465; primary Eq. unknown"
DDB004144,1.0.0,arrhenius_fit,,U,,,,self,none,unspecified,melt,HB1,,,,other,,,false,false,HB1; SiO2=47.6;Al2O3=16.4;MgO=16.9;CaO=19.4,wt_pct_oxide,47.6,,16.4,,,,,,16.9,19.4,,,,,,,,anhydrous_total=100.3,,,,,,,,1673,1773,1673-1773,K,100000,100000,100000,0.0001,GPa,IW,,,buffered,,,0.000662162211212,-3.17903573592,0.494140281466,2sigma,-7.32,ln_m2/s,246584.926,16123.50648,2sigma,29659,K,,,,,lnD=lnD0-Ea/RT,8.314,,,,,,,,,,,,,,,,false,use_with_caution,,,provenance=compilation_2010; v0_source=zhang_table2; Type_of_dif_as_printed=Self; logfO2_as_printed=Fe-FeO; R unstated in spreadsheet; compiler gas_constant_used_j_mol_k=8.314,supplement,"Holycross, M.",2026-08-31,draft,LaTourrette1997GCA 61; 755,LaTourrette,1997,,Geochimica et Cosmochimica Acta,61,755,,"Zhang 2010 Table 2 xls, Entry# 466; primary Eq. unknown"
DDB004145,1.0.0,arrhenius_fit,,U,,,,tracer,none,unspecified,melt,HR7 (HPG8),,,,melt_rhyolite,,,false,false,HR7 (HPG8); SiO2=79.1;Al2O3=12.07;Na2O=4.6;K2O=4.23,wt_pct_oxide,79.1,,12.07,,,,,,,,4.6,4.23,,,,,,anhydrous_total=100,true,0.02,,,,,,1473,1873,1473-1873,K,100000,100000,100000,0.0001,GPa,,,,,,,0.00123091190267,-2.90977314627,0.737432060054,2sigma,-6.7,ln_m2/s,363845.582,23967.5992,2sigma,43763,K,,,,,lnD=lnD0-Ea/RT,8.314,,,,,,,,,,,,,,,,false,use_with_caution,,,provenance=compilation_2010; v0_source=zhang_table2; Type_of_dif_as_printed=Tracer; R unstated in spreadsheet; compiler gas_constant_used_j_mol_k=8.314,supplement,"Holycross, M.",2026-08-31,draft,Mungall1997GCA 61; 2237,Mungall,1997,,Geochimica et Cosmochimica Acta,61,2237,10.1016/s0016-7037(97)00084-7,"Zhang 2010 Table 2 xls, Entry# 467; primary Eq. unknown"
DDB004146,1.0.0,arrhenius_fit,,U,,,,tracer,none,unspecified,melt,Dry and Wet HPG8,,,,melt_rhyolite,,,false,false,dry and wet HPG8,wt_pct_oxide,,,,,,,,,,,,,,,,,,,true,,,,,H2Ot_as_printed=≤ 5,,1273,1773,1273-1773,K,,,3500000000,≤3.5,GPa,,,,,,,,,,,,,,,,,,,,,,other,,,,,,,,,,,,,,,,,false,use_with_caution,,,"provenance=compilation_2010; v0_source=zhang_table2; Type_of_dif_as_printed=Tracer; lnD0_as_printed=lnD = -6.37-2.65u - (44729-1093P-8944u)/T where T is in K, P is in GPa, and u is sqrt of H2Ot wt%; formula-text lnD row: d0_*/ea_* left empty (not parsed into a single D0/Ea)",supplement,"Holycross, M.",2026-08-31,draft,This work,,,,,,,,"Zhang 2010 Table 2 xls, Entry# 468; primary Eq. unknown"
DDB004147,1.0.0,arrhenius_fit,,O,18,,,self,none,,mineral,Adularia,,,Or(97.6)Ab(1.8)An(0.5),feldspar,,normal to (001),true,false,Or(97.6)Ab(1.8)An(0.5),endmember_mol_frac,,,,,,,,,,,,,,,,,,,,,,,,,,623.15,973.15,350-700,C,100000000,100000000,100000000,100,MPa,unknown,,,unknown,other,,4.50816704541e-12,-11.346,0.301,unknown,-11.346,log10_m2/s,107000,5000,unknown,107,kJ/mol,,,,,log10D=log10D0-Ea/(2.303RT),8.314,,,,,,,,,,SIMS,bulk_isotopic_exchange,Ion microprobe profile,true,,,false,use_with_caution,,,provenance=compilation_2010; v0_source=brady_minerals; orientation_as_printed=normal to (001); Diffusing_Component_as_printed=18O; Element_as_printed=O; OxygenBuffer_as_printed=UB; R unstated in spreadsheet; compiler gas_constant_used_j_mol_k=8.314; ExperimentType_as_printed=Exchange with 18O-enriched water; Analytical_as_printed=Ion microprobe profile; Apparatus_as_printed=Exchange with 18O-enriched water,supplement,"Holycross, M.",2026-08-31,draft,Giletti et al. (1978),"Giletti, B.J., Semet, M.P., and Yund, R.A",1978,"Studies in diffusion; III, Oxygen and feldspars, an ion microprobe determination",Geochimica et Cosmochimica Acta,42,45-57,10.1016/0016-7037(78)90215-6,Brady Minerals.xls Rec 10
DDB004148,1.0.0,arrhenius_fit,,Ba,133,,,tracer,none,,mineral,Akermanite,,Ca(2)MgSi(2)O(7) (synthetic),,other,synthetic,//c,true,false,Ca(2)MgSi(2)O(7) (synthetic),cation_formula,,,,,,,,,,,,,,,,,,,,,,,,,,1373.15,1573.15,1100-1300,C,100000,100000,100000,0.1,MPa,unknown,,,unconstrained,other,,1.39958732257e-05,-4.854,,,-4.854,log10_m2/s,290000,,,290,kJ/mol,,,,,log10D=log10D0-Ea/(2.303RT),8.314,,,,,,,,,,serial_sectioning,thin_film,Grindings counted,true,,,false,use_with_caution,,,provenance=compilation_2010; v0_source=brady_minerals; orientation_as_printed=parallel to c; Diffusing_Component_as_printed=133Ba; Element_as_printed=Ba; OxygenBuffer_as_printed=N2; R unstated in spreadsheet; compiler gas_constant_used_j_mol_k=8.314; ExperimentType_as_printed=Thin film; sectioning by grinding; Analytical_as_printed=Grindings counted; Apparatus_as_printed=Thin film; sectioning by grinding,supplement,"Holycross, M.",2026-08-31,draft,Morioka and Nagasawa (1991a),"Morioka, M. and Nagasawa, H",1991,"Diffusion in single crystals of melilite: II, Cations",Geochimica et Cosmochimica Acta,55,751-759,10.1016/0016-7037(91)90338-6,Brady Minerals.xls Rec 60
DDB004149,1.0.0,arrhenius_fit,,Ca,45,,,tracer,none,,mineral,Akermanite,,Ca(2)MgSi(2)O(7) (synthetic),,other,synthetic,//c,true,false,Ca(2)MgSi(2)O(7) (synthetic),cation_formula,,,,,,,,,,,,,,,,,,,,,,,,,,1373.15,1573.15,1100-1300,C,100000,100000,100000,0.1,MPa,unknown,,,unconstrained,other,,0.500034534977,-0.301,,,-0.301,log10_m2/s,410000,,,410,kJ/mol,,,,,log10D=log10D0-Ea/(2.303RT),8.314,,,,,,,,,,serial_sectioning,thin_film,Grindings counted,true,,,false,use_with_caution,,,provenance=compilation_2010; v0_source=brady_minerals; orientation_as_printed=parallel to c; Diffusing_Component_as_printed=45Ca; Element_as_printed=Ca; OxygenBuffer_as_printed=N2; R unstated in spreadsheet; compiler gas_constant_used_j_mol_k=8.314; ExperimentType_as_printed=Thin film; sectioning by grinding; Analytical_as_printed=Grindings counted; Apparatus_as_printed=Thin film; sectioning by grinding,supplement,"Holycross, M.",2026-08-31,draft,Morioka and Nagasawa (1991a),"Morioka, M. and Nagasawa, H",1991,"Diffusion in single crystals of melilite: II, Cations",Geochimica et Cosmochimica Acta,55,751-759,10.1016/0016-7037(91)90338-6,Brady Minerals.xls Rec 54
DDB004150,1.0.0,arrhenius_fit,,Co,60,,,tracer,none,,mineral,Akermanite,,Ca(2)MgSi(2)O(7) (synthetic),,other,synthetic,//c,true,false,Ca(2)MgSi(2)O(7) (synthetic),cation_formula,,,,,,,,,,,,,,,,,,,,,,,,,,1373.15,1573.15,1100-1300,C,100000,100000,100000,0.1,MPa,unknown,,,unconstrained,other,,1.69824365246e-08,-7.77,,,-7.77,log10_m2/s,230000,,,230,kJ/mol,,,,,log10D=log10D0-Ea/(2.303RT),8.314,,,,,,,,,,serial_sectioning,thin_film,Grindings counted,true,,,false,use_with_caution,,,provenance=compilation_2010; v0_source=brady_minerals; orientation_as_printed=parallel to c; Diffusing_Component_as_printed=60Co; Element_as_printed=Co; OxygenBuffer_as_printed=N2; R unstated in spreadsheet; compiler gas_constant_used_j_mol_k=8.314; ExperimentType_as_printed=Thin film; sectioning by grinding; Analytical_as_printed=Grindings counted; Apparatus_as_printed=Thin film; sectioning by grinding,supplement,"Holycross, M.",2026-08-31,draft,Morioka and Nagasawa (1991a),"Morioka, M. and Nagasawa, H",1991,"Diffusion in single crystals of melilite: II, Cations",Geochimica et Cosmochimica Acta,55,751-759,10.1016/0016-7037(91)90338-6,Brady Minerals.xls Rec 57
DDB004151,1.0.0,isothermal_d,,Co,60,,,tracer,none,,mineral,Akermanite,,,,other,,//c,true,false,,,,,,,,,,,,,,,,,,,,,,,,,,,1473.15,1473.15,1473.15,1200,C,100000,100000,100000,0.1,MPa,air,,,unconstrained,other,,,,,,,,,,,,,,,,,,,1.7e-16,-15.7695510786,,,1.7e-16,m2/s,,,,serial_sectioning,other,serial sectioning,true,,,false,use_with_caution,,,provenance=compilation_2010; v0_source=brady_minerals; orientation_as_printed=parallel to c; Diffusing_Component_as_printed=60Co; Element_as_printed=Co; OxygenBuffer_as_printed=air; ExperimentType_as_printed=60Co radiotracer; Analytical_as_printed=serial sectioning; Apparatus_as_printed=60Co radiotracer,supplement,"Holycross, M.",2026-08-31,draft,Morioka and Nagasawa (1996),"Morioka, M. and Nagasawa, H",1996,"Tracer diffusion of (super 60) Co, (super 46) Sc, (super 153) Gd and (super 170) Tm in melilite",Abstracts of Papers Submitted to the Lunar and Planetary Science Conference 27 Part,2,907-908,,Brady Minerals.xls Rec 420
DDB004152,1.0.0,arrhenius_fit,,Fe,59,,,tracer,none,,mineral,Akermanite,,Ca(2)MgSi(2)O(7) (synthetic),,other,synthetic,//c,true,false,Ca(2)MgSi(2)O(7) (synthetic),cation_formula,,,,,,,,,,,,,,,,,,,,,,,,,,1373.15,1573.15,1100-1300,C,100000,100000,100000,0.1,MPa,unknown,,,unconstrained,other,,4.19758983991e-08,-7.377,,,-7.377,log10_m2/s,230000,,,230,kJ/mol,,,,,log10D=log10D0-Ea/(2.303RT),8.314,,,,,,,,,,serial_sectioning,thin_film,Grindings counted,true,,,false,use_with_caution,,,provenance=compilation_2010; v0_source=brady_minerals; orientation_as_printed=parallel to c; Diffusing_Component_as_printed=59Fe; Element_as_printed=Fe; OxygenBuffer_as_printed=N2; R unstated in spreadsheet; compiler gas_constant_used_j_mol_k=8.314; ExperimentType_as_printed=Thin film; sectioning by grinding; Analytical_as_printed=Grindings counted; Apparatus_as_printed=Thin film; sectioning by grinding,supplement,"Holycross, M.",2026-08-31,draft,Morioka and Nagasawa (1991a),"Morioka, M. and Nagasawa, H",1991,"Diffusion in single crystals of melilite: II, Cations",Geochimica et Cosmochimica Acta,55,751-759,10.1016/0016-7037(91)90338-6,Brady Minerals.xls Rec 56
DDB004153,1.0.0,isothermal_d,,Gd,153,,,tracer,none,,mineral,Akermanite,,,,other,,//c,true,false,,,,,,,,,,,,,,,,,,,,,,,,,,,1473.15,1473.15,1473.15,1200,C,100000,100000,100000,0.1,MPa,air,,,unconstrained,other,,,,,,,,,,,,,,,,,,,2.4e-16,-15.6197887583,,,2.4e-16,m2/s,,,,serial_sectioning,other,serial sectioning,true,,,false,use_with_caution,,,provenance=compilation_2010; v0_source=brady_minerals; orientation_as_printed=parallel to c; Diffusing_Component_as_printed=153Gd; Element_as_printed=Gd; OxygenBuffer_as_printed=air; ExperimentType_as_printed=153Gd radiotracer; Analytical_as_printed=serial sectioning; Apparatus_as_printed=153Gd radiotracer,supplement,"Holycross, M.",2026-08-31,draft,Morioka and Nagasawa (1996),"Morioka, M. and Nagasawa, H",1996,"Tracer diffusion of (super 60) Co, (super 46) Sc, (super 153) Gd and (super 170) Tm in melilite",Abstracts of Papers Submitted to the Lunar and Planetary Science Conference 27 Part,2,907-908,,Brady Minerals.xls Rec 423
DDB004154,1.0.0,arrhenius_fit,,K,,,,,,,mineral,Akermanite,,,,other,,//c,true,false,,,,,,,,,,,,,,,,,,,,,,,,,,,,1173.15,1350.15,900-1077,C,100000,100000,100000,0.1,MPa,unknown,,,unknown,other,,2.51188643151e-08,-7.6,1.1,unknown,-7.6,log10_m2/s,272000,27000,unknown,272,kJ/mol,,,,,log10D=log10D0-Ea/(2.303RT),8.314,,,,,,,,,,SIMS,thin_film,SIMS,true,,,false,use_with_caution,,,"provenance=compilation_2010; v0_source=brady_minerals; orientation_as_printed=parallel to c; Diffusing_Component_as_printed=K; Element_as_printed=K; OxygenBuffer_as_printed=s.b. (sealed silica tube); R unstated in spreadsheet; compiler gas_constant_used_j_mol_k=8.314; ExperimentType_as_printed=thin film of K (using KOH) on crystal surface, samples sealed in silica tubes; Analytical_as_printed=SIMS; Apparatus_as_printed=thin film of K (using KOH) on crystal surface, samples sealed in silica tubes",supplement,"Holycross, M.",2026-08-31,draft,Ito and Ganguly (2004),"Ito, M. and Ganguly, J",2004,Potassium diffusion in melilite; experimental studies and constraints on the thermal history and size of planetesimals hosting CAIs. Meteoritics & Planetary Science,,39,1911-1919,10.1111/j.1945-5100.2004.tb00086.x,Brady Minerals.xls Rec 314
DDB004155,1.0.0,arrhenius_fit,,Mn,54,,,tracer,none,,mineral,Akermanite,,Ca(2)MgSi(2)O(7) (synthetic),,other,synthetic,//c,true,false,Ca(2)MgSi(2)O(7) (synthetic),cation_formula,,,,,,,,,,,,,,,,,,,,,,,,,,1373.15,1573.15,1100-1300,C,100000,100000,100000,0.1,MPa,unknown,,,unconstrained,other,,2.69773943244e-05,-4.569,,,-4.569,log10_m2/s,300000,,,300,kJ/mol,,,,,log10D=log10D0-Ea/(2.303RT),8.314,,,,,,,,,,serial_sectioning,thin_film,Grindings counted,true,,,false,use_with_caution,,,provenance=compilation_2010; v0_source=brady_minerals; orientation_as_printed=parallel to c; Diffusing_Component_as_printed=54Mn; Element_as_printed=Mn; OxygenBuffer_as_printed=N2; R unstated in spreadsheet; compiler gas_constant_used_j_mol_k=8.314; ExperimentType_as_printed=Thin film; sectioning by grinding; Analytical_as_printed=Grindings counted; Apparatus_as_printed=Thin film; sectioning by grinding,supplement,"Holycross, M.",2026-08-31,draft,Morioka and Nagasawa (1991a),"Morioka, M. and Nagasawa, H",1991,"Diffusion in single crystals of melilite: II, Cations",Geochimica et Cosmochimica Acta,55,751-759,10.1016/0016-7037(91)90338-6,Brady Minerals.xls Rec 55
DDB004156,1.0.0,arrhenius_fit,,Ni,63,,,tracer,none,,mineral,Akermanite,,Ca(2)MgSi(2)O(7) (synthetic),,other,synthetic,//c,true,false,Ca(2)MgSi(2)O(7) (synthetic),cation_formula,,,,,,,,,,,,,,,,,,,,,,,,,,1373.15,1573.15,1100-1300,C,100000,100000,100000,0.1,MPa,unknown,,,unconstrained,other,,5.00034534977e-09,-8.301,,,-8.301,log10_m2/s,200000,,,200,kJ/mol,,,,,log10D=log10D0-Ea/(2.303RT),8.314,,,,,,,,,,serial_sectioning,thin_film,Grindings counted,true,,,false,use_with_caution,,,provenance=compilation_2010; v0_source=brady_minerals; orientation_as_printed=parallel to c; Diffusing_Component_as_printed=63Ni; Element_as_printed=Ni; OxygenBuffer_as_printed=N2; R unstated in spreadsheet; compiler gas_constant_used_j_mol_k=8.314; ExperimentType_as_printed=Thin film; sectioning by grinding; Analytical_as_printed=Grindings counted; Apparatus_as_printed=Thin film; sectioning by grinding,supplement,"Holycross, M.",2026-08-31,draft,Morioka and Nagasawa (1991a),"Morioka, M. and Nagasawa, H",1991,"Diffusion in single crystals of melilite: II, Cations",Geochimica et Cosmochimica Acta,55,751-759,10.1016/0016-7037(91)90338-6,Brady Minerals.xls Rec 58
DDB004157,1.0.0,arrhenius_fit,,O,18,,,self,none,,mineral,Akermanite,,Ca(2)MgSi(2)O(7) (synthetic),,other,synthetic,perp c,true,false,Ca(2)MgSi(2)O(7) (synthetic),cation_formula,,,,,,,,,,,,,,,,,,,,,,,,,,1073.15,1573.15,800-1300,C,100000,100000,100000,0.1,MPa,unknown,,,unknown,other,,4.69894108605e-07,-6.328,1.282,unknown,-6.328,log10_m2/s,278000,33000,unknown,278,kJ/mol,,,,,log10D=log10D0-Ea/(2.303RT),8.314,,,,,,,,,,SIMS,bulk_isotopic_exchange,Ion microprobe profile,true,,,false,use_with_caution,,,provenance=compilation_2010; v0_source=brady_minerals; orientation_as_printed=normal to c; Diffusing_Component_as_printed=18O; Element_as_printed=O; OxygenBuffer_as_printed=CO/CO2; fo2 recode fell through to unknown; R unstated in spreadsheet; compiler gas_constant_used_j_mol_k=8.314; ExperimentType_as_printed=Exchange with 18O-enriched gas; Analytical_as_printed=Ion microprobe profile; Apparatus_as_printed=Exchange with 18O-enriched gas,supplement,"Holycross, M.",2026-08-31,draft,Ryerson and McKeegan (1994),"Ryerson, F.J. and McKeegan, K.D",1994,"Determination of oxygen self-diffusion in akermanite, anorthite, diopside, and spinel; implications for oxygen isotopic anomalies and the thermal histories of Ca-Al-rich inclusions",Geochimica et Cosmochimica Acta,58,3713-3734,10.1016/0016-7037(94)90161-9,Brady Minerals.xls Rec 53
DDB004158,1.0.0,isothermal_d,,Sc,46,,,tracer,none,,mineral,Akermanite,,,,other,,//c,true,false,,,,,,,,,,,,,,,,,,,,,,,,,,,1473.15,1473.15,1473.15,1200,C,100000,100000,100000,0.1,MPa,air,,,unconstrained,other,,,,,,,,,,,,,,,,,,,2.8e-16,-15.5528419687,,,2.8e-16,m2/s,,,,serial_sectioning,other,serial sectioning,true,,,false,use_with_caution,,,provenance=compilation_2010; v0_source=brady_minerals; orientation_as_printed=parallel to c; Diffusing_Component_as_printed=46Sc; Element_as_printed=Sc; OxygenBuffer_as_printed=air; ExperimentType_as_printed=46Sc radiotracer; Analytical_as_printed=serial sectioning; Apparatus_as_printed=46Sc radiotracer,supplement,"Holycross, M.",2026-08-31,draft,Morioka and Nagasawa (1996),"Morioka, M. and Nagasawa, H",1996,"Tracer diffusion of (super 60) Co, (super 46) Sc, (super 153) Gd and (super 170) Tm in melilite",Abstracts of Papers Submitted to the Lunar and Planetary Science Conference 27 Part,2,907-908,,Brady Minerals.xls Rec 421
DDB004159,1.0.0,arrhenius_fit,,Sr,85,,,tracer,none,,mineral,Akermanite,,Ca(2)MgSi(2)O(7) (synthetic),,other,synthetic,//c,true,false,Ca(2)MgSi(2)O(7) (synthetic),cation_formula,,,,,,,,,,,,,,,,,,,,,,,,,,1373.15,1573.15,1100-1300,C,100000,100000,100000,0.1,MPa,unknown,,,unconstrained,other,,0.0179887091513,-1.745,,,-1.745,log10_m2/s,380000,,,380,kJ/mol,,,,,log10D=log10D0-Ea/(2.303RT),8.314,,,,,,,,,,serial_sectioning,thin_film,Grindings counted,true,,,false,use_with_caution,,,provenance=compilation_2010; v0_source=brady_minerals; orientation_as_printed=parallel to c; Diffusing_Component_as_printed=85Sr; Element_as_printed=Sr; OxygenBuffer_as_printed=N2; R unstated in spreadsheet; compiler gas_constant_used_j_mol_k=8.314; ExperimentType_as_printed=Thin film; sectioning by grinding; Analytical_as_printed=Grindings counted; Apparatus_as_printed=Thin film; sectioning by grinding,supplement,"Holycross, M.",2026-08-31,draft,Morioka and Nagasawa (1991a),"Morioka, M. and Nagasawa, H",1991,"Diffusion in single crystals of melilite: II, Cations",Geochimica et Cosmochimica Acta,55,751-759,10.1016/0016-7037(91)90338-6,Brady Minerals.xls Rec 59
DDB004160,1.0.0,isothermal_d,,Tm,170,,,tracer,none,,mineral,Akermanite,,,,other,,//c,true,false,,,,,,,,,,,,,,,,,,,,,,,,,,,1473.15,1473.15,1473.15,1200,C,100000,100000,100000,0.1,MPa,air,,,unconstrained,other,,,,,,,,,,,,,,,,,,,4.8e-16,-15.3187587626,,,4.8e-16,m2/s,,,,serial_sectioning,other,serial sectioning,true,,,false,use_with_caution,,,provenance=compilation_2010; v0_source=brady_minerals; orientation_as_printed=parallel to c; Diffusing_Component_as_printed=170Tm; Element_as_printed=Tm; OxygenBuffer_as_printed=air; ExperimentType_as_printed=170Tm radiotracer; Analytical_as_printed=serial sectioning; Apparatus_as_printed=170Tm radiotracer,supplement,"Holycross, M.",2026-08-31,draft,Morioka and Nagasawa (1996),"Morioka, M. and Nagasawa, H",1996,"Tracer diffusion of (super 60) Co, (super 46) Sc, (super 153) Gd and (super 170) Tm in melilite",Abstracts of Papers Submitted to the Lunar and Planetary Science Conference 27 Part,2,907-908,,Brady Minerals.xls Rec 422
DDB004161,1.0.0,arrhenius_fit,,O,18,,,self,none,,mineral,Akermanite,,Ca(2)MgSi(2)O(7) (synthetic),,other,synthetic,//c,true,false,Ca(2)MgSi(2)O(7) (synthetic),cation_formula,,,,,,,,,,,,,,,,,,,,,,,,,,1273.15,1573.15,1000-1300,C,100000,100000,100000,0.1,MPa,unknown,,,unknown,other,,9.41889596523e-10,-9.026,,,-9.026,log10_m2/s,215000,51000,unknown,215,kJ/mol,,,,,log10D=log10D0-Ea/(2.303RT),8.314,,,,,,,,,,SIMS,bulk_isotopic_exchange,Ion microprobe profiles,true,,,false,use_with_caution,,,provenance=compilation_2010; v0_source=brady_minerals; orientation_as_printed=parallel to c; Diffusing_Component_as_printed=18O; Element_as_printed=O; OxygenBuffer_as_printed=CO2; fo2 recode fell through to unknown; R unstated in spreadsheet; compiler gas_constant_used_j_mol_k=8.314; ExperimentType_as_printed=Exchange with C18O2 gas; Analytical_as_printed=Ion microprobe profiles; Apparatus_as_printed=Exchange with C18O2 gas,supplement,"Holycross, M.",2026-08-31,draft,Yurimoto et al. (1989),"Yurimoto, H., Morioka, M., and Nagasawa, H",1989,Diffusion in single crystals of melilite: I,oxygen. Geochimica et Cosmochimica Acta,53,2387-2394,10.1016/0016-7037(89)90360-8,Brady Minerals.xls Rec 52
DDB004162,1.0.0,isothermal_d,,Ca,45,,,tracer,none,,mineral,Albite,albite,,Ab(99.6),feldspar,,,false,false,Ab(99.6),endmember_mol_frac,,,,,,,,,,,,,,,,,,,,,,,,,1273.15,1273.15,1273.15,1000,C,100000,100000,100000,0.1,MPa,air,,,unconstrained,other,,,,,,,,,,,,,,,,,,,8e-18,-17.096910013,,,8e-18,m2/s,,,,serial_sectioning,other,serial sectioning,true,,,false,use_with_caution,,,provenance=compilation_2010; v0_source=brady_minerals; Diffusing_Component_as_printed=45Ca; Element_as_printed=Ca; OxygenBuffer_as_printed=air; ExperimentType_as_printed=45Ca radiotracer deposited on sample surface; Analytical_as_printed=serial sectioning; Apparatus_as_printed=45Ca radiotracer deposited on sample surface,supplement,"Holycross, M.",2026-08-31,draft,Behrens et al. (1990),"Behrens, H., Johannes, W., and Schmalzried, H",1990,On the mechanisms of cation diffusion processes in ternary feldspars. Physics and Chemistry of Minerals,,17,62-78,10.1007/bf00209227,Brady Minerals.xls Rec 445
DDB004163,1.0.0,arrhenius_fit,,K,41,,,tracer,none,,mineral,Albite,albite,,Ab(98.5),feldspar,,perpendicular to (010),true,false,Ab(98.5),endmember_mol_frac,,,,,,,,,,,,,,,,,,,,,,,,,,873.15,1273.15,600-1000,C,,100000,100000000,0.1-100,MPa,unknown,,,unknown,cold_seal,,0.000398107170553,-3.4,1.4,unknown,-3.4,log10_m2/s,296000,30000,unknown,296,kJ/mol,,,,,log10D=log10D0-Ea/(2.303RT),8.314,,,,,,,,,,SIMS,other,SIMS,true,,,false,use_with_caution,,no evidence of pressure effect,"provenance=compilation_2010; v0_source=brady_minerals; orientation_as_printed=perpendicular to (010); Diffusing_Component_as_printed=41K; Element_as_printed=K; OxygenBuffer_as_printed=air, s.b. by cold seal vessel for 100MPa experiment; fo2 recode fell through to unknown; R unstated in spreadsheet; compiler gas_constant_used_j_mol_k=8.314; ExperimentType_as_printed=41K doped aqueous solution on crystal surface, dried, cold seal vessels with 41K solution; Analytical_as_printed=SIMS; Apparatus_as_printed=41K doped aqueous solution on crystal surface, dried, cold seal vessels with 41K solution",supplement,"Holycross, M.",2026-08-31,draft,Giletti and Shanahan (1997),"Giletti, B.J., and Shanahan, B.J",1997,Alkali diffusion in plagioclase fedspar. Chemical Geology,,139,3-20,10.1016/s0009-2541(97)00026-0,Brady Minerals.xls Rec 271
DDB004164,1.0.0,arrhenius_fit,,Li,,,,,,,mineral,Albite,albite,,Ab(98.5),feldspar,,"perpendicular to (010), (001) or (001) (diffusion about 2x faster normal to (010))",true,false,Ab(98.5),endmember_mol_frac,,,,,,,,,,,,,,,,,,,,,,,,,,473.15,1073.15,200-800,C,100000,100000,100000,0.1,MPa,air,,,unconstrained,other,,0.000158489319246,-3.8,1,unknown,-3.8,log10_m2/s,146000,14000,unknown,146,kJ/mol,,,,,log10D=log10D0-Ea/(2.303RT),8.314,,,,,,,,,,SIMS,other,SIMS,true,,,false,use_with_caution,,,"provenance=compilation_2010; v0_source=brady_minerals; orientation_as_printed=perpendicular to (010), (001) or (001) (diffusion about 2x faster normal to (010)); Diffusing_Component_as_printed=Li; Element_as_printed=Li; OxygenBuffer_as_printed=air; R unstated in spreadsheet; compiler gas_constant_used_j_mol_k=8.314; ExperimentType_as_printed=6Li doped aqueous solution on crystal surface, dried; Analytical_as_printed=SIMS; Apparatus_as_printed=6Li doped aqueous solution on crystal surface, dried",supplement,"Holycross, M.",2026-08-31,draft,Giletti and Shanahan (1997),"Giletti, B.J., and Shanahan, B.J",1997,Alkali diffusion in plagioclase fedspar. Chemical Geology,,139,3-20,10.1016/s0009-2541(97)00026-0,Brady Minerals.xls Rec 270
DDB004165,1.0.0,arrhenius_fit,,O,18,,,self,none,,mineral,Albite,albite,,Ab(98)Or(1.7)An(1.2),feldspar,,normal to (001),true,false,Ab(98)Or(1.7)An(1.2),endmember_mol_frac,,,,,,,,,,,,,,,,,,,,,,,,,,623.15,973.15,350-700,C,100000000,100000000,100000000,100,MPa,unknown,,,unknown,other,,2.31206479018e-13,-12.636,0.0188,unknown,-12.636,log10_m2/s,89100,5000,unknown,89.1,kJ/mol,,,,,log10D=log10D0-Ea/(2.303RT),8.314,,,,,,,,,,SIMS,bulk_isotopic_exchange,Ion microprobe profiles,true,,,false,use_with_caution,,,provenance=compilation_2010; v0_source=brady_minerals; orientation_as_printed=normal to (001); Diffusing_Component_as_printed=18O; Element_as_printed=O; OxygenBuffer_as_printed=UB; R unstated in spreadsheet; compiler gas_constant_used_j_mol_k=8.314; ExperimentType_as_printed=Exchange with 18O-enriched water; Analytical_as_printed=Ion microprobe profiles; Apparatus_as_printed=Exchange with 18O-enriched water,supplement,"Holycross, M.",2026-08-31,draft,Giletti et al. (1978),"Giletti, B.J., Semet, M.P., and Yund, R.A",1978,Studies in diffusion -- III,Oxygen in feldspars: an ion microprobe determination. Geochimica et Cosmochimica Acta,42,45-57,10.1016/0016-7037(78)90215-6,Brady Minerals.xls Rec 19
DDB004166,1.0.0,arrhenius_fit,,Rb,,,,,,,mineral,Albite,albite,,Ab(98.5),feldspar,,perpendicular to (010),true,false,Ab(98.5),endmember_mol_frac,,,,,,,,,,,,,,,,,,,,,,,,,,1003.15,1273.15,730-1000,C,100000,100000,100000,0.1,MPa,air,,,unconstrained,other,,1.58489319246e-06,-5.8,3.8,unknown,-5.8,log10_m2/s,283000,85000,unknown,283,kJ/mol,,,,,log10D=log10D0-Ea/(2.303RT),8.314,,,,,,,,,,SIMS,other,SIMS,true,,,false,use_with_caution,,,"provenance=compilation_2010; v0_source=brady_minerals; orientation_as_printed=perpendicular to (010); Diffusing_Component_as_printed=Rb; Element_as_printed=Rb; OxygenBuffer_as_printed=air; R unstated in spreadsheet; compiler gas_constant_used_j_mol_k=8.314; ExperimentType_as_printed=87Rb doped aqueous solution on crystal surface, dried; Analytical_as_printed=SIMS; Apparatus_as_printed=87Rb doped aqueous solution on crystal surface, dried",supplement,"Holycross, M.",2026-08-31,draft,Giletti and Shanahan (1997),"Giletti, B.J., and Shanahan, B.J",1997,Alkali diffusion in plagioclase fedspar. Chemical Geology,,139,3-20,10.1016/s0009-2541(97)00026-0,Brady Minerals.xls Rec 272
