Repository: holycrossm/diffusion-coefficients

# Experimental diffusion coefficients (minerals and silicate melts)

**Pre-release / not published.** Schema v1.0.0. This folder is a GitHub-ready living table: canonical data is CSV, new rows arrive by pull request, and a static page searches the file in the browser. Nothing here is a citable compilation of record.

This is a QA build of 4630 experimental rows (minerals and silicate melts). Most numbers are staged from the 2010 RiMG 72 tables. Do not treat the repo as published, complete, or peer-reviewed.

File: site/data/diffusion_coefficients.csv (part 115 of 136)
DDB004167,1.0.0,arrhenius_fit,,Sr,,,,,,,mineral,Albite,albite,,Ab(99)Or(1),feldspar,,normal to (001),true,false,Ab(99)Or(1),endmember_mol_frac,,,,,,,,,,,,,,,,,,,,,,,,,,1101.15,1299.15,828-1026,C,100000,100000,100000,0.1,MPa,QFM,,,buffered,other,,2.69153480393e-05,-4.57,1.56,unknown,-4.57,log10_m2/s,326000,35000,unknown,326,kJ/mol,,,,,log10D=log10D0-Ea/(2.303RT),8.314,,,,,,,,,,RBS,other,RBS,true,,,false,use_with_caution,,,provenance=compilation_2010; v0_source=brady_minerals; orientation_as_printed=normal to (001); Diffusing_Component_as_printed=Sr; Element_as_printed=Sr; OxygenBuffer_as_printed=QFM; R unstated in spreadsheet; compiler gas_constant_used_j_mol_k=8.314; ExperimentType_as_printed=SrO-Al2O3-SiO2 powder + ground feldspar; Analytical_as_printed=RBS; Apparatus_as_printed=SrO-Al2O3-SiO2 powder + ground feldspar,supplement,"Holycross, M.",2026-08-31,draft,Cherniak (1996),"Cherniak, D.J",1996,"Strontium diffusion in sanidine and albite, and general comments on Sr diffusion in alkali feldspars",Geochimica et Cosmochimica Acta,60,5037-5043,10.1016/s0016-7037(96)00293-1,Brady Minerals.xls Rec 140
DDB004168,1.0.0,arrhenius_fit,,Sr,86,,,tracer,none,,mineral,Albite,albite,,Ab(98),feldspar,,normal to (001),true,false,Ab(98),endmember_mol_frac,,,,,,,,,,,,,,,,,,,,,,,,,,843.15,1353.15,570-1080,C,100000,100000,100000,0.1,MPa,air,,,unconstrained,other,,3.09741929922e-05,-4.509,,,-4.509,log10_m2/s,272000,,,272,kJ/mol,,,,,log10D=log10D0-Ea/(2.303RT),8.314,,,,,,,,,,SIMS,thin_film,Ion microprobe profiles,true,,,false,use_with_caution,,,provenance=compilation_2010; v0_source=brady_minerals; orientation_as_printed=normal to (001); Diffusing_Component_as_printed=86Sr; Element_as_printed=Sr; OxygenBuffer_as_printed=Air; R unstated in spreadsheet; compiler gas_constant_used_j_mol_k=8.314; ExperimentType_as_printed=Thin film of 86Sr; Analytical_as_printed=Ion microprobe profiles; Apparatus_as_printed=Thin film of 86Sr,supplement,"Holycross, M.",2026-08-31,draft,Giletti (1992),"Giletti, B. J. and Casserly, J. E. D., 1992. Diffusion kinetics of Sr in plagioclase feldspars. EOS, Transactions, American Geophysical Union. 73, 373.",,,,,,,Brady Minerals.xls Rec 22
DDB004169,1.0.0,arrhenius_fit,,Sr,,,,,,,mineral,Albite,albite,,Ab(98),feldspar,,diffusion parallel to c (little evidence of anisotropy),false,false,Ab(98),endmember_mol_frac,,,,,,,,,,,,,,,,,,,,,,,,,,823.15,1353.15,550-1080,C,100000,100000,100000,0.1,MPa,air,,,unconstrained,other,,8.12830516164e-05,-4.09,,,-4.09,log10_m2/s,277000,26000,unknown,277,kJ/mol,,,,,log10D=log10D0-Ea/(2.303RT),8.314,,,,,,,,,,SIMS,other,SIMS,true,,,false,use_with_caution,,,provenance=compilation_2010; v0_source=brady_minerals; orientation_as_printed=diffusion parallel to c (little evidence of anisotropy); Diffusing_Component_as_printed=Sr; Element_as_printed=Sr; OxygenBuffer_as_printed=air (similar diffusivity for experiment run with graphite buffer); R unstated in spreadsheet; compiler gas_constant_used_j_mol_k=8.314; ExperimentType_as_printed=evaporation of 86Sr enriched chloride solution on crystal surface; Analytical_as_printed=SIMS; Apparatus_as_printed=evaporation of 86Sr enriched chloride solution on crystal surface,supplement,"Holycross, M.",2026-08-31,draft,Giletti and Casserly (1994),"Giletti, B. J. and Casserly, J. E. D",1994,Strontium diffusion kinetics in plagioclase feldspars. Geochimica Et Cosmochimica Acta,,58,3785-3793,10.1016/0016-7037(94)90363-8,Brady Minerals.xls Rec 329
DDB004170,1.0.0,arrhenius_fit,,Sr,,,,,,,mineral,Albite,albite,,Ab(99)Or(1),feldspar,,normal to (001),true,false,Ab(99)Or(1),endmember_mol_frac,,,,,,,,,,,,,,,,,,,,,,,,,,930.15,1298.15,657-1025,C,100000,100000,100000,0.1,MPa,air,,,unconstrained,other,,2.51188643151e-09,-8.6,1.56,unknown,-8.6,log10_m2/s,225000,11000,unknown,225,kJ/mol,,,,,log10D=log10D0-Ea/(2.303RT),8.314,,,,,,,,,,RBS,powder_source,RBS,true,,,false,use_with_caution,,,provenance=compilation_2010; v0_source=brady_minerals; orientation_as_printed=normal to (001); Diffusing_Component_as_printed=Sr; Element_as_printed=Sr; OxygenBuffer_as_printed=air; R unstated in spreadsheet; compiler gas_constant_used_j_mol_k=8.314; ExperimentType_as_printed=SrO-Al2O3-SiO2 powder source; Analytical_as_printed=RBS; Apparatus_as_printed=SrO-Al2O3-SiO2 powder source,supplement,"Holycross, M.",2026-08-31,draft,Cherniak (1996),"Cherniak, D.J",1996,"Strontium diffusion in sanidine and albite, and general comments on Sr diffusion in alkali feldspars",Geochimica et Cosmochimica Acta,60,5037-5043,10.1016/s0016-7037(96)00293-1,Brady Minerals.xls Rec 139
DDB004171,1.0.0,arrhenius_fit,,NaSi,,,CaAl,interdiffusion,none,,mineral,Albite (exsolved),,,Ab(92) (exsolved 0/26),feldspar,,normal to (0-41),true,false,Ab(92) (exsolved 0/26),endmember_mol_frac,,,,,,,,,,,,,,,,,,,,,,,,,,1173.15,1323.15,900-1050,C,1500000000,1500000000,1500000000,1500,MPa,MH,,,buffered,other,,2.99916251899e-08,-7.523,0.3,unknown,-7.523,log10_m2/s,303000,35000,unknown,303,kJ/mol,,,,,log10D=log10D0-Ea/(2.303RT),8.314,,,,,,,,,,,other,,,,,false,use_with_caution,,,provenance=compilation_2010; v0_source=brady_minerals; orientation_as_printed=normal to (0-41); Diffusing_Component_as_printed=NaSi-CaAl interdiffusion; Element_as_printed=.Interdiffusion; OxygenBuffer_as_printed=MH(wet); R unstated in spreadsheet; compiler gas_constant_used_j_mol_k=8.314; ExperimentType_as_printed=Average D from homogenization experiments; Apparatus_as_printed=Average D from homogenization experiments,supplement,"Holycross, M.",2026-08-31,draft,Liu and Yund (1992),"Liu, M. and Yund, R.A",1992,NaSi-CaAl interdiffusion in plagioclase,American Mineralogist,77,275-283,,Brady Minerals.xls Rec 24
DDB004172,1.0.0,arrhenius_fit,,K,40,,,tracer,none,,mineral,Albite (low),albite,,Ab(98)Or(1.4)An(0.6),feldspar,,polycrystalline,false,true,Ab(98)Or(1.4)An(0.6),endmember_mol_frac,,,,,,,,,,,,,,,,,,,,,,,,,,873.15,1073.15,600-800,C,200000000,200000000,200000000,200,MPa,unknown,,,unknown,other,,7.49894209332e-09,-8.125,0.337,unknown,-8.125,log10_m2/s,172000,25000,unknown,172,kJ/mol,,,,,log10D=log10D0-Ea/(2.303RT),8.314,,,,,,,,,,other,other,Bulk; cylindrical model,,,,false,use_with_caution,,,provenance=compilation_2010; v0_source=brady_minerals; orientation_as_printed=powder; Diffusing_Component_as_printed=40K; Element_as_printed=K; OxygenBuffer_as_printed=UB; R unstated in spreadsheet; compiler gas_constant_used_j_mol_k=8.314; ExperimentType_as_printed=Exchange with 40KCl solution; Analytical_as_printed=Bulk; cylindrical model; Apparatus_as_printed=Exchange with 40KCl solution,supplement,"Holycross, M.",2026-08-31,draft,Kasper (1975),"Kasper, R.B",1975,"Cation and oxygen diffusion in albite. Ph.D. thesis, Brown University, Providence, Rhode Island.",,,,,Brady Minerals.xls Rec 21
DDB004173,1.0.0,arrhenius_fit,,Na,22,,,tracer,none,,mineral,Albite (low),albite,,Ab(98)Or(1.4)An(0.6),feldspar,,polycrystalline,false,true,Ab(98)Or(1.4)An(0.6),endmember_mol_frac,,,,,,,,,,,,,,,,,,,,,,,,,,573.15,1073.15,300-800,C,200000000,200000000,200000000,200,MPa,unknown,,,unknown,other,,1.25025903022e-05,-4.903,0.814,unknown,-4.903,log10_m2/s,176000,8000,unknown,176,kJ/mol,,,,,log10D=log10D0-Ea/(2.303RT),8.314,,,,,,,,,,other,other,Bulk; cylindrical model,,,,false,use_with_caution,,,provenance=compilation_2010; v0_source=brady_minerals; orientation_as_printed=powder; Diffusing_Component_as_printed=22Na; Element_as_printed=Na; OxygenBuffer_as_printed=UB; R unstated in spreadsheet; compiler gas_constant_used_j_mol_k=8.314; ExperimentType_as_printed=Exchange with 22NaCl solution; Analytical_as_printed=Bulk; cylindrical model; Apparatus_as_printed=Exchange with 22NaCl solution,supplement,"Holycross, M.",2026-08-31,draft,Kasper (1975),"Kasper, R.B",1975,"Cation and oxygen diffusion in albite. Ph.D. thesis, Brown University, Providence, Rhode Island.",,,,,Brady Minerals.xls Rec 20
DDB004174,1.0.0,arrhenius_fit,,Sr,84,,,tracer,none,,mineral,Albite (low),albite,,Ab(98)Or(1.4)An(0.6),feldspar,,//c,true,false,Ab(98)Or(1.4)An(0.6),endmember_mol_frac,,,,,,,,,,,,,,,,,,,,,,,,,,913.15,1073.15,640-800,C,100000000,100000000,100000000,100,MPa,unknown,,,unknown,other,,2.51188643151e-06,-5.6,1.3,unknown,-5.6,log10_m2/s,247000,25000,unknown,247,kJ/mol,,,,,log10D=log10D0-Ea/(2.303RT),8.314,,,,,,,,,,SIMS,bulk_isotopic_exchange,Ion microprobe profiles,true,,,false,use_with_caution,,,provenance=compilation_2010; v0_source=brady_minerals; orientation_as_printed=parallel to c; Diffusing_Component_as_printed=84Sr; Element_as_printed=Sr; OxygenBuffer_as_printed=UB; R unstated in spreadsheet; compiler gas_constant_used_j_mol_k=8.314; ExperimentType_as_printed=Exchange with Rb-Sr enriched water; Analytical_as_printed=Ion microprobe profiles; Apparatus_as_printed=Exchange with Rb-Sr enriched water,supplement,"Holycross, M.",2026-08-31,draft,Giletti (1991),"Giletti, B.J",1991,"Rb and Sr diffusion in alkali feldspars, with implications for cooling histories of rocks",Geochimica et Cosmochimica Acta,55,1331-1343,10.1016/0016-7037(91)90311-r,Brady Minerals.xls Rec 23
DDB004175,1.0.0,isothermal_d,,K,,,Na,interdiffusion,none,,mineral,Alkali feldspar,,,Or(10) - Or(80),feldspar,,multiple,true,false,Or(10) - Or(80),endmember_mol_frac,,,,,,,,,,,,,,,,,,,,,,,,,,1173.15,1273.15,900-1000,C,,500000000,1500000000,500-1500,MPa,unknown,,,unknown,other,,,,,,,,,,,,,,,,,,,,,,,,,,,,EPMA,diffusion_couple,electron microprobe analysis of sections,true,,,false,use_with_caution,,"diffusion 10 times faster normal to (001) than normal to (010), diffusion parallel to [100] and [110] intermediate, no significant effect of pressure or water, variation of interdiffusion with alkali composition due to non-ideality of solid solution","provenance=compilation_2010; v0_source=brady_minerals; orientation_as_printed=multiple; Diffusing_Component_as_printed=K-Na interdiffusion; Element_as_printed=.Interdiffusion; Ea empty with T window; left as isothermal_d without invented D0/Ea; ExperimentType_as_printed=single crystal couples, Griggs apparatus; Analytical_as_printed=electron microprobe analysis of sections; Apparatus_as_printed=single crystal couples, Griggs apparatus",supplement,"Holycross, M.",2026-08-31,draft,Christofferson et al. (1983),"Christoffersen, R., Yund, R.A., and Tullis, J",1983,Inter-diffusion of K and Na in alkali feldspars; diffusion couple experiments,American Mineralogist,68,1126-1133,,Brady Minerals.xls Rec 247
DDB004176,1.0.0,arrhenius_fit,,O,18,,,self,none,,mineral,Alpha-quartz,quartz,,SiO2,quartz_silica,,//c,true,false,SiO2,unspecified,,,,,,,,,,,,,,,,,,,,,,,,,,723.15,863.15,450-590,C,100000000,100000000,100000000,100,MPa,unknown,,,unknown,other,,2.8973435877e-05,-4.538,,,-4.538,log10_m2/s,243000,17000,unknown,243,kJ/mol,,,,,log10D=log10D0-Ea/(2.303RT),8.314,,,,,,,,,,SIMS,bulk_isotopic_exchange,Ion microprobe profiles,true,,,false,use_with_caution,,,provenance=compilation_2010; v0_source=brady_minerals; orientation_as_printed=parallel to c; Diffusing_Component_as_printed=18O; Element_as_printed=O; OxygenBuffer_as_printed=UB; R unstated in spreadsheet; compiler gas_constant_used_j_mol_k=8.314; ExperimentType_as_printed=Exchange with 18O-enriched water; Analytical_as_printed=Ion microprobe profiles; Apparatus_as_printed=Exchange with 18O-enriched water,supplement,"Holycross, M.",2026-08-31,draft,Farver and Yund (1991),"Farver, J.R. and Yund, R.A",1991,Oxygen diffusion in quartz; dependence on temperature and water fugacity,Chemical Geology,90,55-70,10.1016/0009-2541(91)90033-n,Brady Minerals.xls Rec 7
DDB004177,1.0.0,arrhenius_fit,,Pb,,,,,,,mineral,Andesine,,,An(43),feldspar,,normal to (001),true,false,An(43),endmember_mol_frac,,,,,,,,,,,,,,,,,,,,,,,,,,973.15,1323.15,700-1050,C,100000,100000,100000,0.1,MPa,unknown,,,unknown,other,,1.87068214037e-07,-6.728,0.54,unknown,-6.728,log10_m2/s,266000,12000,unknown,266,kJ/mol,,,,,log10D=log10D0-Ea/(2.303RT),8.314,,,,,,,,,,RBS,other,"RBS, NRA",true,,,false,use_with_caution,,No strong anisotropy,"provenance=compilation_2010; v0_source=brady_minerals; orientation_as_printed=normal to (001); Diffusing_Component_as_printed=Pb; Element_as_printed=Pb; OxygenBuffer_as_printed=s.b.; R unstated in spreadsheet; compiler gas_constant_used_j_mol_k=8.314; ExperimentType_as_printed=PbS+ ground feldspar source; Analytical_as_printed=RBS, NRA; Apparatus_as_printed=PbS+ ground feldspar source",supplement,"Holycross, M.",2026-08-31,draft,Cherniak (1995a),"Cherniak, D.J",1995,Diffusion of lead in plagioclase and K-feldspar measured by Rutherford Backscattering spectroscopy and resonant nuclear reaction analysis,Contributions to Mineralogy and Petrology,120,358-371,10.1007/bf00306513,Brady Minerals.xls Rec 147
DDB004178,1.0.0,arrhenius_fit,,Sr,,,,,,,mineral,Andesine,,,An(43),feldspar,,normal to (001),true,false,An(43),endmember_mol_frac,,,,,,,,,,,,,,,,,,,,,,,,,,997.15,1347.15,724-1074,C,100000,100000,100000,0.1,MPa,air,,,unconstrained,other,,1.79887091513e-07,-6.745,0.33,unknown,-6.745,log10_m2/s,265000,8000,unknown,265,kJ/mol,,,,,log10D=log10D0-Ea/(2.303RT),8.314,,,,,,,,,,RBS,powder_source,RBS,true,,,false,use_with_caution,,No strong anisotropy,provenance=compilation_2010; v0_source=brady_minerals; orientation_as_printed=normal to (001); Diffusing_Component_as_printed=Sr; Element_as_printed=Sr; OxygenBuffer_as_printed=air; R unstated in spreadsheet; compiler gas_constant_used_j_mol_k=8.314; ExperimentType_as_printed=SrO-Al2O3-SiO2 powder source; Analytical_as_printed=RBS; Apparatus_as_printed=SrO-Al2O3-SiO2 powder source,supplement,"Holycross, M.",2026-08-31,draft,Cherniak and Watson (2001),"Cherniak, D.J. and Watson, E.B",1994,A study of strontium diffusion in plagioclase using Rutherford Backscattering Spectroscopy,Geochimica et Cosmochimica Acta,58,5179-5190,10.1016/0016-7037(94)90303-4,Brady Minerals.xls Rec 148
DDB004179,1.0.0,arrhenius_fit,,Ca,44,,,tracer,none,,mineral,Anorthite,anorthite,,An(95),feldspar,,//b,true,false,An(95),endmember_mol_frac,,,,,,,,,,,,,,,,,,,,,,,,,,1473.15,1673.15,1200-1400,C,100000,100000,100000,0.1,MPa,air,,,unconstrained,other,,2.8119008304e-09,-8.551,0.005,unknown,-8.551,log10_m2/s,245000,43000,unknown,245,kJ/mol,,,,,log10D=log10D0-Ea/(2.303RT),8.314,,,,,,,,,,SIMS,diffusion_couple,SIMS,true,,,false,use_with_caution,,,provenance=compilation_2010; v0_source=brady_minerals; orientation_as_printed=parallel to b; Diffusing_Component_as_printed=44Ca; Element_as_printed=Ca; OxygenBuffer_as_printed=air; R unstated in spreadsheet; compiler gas_constant_used_j_mol_k=8.314; ExperimentType_as_printed=44Ca doped anorthite glass diffusion couple with polished anorthite crystal; Analytical_as_printed=SIMS; Apparatus_as_printed=44Ca doped anorthite glass diffusion couple with polished anorthite crystal,supplement,"Holycross, M.",2026-08-31,draft,LaTourette and Wasserburg (1998),"LaTourette, T., and Wasserburg, G.J",1998,Mg diffusion in anorthite: implications for the formation of early solar system planetisimals. Earth and Planetary Science Letters,,158,91-108,10.1016/s0012-821x(98)00048-x,Brady Minerals.xls Rec 448
DDB004180,1.0.0,arrhenius_fit,,Ca,44,,,tracer,none,,mineral,Anorthite,anorthite,,An(95),feldspar,,//c,true,false,An(95),endmember_mol_frac,,,,,,,,,,,,,,,,,,,,,,,,,,1573.15,1673.15,1300-1400,C,100000,100000,100000,0.1,MPa,air,,,unconstrained,other,,4.10204102987e-08,-7.387,0.01,unknown,-7.387,log10_m2/s,277000,43000,unknown,277,kJ/mol,,,,,log10D=log10D0-Ea/(2.303RT),8.314,,,,,,,,,,SIMS,diffusion_couple,SIMS,true,,,false,use_with_caution,,,provenance=compilation_2010; v0_source=brady_minerals; orientation_as_printed=parallel to c; Diffusing_Component_as_printed=44Ca; Element_as_printed=Ca; OxygenBuffer_as_printed=air; R unstated in spreadsheet; compiler gas_constant_used_j_mol_k=8.314; ExperimentType_as_printed=44Ca doped anorthite glass diffusion couple with polished anorthite crystal; Analytical_as_printed=SIMS; Apparatus_as_printed=44Ca doped anorthite glass diffusion couple with polished anorthite crystal,supplement,"Holycross, M.",2026-08-31,draft,LaTourette and Wasserburg (1998),"LaTourette, T., and Wasserburg, G.J",1998,Mg diffusion in anorthite: implications for the formation of early solar system planetisimals. Earth and Planetary Science Letters,,158,91-108,10.1016/s0012-821x(98)00048-x,Brady Minerals.xls Rec 449
DDB004181,1.0.0,arrhenius_fit,,Li,,,,,,,mineral,Anorthite,anorthite,,An(95.6),feldspar,,"perpendicular to (010), (001) or (001) (diffusion about 0.2 log units faster normal to (001))",true,false,An(95.6),endmember_mol_frac,,,,,,,,,,,,,,,,,,,,,,,,,,773.15,1123.15,500-850,C,100000,100000,100000,0.1,MPa,air,,,unconstrained,other,,0.000251188643151,-3.6,3.6,unknown,-3.6,log10_m2/s,151000,62000,unknown,151,kJ/mol,,,,,log10D=log10D0-Ea/(2.303RT),8.314,,,,,,,,,,SIMS,other,SIMS,true,,,false,use_with_caution,,,"provenance=compilation_2010; v0_source=brady_minerals; orientation_as_printed=perpendicular to (010), (001) or (001) (diffusion about 0.2 log units faster normal to (001)); Diffusing_Component_as_printed=Li; Element_as_printed=Li; OxygenBuffer_as_printed=air; R unstated in spreadsheet; compiler gas_constant_used_j_mol_k=8.314; ExperimentType_as_printed=6Li doped aqueous solution on crystal surface, dried; Analytical_as_printed=SIMS; Apparatus_as_printed=6Li doped aqueous solution on crystal surface, dried",supplement,"Holycross, M.",2026-08-31,draft,Giletti and Shanahan (1997),"Giletti, B.J., and Shanahan, B.J",1997,Alkali diffusion in plagioclase fedspar. Chemical Geology,,139,3-20,10.1016/s0009-2541(97)00026-0,Brady Minerals.xls Rec 275
DDB004182,1.0.0,arrhenius_fit,,Mg,25,,,self,none,,mineral,Anorthite,anorthite,,An(95),feldspar,,//b,true,false,An(95),endmember_mol_frac,,,,,,,,,,,,,,,,,,,,,,,,,,1473.15,1673.15,1200-1400,C,100000,100000,100000,0.1,MPa,air,,,unconstrained,other,,7.09577767963e-08,-7.149,0.006,unknown,-7.149,log10_m2/s,254000,43000,unknown,254,kJ/mol,,,,,log10D=log10D0-Ea/(2.303RT),8.314,,,,,,,,,,SIMS,diffusion_couple,SIMS,true,,,false,use_with_caution,,,provenance=compilation_2010; v0_source=brady_minerals; orientation_as_printed=parallel to b; Diffusing_Component_as_printed=25Mg; Element_as_printed=Mg; OxygenBuffer_as_printed=air; R unstated in spreadsheet; compiler gas_constant_used_j_mol_k=8.314; ExperimentType_as_printed=25Mg doped anorthite glass diffusion couple with polished anorthite crystal; Analytical_as_printed=SIMS; Apparatus_as_printed=25Mg doped anorthite glass diffusion couple with polished anorthite crystal,supplement,"Holycross, M.",2026-08-31,draft,LaTourette and Wasserburg (1998),"LaTourette, T., and Wasserburg, G.J",1998,Mg diffusion in anorthite: implications for the formation of early solar system planetisimals. Earth and Planetary Science Letters,,158,91-108,10.1016/s0012-821x(98)00048-x,Brady Minerals.xls Rec 446
DDB004183,1.0.0,arrhenius_fit,,Mg,25,,,self,none,,mineral,Anorthite,anorthite,,An(95),feldspar,,//c,true,false,An(95),endmember_mol_frac,,,,,,,,,,,,,,,,,,,,,,,,,,1573.15,1673.15,1300-1400,C,100000,100000,100000,0.1,MPa,air,,,unconstrained,other,,1.19949930315e-06,-5.921,0.038,unknown,-5.921,log10_m2/s,278000,43000,unknown,278,kJ/mol,,,,,log10D=log10D0-Ea/(2.303RT),8.314,,,,,,,,,,SIMS,diffusion_couple,SIMS,true,,,false,use_with_caution,,,provenance=compilation_2010; v0_source=brady_minerals; orientation_as_printed=parallel to c; Diffusing_Component_as_printed=25Mg; Element_as_printed=Mg; OxygenBuffer_as_printed=air; R unstated in spreadsheet; compiler gas_constant_used_j_mol_k=8.314; ExperimentType_as_printed=25Mg doped anorthite glass diffusion couple with polished anorthite crystal; Analytical_as_printed=SIMS; Apparatus_as_printed=25Mg doped anorthite glass diffusion couple with polished anorthite crystal,supplement,"Holycross, M.",2026-08-31,draft,LaTourette and Wasserburg (1998),"LaTourette, T., and Wasserburg, G.J",1998,Mg diffusion in anorthite: implications for the formation of early solar system planetisimals. Earth and Planetary Science Letters,,158,91-108,10.1016/s0012-821x(98)00048-x,Brady Minerals.xls Rec 447
DDB004184,1.0.0,arrhenius_fit,,Nd,,,,,,,mineral,Anorthite,anorthite,,An(93),feldspar,,normal to (010),true,false,An(93),endmember_mol_frac,,,,,,,,,,,,,,,,,,,,,,,,,,1273.15,1622.15,1000-1349,C,100000,100000,100000,0.1,MPa,air,,,unconstrained,other,,5.88843655356e-06,-5.23,0.82,unknown,-5.23,log10_m2/s,398000,22000,unknown,398,kJ/mol,,,,,log10D=log10D0-Ea/(2.303RT),8.314,,,,,,,,,,RBS,powder_source,RBS,true,,,false,use_with_caution,,,provenance=compilation_2010; v0_source=brady_minerals; orientation_as_printed=normal to (010); Diffusing_Component_as_printed=Nd; Element_as_printed=Nd; OxygenBuffer_as_printed=air; R unstated in spreadsheet; compiler gas_constant_used_j_mol_k=8.314; ExperimentType_as_printed=REE aluminate garnet powder source; Analytical_as_printed=RBS; Apparatus_as_printed=REE aluminate garnet powder source,supplement,"Holycross, M.",2026-08-31,draft,Cherniak (2003a),"Cherniak, D.J",2003,REE diffusion in feldspar,Chemical Geology,193,25-41,10.1016/s0009-2541(02)00246-2,Brady Minerals.xls Rec 160
DDB004185,1.0.0,arrhenius_fit,,O,18,,,self,none,,mineral,Anorthite,anorthite,,An(97)Ab(3),feldspar,,normal to (001),true,false,An(97)Ab(3),endmember_mol_frac,,,,,,,,,,,,,,,,,,,,,,,,,,1123.15,1573.15,850-1300,C,100000,100000,100000,0.1,MPa,unknown,,,unknown,other,,1e-09,-9,0.349,unknown,-9,log10_m2/s,236000,8000,unknown,236,kJ/mol,,,,,log10D=log10D0-Ea/(2.303RT),8.314,,,,,,,,,,SIMS,bulk_isotopic_exchange,Ion microprobe profile,true,,,false,use_with_caution,,,provenance=compilation_2010; v0_source=brady_minerals; orientation_as_printed=normal to (001); Diffusing_Component_as_printed=18O; Element_as_printed=O; OxygenBuffer_as_printed=O2; fo2 recode fell through to unknown; R unstated in spreadsheet; compiler gas_constant_used_j_mol_k=8.314; ExperimentType_as_printed=Exchange with 18O-enriched gas; Analytical_as_printed=Ion microprobe profile; Apparatus_as_printed=Exchange with 18O-enriched gas,supplement,"Holycross, M.",2026-08-31,draft,Elphick et al. (1988),"Elphick, S.C., Graham, C.M., and Dennis, P.F",1988,An ion microprobe study of anhydrous oxygen diffusion in anorthite: a comparison with hydrothermal data and some geological implications,Contributions to Mineralogy and Petrology,100,490-495,10.1007/bf00371378,Brady Minerals.xls Rec 28
DDB004186,1.0.0,arrhenius_fit,,O,18,,,self,none,,mineral,Anorthite,anorthite,,An(95.3)Ab(4.3)Or(0.4),feldspar,,normal to (001),true,false,An(95.3)Ab(4.3)Or(0.4),endmember_mol_frac,,,,,,,,,,,,,,,,,,,,,,,,,,623.15,1073.15,350-800,C,100000000,100000000,100000000,100,MPa,unknown,,,unknown,other,,1.38995263121e-11,-10.857,0.021,unknown,-10.857,log10_m2/s,109600,4600,unknown,109.6,kJ/mol,,,,,log10D=log10D0-Ea/(2.303RT),8.314,,,,,,,,,,SIMS,bulk_isotopic_exchange,Ion microprobe profiles,true,,,false,use_with_caution,,,provenance=compilation_2010; v0_source=brady_minerals; orientation_as_printed=normal to (001); Diffusing_Component_as_printed=18O; Element_as_printed=O; OxygenBuffer_as_printed=UB(wet); R unstated in spreadsheet; compiler gas_constant_used_j_mol_k=8.314; ExperimentType_as_printed=Exchange with 18O-enriched water; Analytical_as_printed=Ion microprobe profiles; Apparatus_as_printed=Exchange with 18O-enriched water,supplement,"Holycross, M.",2026-08-31,draft,Giletti et al. (1978),"Giletti, B.J., Semet, M.P., and Yund, R.A",1978,Studies in diffusion -- III,Oxygen in feldspars: an ion microprobe determination. Geochimica et Cosmochimica Acta,42,45-57,10.1016/0016-7037(78)90215-6,Brady Minerals.xls Rec 29
DDB004187,1.0.0,arrhenius_fit,,O,18,,,self,none,,mineral,Anorthite,anorthite,,An(94)Ab(4),feldspar,,[010],true,false,An(94)Ab(4),endmember_mol_frac,,,,,,,,,,,,,,,,,,,,,,,,,,1273.15,1573.15,1000-1300,C,100000,100000,100000,0.1,MPa,unknown,,,unknown,other,,8.39459986519e-13,-12.076,1.329,unknown,-12.076,log10_m2/s,162000,36000,unknown,162,kJ/mol,,,,,log10D=log10D0-Ea/(2.303RT),8.314,,,,,,,,,,SIMS,bulk_isotopic_exchange,Ion microprobe profiles,true,,,false,use_with_caution,,,provenance=compilation_2010; v0_source=brady_minerals; orientation_as_printed=parallel to [010]; Diffusing_Component_as_printed=18O; Element_as_printed=O; OxygenBuffer_as_printed=CO/CO2; fo2 recode fell through to unknown; R unstated in spreadsheet; compiler gas_constant_used_j_mol_k=8.314; ExperimentType_as_printed=Exchange with 18O enriched gas; Analytical_as_printed=Ion microprobe profiles; Apparatus_as_printed=Exchange with 18O enriched gas,supplement,"Holycross, M.",2026-08-31,draft,Ryerson and McKeegan (1993),"Ryerson, F.J. and McKeegan, K.D",1994,"Determination of oxygen self-diffusion in akermanite, anorthite, diopside, and spinel; implications for oxygen isotopic anomalies and the thermal histories of Ca-Al-rich inclusions",Geochimica et Cosmochimica Acta,58,3713-3734,10.1016/0016-7037(94)90161-9,Brady Minerals.xls Rec 11
DDB004188,1.0.0,arrhenius_fit,,Pb,,,,,,,mineral,Anorthite,anorthite,,An(93),feldspar,,normal to (010),true,false,An(93),endmember_mol_frac,,,,,,,,,,,,,,,,,,,,,,,,,,1073.15,1353.15,800-1080,C,100000,100000,100000,0.1,MPa,unknown,,,unknown,other,,3.71535229097e-06,-5.43,0.48,unknown,-5.43,log10_m2/s,327000,11000,unknown,327,kJ/mol,,,,,log10D=log10D0-Ea/(2.303RT),8.314,,,,,,,,,,RBS,other,"RBS, NRA",true,,,false,use_with_caution,,,"provenance=compilation_2010; v0_source=brady_minerals; orientation_as_printed=normal to (010); Diffusing_Component_as_printed=Pb; Element_as_printed=Pb; OxygenBuffer_as_printed=s.b.; R unstated in spreadsheet; compiler gas_constant_used_j_mol_k=8.314; ExperimentType_as_printed=PbS+ ground feldspar source; Analytical_as_printed=RBS, NRA; Apparatus_as_printed=PbS+ ground feldspar source",supplement,"Holycross, M.",2026-08-31,draft,Cherniak (1995a),"Cherniak, D.J",1995,Diffusion of lead in plagioclase and K-feldspar measured by Rutherford Backscattering spectroscopy and resonant nuclear reaction analysis,Contributions to Mineralogy and Petrology,120,358-371,10.1007/bf00306513,Brady Minerals.xls Rec 158
DDB004189,1.0.0,arrhenius_fit,,Si,,,,,,,mineral,Anorthite,anorthite,,An(93),feldspar,,normal to (010),true,false,An(93),endmember_mol_frac,,,,,,,,,,,,,,,,,,,,,,,,,,1523.15,1723.15,1250-1450,C,100000,100000,100000,0.1,MPa,unknown,,,unknown,other,,3.80189396321e-07,-6.42,1.57,unknown,-6.42,log10_m2/s,465000,50000,unknown,465,kJ/mol,,,,,log10D=log10D0-Ea/(2.303RT),8.314,,,,,,,,,,RBS,other,RBS,true,,,false,use_with_caution,,,"provenance=compilation_2010; v0_source=brady_minerals; orientation_as_printed=normal to (010); Diffusing_Component_as_printed=Si; Element_as_printed=Si; OxygenBuffer_as_printed=air, diffusivity similar at NNO; mixed buffers; not picking one; R unstated in spreadsheet; compiler gas_constant_used_j_mol_k=8.314; ExperimentType_as_printed=30Si doped synthetic anorthite; Analytical_as_printed=RBS; Apparatus_as_printed=30Si doped synthetic anorthite",supplement,"Holycross, M.",2026-08-31,draft,Cherniak (2003b),"Cherniak, D.J",2003,Silicon self-diffusion in single-crystal natural quartz and feldspar,Earth and Planetary Science Letters,214,655-668,10.1016/s0012-821x(03)00394-7,Brady Minerals.xls Rec 161
DDB004190,1.0.0,arrhenius_fit,,Sr,,,,,,,mineral,Anorthite,anorthite,,An(93),feldspar,,normal to (010),true,false,An(93),endmember_mol_frac,,,,,,,,,,,,,,,,,,,,,,,,,,997.15,1349.15,724-1076,C,100000,100000,100000,0.1,MPa,air,,,unconstrained,other,,3.80189396321e-06,-5.42,1.04,unknown,-5.42,log10_m2/s,330000,23000,unknown,330,kJ/mol,,,,,log10D=log10D0-Ea/(2.303RT),8.314,,,,,,,,,,RBS,powder_source,RBS,true,,,false,use_with_caution,,,provenance=compilation_2010; v0_source=brady_minerals; orientation_as_printed=normal to (010); Diffusing_Component_as_printed=Sr; Element_as_printed=Sr; OxygenBuffer_as_printed=air; R unstated in spreadsheet; compiler gas_constant_used_j_mol_k=8.314; ExperimentType_as_printed=SrO-Al2O3-SiO2 powder source; Analytical_as_printed=RBS; Apparatus_as_printed=SrO-Al2O3-SiO2 powder source,supplement,"Holycross, M.",2026-08-31,draft,Cherniak and Watson (1992),"Cherniak, D.J. and Watson, E.B",1992,"A study of strontium diffusion in K-feldspar, Na-K feldspar and anorthite using Rutherford Backscattering Spectroscopy",Earth and Planetary Science Letters,113,411-425,10.1016/0012-821x(92)90142-i,Brady Minerals.xls Rec 159
DDB004191,1.0.0,arrhenius_fit,,Sr,,,,,,,mineral,Anorthite,anorthite,,Ab(4),feldspar,,diffusion parallel to c (little evidence of anisotropy),false,false,Ab(4),endmember_mol_frac,,,,,,,,,,,,,,,,,,,,,,,,,,1173.15,1573.15,900-1300,C,100000,100000,100000,0.1,MPa,air,,,unconstrained,other,,5.75439937337e-09,-8.24,,,-8.24,log10_m2/s,267000,58000,unknown,267,kJ/mol,,,,,log10D=log10D0-Ea/(2.303RT),8.314,,,,,,,,,,SIMS,other,SIMS,true,,,false,use_with_caution,,,provenance=compilation_2010; v0_source=brady_minerals; orientation_as_printed=diffusion parallel to c (little evidence of anisotropy); Diffusing_Component_as_printed=Sr; Element_as_printed=Sr; OxygenBuffer_as_printed=air; R unstated in spreadsheet; compiler gas_constant_used_j_mol_k=8.314; ExperimentType_as_printed=evaporation of 86Sr enriched chloride solution on crystal surface; Analytical_as_printed=SIMS; Apparatus_as_printed=evaporation of 86Sr enriched chloride solution on crystal surface,supplement,"Holycross, M.",2026-08-31,draft,Giletti and Casserly (1994),"Giletti, B. J. and Casserly, J. E. D",1994,Strontium diffusion kinetics in plagioclase feldspars. Geochimica Et Cosmochimica Acta,,58,3785-3793,10.1016/0016-7037(94)90363-8,Brady Minerals.xls Rec 332
DDB004192,1.0.0,arrhenius_fit,,Sr,,,,,,,mineral,Anorthoclase,,,Or(27),feldspar,,normal to (010),true,false,Or(27),endmember_mol_frac,,,,,,,,,,,,,,,,,,,,,,,,,,997.15,1348.15,724-1075,C,100000,100000,100000,0.1,MPa,air,,,unconstrained,other,,0.00446683592151,-2.35,0.95,unknown,-2.35,log10_m2/s,373000,20000,unknown,373,kJ/mol,,,,,log10D=log10D0-Ea/(2.303RT),8.314,,,,,,,,,,RBS,powder_source,RBS,true,,,false,use_with_caution,,,provenance=compilation_2010; v0_source=brady_minerals; orientation_as_printed=normal to (010); Diffusing_Component_as_printed=Sr; Element_as_printed=Sr; OxygenBuffer_as_printed=air; R unstated in spreadsheet; compiler gas_constant_used_j_mol_k=8.314; ExperimentType_as_printed=SrO-Al2O3-SiO2 powder source; Analytical_as_printed=RBS; Apparatus_as_printed=SrO-Al2O3-SiO2 powder source,supplement,"Holycross, M.",2026-08-31,draft,Cherniak and Watson (1992),"Cherniak, D.J. and Watson, E.B",1992,"A study of strontium diffusion in K-feldspar, Na-K feldspar and anorthite using Rutherford Backscattering Spectroscopy",Earth and Planetary Science Letters,113,411-425,10.1016/0012-821x(92)90142-i,Brady Minerals.xls Rec 163
DDB004193,1.0.0,arrhenius_fit,,Sr,,,,,,,mineral,Anorthoclase,,,Or(27),feldspar,,normal to (001),true,false,Or(27),endmember_mol_frac,,,,,,,,,,,,,,,,,,,,,,,,,,997.15,1297.15,724-1024,C,100000,100000,100000,0.1,MPa,air,,,unconstrained,other,,0.0223872113857,-1.65,0.91,unknown,-1.65,log10_m2/s,374000,19000,unknown,374,kJ/mol,,,,,log10D=log10D0-Ea/(2.303RT),8.314,,,,,,,,,,RBS,powder_source,RBS,true,,,false,use_with_caution,,,provenance=compilation_2010; v0_source=brady_minerals; orientation_as_printed=normal to (001); Diffusing_Component_as_printed=Sr; Element_as_printed=Sr; OxygenBuffer_as_printed=air; R unstated in spreadsheet; compiler gas_constant_used_j_mol_k=8.314; ExperimentType_as_printed=SrO-Al2O3-SiO2 powder source; Analytical_as_printed=RBS; Apparatus_as_printed=SrO-Al2O3-SiO2 powder source,supplement,"Holycross, M.",2026-08-31,draft,Cherniak and Watson (1992),"Cherniak, D.J. and Watson, E.B",1992,"A study of strontium diffusion in K-feldspar, Na-K feldspar and anorthite using Rutherford Backscattering Spectroscopy",Earth and Planetary Science Letters,113,411-425,10.1016/0012-821x(92)90142-i,Brady Minerals.xls Rec 162
DDB004194,1.0.0,arrhenius_fit,,Dy,,,,,,,mineral,Apatite,apatite,,synthetic,phosphate,synthetic,perp c,true,false,synthetic,unspecified,,,,,,,,,,,,,,,,,,,,,,,,,,1075.15,1475.15,802-1202,C,100000,100000,100000,0.1,MPa,air,,,unconstrained,other,,9.77237220956e-07,-6.01,0.46,unknown,-6.01,log10_m2/s,340000,11000,unknown,340,kJ/mol,,,,,log10D=log10D0-Ea/(2.303RT),8.314,,,,,,,,,,RBS,powder_source,RBS,true,,,false,use_with_caution,,,provenance=compilation_2010; v0_source=brady_minerals; orientation_as_printed=perp to c; Diffusing_Component_as_printed=Dy; Element_as_printed=Dy; OxygenBuffer_as_printed=air; R unstated in spreadsheet; compiler gas_constant_used_j_mol_k=8.314; ExperimentType_as_printed=REE silicate oxyapatite powder source; Analytical_as_printed=RBS; Apparatus_as_printed=REE silicate oxyapatite powder source,supplement,"Holycross, M.",2026-08-31,draft,Cherniak (2000a),"Cherniak, D.J",2000,Rare earth element diffusion in apatite,Geochimica et Cosmochimica Acta,64,3871-3885,10.1016/s0016-7037(00)00467-1,Brady Minerals.xls Rec 212
DDB004195,1.0.0,arrhenius_fit,,La,,,,,,,mineral,Apatite,apatite,,synthetic,phosphate,synthetic,perp c,true,false,synthetic,unspecified,,,,,,,,,,,,,,,,,,,,,,,,,,1075.15,1523.15,802-1250,C,100000,100000,100000,0.1,MPa,air,,,unconstrained,other,,2.57039578277e-07,-6.59,0.38,unknown,-6.59,log10_m2/s,324000,9000,unknown,324,kJ/mol,,,,,log10D=log10D0-Ea/(2.303RT),8.314,,,,,,,,,,RBS,powder_source,RBS,true,,,false,use_with_caution,,,provenance=compilation_2010; v0_source=brady_minerals; orientation_as_printed=perp to c; Diffusing_Component_as_printed=La; Element_as_printed=La; OxygenBuffer_as_printed=air; R unstated in spreadsheet; compiler gas_constant_used_j_mol_k=8.314; ExperimentType_as_printed=REE silicate oxyapatite powder source; Analytical_as_printed=RBS; Apparatus_as_printed=REE silicate oxyapatite powder source,supplement,"Holycross, M.",2026-08-31,draft,Cherniak (2000a),"Cherniak, D.J",2000,Rare earth element diffusion in apatite,Geochimica et Cosmochimica Acta,64,3871-3885,10.1016/s0016-7037(00)00467-1,Brady Minerals.xls Rec 213
DDB004196,1.0.0,arrhenius_fit,,Mn,,,,,,,mineral,Apatite,apatite,,synthetic and natual,phosphate,synthetic,"parallel to c, perp to c similar",true,false,synthetic and natual,unspecified,,,,,,,,,,,,,,,,,,,,,,,,,,923.15,1323.15,650-1050,C,100000,100000,100000,0.1,MPa,unknown,,,unknown,other,,5.3703179637e-07,-6.27,1.2,unknown,-6.27,log10_m2/s,288000,29000,unknown,288,kJ/mol,,,,,log10D=log10D0-Ea/(2.303RT),8.314,,,,,,,,,,RBS,other,RBS,true,,,false,use_with_caution,,,"provenance=compilation_2010; v0_source=brady_minerals; orientation_as_printed=parallel to c, perp to c similar; Diffusing_Component_as_printed=Mn; Element_as_printed=Mn; OxygenBuffer_as_printed=s.b.; R unstated in spreadsheet; compiler gas_constant_used_j_mol_k=8.314; ExperimentType_as_printed=Ground fluorapatite + MnO powder; Analytical_as_printed=RBS; Apparatus_as_printed=Ground fluorapatite + MnO powder",supplement,"Holycross, M.",2026-08-31,draft,Cherniak (2005),"Cherniak, D.J",2005,Uranium and manganese diffusion in apatite,Chemical Geology,219,297-308,10.1016/j.chemgeo.2005.02.014,Brady Minerals.xls Rec 218
DDB004197,1.0.0,arrhenius_fit,,Nd,,,,,,,mineral,Apatite,apatite,,synthetic,phosphate,synthetic,perp c,true,false,synthetic,unspecified,,,,,,,,,,,,,,,,,,,,,,,,,,1075.15,1521.15,802-1248,C,100000,100000,100000,0.1,MPa,air,,,unconstrained,other,,2.39883291902e-06,-5.62,0.41,unknown,-5.62,log10_m2/s,348000,13000,unknown,348,kJ/mol,,,,,log10D=log10D0-Ea/(2.303RT),8.314,,,,,,,,,,RBS,powder_source,RBS,true,,,false,use_with_caution,,,"provenance=compilation_2010; v0_source=brady_minerals; orientation_as_printed=perp to c; Diffusing_Component_as_printed=Nd; Element_as_printed=Nd; OxygenBuffer_as_printed=air; R unstated in spreadsheet; compiler gas_constant_used_j_mol_k=8.314; ExperimentType_as_printed=REE silicate oxyapatite powder source + variants with Na, P, F; Analytical_as_printed=RBS; Apparatus_as_printed=REE silicate oxyapatite powder source + variants with Na, P, F",supplement,"Holycross, M.",2026-08-31,draft,Cherniak (2000a),"Cherniak, D.J",2000,Rare earth element diffusion in apatite,Geochimica et Cosmochimica Acta,64,3871-3885,10.1016/s0016-7037(00)00467-1,Brady Minerals.xls Rec 214
DDB004198,1.0.0,arrhenius_fit,,Nd,,,,,,,mineral,Apatite,apatite,,Nd-doped,phosphate,,perp c,true,false,Nd-doped,unspecified,,,,,,,,,,,,,,,,,,,,,,,,,,1226.15,1671.15,953-1398,C,100000,100000,100000,0.1,MPa,air,,,unconstrained,other,,9.33254300797e-06,-5.03,1.11,unknown,-5.03,log10_m2/s,392000,31000,unknown,392,kJ/mol,,,,,log10D=log10D0-Ea/(2.303RT),8.314,,,,,,,,,,RBS,other,RBS,true,,,false,use_with_caution,,,"provenance=compilation_2010; v0_source=brady_minerals; orientation_as_printed=perp to c; Diffusing_Component_as_printed=Nd; Element_as_printed=Nd; OxygenBuffer_as_printed=air; R unstated in spreadsheet; compiler gas_constant_used_j_mol_k=8.314; ExperimentType_as_printed=out-diffusion, FAp sink; Analytical_as_printed=RBS; Apparatus_as_printed=out-diffusion, FAp sink",supplement,"Holycross, M.",2026-08-31,draft,Cherniak (2000a),"Cherniak, D.J",2000,Rare earth element diffusion in apatite,Geochimica et Cosmochimica Acta,64,3871-3885,10.1016/s0016-7037(00)00467-1,Brady Minerals.xls Rec 211
DDB004199,1.0.0,arrhenius_fit,,Pb,,,,,,,mineral,Apatite,apatite,,Durango,phosphate,,perp c,true,false,Durango,unspecified,,,,,,,,,,,,,,,,,,,,,,,,,,873.15,1173.15,600-900,C,100000,100000,100000,0.1,MPa,air,,,unconstrained,other,,1.25892541179e-08,-7.9,1.18,unknown,-7.9,log10_m2/s,229000,7100,unknown,229,kJ/mol,,,,,log10D=log10D0-Ea/(2.303RT),8.314,,,,,,,,,,RBS,ion_implantation,RBS,true,,,false,use_with_caution,,,provenance=compilation_2010; v0_source=brady_minerals; orientation_as_printed=perp to c; Diffusing_Component_as_printed=Pb; Element_as_printed=Pb; OxygenBuffer_as_printed=air; R unstated in spreadsheet; compiler gas_constant_used_j_mol_k=8.314; ExperimentType_as_printed=ion implantation; Analytical_as_printed=RBS; Apparatus_as_printed=ion implantation,supplement,"Holycross, M.",2026-08-31,draft,Cherniak et al. (1991),"Cherniak, D.J., Lanford, W.A., and Ryerson, F.J",1991,Lead diffusion in apatite and zircon using ion implantation and Rutherford Backscattering techniques,Geochimica et Cosmochimica Acta,55,1663-1673,10.1016/0016-7037(91)90137-t,Brady Minerals.xls Rec 208
DDB004200,1.0.0,arrhenius_fit,,Sm,,,,,,,mineral,Apatite,apatite,,Durango,phosphate,,perp c,true,false,Durango,unspecified,,,,,,,,,,,,,,,,,,,,,,,,,,1023.15,1373.15,750-1100,C,100000,100000,100000,0.1,MPa,air,,,unconstrained,other,,6.3095734448e-07,-6.2,0.74,unknown,-6.2,log10_m2/s,298000,17000,unknown,298,kJ/mol,,,,,log10D=log10D0-Ea/(2.303RT),8.314,,,,,,,,,,RBS,ion_implantation,RBS,true,,,false,use_with_caution,,,provenance=compilation_2010; v0_source=brady_minerals; orientation_as_printed=perp to c; Diffusing_Component_as_printed=Sm; Element_as_printed=Sm; OxygenBuffer_as_printed=air; R unstated in spreadsheet; compiler gas_constant_used_j_mol_k=8.314; ExperimentType_as_printed=ion implantation; Analytical_as_printed=RBS; Apparatus_as_printed=ion implantation,supplement,"Holycross, M.",2026-08-31,draft,Cherniak (2000a),"Cherniak, D.J",2000,Rare earth element diffusion in apatite,Geochimica et Cosmochimica Acta,64,3871-3885,10.1016/s0016-7037(00)00467-1,Brady Minerals.xls Rec 209
