Repository: holycrossm/diffusion-coefficients

# Experimental diffusion coefficients (minerals and silicate melts)

**Pre-release / not published.** Schema v1.0.0. This folder is a GitHub-ready living table: canonical data is CSV, new rows arrive by pull request, and a static page searches the file in the browser. Nothing here is a citable compilation of record.

This is a QA build of 4630 experimental rows (minerals and silicate melts). Most numbers are staged from the 2010 RiMG 72 tables. Do not treat the repo as published, complete, or peer-reviewed.

File: site/data/diffusion_coefficients.csv (part 116 of 136)
DDB004201,1.0.0,arrhenius_fit,,Sr,,,,,,,mineral,Apatite,apatite,,Durango,phosphate,,"perp to c, no strong anisotropy",true,false,Durango,unspecified,,,,,,,,,,,,,,,,,,,,,,,,,,973.15,1323.15,700-1050,C,100000,100000,100000,0.1,MPa,air,,,unconstrained,other,,2.69153480393e-07,-6.57,1.53,unknown,-6.57,log10_m2/s,272000,9200,unknown,272,kJ/mol,,,,,log10D=log10D0-Ea/(2.303RT),8.314,,,,,,,,,,RBS,powder_source,RBS,true,,,false,use_with_caution,,,"provenance=compilation_2010; v0_source=brady_minerals; orientation_as_printed=perp to c, no strong anisotropy; Diffusing_Component_as_printed=Sr; Element_as_printed=Sr; OxygenBuffer_as_printed=air; R unstated in spreadsheet; compiler gas_constant_used_j_mol_k=8.314; ExperimentType_as_printed=ion implantation or SrO powder source; Analytical_as_printed=RBS; Apparatus_as_printed=ion implantation or SrO powder source",supplement,"Holycross, M.",2026-08-31,draft,Cherniak and Ryerson (1993),"Cherniak, D.J. and Ryerson, F.J",1993,A study of strontium diffusion in apatite using Rutherford Backscattering and ion implantation,Geochimica et Cosmochimica Acta,57,4653-4662,10.1016/0016-7037(93)90190-8,Brady Minerals.xls Rec 210
DDB004202,1.0.0,arrhenius_fit,,U,,,,,,,mineral,Apatite,apatite,,natural,phosphate,natural,"parallel to c, perp to c similar",true,false,natural,unspecified,,,,,,,,,,,,,,,,,,,,,,,,,,1273.15,1573.15,1000-1300,C,100000,100000,100000,0.1,MPa,NNO,,,buffered,other,,1.25892541179e-06,-5.9,0.89,unknown,-5.9,log10_m2/s,394000,24000,unknown,394,kJ/mol,,,,,log10D=log10D0-Ea/(2.303RT),8.314,,,,,,,,,,RBS,powder_source,RBS,true,,,false,use_with_caution,,,"provenance=compilation_2010; v0_source=brady_minerals; orientation_as_printed=parallel to c, perp to c similar; Diffusing_Component_as_printed=U; Element_as_printed=U; OxygenBuffer_as_printed=NNO; R unstated in spreadsheet; compiler gas_constant_used_j_mol_k=8.314; ExperimentType_as_printed=Synthetic U-doped fluorapatite powder source; Analytical_as_printed=RBS; Apparatus_as_printed=Synthetic U-doped fluorapatite powder source",supplement,"Holycross, M.",2026-08-31,draft,Cherniak (2005),"Cherniak, D.J",2005,Uranium and manganese diffusion in apatite,Chemical Geology,219,297-308,10.1016/j.chemgeo.2005.02.014,Brady Minerals.xls Rec 216
DDB004203,1.0.0,arrhenius_fit,,U,,,,,,,mineral,Apatite,apatite,,natural,phosphate,natural,//c,true,false,natural,unspecified,,,,,,,,,,,,,,,,,,,,,,,,,,1273.15,1573.15,1000-1300,C,100000,100000,100000,0.1,MPa,air,,,unconstrained,other,,4.07380277804e-06,-5.39,2.78,unknown,-5.39,log10_m2/s,442000,78000,unknown,442,kJ/mol,,,,,log10D=log10D0-Ea/(2.303RT),8.314,,,,,,,,,,RBS,other,RBS,true,,,false,use_with_caution,,,provenance=compilation_2010; v0_source=brady_minerals; orientation_as_printed=parallel to c; Diffusing_Component_as_printed=U; Element_as_printed=U; OxygenBuffer_as_printed=air; R unstated in spreadsheet; compiler gas_constant_used_j_mol_k=8.314; ExperimentType_as_printed=Synthetic U-doped fluorapatite + ground natural fluorapatite; Analytical_as_printed=RBS; Apparatus_as_printed=Synthetic U-doped fluorapatite + ground natural fluorapatite,supplement,"Holycross, M.",2026-08-31,draft,Cherniak (2005),"Cherniak, D.J",2005,Uranium and manganese diffusion in apatite,Chemical Geology,219,297-308,10.1016/j.chemgeo.2005.02.014,Brady Minerals.xls Rec 217
DDB004204,1.0.0,arrhenius_fit,,Yb,,,,,,,mineral,Apatite,apatite,,synthetic,phosphate,synthetic,perp c,true,false,synthetic,unspecified,,,,,,,,,,,,,,,,,,,,,,,,,,1128.15,1474.15,855-1201,C,100000,100000,100000,0.1,MPa,air,,,unconstrained,other,,1.28824955169e-08,-7.89,0.95,unknown,-7.89,log10_m2/s,292000,23000,unknown,292,kJ/mol,,,,,log10D=log10D0-Ea/(2.303RT),8.314,,,,,,,,,,RBS,powder_source,RBS,true,,,false,use_with_caution,,,provenance=compilation_2010; v0_source=brady_minerals; orientation_as_printed=perp to c; Diffusing_Component_as_printed=Yb; Element_as_printed=Yb; OxygenBuffer_as_printed=air; R unstated in spreadsheet; compiler gas_constant_used_j_mol_k=8.314; ExperimentType_as_printed=REE silicate oxyapatite powder source; Analytical_as_printed=RBS; Apparatus_as_printed=REE silicate oxyapatite powder source,supplement,"Holycross, M.",2026-08-31,draft,Cherniak (2000a),"Cherniak, D.J",2000,Rare earth element diffusion in apatite,Geochimica et Cosmochimica Acta,64,3871-3885,10.1016/s0016-7037(00)00467-1,Brady Minerals.xls Rec 215
DDB004205,1.0.0,arrhenius_fit,,Pb,,,,,,,mineral,Augite,augite,,,pyroxene,,normal to (110),true,false,,,,,,,,,,,,,,,,,,,,,,,,,,,,1123.15,1323.15,850-1050,C,100000,100000,100000,0.1,MPa,unknown,,,unknown,other,,3.80189396321e-05,-4.42,0.64,unknown,-4.42,log10_m2/s,372000,15000,unknown,372,kJ/mol,,,,,log10D=log10D0-Ea/(2.303RT),8.314,,,,,,,,,,RBS,other,RBS,true,,,false,use_with_caution,,,"provenance=compilation_2010; v0_source=brady_minerals; orientation_as_printed=normal to (110); Diffusing_Component_as_printed=Pb; Element_as_printed=Pb; OxygenBuffer_as_printed=QFM, dep on fO2~+0.20, fO2 MH-IW; mixed buffers; not picking one; R unstated in spreadsheet; compiler gas_constant_used_j_mol_k=8.314; ExperimentType_as_printed=PbS + ground pyroxene source, pre-reacted; Analytical_as_printed=RBS; Apparatus_as_printed=PbS + ground pyroxene source, pre-reacted",supplement,"Holycross, M.",2026-08-31,draft,Cherniak (2001),"Cherniak, D.J",2001,"Pb diffusion in Cr diopside, augite, and enstatite, and consideration of the dependence of cation diffusion in pyroxene on oxygen fugacity",Chemical Geology,177,381-397,10.1016/s0009-2541(00)00421-6,Brady Minerals.xls Rec 178
DDB004206,1.0.0,arrhenius_fit,,H,,,,,,,mineral,Beta-quartz,quartz,,SiO2,quartz_silica,,//c,true,false,SiO2,unspecified,,,,,,,,,,,,,,,,,,,,,,,,,,973.15,1173.15,700-900,C,,890000000,1550000000,890-1550,MPa,unknown,,,unknown,other,,0.139958732257,-0.854,,,-0.854,log10_m2/s,200000,20000,unknown,200,kJ/mol,,,,,log10D=log10D0-Ea/(2.303RT),8.314,,,,,,,,,,other,bulk_isotopic_exchange,“Bulk” IR spectra,true,,,false,use_with_caution,,,provenance=compilation_2010; v0_source=brady_minerals; orientation_as_printed=parallel to c; Diffusing_Component_as_printed=H; Element_as_printed=H; OxygenBuffer_as_printed=UB; R unstated in spreadsheet; compiler gas_constant_used_j_mol_k=8.314; ExperimentType_as_printed=Exchange with water-bearing fluid; Analytical_as_printed=“Bulk” IR spectra; Apparatus_as_printed=Exchange with water-bearing fluid,supplement,"Holycross, M.",2026-08-31,draft,Kronenberg et al. (1986),"Kronenberg, A. K., Kirby, S. H., Aines, R. D., Rossman, G. R., 1986. Solubility and diffusional uptake of hydrogen in quartz at high water pressures; implications for hydrolytic weakening. Journal of Geophysical Research. 91, 12,723-12,744.",,,,,,10.1029/jb091ib12p12723,Brady Minerals.xls Rec 1
DDB004207,1.0.0,arrhenius_fit,,O,18,,,self,none,,mineral,Beta-quartz,quartz,,SiO2,quartz_silica,,//c,true,false,SiO2,unspecified,,,,,,,,,,,,,,,,,,,,,,,,,,973.15,1123.15,700-850,C,100000000,100000000,100000000,100,MPa,unknown,,,unknown,other,,2.08929613085e-11,-10.68,0.955,unknown,-10.68,log10_m2/s,138500,19100,unknown,138.5,kJ/mol,,,,,log10D=log10D0-Ea/(2.303RT),8.314,,,,,,,,,,SIMS,bulk_isotopic_exchange,Ion microprobe profiles,true,,,false,use_with_caution,,,provenance=compilation_2010; v0_source=brady_minerals; orientation_as_printed=parallel to c; Diffusing_Component_as_printed=18O; Element_as_printed=O; OxygenBuffer_as_printed=UB/NO; R unstated in spreadsheet; compiler gas_constant_used_j_mol_k=8.314; ExperimentType_as_printed=Exchange with 18O-enriched water; Analytical_as_printed=Ion microprobe profiles; Apparatus_as_printed=Exchange with 18O-enriched water,supplement,"Holycross, M.",2026-08-31,draft,Dennis (1984),"Dennis, P.F",1984,Oxygen self-diffusion in quartz under hydrothermal conditions,Journal of Geophysical Research,89,4047-4057,10.1029/jb089ib06p04047,Brady Minerals.xls Rec 4
DDB004208,1.0.0,arrhenius_fit,,O,18,,,self,none,,mineral,Beta-quartz,quartz,,SiO2,quartz_silica,,perp c,true,false,SiO2,unspecified,,,,,,,,,,,,,,,,,,,,,,,,,,973.15,1123.15,700-850,C,100000000,100000000,100000000,100,MPa,unknown,,,unknown,other,,3.86366977054e-10,-9.413,0.151,unknown,-9.413,log10_m2/s,203700,2300,unknown,203.7,kJ/mol,,,,,log10D=log10D0-Ea/(2.303RT),8.314,,,,,,,,,,SIMS,bulk_isotopic_exchange,Ion microprobe profiles,true,,,false,use_with_caution,,,provenance=compilation_2010; v0_source=brady_minerals; orientation_as_printed=normal to c; Diffusing_Component_as_printed=18O; Element_as_printed=O; OxygenBuffer_as_printed=UB/NO; R unstated in spreadsheet; compiler gas_constant_used_j_mol_k=8.314; ExperimentType_as_printed=Exchange with 18O-enriched water; Analytical_as_printed=Ion microprobe profiles; Apparatus_as_printed=Exchange with 18O-enriched water,supplement,"Holycross, M.",2026-08-31,draft,Dennis (1984),"Dennis, P.F",1984,Oxygen self-diffusion in quartz under hydrothermal conditions,Journal of Geophysical Research,89,4047-4057,10.1029/jb089ib06p04047,Brady Minerals.xls Rec 5
DDB004209,1.0.0,arrhenius_fit,,O,18,,,self,none,,mineral,Beta-quartz,quartz,,SiO2,quartz_silica,,//c,true,false,SiO2,unspecified,,,,,,,,,,,,,,,,,,,,,,,,,,873.15,1073.15,600-800,C,100000000,100000000,100000000,100,MPa,unknown,,,unknown,other,,3.99944749761e-11,-10.398,0.272,unknown,-10.398,log10_m2/s,142000,4000,unknown,142,kJ/mol,,,,,log10D=log10D0-Ea/(2.303RT),8.314,,,,,,,,,,SIMS,bulk_isotopic_exchange,Ion microprobe profiles,true,,,false,use_with_caution,,,provenance=compilation_2010; v0_source=brady_minerals; orientation_as_printed=parallel to c; Diffusing_Component_as_printed=18O; Element_as_printed=O; OxygenBuffer_as_printed=UB; R unstated in spreadsheet; compiler gas_constant_used_j_mol_k=8.314; ExperimentType_as_printed=Exchange with 18O-enriched water; Analytical_as_printed=Ion microprobe profiles; Apparatus_as_printed=Exchange with 18O-enriched water,supplement,"Holycross, M.",2026-08-31,draft,Giletti and Yund (1984),"Giletti, B.J. and Yund, R.A",1984,Oxygen diffusion in quartz,Journal of Geophysical Research,89,4039-4046,10.1029/jb089ib06p04039,Brady Minerals.xls Rec 2
DDB004210,1.0.0,arrhenius_fit,,O,18,,,self,none,,mineral,Beta-quartz,quartz,,SiO2,quartz_silica,,perp c,true,false,SiO2,unspecified,,,,,,,,,,,,,,,,,,,,,,,,,,873.15,1073.15,600-800,C,100000000,100000000,100000000,100,MPa,unknown,,,unknown,other,,1e-08,-8,2.239,unknown,-8,log10_m2/s,234000,8000,unknown,234,kJ/mol,,,,,log10D=log10D0-Ea/(2.303RT),8.314,,,,,,,,,,SIMS,bulk_isotopic_exchange,Ion microprobe profiles,true,,,false,use_with_caution,,,provenance=compilation_2010; v0_source=brady_minerals; orientation_as_printed=normal to c; Diffusing_Component_as_printed=18O; Element_as_printed=O; OxygenBuffer_as_printed=UB; R unstated in spreadsheet; compiler gas_constant_used_j_mol_k=8.314; ExperimentType_as_printed=Exchange with 18O-enriched water; Analytical_as_printed=Ion microprobe profiles; Apparatus_as_printed=Exchange with 18O-enriched water,supplement,"Holycross, M.",2026-08-31,draft,Giletti and Yund (1984),"Giletti, B.J. and Yund, R.A",1984,Oxygen diffusion in quartz,Journal of Geophysical Research,89,4039-4046,10.1029/jb089ib06p04039,Brady Minerals.xls Rec 3
DDB004211,1.0.0,arrhenius_fit,,O,18,,,self,none,,mineral,Beta-quartz,quartz,,SiO2,quartz_silica,,//c,true,false,SiO2,unspecified,,,,,,,,,,,,,,,,,,,,,,,,,,1018.15,1173.15,745-900,C,10000000,10000000,10000000,10,MPa,unknown,,,unknown,other,,0.000209893988362,-3.678,0.132,unknown,-3.678,log10_m2/s,159000,13000,unknown,159,kJ/mol,,,,,log10D=log10D0-Ea/(2.303RT),8.314,,,,,,,,,,SIMS,bulk_isotopic_exchange,Ion microprobe profiles,true,,,false,use_with_caution,,,provenance=compilation_2010; v0_source=brady_minerals; orientation_as_printed=parallel to c; Diffusing_Component_as_printed=18O; Element_as_printed=O; OxygenBuffer_as_printed=CO2; fo2 recode fell through to unknown; R unstated in spreadsheet; compiler gas_constant_used_j_mol_k=8.314; ExperimentType_as_printed=Exchange with C18O2 gas; Analytical_as_printed=Ion microprobe profiles; Apparatus_as_printed=Exchange with C18O2 gas,supplement,"Holycross, M.",2026-08-31,draft,Sharp et al. (1991),"Sharp, Z.D., Giletti, B.J., and Yoder, H.S., Jr",1991,Oxygen diffusion rates in quartz exchanged with CO (sub 2),Earth and Planetary Science Letters,107,339-348,10.1016/0012-821x(91)90081-r,Brady Minerals.xls Rec 6
DDB004212,1.0.0,arrhenius_fit,,Si,,,,,,,mineral,Beta-quartz,quartz,,,quartz_silica,,//c,true,false,,,,,,,,,,,,,,,,,,,,,,,,,,,,1623.15,1873.15,1350-1600,C,,100000,2000000000,0.1-2000,MPa,unknown,,,unknown,other,,3162.27766017,3.5,3.5,unknown,3.5,log10_m2/s,746000,125000,unknown,746,kJ/mol,,,,,log10D=log10D0-Ea/(2.303RT),8.314,,,,,,,,,,RBS,other,NRA and RBS,true,,,false,use_with_caution,,,"provenance=compilation_2010; v0_source=brady_minerals; orientation_as_printed=parallel to c; Diffusing_Component_as_printed=Si; Element_as_printed=Si; OxygenBuffer_as_printed=Ar-10%H2 (1-atm experiments), s.b.by assembly in 2 GPa (piston-cylinder) experiments; fo2 recode fell through to unknown; R unstated in spreadsheet; compiler gas_constant_used_j_mol_k=8.314; ExperimentType_as_printed=30Si enriched SiO2 film deposited on crystal surface; Analytical_as_printed=NRA and RBS; Apparatus_as_printed=30Si enriched SiO2 film deposited on crystal surface",supplement,"Holycross, M.",2026-08-31,draft,"Bejina and Jaoul, (1996)","Bejina, F., and Jaoul, O",1996,Silicon self-diffusion in quartz and diopside measured by nuclear micro-analysis methods. Physics of Earth and Planetary Interiors,,97,145-162,10.1016/0031-9201(96)03137-8,Brady Minerals.xls Rec 299
DDB004213,1.0.0,arrhenius_fit,,Si,30,,,self,none,,mineral,Beta-quartz,quartz,,SiO2,quartz_silica,,normal to (101),true,false,SiO2,unspecified,,,,,,,,,,,,,,,,,,,,,,,,,,1185.15,1301.15,912-1028,C,100000,100000,100000,0.1,MPa,air,,,unconstrained,other,,1.99986186963e-10,-9.699,,,-9.699,log10_m2/s,230000,,,230,kJ/mol,,,,,log10D=log10D0-Ea/(2.303RT),8.314,,,,,,,,,,SIMS,thin_film,Ion microprobe profiles,true,,,false,use_with_caution,,,provenance=compilation_2010; v0_source=brady_minerals; orientation_as_printed=normal to (101); Diffusing_Component_as_printed=30Si; Element_as_printed=Si; OxygenBuffer_as_printed=Air; R unstated in spreadsheet; compiler gas_constant_used_j_mol_k=8.314; ExperimentType_as_printed=Surface thin film of 30Si; Analytical_as_printed=Ion microprobe profiles; Apparatus_as_printed=Surface thin film of 30Si,supplement,"Holycross, M.",2026-08-31,draft,Giletti et al. (1976),"Giletti, B.J., Yund, R.A., and Semet, M.P",1976,Silicon diffusion in quartz,Abstracts with Programs - Geological Society of America,8,883-884,,Brady Minerals.xls Rec 8
DDB004214,1.0.0,arrhenius_fit,,H2O,,,,,,,mineral,Beta-quartz,quartz,,SiO2,quartz_silica,,//c,true,false,SiO2,unspecified,,,,,,,,,,,,,,,,,,,,,,,,,,993.15,1123.15,720-850,C,61000,61000,61000,0.061,MPa,unknown,,,unknown,other,,6.39734835483e-11,-10.194,0.099,unknown,-10.194,log10_m2/s,100000,1700,unknown,100,kJ/mol,,,,,log10D=log10D0-Ea/(2.303RT),8.314,,,,,,,,,,serial_sectioning,bulk_isotopic_exchange,Serial section profiles,true,,,false,use_with_caution,,,provenance=compilation_2010; v0_source=brady_minerals; orientation_as_printed=parallel to c; Diffusing_Component_as_printed=3H2O; Element_as_printed=water; OxygenBuffer_as_printed=UB; R unstated in spreadsheet; compiler gas_constant_used_j_mol_k=8.314; ExperimentType_as_printed=Exchange with tritiated water vapor; Analytical_as_printed=Serial section profiles; Apparatus_as_printed=Exchange with tritiated water vapor,supplement,"Holycross, M.",2026-08-31,draft,Shaffer et al. (1974),"Shaffer, E.W., Shi-Lan Sang, J., Cooper, A.R., and Heuer, A.H",1974,"Diffusion of tritiated water in beta-quartz. in Geochemical Transport and Kinetics, edited by Hofmann, A.W., Giletti, B.J., Yoder, H.S., Jr., and Yund, R.A., Carnegie Institution, Washington, 131-138.",,,,,Brady Minerals.xls Rec 9
DDB004215,1.0.0,arrhenius_fit,,Si,30,,,self,none,,mineral,Beta-quartz,quartz,,synthetic,quartz_silica,synthetic,//c,true,false,synthetic,unspecified,,,,,,,,,,,,,,,,,,,,,,,,,,1673.15,1873.15,1400-1600,C,,100000,2000000000,0.1-2000,MPa,unknown,,,unknown,other,,1258925.41179,6.1,2.7,unknown,6.1,log10_m2/s,733000,96000,unknown,733,kJ/mol,,,,,log10D=log10D0-Ea/(2.303RT),8.314,,,,,,,,,,NRA,other,NRA,true,,,false,use_with_caution,,,"provenance=compilation_2010; v0_source=brady_minerals; orientation_as_printed=parallel to c; Diffusing_Component_as_printed=30Si; Element_as_printed=Si; OxygenBuffer_as_printed=air, graphite for piston cylinder experiments; fo2 recode fell through to unknown; R unstated in spreadsheet; compiler gas_constant_used_j_mol_k=8.314; ExperimentType_as_printed=30Si enriched SiO2 film deposited on crystal surface; Analytical_as_printed=NRA; Apparatus_as_printed=30Si enriched SiO2 film deposited on crystal surface",supplement,"Holycross, M.",2026-08-31,draft,Jaoul et al. (1995),"Jaoul, O., Béjina, F.,  Élie, F., and Abel, F",1995,Silicon Self-Diffusion in Quartz. Physical Review Letters,,74,2038-2041,,Brady Minerals.xls Rec 450
DDB004216,1.0.0,arrhenius_fit,,Ar,,,,,,,mineral,Biotite,biotite,,,mica,,polycrystalline,false,true,,,,,,,,,,,,,,,,,,,,,,,,,,,,973.15,1273.15,700-1000,C,,500000000,2000000000,500-2000,MPa,unknown,,,unknown,piston_cylinder,,6.36795520908e-08,-7.196,,,-7.196,log10_m2/s,132000,,,132,kJ/mol,,,,,log10D=log10D0-Ea/(2.303RT),8.314,,,,,,,,,,other,other,"mass spectrometry, spherical model",,,,false,use_with_caution,,“National Standard biotite” separated from Zhoukoudian granodiorite.  Activation energy is for 1000 MPa experiments.  Reduced diffusion rates were observed for increased pressure.,"provenance=compilation_2010; v0_source=brady_minerals; orientation_as_printed=powder; Diffusing_Component_as_printed=Ar; Element_as_printed=Ar; OxygenBuffer_as_printed=UB; R unstated in spreadsheet; compiler gas_constant_used_j_mol_k=8.314; ExperimentType_as_printed=powder heated in piston cylinder press; Analytical_as_printed=mass spectrometry, spherical model; Apparatus_as_printed=powder heated in piston cylinder press",supplement,"Holycross, M.",2026-08-31,draft,Chen et al. (1995),"Chen, D., Jia, M., Li, B., Lu, Q., Xie, H., Hou, W",1995,Argon diffusion from biotite at high temperature and pressure,"Scientia Sinica, Series B: Chemistry, Life Sciences & Earth Sciences",38,221-227,,Brady Minerals.xls Rec 359
DDB004217,1.0.0,arrhenius_fit,,Ar,40,,,tracer,none,,mineral,Biotite,biotite,,Annite(0.54),mica,,polycrystalline,false,true,Annite(0.54),unspecified,,,,,,,,,,,,,,,,,,,,,,,,,,823.15,973.15,550-700,C,100000000,100000000,100000000,100,MPa,NNO,,,buffered,cold_seal,,1.51356124844e-06,-5.82,0.28,unknown,-5.82,log10_m2/s,186000,10000,unknown,186,kJ/mol,,,,,log10D=log10D0-Ea/(2.303RT),8.314,,,,,,,,,,other,other,mass spectrometry,,,,false,use_with_caution,,cylindrical model,provenance=compilation_2010; v0_source=brady_minerals; orientation_as_printed=powder; Diffusing_Component_as_printed=40Ar; Element_as_printed=Ar; OxygenBuffer_as_printed=Ni-NiO; R unstated in spreadsheet; compiler gas_constant_used_j_mol_k=8.314; ExperimentType_as_printed=heated in water in cold-seal pressure vessels; Analytical_as_printed=mass spectrometry; Apparatus_as_printed=heated in water in cold-seal pressure vessels,supplement,"Holycross, M.",2026-08-31,draft,Grove and Harrison (1996),"Grove, M. and Harrison, T. M",1996,(super 40) Ar (super *) diffusion in Fe-rich biotite,American Mineralogist,81,940-951,10.2138/am-1996-7-816,Brady Minerals.xls Rec 535
DDB004218,1.0.0,arrhenius_fit,,Ar,40,,,tracer,none,,mineral,Biotite,biotite,,Annite(0.71),mica,,polycrystalline,false,true,Annite(0.71),unspecified,,,,,,,,,,,,,,,,,,,,,,,,,,823.15,973.15,550-700,C,100000000,100000000,100000000,100,MPa,unknown,,,unknown,cold_seal,,3.98107170553e-05,-4.4,0.53,unknown,-4.4,log10_m2/s,211000,9000,unknown,211,kJ/mol,,,,,log10D=log10D0-Ea/(2.303RT),8.314,,,,,,,,,,other,other,mass spectrometry,,,,false,use_with_caution,,cylindrical model,provenance=compilation_2010; v0_source=brady_minerals; orientation_as_printed=powder; Diffusing_Component_as_printed=40Ar; Element_as_printed=Ar; OxygenBuffer_as_printed=graphite-methane; fo2 recode fell through to unknown; R unstated in spreadsheet; compiler gas_constant_used_j_mol_k=8.314; ExperimentType_as_printed=heated in water in cold-seal pressure vessels; Analytical_as_printed=mass spectrometry; Apparatus_as_printed=heated in water in cold-seal pressure vessels,supplement,"Holycross, M.",2026-08-31,draft,Grove and Harrison (1996),"Grove, M. and Harrison, T. M",1996,(super 40) Ar (super *) diffusion in Fe-rich biotite,American Mineralogist,81,940-951,10.2138/am-1996-7-816,Brady Minerals.xls Rec 534
DDB004219,1.0.0,arrhenius_fit,,Ar,40,,,tracer,none,,mineral,Biotite,biotite,,Ann(56); see paper,mica,,polycrystalline,false,true,Ann(56); see paper,unspecified,,,,,,,,,,,,,,,,,,,,,,,,,,873.15,1023.15,600-750,C,,100000000,1400000000,100-1400,MPa,unknown,,,unknown,other,,7.69130440287e-06,-5.114,0.614,unknown,-5.114,log10_m2/s,197000,9000,unknown,197,kJ/mol,,,,,log10D=log10D0-Ea/(2.303RT),8.314,,,,,,,,,,other,other,Bulk; cylindrical model,,,,false,use_with_caution,,,"provenance=compilation_2010; v0_source=brady_minerals; orientation_as_printed=powder; Diffusing_Component_as_printed=40Ar; Element_as_printed=Ar; OxygenBuffer_as_printed=GM,QFM; fo2 recode fell through to unknown; R unstated in spreadsheet; compiler gas_constant_used_j_mol_k=8.314; ExperimentType_as_printed=Degassing into water; Analytical_as_printed=Bulk; cylindrical model; Apparatus_as_printed=Degassing into water",supplement,"Holycross, M.",2026-08-31,draft,Harrison et al. (1985),"Harrison, T.M., Duncan, I., and McDougall, I",1985,"Diffusion of 40Ar in biotite: temperature, pressure and compositional effects",Geochimica et Cosmochimica Acta,49,2461-2468,10.1016/0016-7037(85)90246-7,Brady Minerals.xls Rec 35
DDB004220,1.0.0,arrhenius_fit,,O,18,,,self,none,,mineral,Biotite,biotite,,see paper,mica,,polycrystalline,false,true,see paper,unspecified,,,,,,,,,,,,,,,,,,,,,,,,,,773.15,1073.15,500-800,C,100000000,100000000,100000000,100,MPa,unknown,,,unknown,other,,9.09913272632e-10,-9.041,,,-9.041,log10_m2/s,142000,8000,unknown,142,kJ/mol,,,,,log10D=log10D0-Ea/(2.303RT),8.314,,,,,,,,,,SIMS,bulk_isotopic_exchange,Bulk; cylindrical model; also ion microprobe,true,,,false,use_with_caution,,,provenance=compilation_2010; v0_source=brady_minerals; orientation_as_printed=powder; Diffusing_Component_as_printed=18O; Element_as_printed=O; OxygenBuffer_as_printed=UB/NO; R unstated in spreadsheet; compiler gas_constant_used_j_mol_k=8.314; ExperimentType_as_printed=Exchange with 18O-enriched water; Analytical_as_printed=Bulk; cylindrical model; also ion microprobe; Apparatus_as_printed=Exchange with 18O-enriched water,supplement,"Holycross, M.",2026-08-31,draft,Fortier and Giletti (1991),"Fortier, S.M. and Giletti, B.J",1991,"Volume self-diffusion of oxygen in biotite, muscovite, and phlogopite micas",Geochimica et Cosmochimica Acta,55,1319-1330,10.1016/0016-7037(91)90310-2,Brady Minerals.xls Rec 32
DDB004221,1.0.0,arrhenius_fit,,NaSi,,,CaAl,interdiffusion,none,,mineral,Bytownite (exsolved),,,An(80) (exsolved 70/90),feldspar,,normal to (03-1),true,false,An(80) (exsolved 70/90),endmember_mol_frac,,,,,,,,,,,,,,,,,,,,,,,,,,1373.15,1673.15,1100-1400,C,100000,100000,100000,0.1,MPa,air,,,unconstrained,other,,0.00109900583943,-2.959,0.662,unknown,-2.959,log10_m2/s,516300,19000,unknown,516.3,kJ/mol,,,,,log10D=log10D0-Ea/(2.303RT),8.314,,,,,,,,,,,other,,,,,false,use_with_caution,,,provenance=compilation_2010; v0_source=brady_minerals; orientation_as_printed=normal to (03-1); Diffusing_Component_as_printed=NaSi-CaAl interdiffusion; Element_as_printed=.Interdiffusion; OxygenBuffer_as_printed=air; R unstated in spreadsheet; compiler gas_constant_used_j_mol_k=8.314; ExperimentType_as_printed=Average D from homogenization experiments; Apparatus_as_printed=Average D from homogenization experiments,supplement,"Holycross, M.",2026-08-31,draft,Grove et al. (1984),"Grove, T.L., Baker, M.B., and Kinzler, R.J",1984,Coupled CaAl-NaSi diffusion in plagioclase feldspar: experiments and applications to cooling rate speedometry,Geochimica et Cosmochimica Acta,48,2113-2121,10.1016/0016-7037(84)90391-0,Brady Minerals.xls Rec 25
DDB004222,1.0.0,arrhenius_fit,,NaSi,,,CaAl,interdiffusion,none,,mineral,Bytownite (exsolved),,,An(80) (exsolved 70/90),feldspar,,normal to (03-1),true,false,An(80) (exsolved 70/90),endmember_mol_frac,,,,,,,,,,,,,,,,,,,,,,,,,,1273.15,1323.15,1000-1050,C,1500000000,1500000000,1500000000,1500,MPa,MH,,,buffered,other,,3.99944749761e-16,-15.398,,,-15.398,log10_m2/s,103000,,,103,kJ/mol,,,,,log10D=log10D0-Ea/(2.303RT),8.314,,,,,,,,,,,other,,,,,false,use_with_caution,,,provenance=compilation_2010; v0_source=brady_minerals; orientation_as_printed=normal to (03-1); Diffusing_Component_as_printed=NaSi-CaAl interdiffusion; Element_as_printed=.Interdiffusion; OxygenBuffer_as_printed=MH(wet); R unstated in spreadsheet; compiler gas_constant_used_j_mol_k=8.314; ExperimentType_as_printed=Average D from homogenization experiment; Apparatus_as_printed=Average D from homogenization experiment,supplement,"Holycross, M.",2026-08-31,draft,Liu and Yund (1992),"Liu, M. and Yund, R.A",1992,NaSi-CaAl interdiffusion in plagioclase,American Mineralogist,77,275-283,,Brady Minerals.xls Rec 27
DDB004223,1.0.0,arrhenius_fit,,NaSi,,,CaAl,interdiffusion,none,,mineral,Bytownite (exsolved),,,An(80) (exsolved 70/90),feldspar,,normal to (03-1),true,false,An(80) (exsolved 70/90),endmember_mol_frac,,,,,,,,,,,,,,,,,,,,,,,,,,1173.15,1248.15,900-975,C,1500000000,1500000000,1500000000,1500,MPa,MH,,,buffered,other,,1.09900583943e-05,-4.959,0.3,unknown,-4.959,log10_m2/s,317000,35000,unknown,317,kJ/mol,,,,,log10D=log10D0-Ea/(2.303RT),8.314,,,,,,,,,,,other,,,,,false,use_with_caution,,,provenance=compilation_2010; v0_source=brady_minerals; orientation_as_printed=normal to (03-1); Diffusing_Component_as_printed=NaSi-CaAl interdiffusion; Element_as_printed=.Interdiffusion; OxygenBuffer_as_printed=MH(wet); R unstated in spreadsheet; compiler gas_constant_used_j_mol_k=8.314; ExperimentType_as_printed=Average D from homogenization experiment; Apparatus_as_printed=Average D from homogenization experiment,supplement,"Holycross, M.",2026-08-31,draft,Liu and Yund (1992),"Liu, M. and Yund, R.A",1992,NaSi-CaAl interdiffusion in plagioclase,American Mineralogist,77,275-283,,Brady Minerals.xls Rec 26
DDB004224,1.0.0,arrhenius_fit,,C,,,,,,,mineral,Calcite,calcite,,,carbonate,,polycrystalline,false,true,,,,,,,,,,,,,,,,,,,,,,,,,,,,823.15,1023.15,550-750,C,100000,100000,100000,0.1,MPa,unknown,,,unknown,other,,0.130016957803,-0.886,,,-0.886,log10_m2/s,368000,,,368,kJ/mol,,,,,log10D=log10D0-Ea/(2.303RT),8.314,,,,,,,,,,radiotracer,other,activity counting (14C) or mass spectrometry (13C),true,,,false,use_with_caution,,oxygen diffusion similar,"provenance=compilation_2010; v0_source=brady_minerals; orientation_as_printed=crushed grains; Diffusing_Component_as_printed=13C, 14C; Element_as_printed=C; OxygenBuffer_as_printed=13C or 14C enriched CO2; fo2 recode fell through to unknown; R unstated in spreadsheet; compiler gas_constant_used_j_mol_k=8.314; ExperimentType_as_printed=crushed calcite in 13C or 14C enriched CO2 in Vycor reaction vessels; Analytical_as_printed=activity counting (14C) or mass spectrometry (13C); Apparatus_as_printed=crushed calcite in 13C or 14C enriched CO2 in Vycor reaction vessels",supplement,"Holycross, M.",2026-08-31,draft,Anderson (1969),"Anderson, T.F",1969,Self-diffusion of carbon and oxygen in calcite by isotope exchange with carbon dioxide. Journal of Geophysical Research,,74,3918-3932,10.1029/jb074i015p03918,Brady Minerals.xls Rec 451
DDB004225,1.0.0,arrhenius_fit,,C,13,,,tracer,none,,mineral,Calcite,calcite,,,carbonate,,many cleaved crystals,true,false,,,,,,,,,,,,,,,,,,,,,,,,,,,,973.15,1123.15,700-850,C,100000,100000,100000,0.1,MPa,unknown,,,unknown,other,,4.49779854893e-08,-7.347,0.27,unknown,-7.347,log10_m2/s,243000,8000,unknown,243,kJ/mol,,,,,log10D=log10D0-Ea/(2.303RT),8.314,,,,,,,,,,other,other,mass spectrometry of gas,,,,false,use_with_caution,,,provenance=compilation_2010; v0_source=brady_minerals; orientation_as_printed=many cleaved crystals; Diffusing_Component_as_printed=13C; Element_as_printed=C; OxygenBuffer_as_printed=CO2 Atmosphere; fo2 recode fell through to unknown; R unstated in spreadsheet; compiler gas_constant_used_j_mol_k=8.314; ExperimentType_as_printed=crushed calcite sorted to give cleaved surfaces in annealed in 13CO2 gas; Analytical_as_printed=mass spectrometry of gas; Apparatus_as_printed=crushed calcite sorted to give cleaved surfaces in annealed in 13CO2 gas,supplement,"Holycross, M.",2026-08-31,draft,Haul and Stein (1955),"Haul, R. A. W. and Stein, L. H",1955,Diffusion in Calcite Crystals on the Basis of Isotopic Exchange with Carbon Dioxide,Transactions of the Faraday Society,51,1280-1290,10.1039/tf9555101280,Brady Minerals.xls Rec 531
DDB004226,1.0.0,arrhenius_fit,,C,13,,,tracer,none,,mineral,Calcite,calcite,,,carbonate,,perp c,true,false,,,,,,,,,,,,,,,,,,,,,,,,,,,,773.15,1073.15,500-800,C,100000,100000,100000,0.1,MPa,unknown,,,unknown,other,,0.0501187233627,-1.3,0.4,unknown,-1.3,log10_m2/s,364000,8000,unknown,364,kJ/mol,,,,,log10D=log10D0-Ea/(2.303RT),8.314,,,,,,,,,,SIMS,other,SIMS,true,,,false,use_with_caution,,no dependence on calcite Mn content,"provenance=compilation_2010; v0_source=brady_minerals; orientation_as_printed=normal to c; Diffusing_Component_as_printed=13C; Element_as_printed=C; OxygenBuffer_as_printed=CO2-H2O atmosphere in sealed silica glass tube,  PCO2 = 0.1-0.5 MPa,  PH2O = 0.002-2.4 MPa; fo2 recode fell through to unknown; R unstated in spreadsheet; compiler gas_constant_used_j_mol_k=8.314; ExperimentType_as_printed=13C doped MnCO3, dissociated to produce 13CO2; Analytical_as_printed=SIMS; Apparatus_as_printed=13C doped MnCO3, dissociated to produce 13CO2",supplement,"Holycross, M.",2026-08-31,draft,Kronenberg et al. (1984),"Kronenberg, A. K., Yund, R. A., and Giletti, B. J",1984,Carbon and oxygen diffusion in calcite; effects of Mn contnent and P H (sub 2) O. Physics and Chemistry of Minerals,,11,101-112,10.1007/bf00309248,Brady Minerals.xls Rec 415
DDB004227,1.0.0,arrhenius_fit,,C,13,,,tracer,none,,mineral,Calcite,calcite,,,carbonate,,//c,true,false,,,,,,,,,,,,,,,,,,,,,,,,,,,,773.15,1073.15,500-800,C,100000,100000,100000,0.1,MPa,unknown,,,unknown,other,,0.0891250938134,-1.05,0.37,unknown,-1.05,log10_m2/s,364000,8000,unknown,364,kJ/mol,,,,,log10D=log10D0-Ea/(2.303RT),8.314,,,,,,,,,,SIMS,other,SIMS,true,,,false,use_with_caution,,no dependence on calcite Mn content,"provenance=compilation_2010; v0_source=brady_minerals; orientation_as_printed=parallel to c; Diffusing_Component_as_printed=13C; Element_as_printed=C; OxygenBuffer_as_printed=CO2-H2O atmosphere in sealed silica glass tube,  PCO2 = 0.1-0.5 MPa,  PH2O = 0.002-2.4 MPa; fo2 recode fell through to unknown; R unstated in spreadsheet; compiler gas_constant_used_j_mol_k=8.314; ExperimentType_as_printed=13C doped MnCO3, dissociated to produce 13CO2; Analytical_as_printed=SIMS; Apparatus_as_printed=13C doped MnCO3, dissociated to produce 13CO2",supplement,"Holycross, M.",2026-08-31,draft,Kronenberg et al. (1984),"Kronenberg, A. K., Yund, R. A., and Giletti, B. J",1984,Carbon and oxygen diffusion in calcite; effects of Mn contnent and P H (sub 2) O. Physics and Chemistry of Minerals,,11,101-112,10.1007/bf00309248,Brady Minerals.xls Rec 414
DDB004228,1.0.0,arrhenius_fit,,C,,,,,,,mineral,Calcite,calcite,,,carbonate,,normal to {104} cleavage,true,false,,,,,,,,,,,,,,,,,,,,,,,,,,,,873.15,1073.15,600-800,C,100000000,100000000,100000000,100,MPa,unknown,,,unknown,cold_seal,,7.76247116629e-13,-12.11,,,-12.11,log10_m2/s,166000,16000,unknown,166,kJ/mol,,,,,log10D=log10D0-Ea/(2.303RT),8.314,,,,,,,,,,SIMS,other,SIMS,true,,,false,use_with_caution,,,"provenance=compilation_2010; v0_source=brady_minerals; orientation_as_printed=normal to {104} cleavage; Diffusing_Component_as_printed=C; Element_as_printed=C; OxygenBuffer_as_printed=CO2; fo2 recode fell through to unknown; R unstated in spreadsheet; compiler gas_constant_used_j_mol_k=8.314; ExperimentType_as_printed=single crystal in 18O and 13C enriched CO2, cold seal vessels; Analytical_as_printed=SIMS; Apparatus_as_printed=single crystal in 18O and 13C enriched CO2, cold seal vessels",supplement,"Holycross, M.",2026-08-31,draft,Labotka et al. (2000),"Labotka, T. C., Cole, D. R., Riciputi, L. R",2000,Diffusion of C and O in calcite at 100 MPa. American Mineralogist,,85,488-494,10.2138/am-2000-0410,Brady Minerals.xls Rec 307
DDB004229,1.0.0,arrhenius_fit,,C,13,,,tracer,none,,mineral,Calcite,calcite,,,carbonate,,normal to (104) cleavage,true,false,,,,,,,,,,,,,,,,,,,,,,,,,,,,873.15,773.15,600-500,C,,100000,200000000,0.1-200,MPa,unknown,,,unknown,other,,6.3095734448e-05,-4.2,,,-4.2,log10_m2/s,291000,,,291,kJ/mol,,,,,log10D=log10D0-Ea/(2.303RT),8.314,,,,,,,,,,SIMS,other,SIMS,true,,,false,use_with_caution,,Arrhenius relation at 0.1 MPa,"provenance=compilation_2010; v0_source=brady_minerals; orientation_as_printed=normal to (104) cleavage; Diffusing_Component_as_printed=13C; Element_as_printed=C; OxygenBuffer_as_printed=13C enriched CO2 gas, D decreases between 10 - 100 MPa; fo2 recode fell through to unknown; R unstated in spreadsheet; compiler gas_constant_used_j_mol_k=8.314; ExperimentType_as_printed=13C enriched CO2 gas; Analytical_as_printed=SIMS; Apparatus_as_printed=13C enriched CO2 gas",supplement,"Holycross, M.",2026-08-31,draft,Labotka et al. (2004),"Labotka, T. C., Cole, D. R., Riciputi, L. R., and Fayek, M",2004,Diffusion of C and O in calcite from 0.1 to 200 MPa. American Mineralogist,,89,799-806,10.2138/am-2004-5-614,Brady Minerals.xls Rec 407
DDB004230,1.0.0,arrhenius_fit,,Ca,,,,,,,mineral,Calcite,calcite,,,carbonate,,"perpendicular to {1011} cleavage surface and parallel to c, little evidence of anisotropy",false,false,,,,,,,,,,,,,,,,,,,,,,,,,,,,973.15,1173.15,700-900,C,,100000,100000000,0.1-100,MPa,unknown,,,unknown,cold_seal,,0.130016957803,-0.886,,,-0.886,log10_m2/s,382000,37000,unknown,382,kJ/mol,,,,,log10D=log10D0-Ea/(2.303RT),8.314,,,,,,,,,,SIMS,other,SIMS,true,,,false,use_with_caution,,"(90 MPa Ar, 10 MPa CO2), little evidence of pressure effect","provenance=compilation_2010; v0_source=brady_minerals; orientation_as_printed=perpendicular to {1011} cleavage surface and parallel to c, little evidence of anisotropy; Diffusing_Component_as_printed=Ca; Element_as_printed=Ca; OxygenBuffer_as_printed=CO2; fo2 recode fell through to unknown; R unstated in spreadsheet; compiler gas_constant_used_j_mol_k=8.314; ExperimentType_as_printed=42Ca solution evaporated on crystal surface, 1-atm furnaces or cold-seal vessels; Analytical_as_printed=SIMS; Apparatus_as_printed=42Ca solution evaporated on crystal surface, 1-atm furnaces or cold-seal vessels",supplement,"Holycross, M.",2026-08-31,draft,Farver and Yund (1996),"Farver, J.R., and Yund, R.A",1996,Volume and grain boundary diffusion of calcium in natural and hot-pressed calcite aggregates. Contrib. Mineral. Petrol,,123,77-91,10.1007/s004100050144,Brady Minerals.xls Rec 285
DDB004231,1.0.0,arrhenius_fit,,Ca,,,,,,,mineral,Calcite,calcite,,,carbonate,,normal to (104) surface,true,false,,,,,,,,,,,,,,,,,,,,,,,,,,,,823.15,1073.15,550-800,C,100000,100000,100000,0.1,MPa,unknown,,,unknown,other,,5.01187233627e-06,-5.3,,,-5.3,log10_m2/s,271000,80000,unknown,271,kJ/mol,,,,,log10D=log10D0-Ea/(2.303RT),8.314,,,,,,,,,,SIMS,other,SIMS,true,,,false,use_with_caution,,,provenance=compilation_2010; v0_source=brady_minerals; orientation_as_printed=normal to (104) surface; Diffusing_Component_as_printed=Ca; Element_as_printed=Ca; OxygenBuffer_as_printed=CO2; fo2 recode fell through to unknown; R unstated in spreadsheet; compiler gas_constant_used_j_mol_k=8.314; ExperimentType_as_printed=44Ca enriched oxide film on crystal surface; Analytical_as_printed=SIMS; Apparatus_as_printed=44Ca enriched oxide film on crystal surface,supplement,"Holycross, M.",2026-08-31,draft,Fisler and Cygan (1999),"Fisler, D. K. and Cygan, R. T",1999,Diffusion of Ca and Mg in calcite. American Mineralogist,,84,1392-1399,10.2138/am-1999-0917,Brady Minerals.xls Rec 312
DDB004232,1.0.0,arrhenius_fit,,Dy,,,,,,,mineral,Calcite,calcite,,,carbonate,,normal to {1014} cleavage,true,false,,,,,,,,,,,,,,,,,,,,,,,,,,,,923.15,1098.15,650-825,C,100000,100000,100000,0.1,MPa,air,,,unconstrained,other,,2.88403150313e-14,-13.54,1.28,unknown,-13.54,log10_m2/s,145000,25000,unknown,145,kJ/mol,,,,,log10D=log10D0-Ea/(2.303RT),8.314,,,,,,,,,,RBS,powder_source,RBS,true,,,false,use_with_caution,,,provenance=compilation_2010; v0_source=brady_minerals; orientation_as_printed=normal to {1014} cleavage; Diffusing_Component_as_printed=Dy; Element_as_printed=Dy; OxygenBuffer_as_printed=air; R unstated in spreadsheet; compiler gas_constant_used_j_mol_k=8.314; ExperimentType_as_printed=REE carbonate powder source; Analytical_as_printed=RBS; Apparatus_as_printed=REE carbonate powder source,supplement,"Holycross, M.",2026-08-31,draft,Cherniak (1998c),"Cherniak, D.J",1998,REE Diffusion in Calcite,Earth and Planetary Science Letters,160,273-287,10.1016/s0012-821x(98)00087-9,Brady Minerals.xls Rec 219
DDB004233,1.0.0,arrhenius_fit,,La,,,,,,,mineral,Calcite,calcite,,,carbonate,,normal to {1014} cleavage,true,false,,,,,,,,,,,,,,,,,,,,,,,,,,,,923.15,1123.15,650-850,C,100000,100000,100000,0.1,MPa,air,,,unconstrained,other,,2.57039578277e-14,-13.59,0.69,unknown,-13.59,log10_m2/s,147000,14000,unknown,147,kJ/mol,,,,,log10D=log10D0-Ea/(2.303RT),8.314,,,,,,,,,,RBS,powder_source,RBS,true,,,false,use_with_caution,,,provenance=compilation_2010; v0_source=brady_minerals; orientation_as_printed=normal to {1014} cleavage; Diffusing_Component_as_printed=La; Element_as_printed=La; OxygenBuffer_as_printed=air; R unstated in spreadsheet; compiler gas_constant_used_j_mol_k=8.314; ExperimentType_as_printed=REE carbonate powder source; Analytical_as_printed=RBS; Apparatus_as_printed=REE carbonate powder source,supplement,"Holycross, M.",2026-08-31,draft,Cherniak (1998c),"Cherniak, D.J",1998,REE Diffusion in Calcite,Earth and Planetary Science Letters,160,273-287,10.1016/s0012-821x(98)00087-9,Brady Minerals.xls Rec 220
DDB004234,1.0.0,arrhenius_fit,,Mg,,,,,,,mineral,Calcite,calcite,,,carbonate,,normal to (104) surface,true,false,,,,,,,,,,,,,,,,,,,,,,,,,,,,823.15,1073.15,550-800,C,100000,100000,100000,0.1,MPa,unknown,,,unknown,other,,0.000549540873858,-3.26,,,-3.26,log10_m2/s,284000,74000,unknown,284,kJ/mol,,,,,log10D=log10D0-Ea/(2.303RT),8.314,,,,,,,,,,SIMS,other,SIMS,true,,,false,use_with_caution,,,provenance=compilation_2010; v0_source=brady_minerals; orientation_as_printed=normal to (104) surface; Diffusing_Component_as_printed=Mg; Element_as_printed=Mg; OxygenBuffer_as_printed=CO2; fo2 recode fell through to unknown; R unstated in spreadsheet; compiler gas_constant_used_j_mol_k=8.314; ExperimentType_as_printed=25Mg enriched oxide film on crystal surface; Analytical_as_printed=SIMS; Apparatus_as_printed=25Mg enriched oxide film on crystal surface,supplement,"Holycross, M.",2026-08-31,draft,Fisler and Cygan (1999),"Fisler, D. K. and Cygan, R. T",1999,Diffusion of Ca and Mg in calcite. American Mineralogist,,84,1392-1399,10.2138/am-1999-0917,Brady Minerals.xls Rec 313
