Repository: holycrossm/diffusion-coefficients

# Experimental diffusion coefficients (minerals and silicate melts)

**Pre-release / not published.** Schema v1.0.0. This folder is a GitHub-ready living table: canonical data is CSV, new rows arrive by pull request, and a static page searches the file in the browser. Nothing here is a citable compilation of record.

This is a QA build of 4630 experimental rows (minerals and silicate melts). Most numbers are staged from the 2010 RiMG 72 tables. Do not treat the repo as published, complete, or peer-reviewed.

File: site/data/diffusion_coefficients.csv (part 117 of 136)
DDB004235,1.0.0,arrhenius_fit,,Nd,,,,,,,mineral,Calcite,calcite,,,carbonate,,normal to {1014} cleavage,true,false,,,,,,,,,,,,,,,,,,,,,,,,,,,,870.15,1126.15,597-853,C,100000,100000,100000,0.1,MPa,air,,,unconstrained,other,,2.39883291902e-14,-13.62,0.68,unknown,-13.62,log10_m2/s,150000,13000,unknown,150,kJ/mol,,,,,log10D=log10D0-Ea/(2.303RT),8.314,,,,,,,,,,RBS,powder_source,RBS,true,,,false,use_with_caution,,,provenance=compilation_2010; v0_source=brady_minerals; orientation_as_printed=normal to {1014} cleavage; Diffusing_Component_as_printed=Nd; Element_as_printed=Nd; OxygenBuffer_as_printed=air; R unstated in spreadsheet; compiler gas_constant_used_j_mol_k=8.314; ExperimentType_as_printed=REE carbonate powder source; Analytical_as_printed=RBS; Apparatus_as_printed=REE carbonate powder source,supplement,"Holycross, M.",2026-08-31,draft,Cherniak (1998c),"Cherniak, D.J",1998,REE Diffusion in Calcite,Earth and Planetary Science Letters,160,273-287,10.1016/s0012-821x(98)00087-9,Brady Minerals.xls Rec 221
DDB004236,1.0.0,arrhenius_fit,,O,18,,,self,none,,mineral,Calcite,calcite,,,carbonate,,"parallel to c, parallel to natural (1011) cleavage, little evidence of anisotropy",false,false,,,,,,,,,,,,,,,,,,,,,,,,,,,,673.15,1073.15,400-800,C,,10000000,350000000,10-350,MPa,unknown,,,unknown,cold_seal,,7.07945784384e-09,-8.15,,,-8.15,log10_m2/s,173000,6000,unknown,173,kJ/mol,,,,,log10D=log10D0-Ea/(2.303RT),8.314,,,,,,,,,,SIMS,other,SIMS,true,,,false,use_with_caution,,"dependence on fH2O over fH2O range 4-240 MPa, slope 0.9 for log D vs. log (fH2O),also effects of differences in Mn concentration","provenance=compilation_2010; v0_source=brady_minerals; orientation_as_printed=parallel to c, parallel to natural (1011) cleavage, little evidence of anisotropy; Diffusing_Component_as_printed=18O; Element_as_printed=O; OxygenBuffer_as_printed=~Ni-NiO buffer by cold seal, solid buffers (Fe-FeO or Mn2O3-Mn3O4); fo2 recode fell through to unknown; R unstated in spreadsheet; compiler gas_constant_used_j_mol_k=8.314; ExperimentType_as_printed=18O enriched water, Ag2C2O4 powder, cold seal experiments; Analytical_as_printed=SIMS; Apparatus_as_printed=18O enriched water, Ag2C2O4 powder, cold seal experiments",supplement,"Holycross, M.",2026-08-31,draft,Farver (1994),"Farver, J.R",1994,Oxygen self-diffusion in calcite; dependence on temperature and water fugacity. Earth and Planetary Science Letters,,121,575-587,10.1016/0012-821x(94)90092-2,Brady Minerals.xls Rec 380
DDB004237,1.0.0,arrhenius_fit,,O,,,,,,,mineral,Calcite,calcite,,,carbonate,,normal to {104} cleavage,true,false,,,,,,,,,,,,,,,,,,,,,,,,,,,,873.15,1073.15,600-800,C,100000000,100000000,100000000,100,MPa,unknown,,,unknown,cold_seal,,7.58577575029e-07,-6.12,,,-6.12,log10_m2/s,242000,39000,unknown,242,kJ/mol,,,,,log10D=log10D0-Ea/(2.303RT),8.314,,,,,,,,,,SIMS,other,SIMS,true,,,false,use_with_caution,,,"provenance=compilation_2010; v0_source=brady_minerals; orientation_as_printed=normal to {104} cleavage; Diffusing_Component_as_printed=O; Element_as_printed=O; OxygenBuffer_as_printed=CO2; fo2 recode fell through to unknown; R unstated in spreadsheet; compiler gas_constant_used_j_mol_k=8.314; ExperimentType_as_printed=single crystal in 18O and 13C enriched CO2, cold seal vessels; Analytical_as_printed=SIMS; Apparatus_as_printed=single crystal in 18O and 13C enriched CO2, cold seal vessels",supplement,"Holycross, M.",2026-08-31,draft,Labotka et al. (2000),"Labotka, T. C., Cole, D. R., Riciputi, L. R",2000,Diffusion of C and O in calcite at 100 MPa. American Mineralogist,,85,488-494,10.2138/am-2000-0410,Brady Minerals.xls Rec 308
DDB004238,1.0.0,arrhenius_fit,,O,18,,,self,none,,mineral,Calcite,calcite,,,carbonate,,normal to (104) cleavage,true,false,,,,,,,,,,,,,,,,,,,,,,,,,,,,873.15,1073.15,600-800,C,,100000,200000000,0.1-200,MPa,unknown,,,unknown,other,,1.69824365246e-06,-5.77,,,-5.77,log10_m2/s,261000,,,261,kJ/mol,,,,,log10D=log10D0-Ea/(2.303RT),8.314,,,,,,,,,,SIMS,other,SIMS,true,,,false,use_with_caution,,Arrhenius relation at 0.1 MPa,"provenance=compilation_2010; v0_source=brady_minerals; orientation_as_printed=normal to (104) cleavage; Diffusing_Component_as_printed=18O; Element_as_printed=O; OxygenBuffer_as_printed=18O enriched CO2 gas, D increases between 25-75 MPa, constant value at higher pressure; fo2 recode fell through to unknown; R unstated in spreadsheet; compiler gas_constant_used_j_mol_k=8.314; ExperimentType_as_printed=18O enriched CO2 gas; Analytical_as_printed=SIMS; Apparatus_as_printed=18O enriched CO2 gas",supplement,"Holycross, M.",2026-08-31,draft,Labotka et al. (2004),"Labotka, T. C., Cole, D. R., Riciputi, L. R., and Fayek, M",2004,Diffusion of C and O in calcite from 0.1 to 200 MPa. American Mineralogist,,89,799-806,10.2138/am-2004-5-614,Brady Minerals.xls Rec 408
DDB004239,1.0.0,arrhenius_fit,,Pb,,,,,,,mineral,Calcite,calcite,,,carbonate,,normal to {1014} cleavage,true,false,,,,,,,,,,,,,,,,,,,,,,,,,,,,713.15,923.15,440-650,C,100000,100000,100000,0.1,MPa,unknown,,,unknown,other,,5.75439937337e-15,-14.24,0.53,unknown,-14.24,log10_m2/s,117000,9000,unknown,117,kJ/mol,,,,,log10D=log10D0-Ea/(2.303RT),8.314,,,,,,,,,,RBS,other,RBS,true,,,false,use_with_caution,,,"provenance=compilation_2010; v0_source=brady_minerals; orientation_as_printed=normal to {1014} cleavage; Diffusing_Component_as_printed=Pb; Element_as_printed=Pb; OxygenBuffer_as_printed=s.b.,CaCO3; R unstated in spreadsheet; compiler gas_constant_used_j_mol_k=8.314; ExperimentType_as_printed=PbO + CaCO3 powders; Analytical_as_printed=RBS; Apparatus_as_printed=PbO + CaCO3 powders",supplement,"Holycross, M.",2026-08-31,draft,Cherniak (1997),"Cherniak, D.J",1997,"An experimental study of Sr and Pb diffusion in calcite, and implications for carbonate diagenesis and metamorphism",Geochimica et Cosmochimica Acta,61,4173-4179,10.1016/s0016-7037(97)00236-6,Brady Minerals.xls Rec 222
DDB004240,1.0.0,arrhenius_fit,,Sr,,,,,,,mineral,Calcite,calcite,,,carbonate,,normal to {1014} cleavage,true,false,,,,,,,,,,,,,,,,,,,,,,,,,,,,713.15,1073.15,440-800,C,100000,100000,100000,0.1,MPa,unknown,,,unknown,other,,2.08929613085e-13,-12.68,0.3,unknown,-12.68,log10_m2/s,132000,6000,unknown,132,kJ/mol,,,,,log10D=log10D0-Ea/(2.303RT),8.314,,,,,,,,,,RBS,other,RBS,true,,,false,use_with_caution,,,"provenance=compilation_2010; v0_source=brady_minerals; orientation_as_printed=normal to {1014} cleavage; Diffusing_Component_as_printed=Sr; Element_as_printed=Sr; OxygenBuffer_as_printed=s.b.,CaCO3; R unstated in spreadsheet; compiler gas_constant_used_j_mol_k=8.314; ExperimentType_as_printed=SrCO3 +CaCO3 powders; Analytical_as_printed=RBS; Apparatus_as_printed=SrCO3 +CaCO3 powders",supplement,"Holycross, M.",2026-08-31,draft,Cherniak (1997),"Cherniak, D.J",1997,"An experimental study of Sr and Pb diffusion in calcite, and implications for carbonate diagenesis and metamorphism",Geochimica et Cosmochimica Acta,61,4173-4179,10.1016/s0016-7037(97)00236-6,Brady Minerals.xls Rec 223
DDB004241,1.0.0,arrhenius_fit,,Yb,,,,,,,mineral,Calcite,calcite,,,carbonate,,normal to {1014} cleavage,true,false,,,,,,,,,,,,,,,,,,,,,,,,,,,,923.15,1125.15,650-852,C,100000,100000,100000,0.1,MPa,air,,,unconstrained,other,,3.89045144994e-12,-11.41,1.15,unknown,-11.41,log10_m2/s,186000,23000,unknown,186,kJ/mol,,,,,log10D=log10D0-Ea/(2.303RT),8.314,,,,,,,,,,RBS,powder_source,RBS,true,,,false,use_with_caution,,,provenance=compilation_2010; v0_source=brady_minerals; orientation_as_printed=normal to {1014} cleavage; Diffusing_Component_as_printed=Yb; Element_as_printed=Yb; OxygenBuffer_as_printed=air; R unstated in spreadsheet; compiler gas_constant_used_j_mol_k=8.314; ExperimentType_as_printed=REE carbonate powder source; Analytical_as_printed=RBS; Apparatus_as_printed=REE carbonate powder source,supplement,"Holycross, M.",2026-08-31,draft,Cherniak (1998c),"Cherniak, D.J",1998,REE Diffusion in Calcite,Earth and Planetary Science Letters,160,273-287,10.1016/s0012-821x(98)00087-9,Brady Minerals.xls Rec 224
DDB004242,1.0.0,arrhenius_fit,,Ag,110,,,tracer,none,,mineral,Chalcopyrite,chalcopyrite,,"natural, Tintic",sulfide,natural,,false,false,"natural, Tintic",unspecified,,,,,,,,,,,,,,,,,,,,,,,,,,473.15,573.15,200-300,C,100000,100000,100000,0.1,MPa,unknown,,,unconstrained,other,,8.51138038202e-08,-7.07,,,-7.07,log10_m2/s,73000,,,73,kJ/mol,,,,,log10D=log10D0-Ea/(2.303RT),8.314,,,,,,,,,,radiotracer,diffusion_couple,counting of gamma activity,true,,,false,use_with_caution,,,"provenance=compilation_2010; v0_source=brady_minerals; Diffusing_Component_as_printed=110Ag; Element_as_printed=Ag; OxygenBuffer_as_printed=He gas; R unstated in spreadsheet; compiler gas_constant_used_j_mol_k=8.314; ExperimentType_as_printed=110Ag produced in situ by neutron irradiation, diffusion couple with unirradiated pyrite; Analytical_as_printed=counting of gamma activity; Apparatus_as_printed=110Ag produced in situ by neutron irradiation, diffusion couple with unirradiated pyrite",supplement,"Holycross, M.",2026-08-31,draft,Chen and Harvey (1975),"Chen, J.H., and Harvey, W.W",1975,"Cation self-diffusion in chalcopyrite and pyrite. Metallurgugical Transaction B (Process Metallurgy) 6B, 331-339.",,,,,Brady Minerals.xls Rec 456
DDB004243,1.0.0,arrhenius_fit,,Cu,64,,,tracer,none,,mineral,Chalcopyrite,chalcopyrite,,"natural, Tintic",sulfide,natural,,false,false,"natural, Tintic",unspecified,,,,,,,,,,,,,,,,,,,,,,,,,,473.15,573.15,200-300,C,100000,100000,100000,0.1,MPa,unknown,,,unconstrained,other,,2.81838293126e-11,-10.55,,,-10.55,log10_m2/s,51000,,,51,kJ/mol,,,,,log10D=log10D0-Ea/(2.303RT),8.314,,,,,,,,,,radiotracer,diffusion_couple,counting of gamma activity,true,,,false,use_with_caution,,,"provenance=compilation_2010; v0_source=brady_minerals; Diffusing_Component_as_printed=64Cu; Element_as_printed=Cu; OxygenBuffer_as_printed=He gas; R unstated in spreadsheet; compiler gas_constant_used_j_mol_k=8.314; ExperimentType_as_printed=64Cu produced in situ by neutron irradiation, diffusion couple with unirradiated pyrite; Analytical_as_printed=counting of gamma activity; Apparatus_as_printed=64Cu produced in situ by neutron irradiation, diffusion couple with unirradiated pyrite",supplement,"Holycross, M.",2026-08-31,draft,Chen and Harvey (1975),"Chen, J.H., and Harvey, W.W",1975,"Cation self-diffusion in chalcopyrite and pyrite. Metallurgugical Transaction B (Process Metallurgy) 6B, 331-339.",,,,,Brady Minerals.xls Rec 455
DDB004244,1.0.0,arrhenius_fit,,Cu,64,,,tracer,none,,mineral,Chalcopyrite,chalcopyrite,,"natural, Messina",sulfide,natural,,false,false,"natural, Messina",unspecified,,,,,,,,,,,,,,,,,,,,,,,,,,433.15,573.15,160-300,C,100000,100000,100000,0.1,MPa,unknown,,,unconstrained,other,,9.33254300797e-11,-10.03,,,-10.03,log10_m2/s,51000,,,51,kJ/mol,,,,,log10D=log10D0-Ea/(2.303RT),8.314,,,,,,,,,,radiotracer,diffusion_couple,counting of gamma activity,true,,,false,use_with_caution,,,"provenance=compilation_2010; v0_source=brady_minerals; Diffusing_Component_as_printed=64Cu; Element_as_printed=Cu; OxygenBuffer_as_printed=He gas; R unstated in spreadsheet; compiler gas_constant_used_j_mol_k=8.314; ExperimentType_as_printed=64Cu produced in situ by neutron irradiation, diffusion couple with unirradiated pyrite; Analytical_as_printed=counting of gamma activity; Apparatus_as_printed=64Cu produced in situ by neutron irradiation, diffusion couple with unirradiated pyrite",supplement,"Holycross, M.",2026-08-31,draft,Chen and Harvey (1975),"Chen, J.H., and Harvey, W.W",1975,"Cation self-diffusion in chalcopyrite and pyrite. Metallurgugical Transaction B (Process Metallurgy) 6B, 331-339.",,,,,Brady Minerals.xls Rec 454
DDB004245,1.0.0,arrhenius_fit,,Fe,59,,,tracer,none,,mineral,Chalcopyrite,chalcopyrite,,"natural, Tintic",sulfide,natural,,false,false,"natural, Tintic",unspecified,,,,,,,,,,,,,,,,,,,,,,,,,,383.15,573.15,110-300,C,100000,100000,100000,0.1,MPa,unknown,,,unconstrained,other,,1.28824955169e-16,-15.89,,,-15.89,log10_m2/s,27000,6000,unknown,27,kJ/mol,,,,,log10D=log10D0-Ea/(2.303RT),8.314,,,,,,,,,,radiotracer,diffusion_couple,counting of gamma activity,true,,,false,use_with_caution,,,"provenance=compilation_2010; v0_source=brady_minerals; Diffusing_Component_as_printed=59Fe; Element_as_printed=Fe; OxygenBuffer_as_printed=He gas; R unstated in spreadsheet; compiler gas_constant_used_j_mol_k=8.314; ExperimentType_as_printed=59Fe produced in situ by neutron irradiation, diffusion couple with unirradiated pyrite; Analytical_as_printed=counting of gamma activity; Apparatus_as_printed=59Fe produced in situ by neutron irradiation, diffusion couple with unirradiated pyrite",supplement,"Holycross, M.",2026-08-31,draft,Chen and Harvey (1975),"Chen, J.H., and Harvey, W.W",1975,"Cation self-diffusion in chalcopyrite and pyrite. Metallurgugical Transaction B (Process Metallurgy) 6B, 331-339.",,,,,Brady Minerals.xls Rec 453
DDB004246,1.0.0,arrhenius_fit,,Fe,59,,,tracer,none,,mineral,Chalcopyrite,chalcopyrite,,"natural, Messina",sulfide,natural,,false,false,"natural, Messina",unspecified,,,,,,,,,,,,,,,,,,,,,,,,,,383.15,573.15,110-300,C,100000,100000,100000,0.1,MPa,unknown,,,unconstrained,other,,5.3703179637e-16,-15.27,,,-15.27,log10_m2/s,27000,6000,unknown,27,kJ/mol,,,,,log10D=log10D0-Ea/(2.303RT),8.314,,,,,,,,,,radiotracer,diffusion_couple,counting of gamma activity,true,,,false,use_with_caution,,,"provenance=compilation_2010; v0_source=brady_minerals; Diffusing_Component_as_printed=59Fe; Element_as_printed=Fe; OxygenBuffer_as_printed=He gas; R unstated in spreadsheet; compiler gas_constant_used_j_mol_k=8.314; ExperimentType_as_printed=59Fe produced in situ by neutron irradiation, diffusion couple with unirradiated pyrite; Analytical_as_printed=counting of gamma activity; Apparatus_as_printed=59Fe produced in situ by neutron irradiation, diffusion couple with unirradiated pyrite",supplement,"Holycross, M.",2026-08-31,draft,Chen and Harvey (1975),"Chen, J.H., and Harvey, W.W",1975,"Cation self-diffusion in chalcopyrite and pyrite. Metallurgugical Transaction B (Process Metallurgy) 6B, 331-339.",,,,,Brady Minerals.xls Rec 452
DDB004247,1.0.0,arrhenius_fit,,H,2,,,self,none,,mineral,Chlorite,,,sheridanite; see paper,other,,polycrystalline,false,true,sheridanite; see paper,unspecified,,,,,,,,,,,,,,,,,,,,,,,,,,773.15,973.15,500-700,C,,200000000,500000000,200-500,MPa,unknown,,,unknown,other,,6.16595001861e-06,-5.21,,,-5.21,log10_m2/s,171700,,,171.7,kJ/mol,,,,,log10D=log10D0-Ea/(2.303RT),8.314,,,,,,,,,,other,bulk_isotopic_exchange,Bulk; cylindrical model,true,,,false,use_with_caution,,,provenance=compilation_2010; v0_source=brady_minerals; orientation_as_printed=powder; Diffusing_Component_as_printed=2H; Element_as_printed=H; OxygenBuffer_as_printed=UB/NO; R unstated in spreadsheet; compiler gas_constant_used_j_mol_k=8.314; ExperimentType_as_printed=Exchange with 2H-selected water; Analytical_as_printed=Bulk; cylindrical model; Apparatus_as_printed=Exchange with 2H-selected water,supplement,"Holycross, M.",2026-08-31,draft,Graham et al. (1987),"Graham, C.M., Viglino, J.A., and Harmon, R.S",1987,Experimental study of hydrogen-isotope exchange between aluminous chlorite and water and of hydrogen diffusion in chlorite,American Mineralogist,72,566-579,,Brady Minerals.xls Rec 36
DDB004248,1.0.0,arrhenius_fit,,Ca,,,"(Mg,Fe)",interdiffusion,none,,mineral,Clinopyroxene,,Na(.1)Ca(.53)Mg(1.1)Fe(.17)Al(.1)Si(2.0)O(6),,pyroxene,,normal to (001),true,false,Na(.1)Ca(.53)Mg(1.1)Fe(.17)Al(.1)Si(2.0)O(6),cation_formula,,,,,,,,,,,,,,,,,,,,,,,,,,1423.15,1523.15,1150-1250,C,,,,,,unknown,,,unknown,other,,3.89045144994e-07,-6.41,,,-6.41,log10_m2/s,361000,190000,unknown,361,kJ/mol,,,,,log10D=log10D0-Ea/(2.303RT),8.314,,,,,,,,,,other,other,X-ray diffraction,,,,false,use_with_caution,,,"provenance=compilation_2010; v0_source=brady_minerals; orientation_as_printed=normal to (001); Diffusing_Component_as_printed=Ca-(Mg,Fe) interdiffusion; Element_as_printed=.Interdiffusion; OxygenBuffer_as_printed=UB/GrPC; R unstated in spreadsheet; compiler gas_constant_used_j_mol_k=8.314; ExperimentType_as_printed=Lamellar homogenization; Analytical_as_printed=X-ray diffraction; Apparatus_as_printed=Lamellar homogenization",supplement,"Holycross, M.",2026-08-31,draft,Brady and McCallister (1983),"Brady, J. B. and McCallister, R. H",1983,Diffusion data for clinopyroxenes from homogenization and self-diffusion experiments,American Mineralogist,68,95-105,,Brady Minerals.xls Rec 50
DDB004249,1.0.0,arrhenius_fit,,Pb,,,,,,,mineral,Clinopyroxene,,,Di(40),pyroxene,,normal to (110),true,false,Di(40),endmember_mol_frac,,,,,,,,,,,,,,,,,,,,,,,,,,1073.15,1273.15,800-1000,C,100000,100000,100000,0.1,MPa,unknown,,,unknown,other,,0.000218776162395,-3.66,1.38,unknown,-3.66,log10_m2/s,387000,31000,unknown,387,kJ/mol,,,,,log10D=log10D0-Ea/(2.303RT),8.314,,,,,,,,,,RBS,other,RBS,true,,,false,use_with_caution,,,"provenance=compilation_2010; v0_source=brady_minerals; orientation_as_printed=normal to (110); Diffusing_Component_as_printed=Pb; Element_as_printed=Pb; OxygenBuffer_as_printed=QFM, dep on fO2~+0.14; fo2 recode fell through to unknown; R unstated in spreadsheet; compiler gas_constant_used_j_mol_k=8.314; ExperimentType_as_printed=PbS + ground pyroxene source, pre-reacted; Analytical_as_printed=RBS; Apparatus_as_printed=PbS + ground pyroxene source, pre-reacted",supplement,"Holycross, M.",2026-08-31,draft,Cherniak (1998b),"Cherniak, D.J",1998,Pb diffusion in clinopyroxene,Chemical Geology,150,105-117,10.1016/s0009-2541(98)00056-4,Brady Minerals.xls Rec 179
DDB004250,1.0.0,arrhenius_fit,,Pb,,,,,,,mineral,Clinopyroxene,,,Di(40),pyroxene,,normal to (110),true,false,Di(40),endmember_mol_frac,,,,,,,,,,,,,,,,,,,,,,,,,,1223.15,1323.15,950-1050,C,100000,100000,100000,0.1,MPa,unknown,,,unknown,other,,0.00190546071796,-2.72,1.46,unknown,-2.72,log10_m2/s,410000,36000,unknown,410,kJ/mol,,,,,log10D=log10D0-Ea/(2.303RT),8.314,,,,,,,,,,RBS,other,RBS,true,,,false,use_with_caution,,,"provenance=compilation_2010; v0_source=brady_minerals; orientation_as_printed=normal to (110); Diffusing_Component_as_printed=Pb; Element_as_printed=Pb; OxygenBuffer_as_printed=s.b.; R unstated in spreadsheet; compiler gas_constant_used_j_mol_k=8.314; ExperimentType_as_printed=PbS + ground pyroxene source, pre-reacted; Analytical_as_printed=RBS; Apparatus_as_printed=PbS + ground pyroxene source, pre-reacted",supplement,"Holycross, M.",2026-08-31,draft,Cherniak (1998b),"Cherniak, D.J",1998,Pb diffusion in clinopyroxene,Chemical Geology,150,105-117,10.1016/s0009-2541(98)00056-4,Brady Minerals.xls Rec 180
DDB004251,1.0.0,arrhenius_fit,,Ar,,,,,,,mineral,Corundum,corundum,,,oxide,,"parallel and perpendicular to c, little sign of anisotropy",false,false,,,,,,,,,,,,,,,,,,,,,,,,,,,,728.15,1473.15,455-1200,C,,100000,592000000,0.1-592,MPa,unknown,,,unknown,cold_seal,,1.1481536215e-20,-19.94,0.3,unknown,-19.94,log10_m2/s,33000,7000,unknown,33,kJ/mol,,,,,log10D=log10D0-Ea/(2.303RT),8.314,,,,,,,,,,RBS,other,RBS,true,,,false,use_with_caution,,"""effective activation energy"" - may include defect trapping","provenance=compilation_2010; v0_source=brady_minerals; orientation_as_printed=parallel and perpendicular to c, little sign of anisotropy; Diffusing_Component_as_printed=Ar; Element_as_printed=Ar; OxygenBuffer_as_printed=fO2 for various experiments > NNO, NNO, Mo-MoO2; fo2 recode fell through to unknown; R unstated in spreadsheet; compiler gas_constant_used_j_mol_k=8.314; ExperimentType_as_printed=single crystal heated in Ar gas in cold-seal vessels, TZM vessels, internally-heated pressure vessels or tube furnaces; Analytical_as_printed=RBS; Apparatus_as_printed=single crystal heated in Ar gas in cold-seal vessels, TZM vessels, internally-heated pressure vessels or tube furnaces",supplement,"Holycross, M.",2026-08-31,draft,Thomas et al. (2008),"Thomas, J.B, Cherniak, D.J., and Watson, E.B",2008,"Lattice diffusion and solubility of argon in forsterite, enstatite",quartz and corundum. Chemical Geology,253,1-22,10.1016/j.chemgeo.2008.03.007,Brady Minerals.xls Rec 334
DDB004252,1.0.0,arrhenius_fit,,C,13,,,tracer,none,,mineral,Diamond,diamond,,,other,,isotropic,false,false,,,,,,,,,,,,,,,,,,,,,,,,,,,,2073.15,2373.15,1800-2100,C,10000000000,10000000000,10000000000,10000,MPa,unknown,,,unknown,multi_anvil,,4.10204102987e-05,-4.387,,,-4.387,log10_m2/s,656000,,,656,kJ/mol,,,,,log10D=log10D0-Ea/(2.303RT),8.314,,,,,,,,,,SIMS,other,SIMS,true,,,false,use_with_caution,,,"provenance=compilation_2010; v0_source=brady_minerals; orientation_as_printed=isotropic; Diffusing_Component_as_printed=13C; Element_as_printed=C; OxygenBuffer_as_printed=buffered by assembly; fo2 recode fell through to unknown; R unstated in spreadsheet; compiler gas_constant_used_j_mol_k=8.314; ExperimentType_as_printed=13C film, multi-anvil apparatus; Analytical_as_printed=SIMS; Apparatus_as_printed=13C film, multi-anvil apparatus",supplement,"Holycross, M.",2026-08-31,draft,Koga et al. (2003),"Koga, K T., Van Orman, J.A., and Walter, M. J",2003,Diffusive relaxation of carbon and nitrogen isotope heterogeneity in diamond; a new thermochronometer. Physics of Earth and Planetary Interiors,,139,35-43,10.1016/s0031-9201(03)00141-9,Brady Minerals.xls Rec 457
DDB004253,1.0.0,arrhenius_fit,,N,,,,,,,mineral,Diamond,diamond,,,other,,isotropic,false,false,,,,,,,,,,,,,,,,,,,,,,,,,,,,2073.15,2373.15,1800-2100,C,10000000000,10000000000,10000000000,10000,MPa,unknown,,,unknown,other,,9.70509967245e-08,-7.013,,,-7.013,log10_m2/s,579000,,,579,kJ/mol,,,,,log10D=log10D0-Ea/(2.303RT),8.314,,,,,,,,,,,other,,,,,false,use_with_caution,,,provenance=compilation_2010; v0_source=brady_minerals; orientation_as_printed=isotropic; Diffusing_Component_as_printed=N; Element_as_printed=N; R unstated in spreadsheet; compiler gas_constant_used_j_mol_k=8.314; ExperimentType_as_printed=estimate from kinetic studies of N aggregation; Apparatus_as_printed=estimate from kinetic studies of N aggregation,supplement,"Holycross, M.",2026-08-31,draft,Koga et al. (2003),"Koga, K T., Van Orman, J.A., and Walter, M. J",2003,Diffusive relaxation of carbon and nitrogen isotope heterogeneity in diamond; a new thermochronometer. Physics of Earth and Planetary Interiors,,139,35-43,10.1016/s0031-9201(03)00141-9,Brady Minerals.xls Rec 458
DDB004254,1.0.0,arrhenius_fit,,"(Fe,Mn)",,,Mg,interdiffusion,none,,mineral,Diopside,diopside,,,pyroxene,,//c,true,false,,,,,,,,,,,,,,,,,,,,,,,,,,,,1173.15,1513.15,900-1240,C,100000,100000,100000,0.1,MPa,unknown,,,unknown,other,,9.54992586021e-05,-4.02,0.32,unknown,-4.02,log10_m2/s,406000,64000,unknown,406,kJ/mol,,,,,log10D=log10D0-Ea/(2.303RT),8.314,,,,,,,,,,SIMS,thin_film,RBS and SIMS,true,,,false,use_with_caution,,,"provenance=compilation_2010; v0_source=brady_minerals; orientation_as_printed=parallel to c; Diffusing_Component_as_printed=(Fe,Mn)-Mg interdiffusion; Element_as_printed=.Interdiffusion; OxygenBuffer_as_printed=1e-18  - 1e-13 atm; fo2 recode fell through to unknown; R unstated in spreadsheet; compiler gas_constant_used_j_mol_k=8.314; ExperimentType_as_printed=thin film of ferro-johannsenite film deposited on crystal surface, anneals in Ar-10%H2-Ar-H2O gas; Analytical_as_printed=RBS and SIMS; Apparatus_as_printed=thin film of ferro-johannsenite film deposited on crystal surface, anneals in Ar-10%H2-Ar-H2O gas",supplement,"Holycross, M.",2026-08-31,draft,Dimanov and Sautter (2000),"Dimanov, A. and Sautter, V.,",2000,'Average' interdiffusion of (Fe,Mn)-Mg in natural diopside. European Journal of Mineralogy,12,749-760,10.1127/0935-1221/2000/0012-0749,Brady Minerals.xls Rec 303
DDB004255,1.0.0,arrhenius_fit,,"(Fe,Mn)",,,Mg,interdiffusion,none,,mineral,Diopside,diopside,,2.9% Fe,pyroxene,,//c,true,false,2.9% Fe,unspecified,,,,,,,,,,,,,,,,,,,,,,,,,,1273.15,1463.15,1000-1190,C,100000,100000,100000,0.1,MPa,unknown,,,unknown,other,,3.71535229097e-09,-8.43,0.32,unknown,-8.43,log10_m2/s,297000,31000,unknown,297,kJ/mol,,,,,log10D=log10D0-Ea/(2.303RT),8.314,,,,,,,,,,SIMS,thin_film,SIMS,true,,,false,use_with_caution,,Arrhenius relation for pO2 = 1e-12 MPa,"provenance=compilation_2010; v0_source=brady_minerals; orientation_as_printed=parallel to c; Diffusing_Component_as_printed=(Fe,Mn)-Mg interdiffusion; Element_as_printed=.Interdiffusion; OxygenBuffer_as_printed=10-7 - 10-19  MPa, m =  0.22; fo2 recode fell through to unknown; R unstated in spreadsheet; compiler gas_constant_used_j_mol_k=8.314; ExperimentType_as_printed=RF sputtered ferro-johannsenite thin films; Analytical_as_printed=SIMS; Apparatus_as_printed=RF sputtered ferro-johannsenite thin films",supplement,"Holycross, M.",2026-08-31,draft,Dimanov and Wiedenbeck (2006),"Dimanov, A., and Wiedenbeck, M",2006,(Fe,Mn)-Mg interdiffusion in natural diopside; effect of pO (sub 2). European Journal of Mineralogy,18,705-718,10.1127/0935-1221/2006/0018-0705,Brady Minerals.xls Rec 376
DDB004256,1.0.0,isothermal_d,,Al,,,,,,,mineral,Diopside,diopside,,,pyroxene,,//c,true,false,,,,,,,,,,,,,,,,,,,,,,,,,,,1453.15,1453.15,1453.15,1180,C,100000,100000,100000,0.1,MPa,unknown,,,unknown,other,,,,,,,,,,,,,,,,,,,3.2e-21,-20.4948500217,,,3.2e-21,m2/s,,,,NRA,other,"NRA with 27Al(p,gamma) reaction",true,,,false,use_with_caution,,Only one temperature.  Uncertainty in D is 7e-22 m^2/s.,"provenance=compilation_2010; v0_source=brady_minerals; orientation_as_printed=parallel to c; Diffusing_Component_as_printed=Al; Element_as_printed=Al; ExperimentType_as_printed=RF-sputtered CaTs film; Analytical_as_printed=NRA with 27Al(p,gamma) reaction; Apparatus_as_printed=RF-sputtered CaTs film",supplement,"Holycross, M.",2026-08-31,draft,Sautter et al. (1998),"Sautter, V., Jaoul, O., and Abel, F",1988,"Aluminum diffusion in diopside using the (super 27) Al(p, 26y) (super 28) Si nuclear reaction; preliminary results",Earth and Planetary Science Letters,89,109-114,10.1016/0012-821x(88)90036-2,Brady Minerals.xls Rec 241
DDB004257,1.0.0,arrhenius_fit,,Ca,44,,,tracer,none,,mineral,Diopside,diopside,,synthetic,pyroxene,synthetic,[001],true,false,synthetic,unspecified,,,,,,,,,,,,,,,,,,,,,,,,,,1273.15,1515.15,1000-1242,C,100000,100000,100000,0.1,MPa,measured,,,measured,other,,1.58489319246e-07,-6.8,1,unknown,-6.8,log10_m2/s,280000,26000,unknown,280,kJ/mol,,,,,log10D=log10D0-Ea/(2.303RT),8.314,,,,,,,,,,RBS,thin_film,RBS,true,,,false,use_with_caution,,,"provenance=compilation_2010; v0_source=brady_minerals; orientation_as_printed=parallel to [001]; Diffusing_Component_as_printed=44Ca; Element_as_printed=Ca; OxygenBuffer_as_printed=pO2 =10e-7 MPa; pO2 MPa cell not converted (10e-N notation ambiguous); unit trap documented; R unstated in spreadsheet; compiler gas_constant_used_j_mol_k=8.314; ExperimentType_as_printed=thin films of 44Ca enriched diopside, RF sputtered; Analytical_as_printed=RBS; Apparatus_as_printed=thin films of 44Ca enriched diopside, RF sputtered",supplement,"Holycross, M.",2026-08-31,draft,Dimanov and Ingrin (1995),"Dimanov, A., and Ingrin, J",1995,Premelting and high-temperature diffusion of calcium in synthetic diopside: An increase of the cation mobility. Physics and Chemistry of Minerals,,22,437-442,10.1007/bf00200321,Brady Minerals.xls Rec 513
DDB004258,1.0.0,arrhenius_fit,,Ca,44,,,tracer,none,,mineral,Diopside,diopside,,synthetic,pyroxene,synthetic,[001],true,false,synthetic,unspecified,,,,,,,,,,,,,,,,,,,,,,,,,,1515.15,1653.15,1242-1380,C,100000,100000,100000,0.1,MPa,measured,,,measured,other,,2.51188643151e+16,16.4,2.9,unknown,16.4,log10_m2/s,951000,87000,unknown,951,kJ/mol,,,,,log10D=log10D0-Ea/(2.303RT),8.314,,,,,,,,,,RBS,thin_film,RBS,true,,,false,use_with_caution,,evidence of early partial melting (EPM),"provenance=compilation_2010; v0_source=brady_minerals; orientation_as_printed=parallel to [001]; Diffusing_Component_as_printed=44Ca; Element_as_printed=Ca; OxygenBuffer_as_printed=pO2 =10e-7 MPa; pO2 MPa cell not converted (10e-N notation ambiguous); unit trap documented; R unstated in spreadsheet; compiler gas_constant_used_j_mol_k=8.314; ExperimentType_as_printed=thin films of 44Ca enriched diopside, RF sputtered; Analytical_as_printed=RBS; Apparatus_as_printed=thin films of 44Ca enriched diopside, RF sputtered",supplement,"Holycross, M.",2026-08-31,draft,Dimanov and Ingrin (1995),"Dimanov, A., and Ingrin, J",1995,Premelting and high-temperature diffusion of calcium in synthetic diopside: An increase of the cation mobility. Physics and Chemistry of Minerals,,22,437-442,10.1007/bf00200321,Brady Minerals.xls Rec 514
DDB004259,1.0.0,arrhenius_fit,,Ca,44,,,tracer,none,,mineral,Diopside,diopside,,2% Fe,pyroxene,,"parallel to b, c",true,false,2% Fe,unspecified,,,,,,,,,,,,,,,,,,,,,,,,,,1273.15,1503.15,1000-1230,C,100000,100000,100000,0.1,MPa,unknown,,,unknown,other,,5.01187233627e-11,-10.3,0.4,unknown,-10.3,log10_m2/s,284000,20000,unknown,284,kJ/mol,,,,,log10D=log10D0-Ea/(2.303RT),8.314,,,,,,,,,,RBS,thin_film,RBS,true,,,false,use_with_caution,,"Arrhenius relation for pO2 - 1e-12 Mpa, pO2 dependence ~ -0.19 +/- 0.03","provenance=compilation_2010; v0_source=brady_minerals; orientation_as_printed=parallel to b, c; Diffusing_Component_as_printed=44Ca; Element_as_printed=Ca; OxygenBuffer_as_printed=1e-11 - 1e-16 MPa; fo2 recode fell through to unknown; R unstated in spreadsheet; compiler gas_constant_used_j_mol_k=8.314; ExperimentType_as_printed=thin films of 44Ca enriched diopside, RF sputtered; Analytical_as_printed=RBS; Apparatus_as_printed=thin films of 44Ca enriched diopside, RF sputtered",supplement,"Holycross, M.",2026-08-31,draft,Dimanov and Jaoul (1998),"Dimanov, A., and Jaoul, O",1998,Calcium self-diffusion in diopside at high temperature; implications for transport properties. Physics and Chemistry of Minerals,,26,116-127,10.1007/s002690050168,Brady Minerals.xls Rec 390
DDB004260,1.0.0,arrhenius_fit,,Ca,44,,,tracer,none,,mineral,Diopside,diopside,,2% Fe,pyroxene,,"parallel to b, c",true,false,2% Fe,unspecified,,,,,,,,,,,,,,,,,,,,,,,,,,1503.15,1593.15,1230-1320,C,100000,100000,100000,0.1,MPa,unknown,,,unknown,other,,5.6234132519e+18,18.75,2.46,unknown,18.75,log10_m2/s,1006000,75000,unknown,1006,kJ/mol,,,,,log10D=log10D0-Ea/(2.303RT),8.314,,,,,,,,,,RBS,thin_film,RBS,true,,,false,use_with_caution,,"Arrhenius relation for pO2 - 1e-12 Mpa, no pO2 dependence, premelting regime","provenance=compilation_2010; v0_source=brady_minerals; orientation_as_printed=parallel to b, c; Diffusing_Component_as_printed=44Ca; Element_as_printed=Ca; OxygenBuffer_as_printed=1e-13 - 1e-18 MPa; fo2 recode fell through to unknown; R unstated in spreadsheet; compiler gas_constant_used_j_mol_k=8.314; ExperimentType_as_printed=thin films of 44Ca enriched diopside, RF sputtered; Analytical_as_printed=RBS; Apparatus_as_printed=thin films of 44Ca enriched diopside, RF sputtered",supplement,"Holycross, M.",2026-08-31,draft,Dimanov and Jaoul (1998),"Dimanov, A., and Jaoul, O",1998,Calcium self-diffusion in diopside at high temperature; implications for transport properties. Physics and Chemistry of Minerals,,26,116-127,10.1007/s002690050168,Brady Minerals.xls Rec 391
DDB004261,1.0.0,arrhenius_fit,,Ca,44,,,tracer,none,,mineral,Diopside,diopside,,0.4-2.4%Fe,pyroxene,,"parallel to [010], [001]",true,false,0.4-2.4%Fe,unspecified,,,,,,,,,,,,,,,,,,,,,,,,,,1273.15,1403.15,1000-1130,C,100000,100000,100000,0.1,MPa,unknown,,,unknown,other,,1.09647819614e-11,-10.96,1.3,unknown,-10.96,log10_m2/s,264000,33000,unknown,264,kJ/mol,,,,,log10D=log10D0-Ea/(2.303RT),8.314,,,,,,,,,,RBS,thin_film,RBS,true,,,false,use_with_caution,,"Arrhenius relation for pO2 = 1e-12 M Pa, exponent for pO2 dependence ~ -0.14, dependence of diffusion on Fe content","provenance=compilation_2010; v0_source=brady_minerals; orientation_as_printed=parallel to [010], [001]; Diffusing_Component_as_printed=44Ca; Element_as_printed=Ca; OxygenBuffer_as_printed=pO2 =10e-7 - 1e-18 MPa; fo2 recode fell through to unknown; R unstated in spreadsheet; compiler gas_constant_used_j_mol_k=8.314; ExperimentType_as_printed=thin films of 44Ca enriched diopside, RF sputtered; Analytical_as_printed=RBS; Apparatus_as_printed=thin films of 44Ca enriched diopside, RF sputtered",supplement,"Holycross, M.",2026-08-31,draft,Dimanov et al. (1996),"Dimanov, A., and Ingrin, J",1995,Premelting and high-temperature diffusion of calcium in synthetic diopside: An increase of the cation mobility. Physics and Chemistry of Minerals,,22,437-442,10.1007/bf00200321,Brady Minerals.xls Rec 515
DDB004262,1.0.0,arrhenius_fit,,Ca,44,,,tracer,none,,mineral,Diopside,diopside,,0.4-2.4% Fe,pyroxene,,"parallel to [010], [001]",true,false,0.4-2.4% Fe,unspecified,,,,,,,,,,,,,,,,,,,,,,,,,,1403.15,1523.15,1130-1250,C,100000,100000,100000,0.1,MPa,unknown,,,unknown,other,,7.24435960075e-07,-6.14,1.4,unknown,-6.14,log10_m2/s,396000,38000,unknown,396,kJ/mol,,,,,log10D=log10D0-Ea/(2.303RT),8.314,,,,,,,,,,RBS,thin_film,RBS,true,,,false,use_with_caution,,"no pO2 dependence, diffusion depends on Fe content of diopside","provenance=compilation_2010; v0_source=brady_minerals; orientation_as_printed=parallel to [010], [001]; Diffusing_Component_as_printed=44Ca; Element_as_printed=Ca; OxygenBuffer_as_printed=pO2 = 0.2 - 1e-18 MPa; fo2 recode fell through to unknown; R unstated in spreadsheet; compiler gas_constant_used_j_mol_k=8.314; ExperimentType_as_printed=thin films of 44Ca enriched diopside, RF sputtered; Analytical_as_printed=RBS; Apparatus_as_printed=thin films of 44Ca enriched diopside, RF sputtered",supplement,"Holycross, M.",2026-08-31,draft,Dimanov et al. (1996),"Dimanov, A., Jaoul, O., and Sautter, V",1996,Calcium self-diffusion in natural diopside single crystals. Geochimochimica Cosmochimica Acta,,60,4095-4106,10.1016/s0016-7037(96)00250-5,Brady Minerals.xls Rec 516
DDB004263,1.0.0,arrhenius_fit,,Ca,44,,,tracer,none,,mineral,Diopside,diopside,,1.8% Fe,pyroxene,,//c,true,false,1.8% Fe,unspecified,,,,,,,,,,,,,,,,,,,,,,,,,,1223.15,1423.15,950-1150,C,100000,100000,100000,0.1,MPa,IW,,,gas_mix,other,,2.39883291902e-10,-9.62,0.91,unknown,-9.62,log10_m2/s,265000,23000,unknown,265,kJ/mol,,,,,log10D=log10D0-Ea/(2.303RT),8.314,,,,,,,,,,SIMS,other,SIMS,true,,,false,use_with_caution,,,"provenance=compilation_2010; v0_source=brady_minerals; orientation_as_printed=parallel to c; Diffusing_Component_as_printed=44Ca; Element_as_printed=Ca; OxygenBuffer_as_printed=IW, CO-CO2 gas mixture; R unstated in spreadsheet; compiler gas_constant_used_j_mol_k=8.314; ExperimentType_as_printed=44Ca enriched CaO films deposited by thermal evaporation; Analytical_as_printed=SIMS; Apparatus_as_printed=44Ca enriched CaO films deposited by thermal evaporation",supplement,"Holycross, M.",2026-08-31,draft,Zhang et al. (2009),"Zhang, X., Ganguly, J., and Ito, M",2009,"Ca-Mg diffusion in diopside: tracer and chemical inter-diffusion coefficients. Contributions to Mineralogy and Petrology, published online.",,,,,Brady Minerals.xls Rec 397
DDB004264,1.0.0,arrhenius_fit,,Ca,44,,,tracer,none,,mineral,Diopside,diopside,,1.8% Fe,pyroxene,,parallel to a*,true,false,1.8% Fe,unspecified,,,,,,,,,,,,,,,,,,,,,,,,,,1223.15,1423.15,950-1150,C,100000,100000,100000,0.1,MPa,IW,,,gas_mix,other,,8.51138038202e-08,-7.07,0.7,unknown,-7.07,log10_m2/s,319000,18000,unknown,319,kJ/mol,,,,,log10D=log10D0-Ea/(2.303RT),8.314,,,,,,,,,,SIMS,other,SIMS,true,,,false,use_with_caution,,,"provenance=compilation_2010; v0_source=brady_minerals; orientation_as_printed=parallel to a*; Diffusing_Component_as_printed=44Ca; Element_as_printed=Ca; OxygenBuffer_as_printed=IW, CO-CO2 gas mixture; R unstated in spreadsheet; compiler gas_constant_used_j_mol_k=8.314; ExperimentType_as_printed=44Ca enriched CaO films deposited by thermal evaporation; Analytical_as_printed=SIMS; Apparatus_as_printed=44Ca enriched CaO films deposited by thermal evaporation",supplement,"Holycross, M.",2026-08-31,draft,Zhang et al. (2009),"Zhang, X., Ganguly, J., and Ito, M",2009,"Ca-Mg diffusion in diopside: tracer and chemical inter-diffusion coefficients. Contributions to Mineralogy and Petrology, published online.",,,,,Brady Minerals.xls Rec 395
DDB004265,1.0.0,arrhenius_fit,,Ca,44,,,tracer,none,,mineral,Diopside,diopside,,1.8% Fe,pyroxene,,//a,true,false,1.8% Fe,unspecified,,,,,,,,,,,,,,,,,,,,,,,,,,1223.15,1423.15,950-1150,C,100000,100000,100000,0.1,MPa,IW,,,gas_mix,other,,3.0199517204e-07,-6.52,1.29,unknown,-6.52,log10_m2/s,350000,32000,unknown,350,kJ/mol,,,,,log10D=log10D0-Ea/(2.303RT),8.314,,,,,,,,,,SIMS,other,SIMS,true,,,false,use_with_caution,,,"provenance=compilation_2010; v0_source=brady_minerals; orientation_as_printed=parallel to a; Diffusing_Component_as_printed=44Ca; Element_as_printed=Ca; OxygenBuffer_as_printed=IW, CO-CO2 gas mixture; R unstated in spreadsheet; compiler gas_constant_used_j_mol_k=8.314; ExperimentType_as_printed=44Ca enriched CaO films deposited by thermal evaporation; Analytical_as_printed=SIMS; Apparatus_as_printed=44Ca enriched CaO films deposited by thermal evaporation",supplement,"Holycross, M.",2026-08-31,draft,Zhang et al. (2009),"Zhang, X., Ganguly, J., and Ito, M",2009,"Ca-Mg diffusion in diopside: tracer and chemical inter-diffusion coefficients. Contributions to Mineralogy and Petrology, published online.",,,,,Brady Minerals.xls Rec 396
DDB004266,1.0.0,arrhenius_fit,,Ce,,,,,,,mineral,Diopside,diopside,,0.2 atomic % Fe,pyroxene,,[001],true,false,0.2 atomic % Fe,unspecified,,,,,,,,,,,,,,,,,,,,,,,,,,1423.15,1723.15,1150-1450,C,,100000,2500000000,0.1-2500,MPa,QFM,,,gas_mix,other,,7.94328234724e-05,-4.1,1.08,unknown,-4.1,log10_m2/s,463000,31000,unknown,463,kJ/mol,,,,,log10D=log10D0-Ea/(2.303RT),8.314,,,,,,,,,,SIMS,other,SIMS,true,,,false,use_with_caution,,activation volume ~9cm3/mol,"provenance=compilation_2010; v0_source=brady_minerals; orientation_as_printed=parallel to [001]; Diffusing_Component_as_printed=Ce; Element_as_printed=Ce; OxygenBuffer_as_printed=QFM (CO2-H2 gas mixture), graphite in high-pressure experiments; R unstated in spreadsheet; compiler gas_constant_used_j_mol_k=8.314; ExperimentType_as_printed=tracer containing REE deposited on sample surface; Analytical_as_printed=SIMS; Apparatus_as_printed=tracer containing REE deposited on sample surface",supplement,"Holycross, M.",2026-08-31,draft,Van Orman et al. (2001),"Van Orman, J. A., Grove, T. L., and Shimizu, N",2001,"Rare earth element diffusion in diopside; influence of temperature, pressure, and ionic radius, and an elastic model for diffusion in silicates.  Contributions to Mineralogy and Petrology 141, 687-704ු",,,,10.1007/s004100100269,Brady Minerals.xls Rec 508
DDB004267,1.0.0,arrhenius_fit,,Dy,,,,,,,mineral,Diopside,diopside,,0.2 atomic % Fe,pyroxene,,[001],true,false,0.2 atomic % Fe,unspecified,,,,,,,,,,,,,,,,,,,,,,,,,,1373.15,1573.15,1100-1300,C,100000,100000,100000,0.1,MPa,QFM,,,gas_mix,other,,0.000489778819368,-3.31,1.44,unknown,-3.31,log10_m2/s,461000,41000,unknown,461,kJ/mol,,,,,log10D=log10D0-Ea/(2.303RT),8.314,,,,,,,,,,SIMS,other,SIMS,true,,,false,use_with_caution,,,provenance=compilation_2010; v0_source=brady_minerals; orientation_as_printed=parallel to [001]; Diffusing_Component_as_printed=Dy; Element_as_printed=Dy; OxygenBuffer_as_printed=QFM (CO2-H2 gas mixture); R unstated in spreadsheet; compiler gas_constant_used_j_mol_k=8.314; ExperimentType_as_printed=tracer containing REE deposited on sample surface; Analytical_as_printed=SIMS; Apparatus_as_printed=tracer containing REE deposited on sample surface,supplement,"Holycross, M.",2026-08-31,draft,Van Orman et al. (2001),"Van Orman, J. A., Grove, T. L., and Shimizu, N",2001,"Rare earth element diffusion in diopside; influence of temperature, pressure, and ionic radius, and an elastic model for diffusion in silicates.  Contributions to Mineralogy and Petrology 141, 687-706ු",,,,10.1007/s004100100269,Brady Minerals.xls Rec 510
