Repository: holycrossm/diffusion-coefficients

# Experimental diffusion coefficients (minerals and silicate melts)

**Pre-release / not published.** Schema v1.0.0. This folder is a GitHub-ready living table: canonical data is CSV, new rows arrive by pull request, and a static page searches the file in the browser. Nothing here is a citable compilation of record.

This is a QA build of 4630 experimental rows (minerals and silicate melts). Most numbers are staged from the 2010 RiMG 72 tables. Do not treat the repo as published, complete, or peer-reviewed.

File: site/data/diffusion_coefficients.csv (part 118 of 136)
DDB004268,1.0.0,arrhenius_fit,,H,,,,,,,mineral,Diopside,diopside,,synthetic,pyroxene,synthetic,normal to (100),true,false,synthetic,unspecified,,,,,,,,,,,,,,,,,,,,,,,,,,1073.15,1273.15,800-1000,C,100000,100000,100000,0.1,MPa,air,,,unconstrained,other,,3.16227766017,0.5,2.4,unknown,0.5,log10_m2/s,312000,55000,unknown,312,kJ/mol,,,,,log10D=log10D0-Ea/(2.303RT),8.314,,,,,,,,,,FTIR,other,IR spectroscopy,true,,,false,use_with_caution,,"A small amount of iron reduces the diffusion rate in synthetic samples by about an order of magnitude, whereas H diffusion in natural diopsides with more iron is several orders of magnitude faster.",provenance=compilation_2010; v0_source=brady_minerals; orientation_as_printed=normal to (100); Diffusing_Component_as_printed=H; Element_as_printed=H; OxygenBuffer_as_printed=air; R unstated in spreadsheet; compiler gas_constant_used_j_mol_k=8.314; ExperimentType_as_printed=dehydration in air; Analytical_as_printed=IR spectroscopy; Apparatus_as_printed=dehydration in air,supplement,"Holycross, M.",2026-08-31,draft,Sundvall et al. (2009),"Sundvall, R., Skogby, H., and Stalder, R",2009,Hydrogen diffusion in synthetic Fe-free diopside,European Journal of Mineralogy,21,963-970,10.1127/0935-1221/2009/0021-1971,Brady Minerals.xls Rec 548
DDB004269,1.0.0,arrhenius_fit,,H,,,,,,,mineral,Diopside,diopside,,synthetic,pyroxene,synthetic,[010],true,false,synthetic,unspecified,,,,,,,,,,,,,,,,,,,,,,,,,,1073.15,1273.15,800-1000,C,100000,100000,100000,0.1,MPa,air,,,unconstrained,other,,7.94328234724,0.9,2.3,unknown,0.9,log10_m2/s,331000,50000,unknown,331,kJ/mol,,,,,log10D=log10D0-Ea/(2.303RT),8.314,,,,,,,,,,FTIR,other,IR spectroscopy,true,,,false,use_with_caution,,"A small amount of iron reduces the diffusion rate in synthetic samples by about an order of magnitude, whereas H diffusion in natural diopsides with more iron is several orders of magnitude faster.",provenance=compilation_2010; v0_source=brady_minerals; orientation_as_printed=parallel to [010]; Diffusing_Component_as_printed=H; Element_as_printed=H; OxygenBuffer_as_printed=air; R unstated in spreadsheet; compiler gas_constant_used_j_mol_k=8.314; ExperimentType_as_printed=dehydration in air; Analytical_as_printed=IR spectroscopy; Apparatus_as_printed=dehydration in air,supplement,"Holycross, M.",2026-08-31,draft,Sundvall et al. (2009),"Sundvall, R., Skogby, H., and Stalder, R",2009,Hydrogen diffusion in synthetic Fe-free diopside,European Journal of Mineralogy,21,963-970,10.1127/0935-1221/2009/0021-1971,Brady Minerals.xls Rec 547
DDB004270,1.0.0,arrhenius_fit,,H,,,,,,,mineral,Diopside,diopside,,,pyroxene,,//c,true,false,,,,,,,,,,,,,,,,,,,,,,,,,,,,973.15,1123.15,700-850,C,100000,100000,100000,0.1,MPa,measured,,-14,measured,other,,0.000398107170553,-3.4,1.6,unknown,-3.4,log10_m2/s,153000,32000,unknown,153,kJ/mol,,,,,log10D=log10D0-Ea/(2.303RT),8.314,,,,,,,,,,FTIR,other,IR spectroscopy,true,,,false,use_with_caution,,,provenance=compilation_2010; v0_source=brady_minerals; orientation_as_printed=parallel to c; Diffusing_Component_as_printed=H; Element_as_printed=H; OxygenBuffer_as_printed=1e-14 bar; R unstated in spreadsheet; compiler gas_constant_used_j_mol_k=8.314; ExperimentType_as_printed=dehydration in CO/CO2 atmosphere; Analytical_as_printed=IR spectroscopy; Apparatus_as_printed=dehydration in CO/CO2 atmosphere,supplement,"Holycross, M.",2026-08-31,draft,Woods et al. (2000),"Woods, S. C., Mackwell, S. J., Dyar, M. D",2000,Hydrogen in diopside; diffusion profiles. American Mineralogist,,85,480-487,10.2138/am-2000-0409,Brady Minerals.xls Rec 302
DDB004271,1.0.0,arrhenius_fit,,H,,,,,,,mineral,Diopside,diopside,,,pyroxene,,parallel to a (diffusion parallel to b about an order of magnitude slower than parallel to a or c),true,false,,,,,,,,,,,,,,,,,,,,,,,,,,,,973.15,1123.15,700-850,C,100000,100000,100000,0.1,MPa,measured,,-14,measured,other,,0.00794328234724,-2.1,1.9,unknown,-2.1,log10_m2/s,181000,38000,unknown,181,kJ/mol,,,,,log10D=log10D0-Ea/(2.303RT),8.314,,,,,,,,,,FTIR,other,IR spectroscopy,true,,,false,use_with_caution,,,provenance=compilation_2010; v0_source=brady_minerals; orientation_as_printed=parallel to a (diffusion parallel to b about an order of magnitude slower than parallel to a or c); Diffusing_Component_as_printed=H; Element_as_printed=H; OxygenBuffer_as_printed=1e-14 bar; R unstated in spreadsheet; compiler gas_constant_used_j_mol_k=8.314; ExperimentType_as_printed=dehydration in CO/CO2 atmosphere; Analytical_as_printed=IR spectroscopy; Apparatus_as_printed=dehydration in CO/CO2 atmosphere,supplement,"Holycross, M.",2026-08-31,draft,Woods et al. (2000),"Woods, S. C., Mackwell, S. J., Dyar, M. D",2000,Hydrogen in diopside; diffusion profiles. American Mineralogist,,85,480-487,10.2138/am-2000-0409,Brady Minerals.xls Rec 301
DDB004272,1.0.0,arrhenius_fit,,He,,,,,,,mineral,Diopside,diopside,Ca(.92)Mg(.98)Fe(.10)Si(2)O(6),,pyroxene,,polycrystalline,false,true,Ca(.92)Mg(.98)Fe(.10)Si(2)O(6),cation_formula,,,,,,,,,,,,,,,,,,,,,,,,,,973.15,1673.15,700-1400,C,,,,0,MPa,unknown,,,unknown,other,,0.0125892541179,-1.9,1.2,unknown,-1.9,log10_m2/s,290000,40000,unknown,290,kJ/mol,,,,,log10D=log10D0-Ea/(2.303RT),8.314,,,,,,,,,,other,other,Bulk; spherical model,,,,false,use_with_caution,,,provenance=compilation_2010; v0_source=brady_minerals; orientation_as_printed=powder; Diffusing_Component_as_printed=He; Element_as_printed=He; P=0 in source (0 MPa) ambiguous (may be 1 atm); not written as 0 Pa; OxygenBuffer_as_printed=UB; R unstated in spreadsheet; compiler gas_constant_used_j_mol_k=8.314; ExperimentType_as_printed=Degassing experiment; Analytical_as_printed=Bulk; spherical model; Apparatus_as_printed=Degassing experiment,supplement,"Holycross, M.",2026-08-31,draft,Trull and Kurz (1993),"Trull, T.W. and Kurz, M.D",1993,Experimental measurement of 3He and 4He mobility in olivine and clinopyroxene at magmatic temperatures,Geochimica et Cosmochimica Acta,57,1313-1324,10.1016/0016-7037(93)90068-8,Brady Minerals.xls Rec 43
DDB004273,1.0.0,arrhenius_fit,,La,,,,,,,mineral,Diopside,diopside,,0.2 atomic % Fe,pyroxene,,[001],true,false,0.2 atomic % Fe,unspecified,,,,,,,,,,,,,,,,,,,,,,,,,,1473.15,1573.15,1200-1300,C,100000,100000,100000,0.1,MPa,QFM,,,gas_mix,other,,6.02559586074e-05,-4.22,2.66,unknown,-4.22,log10_m2/s,466000,78000,unknown,466,kJ/mol,,,,,log10D=log10D0-Ea/(2.303RT),8.314,,,,,,,,,,SIMS,other,SIMS,true,,,false,use_with_caution,,,provenance=compilation_2010; v0_source=brady_minerals; orientation_as_printed=parallel to [001]; Diffusing_Component_as_printed=La; Element_as_printed=La; OxygenBuffer_as_printed=QFM (CO2-H2 gas mixture); R unstated in spreadsheet; compiler gas_constant_used_j_mol_k=8.314; ExperimentType_as_printed=tracer containing REE deposited on sample surface; Analytical_as_printed=SIMS; Apparatus_as_printed=tracer containing REE deposited on sample surface,supplement,"Holycross, M.",2026-08-31,draft,Van Orman et al. (2001),"Van Orman, J. A., Grove, T. L., and Shimizu, N",2001,"Rare earth element diffusion in diopside; influence of temperature, pressure, and ionic radius",and an elastic model for diffusion in silicates.  Contributions to Mineralogy and Petrology,141,687-703,10.1007/s004100100269,Brady Minerals.xls Rec 507
DDB004274,1.0.0,arrhenius_fit,,Li,,,,,,,mineral,Diopside,diopside,,0.2 atomic % Fe,pyroxene,,[001],true,false,0.2 atomic % Fe,unspecified,,,,,,,,,,,,,,,,,,,,,,,,,,1073.15,1373.15,800-1100,C,100000,100000,100000,0.1,MPa,measured,,,measured,other,,0.0288403150313,-1.54,,,-1.54,log10_m2/s,258000,,,258,kJ/mol,,,,,log10D=log10D0-Ea/(2.303RT),8.314,,,,,,,,,,SIMS,powder_source,SIMS,true,,,false,use_with_caution,,,"provenance=compilation_2010; v0_source=brady_minerals; orientation_as_printed=parallel to [001]; Diffusing_Component_as_printed=Li; Element_as_printed=Li; OxygenBuffer_as_printed=pO2 =10e-17 MPa (800-900C), 10e-13  MPa( 1000-1000C); pO2 MPa cell not converted (10e-N notation ambiguous); unit trap documented; R unstated in spreadsheet; compiler gas_constant_used_j_mol_k=8.314; ExperimentType_as_printed=source containing olivine and Li silicate carbonate powders; Analytical_as_printed=SIMS; Apparatus_as_printed=source containing olivine and Li silicate carbonate powders",supplement,"Holycross, M.",2026-08-31,draft,Coogan et al. (2005),"Coogan, L. A., Kasemann, S. A., and Chakraborty, S",2005,Rates of hydrothermal cooling of new oceanic upper crust derived from lithium-geospeedometry. Earth and Planetetary Science Letters,,240,415-424,10.1016/j.epsl.2005.09.020,Brady Minerals.xls Rec 512
DDB004275,1.0.0,arrhenius_fit,,Mg,26,,,self,none,,mineral,Diopside,diopside,,synthetic,pyroxene,synthetic,"parallel to [100], [010], [100]",true,false,synthetic,unspecified,,,,,,,,,,,,,,,,,,,,,,,,,,1473.15,1573.15,1200-1300,C,100000,100000,100000,0.1,MPa,air,,,unconstrained,other,,40738027.7804,7.61,2.97,unknown,7.61,log10_m2/s,748000,87000,unknown,748,kJ/mol,,,,,log10D=log10D0-Ea/(2.303RT),8.314,,,,,,,,,,NRA,thin_film,NRA,true,,,false,use_with_caution,,,"provenance=compilation_2010; v0_source=brady_minerals; orientation_as_printed=parallel to [100], [010], [100]; Diffusing_Component_as_printed=26Mg; Element_as_printed=Mg; OxygenBuffer_as_printed=air; R unstated in spreadsheet; compiler gas_constant_used_j_mol_k=8.314; ExperimentType_as_printed=thin films of 26Mg enriched diopside, RF sputtered; Analytical_as_printed=NRA; Apparatus_as_printed=thin films of 26Mg enriched diopside, RF sputtered",supplement,"Holycross, M.",2026-08-31,draft,Pacaud (1999),"Pacaud, L",1999,"Mesure de l'autodiffusion de l'oxygène et du magnésium dans le diopside et applications. PhD Thesis, Université de Paris 11, Orsay, France.",,,,,Brady Minerals.xls Rec 517
DDB004276,1.0.0,isothermal_d,,Mg,26,,,self,none,,mineral,Diopside,diopside,,3.6% Fe,pyroxene,,parallel to [100]. [010],true,false,3.6% Fe,unspecified,,,,,,,,,,,,,,,,,,,,,,,,,1373.15,1373.15,1373.15,1100,C,100000,100000,100000,0.1,MPa,measured,,-6,measured,other,,,,,,,,,,,,,,,,,,,8.58e-20,-19.07,,,8.58e-20,m2/s,,,,NRA,thin_film,NRA,true,,,false,use_with_caution,,,"provenance=compilation_2010; v0_source=brady_minerals; orientation_as_printed=parallel to [100]. [010]; Diffusing_Component_as_printed=26Mg; Element_as_printed=Mg; OxygenBuffer_as_printed=pO2 = 1e-5 MPa; ExperimentType_as_printed=thin films of 26Mg enriched diopside, RF sputtered; Analytical_as_printed=NRA; Apparatus_as_printed=thin films of 26Mg enriched diopside, RF sputtered",supplement,"Holycross, M.",2026-08-31,draft,Pacaud (1999),"Pacaud, L",1999,"Mesure de l'autodiffusion de l'oxygène et du magnésium dans le diopside et applications. PhD Thesis, Université de Paris 11, Orsay, France.",,,,,Brady Minerals.xls Rec 518
DDB004277,1.0.0,arrhenius_fit,,Mg,26,,,self,none,,mineral,Diopside,diopside,,1.8% Fe,pyroxene,,parallel to a*,true,false,1.8% Fe,unspecified,,,,,,,,,,,,,,,,,,,,,,,,,,1223.15,1423.15,950-1150,C,100000,100000,100000,0.1,MPa,IW,,,gas_mix,other,,6.76082975392e-15,-14.17,0.49,unknown,-14.17,log10_m2/s,150000,22000,unknown,150,kJ/mol,,,,,log10D=log10D0-Ea/(2.303RT),8.314,,,,,,,,,,SIMS,other,SIMS,true,,,false,use_with_caution,,,"provenance=compilation_2010; v0_source=brady_minerals; orientation_as_printed=parallel to a*; Diffusing_Component_as_printed=26Mg; Element_as_printed=Mg; OxygenBuffer_as_printed=IW, CO-CO2 gas mixture; R unstated in spreadsheet; compiler gas_constant_used_j_mol_k=8.314; ExperimentType_as_printed=26Mg enriched MgO films deposited by thermal evaporation; Analytical_as_printed=SIMS; Apparatus_as_printed=26Mg enriched MgO films deposited by thermal evaporation",supplement,"Holycross, M.",2026-08-31,draft,Zhang et al. (2009),"Zhang, X., Ganguly, J., and Ito, M",2009,"Ca-Mg diffusion in diopside: tracer and chemical inter-diffusion coefficients. Contributions to Mineralogy and Petrology, published online.",,,,,Brady Minerals.xls Rec 398
DDB004278,1.0.0,arrhenius_fit,,Mg,26,,,self,none,,mineral,Diopside,diopside,,1.8% Fe,pyroxene,,//c,true,false,1.8% Fe,unspecified,,,,,,,,,,,,,,,,,,,,,,,,,,1223.15,1423.15,950-1150,C,100000,100000,100000,0.1,MPa,IW,,,gas_mix,other,,1.44543977075e-13,-12.84,0.68,unknown,-12.84,log10_m2/s,176000,18000,unknown,176,kJ/mol,,,,,log10D=log10D0-Ea/(2.303RT),8.314,,,,,,,,,,SIMS,other,SIMS,true,,,false,use_with_caution,,,"provenance=compilation_2010; v0_source=brady_minerals; orientation_as_printed=parallel to c; Diffusing_Component_as_printed=26Mg; Element_as_printed=Mg; OxygenBuffer_as_printed=IW, CO-CO2 gas mixture; R unstated in spreadsheet; compiler gas_constant_used_j_mol_k=8.314; ExperimentType_as_printed=26Mg enriched MgO films deposited by thermal evaporation; Analytical_as_printed=SIMS; Apparatus_as_printed=26Mg enriched MgO films deposited by thermal evaporation",supplement,"Holycross, M.",2026-08-31,draft,Zhang et al. (2009),"Zhang, X., Ganguly, J., and Ito, M",2009,"Ca-Mg diffusion in diopside: tracer and chemical inter-diffusion coefficients. Contributions to Mineralogy and Petrology, published online.",,,,,Brady Minerals.xls Rec 400
DDB004279,1.0.0,arrhenius_fit,,Mg,26,,,self,none,,mineral,Diopside,diopside,,1.8% Fe,pyroxene,,//b,true,false,1.8% Fe,unspecified,,,,,,,,,,,,,,,,,,,,,,,,,,1223.15,1423.15,950-1150,C,100000,100000,100000,0.1,MPa,IW,,,gas_mix,other,,1.23026877081e-11,-10.91,0.93,unknown,-10.91,log10_m2/s,231000,23000,unknown,231,kJ/mol,,,,,log10D=log10D0-Ea/(2.303RT),8.314,,,,,,,,,,SIMS,other,SIMS,true,,,false,use_with_caution,,,"provenance=compilation_2010; v0_source=brady_minerals; orientation_as_printed=parallel to b; Diffusing_Component_as_printed=26Mg; Element_as_printed=Mg; OxygenBuffer_as_printed=IW, CO-CO2 gas mixture; R unstated in spreadsheet; compiler gas_constant_used_j_mol_k=8.314; ExperimentType_as_printed=26Mg enriched MgO films deposited by thermal evaporation; Analytical_as_printed=SIMS; Apparatus_as_printed=26Mg enriched MgO films deposited by thermal evaporation",supplement,"Holycross, M.",2026-08-31,draft,Zhang et al. (2009),"Zhang, X., Ganguly, J., and Ito, M",2009,"Ca-Mg diffusion in diopside: tracer and chemical inter-diffusion coefficients. Contributions to Mineralogy and Petrology, published online.",,,,,Brady Minerals.xls Rec 399
DDB004280,1.0.0,arrhenius_fit,,Nd,,,,,,,mineral,Diopside,diopside,,0.2 atomic % Fe,pyroxene,,[001],true,false,0.2 atomic % Fe,unspecified,,,,,,,,,,,,,,,,,,,,,,,,,,1473.15,1573.15,1200-1300,C,100000,100000,100000,0.1,MPa,QFM,,,gas_mix,other,,0.0011220184543,-2.95,2.64,unknown,-2.95,log10_m2/s,496000,77000,unknown,496,kJ/mol,,,,,log10D=log10D0-Ea/(2.303RT),8.314,,,,,,,,,,SIMS,other,SIMS,true,,,false,use_with_caution,,,provenance=compilation_2010; v0_source=brady_minerals; orientation_as_printed=parallel to [001]; Diffusing_Component_as_printed=Nd; Element_as_printed=Nd; OxygenBuffer_as_printed=QFM (CO2-H2 gas mixture); R unstated in spreadsheet; compiler gas_constant_used_j_mol_k=8.314; ExperimentType_as_printed=tracer containing REE deposited on sample surface; Analytical_as_printed=SIMS; Apparatus_as_printed=tracer containing REE deposited on sample surface,supplement,"Holycross, M.",2026-08-31,draft,Van Orman et al. (2001),"Van Orman, J. A., Grove, T. L., and Shimizu, N",2001,"Rare earth element diffusion in diopside; influence of temperature, pressure, and ionic radius, and an elastic model for diffusion in silicates.  Contributions to Mineralogy and Petrology 141, 687-705ු",,,,10.1007/s004100100269,Brady Minerals.xls Rec 509
DDB004281,1.0.0,arrhenius_fit,,O,,,,,,,mineral,Diopside,diopside,,"synthetic, Fe-free",pyroxene,synthetic,polycrystalline,false,true,"synthetic, Fe-free",unspecified,,,,,,,,,,,,,,,,,,,,,,,,,,1423.15,1623.15,1150-1350,C,100000,100000,100000,0.1,MPa,unknown,,,unknown,other,,0.00063095734448,-3.2,,,-3.2,log10_m2/s,405000,24000,unknown,405,kJ/mol,,,,,log10D=log10D0-Ea/(2.303RT),8.314,,,,,,,,,,other,other,mass spectrometry,,,,false,use_with_caution,,,provenance=compilation_2010; v0_source=brady_minerals; orientation_as_printed=powder; Diffusing_Component_as_printed=O; Element_as_printed=O; OxygenBuffer_as_printed=CO2; fo2 recode fell through to unknown; R unstated in spreadsheet; compiler gas_constant_used_j_mol_k=8.314; ExperimentType_as_printed=bulk exchange of mineral grains in 18O enriched CO2 gas; Analytical_as_printed=mass spectrometry; Apparatus_as_printed=bulk exchange of mineral grains in 18O enriched CO2 gas,supplement,"Holycross, M.",2026-08-31,draft,Connolly and Muehlenbachs (1988),"Connolly, C. and Muehlenbachs, K",1988,"Contrasting oxygen diffusion in nepheline, diopside and other silicates and their relevance to isotopic systematics in meteorites",Geochimica et Cosmochimica Acta,52,1585-1591,10.1016/0016-7037(88)90227-x,Brady Minerals.xls Rec 292
DDB004282,1.0.0,arrhenius_fit,,O,18,,,self,none,,mineral,Diopside,diopside,,"""essentially pure""",pyroxene,,perp c,true,false,"""essentially pure""",unspecified,,,,,,,,,,,,,,,,,,,,,,,,,,973.15,1523.15,700-1250,C,100000000,100000000,100000000,100,MPa,unknown,,,unknown,other,,2.79898131963e-12,-11.553,,,-11.553,log10_m2/s,226000,,,226,kJ/mol,,,,,log10D=log10D0-Ea/(2.303RT),8.314,,,,,,,,,,SIMS,bulk_isotopic_exchange,Ion microprobe profiles,true,,,false,use_with_caution,,,provenance=compilation_2010; v0_source=brady_minerals; orientation_as_printed=normal to c; Diffusing_Component_as_printed=18O; Element_as_printed=O; OxygenBuffer_as_printed=UB; R unstated in spreadsheet; compiler gas_constant_used_j_mol_k=8.314; ExperimentType_as_printed=Exchange with 18O-enriched water; Analytical_as_printed=Ion microprobe profiles; Apparatus_as_printed=Exchange with 18O-enriched water,supplement,"Holycross, M.",2026-08-31,draft,Farver (1989),"Farver, J. R. and Yund, R. A",1989,Oxygen self-diffusion in diopside with application to cooling rate determinations. Earth and Planetary Science Letters,,92,386-396,10.1016/0012-821x(89)90062-9,Brady Minerals.xls Rec 46
DDB004283,1.0.0,arrhenius_fit,,O,18,,,self,none,,mineral,Diopside,diopside,,"""essentially pure""",pyroxene,,//c,true,false,"""essentially pure""",unspecified,,,,,,,,,,,,,,,,,,,,,,,,,,973.15,1523.15,700-1250,C,100000000,100000000,100000000,100,MPa,unknown,,,unknown,other,,1.4996848355e-10,-9.824,,,-9.824,log10_m2/s,226000,21000,unknown,226,kJ/mol,,,,,log10D=log10D0-Ea/(2.303RT),8.314,,,,,,,,,,SIMS,bulk_isotopic_exchange,Ion microprobe profiles,true,,,false,use_with_caution,,,provenance=compilation_2010; v0_source=brady_minerals; orientation_as_printed=parallel to c; Diffusing_Component_as_printed=18O; Element_as_printed=O; OxygenBuffer_as_printed=UB; R unstated in spreadsheet; compiler gas_constant_used_j_mol_k=8.314; ExperimentType_as_printed=Exchange with 18O-enriched water; Analytical_as_printed=Ion microprobe profiles; Apparatus_as_printed=Exchange with 18O-enriched water,supplement,"Holycross, M.",2026-08-31,draft,Farver (1989),"Farver, J. R. and Yund, R. A",1989,Oxygen self-diffusion in diopside with application to cooling rate determinations. Earth and Planetary Science Letters,,92,386-396,10.1016/0012-821x(89)90062-9,Brady Minerals.xls Rec 45
DDB004284,1.0.0,arrhenius_fit,,O,,,,,,,mineral,Diopside,diopside,,"synthetic, Fe-free",pyroxene,synthetic,//c,true,false,"synthetic, Fe-free",unspecified,,,,,,,,,,,,,,,,,,,,,,,,,,1323.15,1643.15,1050-1370,C,100000,100000,100000,0.1,MPa,unknown,,,unknown,other,,1e-11,-11,0.7,unknown,-11,log10_m2/s,228000,20000,unknown,228,kJ/mol,,,,,log10D=log10D0-Ea/(2.303RT),8.314,,,,,,,,,,NRA,other,NRA,true,,,false,use_with_caution,,,provenance=compilation_2010; v0_source=brady_minerals; orientation_as_printed=parallel to c; Diffusing_Component_as_printed=O; Element_as_printed=O; OxygenBuffer_as_printed=fO2 9e-2 - 1e-12 (possible weak dependence on fO2 -- to the 0.04 power); fo2 recode fell through to unknown; R unstated in spreadsheet; compiler gas_constant_used_j_mol_k=8.314; ExperimentType_as_printed=single crystal in Ar-H2 mixture with 18O enriched water vapor; Analytical_as_printed=NRA; Apparatus_as_printed=single crystal in Ar-H2 mixture with 18O enriched water vapor,supplement,"Holycross, M.",2026-08-31,draft,Ingrin et al. (2001),"Ingrin, J., Pacaud, L., Jaoul, O",2001,Anisotropy of oxygen diffusion in diopside. Earth and Planetary Science Letters,,192,347-361,10.1016/s0012-821x(01)00460-5,Brady Minerals.xls Rec 288
DDB004285,1.0.0,arrhenius_fit,,O,,,,,,,mineral,Diopside,diopside,,natural,pyroxene,natural,//c,true,false,natural,unspecified,,,,,,,,,,,,,,,,,,,,,,,,,,1373.15,1553.15,1100-1280,C,100000,100000,100000,0.1,MPa,unknown,,,unknown,other,,1.99526231497e-10,-9.7,1.2,unknown,-9.7,log10_m2/s,255000,33000,unknown,255,kJ/mol,,,,,log10D=log10D0-Ea/(2.303RT),8.314,,,,,,,,,,NRA,other,NRA,true,,,false,use_with_caution,,,provenance=compilation_2010; v0_source=brady_minerals; orientation_as_printed=parallel to c; Diffusing_Component_as_printed=O; Element_as_printed=O; OxygenBuffer_as_printed=fO2 9e-2 - 1e-12; fo2 recode fell through to unknown; R unstated in spreadsheet; compiler gas_constant_used_j_mol_k=8.314; ExperimentType_as_printed=single crystal in Ar-H2 mixture with 18O enriched water vapor; Analytical_as_printed=NRA; Apparatus_as_printed=single crystal in Ar-H2 mixture with 18O enriched water vapor,supplement,"Holycross, M.",2026-08-31,draft,Ingrin et al. (2001),"Ingrin, J., Pacaud, L., Jaoul, O",2001,Anisotropy of oxygen diffusion in diopside. Earth and Planetary Science Letters,,192,347-361,10.1016/s0012-821x(01)00460-5,Brady Minerals.xls Rec 290
DDB004286,1.0.0,arrhenius_fit,,O,,,,,,,mineral,Diopside,diopside,,"synthetic, Fe-free",pyroxene,synthetic,//a,true,false,"synthetic, Fe-free",unspecified,,,,,,,,,,,,,,,,,,,,,,,,,,1323.15,1623.15,1050-1350,C,100000,100000,100000,0.1,MPa,unknown,,,unknown,other,,5.01187233627e-10,-9.3,0.8,unknown,-9.3,log10_m2/s,281000,21000,unknown,281,kJ/mol,,,,,log10D=log10D0-Ea/(2.303RT),8.314,,,,,,,,,,NRA,other,NRA,true,,,false,use_with_caution,,,provenance=compilation_2010; v0_source=brady_minerals; orientation_as_printed=parallel to a; Diffusing_Component_as_printed=O; Element_as_printed=O; OxygenBuffer_as_printed=fO2 9e-2  - 1e-12; fo2 recode fell through to unknown; R unstated in spreadsheet; compiler gas_constant_used_j_mol_k=8.314; ExperimentType_as_printed=single crystal in Ar-H2 mixture with 18O enriched water vapor; Analytical_as_printed=NRA; Apparatus_as_printed=single crystal in Ar-H2 mixture with 18O enriched water vapor,supplement,"Holycross, M.",2026-08-31,draft,Ingrin et al. (2001),"Ingrin, J., Pacaud, L., Jaoul, O",2001,Anisotropy of oxygen diffusion in diopside. Earth and Planetary Science Letters,,192,347-361,10.1016/s0012-821x(01)00460-5,Brady Minerals.xls Rec 289
DDB004287,1.0.0,arrhenius_fit,,O,,,,,,,mineral,Diopside,diopside,,"synthetic, Fe-free",pyroxene,synthetic,//b,true,false,"synthetic, Fe-free",unspecified,,,,,,,,,,,,,,,,,,,,,,,,,,1523.15,1623.15,1250-1350,C,100000,100000,100000,0.1,MPa,unknown,,,unknown,other,,1.58489319246e-09,-8.8,0.9,unknown,-8.8,log10_m2/s,323000,27000,unknown,323,kJ/mol,,,,,log10D=log10D0-Ea/(2.303RT),8.314,,,,,,,,,,NRA,other,NRA,true,,,false,use_with_caution,,,provenance=compilation_2010; v0_source=brady_minerals; orientation_as_printed=parallel to b; Diffusing_Component_as_printed=O; Element_as_printed=O; OxygenBuffer_as_printed=fO2 9e-2 - 1e-12 (little evidence of dependence on fO2); fo2 recode fell through to unknown; R unstated in spreadsheet; compiler gas_constant_used_j_mol_k=8.314; ExperimentType_as_printed=single crystal in Ar-H2 mixture with 18O enriched water vapor; Analytical_as_printed=NRA; Apparatus_as_printed=single crystal in Ar-H2 mixture with 18O enriched water vapor,supplement,"Holycross, M.",2026-08-31,draft,Ingrin et al. (2001),"Ingrin, J., Pacaud, L., Jaoul, O",2001,Anisotropy of oxygen diffusion in diopside. Earth and Planetary Science Letters,,192,347-361,10.1016/s0012-821x(01)00460-5,Brady Minerals.xls Rec 287
DDB004288,1.0.0,arrhenius_fit,,O,18,,,self,none,,mineral,Diopside,diopside,,synthetic,pyroxene,synthetic,//b,true,false,synthetic,unspecified,,,,,,,,,,,,,,,,,,,,,,,,,,1473.15,1643.15,1200-1370,C,100000,100000,100000,0.1,MPa,unknown,,,unknown,other,,6.3095734448e-10,-9.2,1,unknown,-9.2,log10_m2/s,310000,30000,unknown,310,kJ/mol,,,,,log10D=log10D0-Ea/(2.303RT),8.314,,,,,,,,,,NRA,bulk_isotopic_exchange,"NRA (18O(p,alpha) reaction",true,,,false,use_with_caution,,independent of pO2,"provenance=compilation_2010; v0_source=brady_minerals; orientation_as_printed=parallel to b; Diffusing_Component_as_printed=18O; Element_as_printed=O; OxygenBuffer_as_printed=pO2 = 1e-11 - 1e-2 atm; fo2 recode fell through to unknown; R unstated in spreadsheet; compiler gas_constant_used_j_mol_k=8.314; ExperimentType_as_printed=exchange with 18O enriched Ar-H2-H2O mixture; Analytical_as_printed=NRA (18O(p,alpha) reaction; Apparatus_as_printed=exchange with 18O enriched Ar-H2-H2O mixture",supplement,"Holycross, M.",2026-08-31,draft,Pacaud et al. (1999),"Pacaud, L., Ingrin, J., and Jaoul, O",1999,High-temperature diffusion of oxygen in synthetic diopside measured by nuclear reaction analysis. Mineralogical Magazine,,63,673-686,10.1180/002646199548835,Brady Minerals.xls Rec 426
DDB004289,1.0.0,arrhenius_fit,,O,18,,,self,none,,mineral,Diopside,diopside,,Wo(51)En(48)Fs(1),pyroxene,,//c,true,false,Wo(51)En(48)Fs(1),endmember_mol_frac,,,,,,,,,,,,,,,,,,,,,,,,,,1373.15,1523.15,1100-1250,C,100000,100000,100000,0.1,MPa,NNO,,,buffered,other,,0.000429536426765,-3.367,0.934,unknown,-3.367,log10_m2/s,457000,26000,unknown,457,kJ/mol,,,,,log10D=log10D0-Ea/(2.303RT),8.314,,,,,,,,,,SIMS,bulk_isotopic_exchange,Ion microprobe profiles,true,,,false,use_with_caution,,,provenance=compilation_2010; v0_source=brady_minerals; orientation_as_printed=parallel to c; Diffusing_Component_as_printed=18O; Element_as_printed=O; OxygenBuffer_as_printed=NNO; R unstated in spreadsheet; compiler gas_constant_used_j_mol_k=8.314; ExperimentType_as_printed=Exchange with 18O-enriched gas; Analytical_as_printed=Ion microprobe profiles; Apparatus_as_printed=Exchange with 18O-enriched gas,supplement,"Holycross, M.",2026-08-31,draft,Ryerson and McKeegan (1994),"Ryerson, F.J. and McKeegan, K.D",1994,"Determination of oxygen self-diffusion in akermanite, anorthite, diopside, and spinel; implications for oxygen isotopic anomalies and the thermal histories of Ca-Al-rich inclusions",Geochimica et Cosmochimica Acta,58,3713-3734,10.1016/0016-7037(94)90161-9,Brady Minerals.xls Rec 44
DDB004290,1.0.0,arrhenius_fit,,Pb,,,,,,,mineral,Diopside,diopside,,Di(95),pyroxene,,normal to (001),true,false,Di(95),endmember_mol_frac,,,,,,,,,,,,,,,,,,,,,,,,,,1123.15,1373.15,850-1100,C,100000,100000,100000,0.1,MPa,QFM,,,buffered,other,,21.8776162395,1.34,0.52,unknown,1.34,log10_m2/s,512000,23000,unknown,512,kJ/mol,,,,,log10D=log10D0-Ea/(2.303RT),8.314,,,,,,,,,,RBS,other,RBS,true,,,false,use_with_caution,,,"provenance=compilation_2010; v0_source=brady_minerals; orientation_as_printed=normal to (001); Diffusing_Component_as_printed=Pb; Element_as_printed=Pb; OxygenBuffer_as_printed=QFM; R unstated in spreadsheet; compiler gas_constant_used_j_mol_k=8.314; ExperimentType_as_printed=PbS + ground pyroxene source, pre-reacted; Analytical_as_printed=RBS; Apparatus_as_printed=PbS + ground pyroxene source, pre-reacted",supplement,"Holycross, M.",2026-08-31,draft,Cherniak (1998b),"Cherniak, D.J",1998,Pb diffusion in clinopyroxene,Chemical Geology,150,105-117,10.1016/s0009-2541(98)00056-4,Brady Minerals.xls Rec 174
DDB004291,1.0.0,arrhenius_fit,,Pb,,,,,,,mineral,Diopside,diopside,,Di(95),pyroxene,,normal to (110),true,false,Di(95),endmember_mol_frac,,,,,,,,,,,,,,,,,,,,,,,,,,1123.15,1323.15,850-1050,C,100000,100000,100000,0.1,MPa,unknown,,,unknown,other,,398.107170553,2.6,1.65,unknown,2.6,log10_m2/s,544000,40000,unknown,544,kJ/mol,,,,,log10D=log10D0-Ea/(2.303RT),8.314,,,,,,,,,,RBS,other,RBS,true,,,false,use_with_caution,,,"provenance=compilation_2010; v0_source=brady_minerals; orientation_as_printed=normal to (110); Diffusing_Component_as_printed=Pb; Element_as_printed=Pb; OxygenBuffer_as_printed=QFM, dep on fO2~+0.18; fo2 recode fell through to unknown; R unstated in spreadsheet; compiler gas_constant_used_j_mol_k=8.314; ExperimentType_as_printed=PbS + ground pyroxene source, pre-reacted; Analytical_as_printed=RBS; Apparatus_as_printed=PbS + ground pyroxene source, pre-reacted",supplement,"Holycross, M.",2026-08-31,draft,Cherniak (1998b),"Cherniak, D.J",1998,Pb diffusion in clinopyroxene,Chemical Geology,150,105-117,10.1016/s0009-2541(98)00056-4,Brady Minerals.xls Rec 173
DDB004292,1.0.0,arrhenius_fit,,Pb,,,,,,,mineral,Diopside,diopside,,Di(95),pyroxene,,normal to (110),true,false,Di(95),endmember_mol_frac,,,,,,,,,,,,,,,,,,,,,,,,,,1223.15,1323.15,950-1050,C,100000,100000,100000,0.1,MPa,unknown,,,unknown,other,,53703.179637,4.73,2.74,unknown,4.73,log10_m2/s,609000,67000,unknown,609,kJ/mol,,,,,log10D=log10D0-Ea/(2.303RT),8.314,,,,,,,,,,RBS,other,RBS,true,,,false,use_with_caution,,,"provenance=compilation_2010; v0_source=brady_minerals; orientation_as_printed=normal to (110); Diffusing_Component_as_printed=Pb; Element_as_printed=Pb; OxygenBuffer_as_printed=s.b.; R unstated in spreadsheet; compiler gas_constant_used_j_mol_k=8.314; ExperimentType_as_printed=PbS + ground pyroxene source, pre-reacted; Analytical_as_printed=RBS; Apparatus_as_printed=PbS + ground pyroxene source, pre-reacted",supplement,"Holycross, M.",2026-08-31,draft,Cherniak (1998b),"Cherniak, D.J",1998,Pb diffusion in clinopyroxene,Chemical Geology,150,105-117,10.1016/s0009-2541(98)00056-4,Brady Minerals.xls Rec 175
DDB004293,1.0.0,arrhenius_fit,,Pb,,,,,,,mineral,Diopside,diopside,,chromian,pyroxene,,//c,true,false,chromian,unspecified,,,,,,,,,,,,,,,,,,,,,,,,,,1123.15,1323.15,850-1050,C,100000,100000,100000,0.1,MPa,unknown,,,unknown,other,,1.99526231497e-08,-7.7,1.67,unknown,-7.7,log10_m2/s,309000,40000,unknown,309,kJ/mol,,,,,log10D=log10D0-Ea/(2.303RT),8.314,,,,,,,,,,RBS,other,RBS,true,,,false,use_with_caution,,,"provenance=compilation_2010; v0_source=brady_minerals; orientation_as_printed=parallel to c; Diffusing_Component_as_printed=Pb; Element_as_printed=Pb; OxygenBuffer_as_printed=QFM, fO2 dep +0.19, fO2 MH-IW; mixed buffers; not picking one; R unstated in spreadsheet; compiler gas_constant_used_j_mol_k=8.314; ExperimentType_as_printed=PbS + ground pyroxene source, pre-reacted; Analytical_as_printed=RBS; Apparatus_as_printed=PbS + ground pyroxene source, pre-reacted",supplement,"Holycross, M.",2026-08-31,draft,Cherniak (2001),"Cherniak, D.J",2001,"Pb diffusion in Cr diopside, augite, and enstatite, and consideration of the dependence of cation diffusion in pyroxene on oxygen fugacity",Chemical Geology,177,381-397,10.1016/s0009-2541(00)00421-6,Brady Minerals.xls Rec 177
DDB004294,1.0.0,arrhenius_fit,,Pb,,,,,,,mineral,Diopside,diopside,,chromian,pyroxene,,normal to {110} cleavage,true,false,chromian,unspecified,,,,,,,,,,,,,,,,,,,,,,,,,,1123.15,1323.15,850-1050,C,100000,100000,100000,0.1,MPa,unknown,,,unknown,other,,8.70963589956e-07,-6.06,1.49,unknown,-6.06,log10_m2/s,351000,36000,unknown,351,kJ/mol,,,,,log10D=log10D0-Ea/(2.303RT),8.314,,,,,,,,,,RBS,other,RBS,true,,,false,use_with_caution,,,"provenance=compilation_2010; v0_source=brady_minerals; orientation_as_printed=normal to {110} cleavage; Diffusing_Component_as_printed=Pb; Element_as_printed=Pb; OxygenBuffer_as_printed=QFM, dep on fO2~+0.19;  fO2 MH-IW; mixed buffers; not picking one; R unstated in spreadsheet; compiler gas_constant_used_j_mol_k=8.314; ExperimentType_as_printed=PbS + ground pyroxene source, pre-reacted; Analytical_as_printed=RBS; Apparatus_as_printed=PbS + ground pyroxene source, pre-reacted",supplement,"Holycross, M.",2026-08-31,draft,Cherniak (2001),"Cherniak, D.J",2001,"Pb diffusion in Cr diopside, augite, and enstatite, and consideration of the dependence of cation diffusion in pyroxene on oxygen fugacity",Chemical Geology,177,381-397,10.1016/s0009-2541(00)00421-6,Brady Minerals.xls Rec 176
DDB004295,1.0.0,arrhenius_fit,,Si,,,,,,,mineral,Diopside,diopside,,,pyroxene,,//c,true,false,,,,,,,,,,,,,,,,,,,,,,,,,,,,1313.15,1523.15,1040-1250,C,100000,100000,100000,0.1,MPa,unknown,,,unknown,other,,2.51188643151e-14,-13.6,4,unknown,-13.6,log10_m2/s,211000,110000,unknown,211,kJ/mol,,,,,log10D=log10D0-Ea/(2.303RT),8.314,,,,,,,,,,RBS,other,NRA and RBS,true,,,false,use_with_caution,,,provenance=compilation_2010; v0_source=brady_minerals; orientation_as_printed=parallel to c; Diffusing_Component_as_printed=Si; Element_as_printed=Si; OxygenBuffer_as_printed=Ar-10%H2 -- log fO2  -12.4  to -15.1 atm; fo2 recode fell through to unknown; R unstated in spreadsheet; compiler gas_constant_used_j_mol_k=8.314; ExperimentType_as_printed=30Si enriched synthetic diopside film deposited on crystal surface; Analytical_as_printed=NRA and RBS; Apparatus_as_printed=30Si enriched synthetic diopside film deposited on crystal surface,supplement,"Holycross, M.",2026-08-31,draft,"Bejina and Jaoul, (1996)","Bejina, F., and Jaoul, O",1996,Silicon self-diffusion in quartz and diopside measured by nuclear micro-analysis methods. Physics of Earth and Planetary Interiors,,97,145-162,10.1016/0031-9201(96)03137-8,Brady Minerals.xls Rec 300
DDB004296,1.0.0,arrhenius_fit,,Sm,,,,,,,mineral,Diopside,diopside,"synthetic, CaMgSi(2)O(6)",,pyroxene,synthetic,//c,true,false,"synthetic, CaMgSi(2)O(6)",cation_formula,,,,,,,,,,,,,,,,,,,,,,,,,,1373.15,1523.15,1100-1250,C,,100000,2000000000,0.1-2000,MPa,unknown,,,unknown,other,,139.958732257,2.146,,,2.146,log10_m2/s,590000,96000,unknown,590,kJ/mol,,,,,log10D=log10D0-Ea/(2.303RT),8.314,,,,,,,,,,RBS,thin_film,Rutherford backscattering,true,,,false,use_with_caution,,,provenance=compilation_2010; v0_source=brady_minerals; orientation_as_printed=parallel to c; Diffusing_Component_as_printed=Sm; Element_as_printed=Sm; OxygenBuffer_as_printed=UB; R unstated in spreadsheet; compiler gas_constant_used_j_mol_k=8.314; ExperimentType_as_printed=Thin film; sectioning by grinding; Analytical_as_printed=Rutherford backscattering; Apparatus_as_printed=Thin film; sectioning by grinding,supplement,"Holycross, M.",2026-08-31,draft,Sneeringer et al. (1984),"Sneeringer, M., Hart, S.R., and Shimizu, N",1984,Strontium and samarium diffusion in diopside,Geochimica et Cosmochimica Acta,48,1589-1608,10.1016/0016-7037(84)90329-6,Brady Minerals.xls Rec 49
DDB004297,1.0.0,arrhenius_fit,,Sr,85,,,tracer,none,,mineral,Diopside,diopside,Ca(.99)Mg(.99)Fe(.02)Si(2)O(6),,pyroxene,,//c,true,false,Ca(.99)Mg(.99)Fe(.02)Si(2)O(6),cation_formula,,,,,,,,,,,,,,,,,,,,,,,,,,1373.15,1523.15,1100-1250,C,100000,100000,100000,0.1,MPa,unknown,,,unknown,other,,0.00539510622515,-2.268,,,-2.268,log10_m2/s,406000,,,406,kJ/mol,,,,,log10D=log10D0-Ea/(2.303RT),8.314,,,,,,,,,,radiotracer,thin_film,Scintillation counts,true,,,false,use_with_caution,,,provenance=compilation_2010; v0_source=brady_minerals; orientation_as_printed=parallel to c; Diffusing_Component_as_printed=85Sr; Element_as_printed=Sr; OxygenBuffer_as_printed=UB/N2; R unstated in spreadsheet; compiler gas_constant_used_j_mol_k=8.314; ExperimentType_as_printed=Thin film; sectioning by grinding; Analytical_as_printed=Scintillation counts; Apparatus_as_printed=Thin film; sectioning by grinding,supplement,"Holycross, M.",2026-08-31,draft,Sneeringer et al. (1984),"Sneeringer, M., Hart, S.R., and Shimizu, N",1984,Strontium and samarium diffusion in diopside,Geochimica et Cosmochimica Acta,48,1589-1608,10.1016/0016-7037(84)90329-6,Brady Minerals.xls Rec 47
DDB004298,1.0.0,arrhenius_fit,,Sr,,,,,,,mineral,Diopside,diopside,"synthetic, CaMgSi(2)O(6)",,pyroxene,synthetic,//c,true,false,"synthetic, CaMgSi(2)O(6)",cation_formula,,,,,,,,,,,,,,,,,,,,,,,,,,1373.15,1523.15,1100-1250,C,2000000000,2000000000,2000000000,2000,MPa,unknown,,,unknown,other,,870.963589956,2.94,0,unknown,2.94,log10_m2/s,607000,33474.4,unknown,607,kJ/mol,,,,,log10D=log10D0-Ea/(2.303RT),8.314,,,,,,,,,,RBS,thin_film,Rutherford backscattering,true,,,false,use_with_caution,,,provenance=compilation_2010; v0_source=brady_minerals; orientation_as_printed=parallel to c; Diffusing_Component_as_printed=Sr; Element_as_printed=Sr; OxygenBuffer_as_printed=UB; R unstated in spreadsheet; compiler gas_constant_used_j_mol_k=8.314; ExperimentType_as_printed=Thin film; sectioning by grinding; Analytical_as_printed=Rutherford backscattering; Apparatus_as_printed=Thin film; sectioning by grinding,supplement,"Holycross, M.",2026-08-31,draft,Sneeringer et al. (1984),"Sneeringer, M., Hart, S.R., and Shimizu, N",1984,Strontium and samarium diffusion in diopside,Geochimica et Cosmochimica Acta,48,1589-1608,10.1016/0016-7037(84)90329-6,Brady Minerals.xls Rec 48
DDB004299,1.0.0,arrhenius_fit,,Th,,,,,,,mineral,Diopside,diopside,,0.2 atomic % Fe,pyroxene,,[001],true,false,0.2 atomic % Fe,unspecified,,,,,,,,,,,,,,,,,,,,,,,,,,1423.15,1573.15,1150-1300,C,100000,100000,100000,0.1,MPa,QFM,,,gas_mix,other,,1.69824365246e-08,-7.77,0.92,unknown,-7.77,log10_m2/s,356000,26000,unknown,356,kJ/mol,,,,,log10D=log10D0-Ea/(2.303RT),8.314,,,,,,,,,,SIMS,other,SIMS,true,,,false,use_with_caution,,,"provenance=compilation_2010; v0_source=brady_minerals; orientation_as_printed=parallel to [001]; Diffusing_Component_as_printed=Th; Element_as_printed=Th; OxygenBuffer_as_printed=QFM (CO2-H2 gas mixture); R unstated in spreadsheet; compiler gas_constant_used_j_mol_k=8.314; ExperimentType_as_printed=tracer containing U, Th and Al deposited on sample surface; Analytical_as_printed=SIMS; Apparatus_as_printed=tracer containing U, Th and Al deposited on sample surface",supplement,"Holycross, M.",2026-08-31,draft,Van Orman et al. (1998),"Van Orman, J A., Grove, T L., and Shimizu, N",1998,Uranium and thorium diffusion in diopside. EEarth and Planetetary Science Letters,,160,505-519,,Brady Minerals.xls Rec 505
DDB004300,1.0.0,arrhenius_fit,,U,,,,,,,mineral,Diopside,diopside,,0.2 atomic % Fe,pyroxene,,[001],true,false,0.2 atomic % Fe,unspecified,,,,,,,,,,,,,,,,,,,,,,,,,,1423.15,1573.15,1150-1300,C,100000,100000,100000,0.1,MPa,QFM,,,gas_mix,other,,1.77827941004e-06,-5.75,0.98,unknown,-5.75,log10_m2/s,418000,28000,unknown,418,kJ/mol,,,,,log10D=log10D0-Ea/(2.303RT),8.314,,,,,,,,,,SIMS,other,SIMS,true,,,false,use_with_caution,,,"provenance=compilation_2010; v0_source=brady_minerals; orientation_as_printed=parallel to [001]; Diffusing_Component_as_printed=U; Element_as_printed=U; OxygenBuffer_as_printed=QFM (CO2-H2 gas mixture); R unstated in spreadsheet; compiler gas_constant_used_j_mol_k=8.314; ExperimentType_as_printed=tracer containing U, Th and Al deposited on sample surface; Analytical_as_printed=SIMS; Apparatus_as_printed=tracer containing U, Th and Al deposited on sample surface",supplement,"Holycross, M.",2026-08-31,draft,Van Orman et al. (1998),"Van Orman, J A., Grove, T L., and Shimizu, N",1998,Uranium and thorium diffusion in diopside. EEarth and Planetetary Science Letters,,160,505-519,,Brady Minerals.xls Rec 506
