Repository: holycrossm/diffusion-coefficients

# Experimental diffusion coefficients (minerals and silicate melts)

**Pre-release / not published.** Schema v1.0.0. This folder is a GitHub-ready living table: canonical data is CSV, new rows arrive by pull request, and a static page searches the file in the browser. Nothing here is a citable compilation of record.

This is a QA build of 4630 experimental rows (minerals and silicate melts). Most numbers are staged from the 2010 RiMG 72 tables. Do not treat the repo as published, complete, or peer-reviewed.

File: site/data/diffusion_coefficients.csv (part 119 of 136)
DDB004301,1.0.0,arrhenius_fit,,Yb,,,,,,,mineral,Diopside,diopside,,0.2 atomic % Fe,pyroxene,,[001],true,false,0.2 atomic % Fe,unspecified,,,,,,,,,,,,,,,,,,,,,,,,,,1323.15,1573.15,1050-1300,C,,100000,2500000000,0.1-2500,MPa,QFM,,,gas_mix,other,,2.29086765277e-05,-4.64,0.42,unknown,-4.64,log10_m2/s,411000,12000,unknown,411,kJ/mol,,,,,log10D=log10D0-Ea/(2.303RT),8.314,,,,,,,,,,SIMS,other,SIMS,true,,,false,use_with_caution,,"fO2 dependence, exponent ~0.13, activation volume ~9 cm3/mol","provenance=compilation_2010; v0_source=brady_minerals; orientation_as_printed=parallel to [001]; Diffusing_Component_as_printed=Yb; Element_as_printed=Yb; OxygenBuffer_as_printed=QFM (CO2-H2 gas mixture) to QFM +4 log units, graphite in high-pressure experiments; R unstated in spreadsheet; compiler gas_constant_used_j_mol_k=8.314; ExperimentType_as_printed=tracer containing REE deposited on sample surface; Analytical_as_printed=SIMS; Apparatus_as_printed=tracer containing REE deposited on sample surface",supplement,"Holycross, M.",2026-08-31,draft,Van Orman et al. (2001),"Van Orman, J. A., Grove, T. L., and Shimizu, N",2001,"Rare earth element diffusion in diopside; influence of temperature, pressure, and ionic radius, and an elastic model for diffusion in silicates.  Contributions to Mineralogy and Petrology 141, 687-707ු",,,,10.1007/s004100100269,Brady Minerals.xls Rec 511
DDB004302,1.0.0,arrhenius_fit,,Fe,54,,,tracer,none,,mineral,Diopside,diopside,,diopside,pyroxene,,diffusion parallel to c and b axes,true,false,diopside,unspecified,,,,,,,,,,,,,,,,,,,,,,,,,,1223.15,1373.15,950-1100,C,100000,100000,100000,0.1,MPa,unknown,,,unknown,other,,6.22300285169e-15,-14.206,1.29,unknown,-14.206,log10_m2/s,161500,35000,unknown,161.5,kJ/mol,,,,,log10D=log10D0-Ea/(2.303RT),8.314,,,,,,,,,,SIMS,other,SIMS,true,,,false,use_with_caution,,"Arrhenius relation for log pfO2 = -13, power dependence on pO2 is +0.229 +/- 0.036","provenance=compilation_2010; v0_source=brady_minerals; orientation_as_printed=diffusion parallel to c and b axes; Diffusing_Component_as_printed=54Fe; Element_as_printed=Fe; OxygenBuffer_as_printed=log fO2 = -10-16 bars; fo2 recode fell through to unknown; R unstated in spreadsheet; compiler gas_constant_used_j_mol_k=8.314; ExperimentType_as_printed=54Fe doped gel applied to crystal surface, dried, furnace with H2/CO2 gas mixture; Analytical_as_printed=SIMS; Apparatus_as_printed=54Fe doped gel applied to crystal surface, dried, furnace with H2/CO2 gas mixture",supplement,"Holycross, M.",2026-08-31,draft,Azough and Freer (2000),"Azough, F. and Freer, R",2000,Iron diffusion in single-crystal diopside. Physics and Chemistry of Minerals,,27,732-740,10.1007/s002690000119,Brady Minerals.xls Rec 276
DDB004303,1.0.0,arrhenius_fit,,C,13,,,tracer,none,,mineral,Dolomite,dolomite,,,carbonate,,polycrystalline,false,true,,,,,,,,,,,,,,,,,,,,,,,,,,,,918.15,1058.15,645-785,C,,12000000,93500000,12-93.5,MPa,unknown,,,unknown,cold_seal,,179887091.513,8.255,,,8.255,log10_m2/s,502000,,,502,kJ/mol,,,,,log10D=log10D0-Ea/(2.303RT),8.314,,,,,,,,,,other,other,mass spectrometry,,,,false,use_with_caution,,oxygen diffusion similar,"provenance=compilation_2010; v0_source=brady_minerals; orientation_as_printed=crushed grains; Diffusing_Component_as_printed=13C; Element_as_printed=C; OxygenBuffer_as_printed=~Ni-NiO buffer by cold seal, CO2; fo2 recode fell through to unknown; R unstated in spreadsheet; compiler gas_constant_used_j_mol_k=8.314; ExperimentType_as_printed=13C enriched CO2 gas, cold seal vessels; Analytical_as_printed=mass spectrometry; Apparatus_as_printed=13C enriched CO2 gas, cold seal vessels",supplement,"Holycross, M.",2026-08-31,draft,Anderson (1972),"Anderson, T.F",1969,Self-diffusion of carbon and oxygen in dolomite. Journal of Geophysical Research,,77,857-861,,Brady Minerals.xls Rec 459
DDB004304,1.0.0,arrhenius_fit,,Ar,,,,,,,mineral,Enstatite,enstatite,,,pyroxene,,"parallel to c and parallel to a, little evidence of anisotropy",false,false,,,,,,,,,,,,,,,,,,,,,,,,,,,,743.15,1373.15,470-1100,C,,100000,592000000,0.1-592,MPa,unknown,,,unknown,cold_seal,,1.28824955169e-20,-19.89,0.3,unknown,-19.89,log10_m2/s,32000,5000,unknown,32,kJ/mol,,,,,log10D=log10D0-Ea/(2.303RT),8.314,,,,,,,,,,RBS,other,RBS,true,,,false,use_with_caution,,"""effective activation energy"" - may include defect trapping","provenance=compilation_2010; v0_source=brady_minerals; orientation_as_printed=parallel to c and parallel to a, little evidence of anisotropy; Diffusing_Component_as_printed=Ar; Element_as_printed=Ar; OxygenBuffer_as_printed=fO2 for various experiments > NNO, NNO, Mo-MoO2; fo2 recode fell through to unknown; R unstated in spreadsheet; compiler gas_constant_used_j_mol_k=8.314; ExperimentType_as_printed=single crystal heated in Ar gas in cold-seal vessels, TZM vessels, internally-heated pressure vessels or tube furnaces; Analytical_as_printed=RBS; Apparatus_as_printed=single crystal heated in Ar gas in cold-seal vessels, TZM vessels, internally-heated pressure vessels or tube furnaces",supplement,"Holycross, M.",2026-08-31,draft,Thomas et al. (2008),"Thomas, J.B, Cherniak, D.J., and Watson, E.B",2008,"Lattice diffusion and solubility of argon in forsterite, enstatite",quartz and corundum. Chemical Geology,253,1-24,10.1016/j.chemgeo.2008.03.007,Brady Minerals.xls Rec 336
DDB004305,1.0.0,arrhenius_fit,,Eu,,,,,,,mineral,Enstatite,enstatite,,0.2 at% Fe,pyroxene,,"perpendicular to (001), (210)",true,false,0.2 at% Fe,unspecified,,,,,,,,,,,,,,,,,,,,,,,,,,1273.15,1473.15,1000-1200,C,100000,100000,100000,0.1,MPa,air,,,unconstrained,other,,1.69824365246e-08,-7.77,1.53,unknown,-7.77,log10_m2/s,350000,42000,unknown,350,kJ/mol,,,,,log10D=log10D0-Ea/(2.303RT),8.314,,,,,,,,,,RBS,other,RBS,true,,,false,use_with_caution,,,"provenance=compilation_2010; v0_source=brady_minerals; orientation_as_printed=perpendicular to (001), (210); Diffusing_Component_as_printed=Eu; Element_as_printed=Eu; OxygenBuffer_as_printed=air; R unstated in spreadsheet; compiler gas_constant_used_j_mol_k=8.314; ExperimentType_as_printed=REE aluminate - enstatite source; Analytical_as_printed=RBS; Apparatus_as_printed=REE aluminate - enstatite source",supplement,"Holycross, M.",2026-08-31,draft,Cherniak and Liang (2007),"Cherniak, D.J., and Liang, Y",2007,Rare earth element diffusion in natural enstatite. Geochimica et Cosmochimica Acta,,71,1324-1340,10.1016/j.gca.2006.12.001,Brady Minerals.xls Rec 377
DDB004306,1.0.0,arrhenius_fit,,Eu,,,,,,,mineral,Enstatite,enstatite,,0.2 at% Fe,pyroxene,,"perpendicular to (001), (210)",true,false,0.2 at% Fe,unspecified,,,,,,,,,,,,,,,,,,,,,,,,,,1123.15,1423.15,850-1150,C,100000,100000,100000,0.1,MPa,IW,,,buffered,other,,6.91830970919e-06,-5.16,1.18,unknown,-5.16,log10_m2/s,384000,29000,unknown,384,kJ/mol,,,,,log10D=log10D0-Ea/(2.303RT),8.314,,,,,,,,,,RBS,other,RBS,true,,,false,use_with_caution,,,"provenance=compilation_2010; v0_source=brady_minerals; orientation_as_printed=perpendicular to (001), (210); Diffusing_Component_as_printed=Eu; Element_as_printed=Eu; OxygenBuffer_as_printed=IW; R unstated in spreadsheet; compiler gas_constant_used_j_mol_k=8.314; ExperimentType_as_printed=REE aluminate - enstatite source, buffered experiments in sealed silica capsules; Analytical_as_printed=RBS; Apparatus_as_printed=REE aluminate - enstatite source, buffered experiments in sealed silica capsules",supplement,"Holycross, M.",2026-08-31,draft,Cherniak and Liang (2007),"Cherniak, D.J., and Liang, Y",2007,Rare earth element diffusion in natural enstatite. Geochimica et Cosmochimica Acta,,71,1324-1340,10.1016/j.gca.2006.12.001,Brady Minerals.xls Rec 378
DDB004307,1.0.0,arrhenius_fit,,Ga,,,,,,,mineral,Enstatite,enstatite,,0.2 at% Fe,pyroxene,,normal to (001),true,false,0.2 at% Fe,unspecified,,,,,,,,,,,,,,,,,,,,,,,,,,1273.15,1523.15,1000-1250,C,100000,100000,100000,0.1,MPa,unknown,,,unknown,other,,2.57039578277e-09,-8.59,3.08,unknown,-8.59,log10_m2/s,321000,85000,unknown,321,kJ/mol,,,,,log10D=log10D0-Ea/(2.303RT),8.314,,,,,,,,,,RBS,other,RBS,true,,,false,use_with_caution,,,"provenance=compilation_2010; v0_source=brady_minerals; orientation_as_printed=perpendicular to (001); Diffusing_Component_as_printed=Gd; Element_as_printed=Ga; OxygenBuffer_as_printed=air, IW; mixed buffers; not picking one; R unstated in spreadsheet; compiler gas_constant_used_j_mol_k=8.314; ExperimentType_as_printed=REE aluminate - enstatite source, buffered experiments in sealed silica capsules; Analytical_as_printed=RBS; Apparatus_as_printed=REE aluminate - enstatite source, buffered experiments in sealed silica capsules",supplement,"Holycross, M.",2026-08-31,draft,Cherniak and Liang (2007),"Cherniak, D.J., and Liang, Y",2007,Rare earth element diffusion in natural enstatite. Geochimica et Cosmochimica Acta,,71,1324-1340,10.1016/j.gca.2006.12.001,Brady Minerals.xls Rec 379
DDB004308,1.0.0,arrhenius_fit,,H,,,,,,,mineral,Enstatite,enstatite,,synthetic,pyroxene,synthetic,"parallel to [100], [010]",true,false,synthetic,unspecified,,,,,,,,,,,,,,,,,,,,,,,,,,973.15,1173.15,700-900,C,100000,100000,100000,0.1,MPa,air,,,unconstrained,other,,0.729457510255,-0.137,,,-0.137,log10_m2/s,295000,55000,unknown,295,kJ/mol,,,,,log10D=log10D0-Ea/(2.303RT),8.314,,,,,,,,,,FTIR,other,IR spectroscopy,true,,,false,use_with_caution,,,"provenance=compilation_2010; v0_source=brady_minerals; orientation_as_printed=parallel to [100], [010]; Diffusing_Component_as_printed=H; Element_as_printed=H; OxygenBuffer_as_printed=air; R unstated in spreadsheet; compiler gas_constant_used_j_mol_k=8.314; ExperimentType_as_printed=single crystal heated in air; Analytical_as_printed=IR spectroscopy; Apparatus_as_printed=single crystal heated in air",supplement,"Holycross, M.",2026-08-31,draft,Stalder and Skogby (2003),"Stalder, R., and Skogby, H",2003,Hydrogen diffusion in natural and synthetic orthopyroxene,Physics and Chemistry of Minerals,30,12-19,10.1007/s00269-002-0285-z,Brady Minerals.xls Rec 538
DDB004309,1.0.0,arrhenius_fit,,Pb,,,,,,,mineral,Enstatite,enstatite,,,pyroxene,,normal to {210},true,false,,,,,,,,,,,,,,,,,,,,,,,,,,,,1123.15,1373.15,850-1100,C,100000,100000,100000,0.1,MPa,unknown,,,unknown,other,,6.60693448008e-07,-6.18,1.18,unknown,-6.18,log10_m2/s,366000,29000,unknown,366,kJ/mol,,,,,log10D=log10D0-Ea/(2.303RT),8.314,,,,,,,,,,RBS,other,RBS,true,,,false,use_with_caution,,,"provenance=compilation_2010; v0_source=brady_minerals; orientation_as_printed=normal to {210}; Diffusing_Component_as_printed=Pb; Element_as_printed=Pb; OxygenBuffer_as_printed=QFM, dep on fO2~+0.20; fO2 MH-IW; mixed buffers; not picking one; R unstated in spreadsheet; compiler gas_constant_used_j_mol_k=8.314; ExperimentType_as_printed=PbS + ground pyroxene source, pre-reacted; Analytical_as_printed=RBS; Apparatus_as_printed=PbS + ground pyroxene source, pre-reacted",supplement,"Holycross, M.",2026-08-31,draft,Cherniak (2001),"Cherniak, D.J",2001,"Pb diffusion in Cr diopside, augite, and enstatite, and consideration of the dependence of cation diffusion in pyroxene on oxygen fugacity",Chemical Geology,177,381-397,10.1016/s0009-2541(00)00421-6,Brady Minerals.xls Rec 162
DDB004310,1.0.0,arrhenius_fit,,H,2,,,self,none,,mineral,Epidote,epidote,,,other,,polycrystalline,false,true,,,,,,,,,,,,,,,,,,,,,,,,,,,,723.15,923.15,450-650,C,,200000000,400000000,200-400,MPa,unknown,,,unknown,other,,3.31131121483e-10,-9.48,,,-9.48,log10_m2/s,57700,,,57.7,kJ/mol,,,,,log10D=log10D0-Ea/(2.303RT),8.314,,,,,,,,,,other,bulk_isotopic_exchange,Bulk; cylindrical model,true,,,false,use_with_caution,,,provenance=compilation_2010; v0_source=brady_minerals; orientation_as_printed=powder; Diffusing_Component_as_printed=2H; Element_as_printed=H; OxygenBuffer_as_printed=UB; R unstated in spreadsheet; compiler gas_constant_used_j_mol_k=8.314; ExperimentType_as_printed=Exchange with 2H2O-enriched water; Analytical_as_printed=Bulk; cylindrical model; Apparatus_as_printed=Exchange with 2H2O-enriched water,supplement,"Holycross, M.",2026-08-31,draft,Graham (1981),"Graham, C.M",1981,"Experimental hydrogen isotope studies III: diffusion of hydrogen in hydrous minerals, and stable isotope exchange in metamorphic rocks",Contributions to Mineralogy and Petrology,76,216-228,10.1007/bf00371961,Brady Minerals.xls Rec 65
DDB004311,1.0.0,arrhenius_fit,,F,,,Cl-OH,interdiffusion,none,,mineral,Fluorapatite,fluorapatite,,,phosphate,,//c,true,false,,,,,,,,,,,,,,,,,,,,,,,,,,,,1073.15,1373.15,800-1100,C,1000000000,1000000000,1000000000,1000,MPa,unknown,,,unknown,piston_cylinder,,8.09095899178e-08,-7.092,0.715,unknown,-7.092,log10_m2/s,173000,17000,unknown,173,kJ/mol,,,,,log10D=log10D0-Ea/(2.303RT),8.314,,,,,,,,,,EPMA,other,electron microprobe,true,,,false,use_with_caution,,,"provenance=compilation_2010; v0_source=brady_minerals; orientation_as_printed=parallel to c; Diffusing_Component_as_printed=F-Cl-OH; Element_as_printed=.Interdiffusion; OxygenBuffer_as_printed=s.b.; R unstated in spreadsheet; compiler gas_constant_used_j_mol_k=8.314; ExperimentType_as_printed=single crystal in chlorapatite powder + H2O, piston cylinder apparatus; Analytical_as_printed=electron microprobe; Apparatus_as_printed=single crystal in chlorapatite powder + H2O, piston cylinder apparatus",supplement,"Holycross, M.",2026-08-31,draft,Brenan (1993),"Brenan, J",1993,Kinetics of fluorine,chlorine and hydroxyl exchange in fluorapatite. Chemical Geology,110,195-210,10.1016/0009-2541(93)90254-g,Brady Minerals.xls Rec 279
DDB004312,1.0.0,arrhenius_fit,,F,,,Cl-OH,interdiffusion,none,,mineral,Fluorapatite,fluorapatite,,,phosphate,,//a,true,false,,,,,,,,,,,,,,,,,,,,,,,,,,,,1373.15,1523.15,1100-1250,C,100000,100000,100000,0.1,MPa,air,,,unconstrained,other,,1.30016957803e-09,-8.886,,,-8.886,log10_m2/s,216000,,,216,kJ/mol,,,,,log10D=log10D0-Ea/(2.303RT),8.314,,,,,,,,,,EPMA,powder_source,electron microprobe,true,,,false,use_with_caution,,,provenance=compilation_2010; v0_source=brady_minerals; orientation_as_printed=parallel to a; Diffusing_Component_as_printed=F-Cl-OH; Element_as_printed=.Interdiffusion; OxygenBuffer_as_printed=air; R unstated in spreadsheet; compiler gas_constant_used_j_mol_k=8.314; ExperimentType_as_printed=single crystal in chlorapatite or mixed fluorapatite-chlorapatite powder sources; Analytical_as_printed=electron microprobe; Apparatus_as_printed=single crystal in chlorapatite or mixed fluorapatite-chlorapatite powder sources,supplement,"Holycross, M.",2026-08-31,draft,Brenan (1993),"Brenan, J",1993,Kinetics of fluorine,chlorine and hydroxyl exchange in fluorapatite. Chemical Geology,110,195-210,10.1016/0009-2541(93)90254-g,Brady Minerals.xls Rec 278
DDB004313,1.0.0,arrhenius_fit,,F,,,Cl-OH,interdiffusion,none,,mineral,Fluorapatite,fluorapatite,,,phosphate,,//c,true,false,,,,,,,,,,,,,,,,,,,,,,,,,,,,1173.15,1473.15,900-1200,C,100000,100000,100000,0.1,MPa,air,,,unconstrained,other,,0.000159955802861,-3.796,1.138,unknown,-3.796,log10_m2/s,284000,30000,unknown,284,kJ/mol,,,,,log10D=log10D0-Ea/(2.303RT),8.314,,,,,,,,,,EPMA,powder_source,electron microprobe,true,,,false,use_with_caution,,,provenance=compilation_2010; v0_source=brady_minerals; orientation_as_printed=parallel to c; Diffusing_Component_as_printed=F-Cl-OH; Element_as_printed=.Interdiffusion; OxygenBuffer_as_printed=air; R unstated in spreadsheet; compiler gas_constant_used_j_mol_k=8.314; ExperimentType_as_printed=single crystal in chlorapatite or mixed fluorapatite-chlorapatite powder sources; Analytical_as_printed=electron microprobe; Apparatus_as_printed=single crystal in chlorapatite or mixed fluorapatite-chlorapatite powder sources,supplement,"Holycross, M.",2026-08-31,draft,Brenan (1993),"Brenan, J",1993,Kinetics of fluorine,chlorine and hydroxyl exchange in fluorapatite. Chemical Geology,110,195-210,10.1016/0009-2541(93)90254-g,Brady Minerals.xls Rec 277
DDB004314,1.0.0,arrhenius_fit,,Ca,45,,,tracer,none,,mineral,Fluorapatite,fluorapatite,,,phosphate,,//c,true,false,,,,,,,,,,,,,,,,,,,,,,,,,,,,1000.15,1800.15,727-1527,C,100000,100000,100000,0.1,MPa,unknown,,,unconstrained,other,,,,,,,,,,,,,,,,,other,,,,,,,,,,,serial_sectioning,other,serial sectioning,true,,,false,use_with_caution,,D=9.3e2exp(-544kJ/mol/RT)+3.6e-7exp(-237kJ/mol/RT),provenance=compilation_2010; v0_source=brady_minerals; orientation_as_printed=parallel to c; Diffusing_Component_as_printed=45Ca; Element_as_printed=Ca; OxygenBuffer_as_printed=evacuated alumina tube; two-term / formula D in Comments; d0_*/ea_* left empty; ExperimentType_as_printed=45Ca tracer deposited by vacuum evaporation; Analytical_as_printed=serial sectioning; Apparatus_as_printed=45Ca tracer deposited by vacuum evaporation,supplement,"Holycross, M.",2026-08-31,draft,,"den Hartog, H., Welch, D.O., and Royce, B.S.H",1972,"The diffusion of calcium, phosphorus",and OD-ions in fluorapatite. Physica Status Solidi,53,201-212,10.1002/pssb.2220530121,Brady Minerals.xls Rec 463
DDB004315,1.0.0,arrhenius_fit,,Ca,45,,,tracer,none,,mineral,Fluorapatite,fluorapatite,,,phosphate,,perp c,true,false,,,,,,,,,,,,,,,,,,,,,,,,,,,,1000.15,1800.15,727-1527,C,100000,100000,100000,0.1,MPa,unknown,,,unconstrained,other,,,,,,,,,,,,,,,,,other,,,,,,,,,,,serial_sectioning,other,serial sectioning,true,,,false,use_with_caution,,D=1.28e4exp(-579kJ/mol/RT)+7.92e-12exp(-111kJ/mol/RT),provenance=compilation_2010; v0_source=brady_minerals; orientation_as_printed=normal to c; Diffusing_Component_as_printed=45Ca; Element_as_printed=Ca; OxygenBuffer_as_printed=evacuated alumina tube; two-term / formula D in Comments; d0_*/ea_* left empty; ExperimentType_as_printed=45Ca tracer deposited by vacuum evaporation; Analytical_as_printed=serial sectioning; Apparatus_as_printed=45Ca tracer deposited by vacuum evaporation,supplement,"Holycross, M.",2026-08-31,draft,,"den Hartog, H., Welch, D.O., and Royce, B.S.H",1972,"The diffusion of calcium, phosphorus",and OD-ions in fluorapatite. Physica Status Solidi,53,201-212,10.1002/pssb.2220530121,Brady Minerals.xls Rec 464
DDB004316,1.0.0,arrhenius_fit,,He,,,,,,,mineral,Fluorapatite,fluorapatite,,,phosphate,,"perp to c, no strong anisotropy",true,false,,,,,,,,,,,,,,,,,,,,,,,,,,,,421.15,722.15,148-449,C,100000,100000,100000,0.1,MPa,air,,,unconstrained,other,,2.09893988362e-06,-5.678,0.599,unknown,-5.678,log10_m2/s,117000,6000,unknown,117,kJ/mol,,,,,log10D=log10D0-Ea/(2.303RT),8.314,,,,,,,,,,NRA,ion_implantation,NRA,true,,,false,use_with_caution,,,"provenance=compilation_2010; v0_source=brady_minerals; orientation_as_printed=perp to c, no strong anisotropy; Diffusing_Component_as_printed=He; Element_as_printed=He; OxygenBuffer_as_printed=air; R unstated in spreadsheet; compiler gas_constant_used_j_mol_k=8.314; ExperimentType_as_printed=3He ion implantation; Analytical_as_printed=NRA; Apparatus_as_printed=3He ion implantation",supplement,"Holycross, M.",2026-08-31,draft,Cherniak et al. (2009),"Cherniak,D.J., Watson, E.B., and Thomas, J.B",2009,Diffusion of helium in zircon and apatite. Chemical Geology,,268,155-166,10.1016/j.chemgeo.2009.08.011,Brady Minerals.xls Rec 460
DDB004317,1.0.0,arrhenius_fit,,He,,,,,,,mineral,Fluorapatite,fluorapatite,,,phosphate,,//c,true,false,,,,,,,,,,,,,,,,,,,,,,,,,,,,421.15,722.15,148-449,C,100000,100000,100000,0.1,MPa,air,,,unconstrained,other,,4.21696503429e-05,-4.375,1.136,unknown,-4.375,log10_m2/s,129000,12000,unknown,129,kJ/mol,,,,,log10D=log10D0-Ea/(2.303RT),8.314,,,,,,,,,,NRA,ion_implantation,NRA,true,,,false,use_with_caution,,,provenance=compilation_2010; v0_source=brady_minerals; orientation_as_printed=parallel to c; Diffusing_Component_as_printed=He; Element_as_printed=He; OxygenBuffer_as_printed=air; R unstated in spreadsheet; compiler gas_constant_used_j_mol_k=8.314; ExperimentType_as_printed=3He ion implantation; Analytical_as_printed=NRA; Apparatus_as_printed=3He ion implantation,supplement,"Holycross, M.",2026-08-31,draft,Cherniak et al. (2009),"Cherniak,D.J., Watson, E.B., and Thomas, J.B",2009,Diffusion of helium in zircon and apatite. Chemical Geology,,268,155-166,10.1016/j.chemgeo.2009.08.011,Brady Minerals.xls Rec 461
DDB004318,1.0.0,arrhenius_fit,,La,,,,,,,mineral,Fluorapatite,fluorapatite,,,phosphate,,,false,false,,,,,,,,,,,,,,,,,,,,,,,,,,,,1073.15,1273.15,800-1000,C,100000,100000,100000,0.1,MPa,air,,,unconstrained,other,,5.12861383991e-11,-10.29,,,-10.29,log10_m2/s,203000,,,203,kJ/mol,,,,,log10D=log10D0-Ea/(2.303RT),8.314,,,,,,,,,,RBS,ion_implantation,RBS,true,,,false,use_with_caution,,,provenance=compilation_2010; v0_source=brady_minerals; Diffusing_Component_as_printed=La; Element_as_printed=La; OxygenBuffer_as_printed=air; R unstated in spreadsheet; compiler gas_constant_used_j_mol_k=8.314; ExperimentType_as_printed=La ion implantation; Analytical_as_printed=RBS; Apparatus_as_printed=La ion implantation,supplement,"Holycross, M.",2026-08-31,draft,Martin et al. (1999); Moncoffre et al. (1998),"Martin, P., Carlot, G., Chevarier, A., Den-Auwer, C., and Panczer, G",1999,"Mechanisms involved in thermal diffusion of rare earth elements in apatite. Journal of Nuclear Materials 275, 268-276; Moncoffre, N., Barbier, G., Leblond, E., Martin, Ph",and Jaffrezic H. (1998) Diffusion studies using ion beam analysis. Nuclear Instruments and Methods B,140,402-408,10.1016/s0022-3115(99)00126-9,Brady Minerals.xls Rec 462
DDB004319,1.0.0,arrhenius_fit,,O,,,,,,,mineral,Fluorapatite,fluorapatite,,,phosphate,,//c,true,false,,,,,,,,,,,,,,,,,,,,,,,,,,,,823.15,1473.15,550-1200,C,,20000000,200000000,20-200,MPa,unknown,,,unknown,other,,8.91250938134e-09,-8.05,,,-8.05,log10_m2/s,205100,12600,unknown,205.1,kJ/mol,,,,,log10D=log10D0-Ea/(2.303RT),8.314,,,,,,,,,,SIMS,other,SIMS,true,,,false,use_with_caution,,D at 20 Mpa pressure about 3x slower than at 100 or 200 Mpa.,provenance=compilation_2010; v0_source=brady_minerals; orientation_as_printed=parallel to c; Diffusing_Component_as_printed=O; Element_as_printed=O; R unstated in spreadsheet; compiler gas_constant_used_j_mol_k=8.314; ExperimentType_as_printed=powder in 18O-enriched water; Analytical_as_printed=SIMS; Apparatus_as_printed=powder in 18O-enriched water,supplement,"Holycross, M.",2026-08-31,draft,Farver and Giletti (1989),"Farver, J.R., and Giletti, B.J",1989,Oxygen and strontium diffusion kinetics in apatite and potential applications to thermal history determinations,Geochimica Et Cosmochimica Acta,53,1621-1631,10.1016/0016-7037(89)90243-3,Brady Minerals.xls Rec 251
DDB004320,1.0.0,isothermal_d,,P,32,,,tracer,none,,mineral,Fluorapatite,fluorapatite,,,phosphate,,//c,true,false,,,,,,,,,,,,,,,,,,,,,,,,,,,1700.15,1700.15,1700.15,1427,C,100000,100000,100000,0.1,MPa,unknown,,,unconstrained,other,,,,,,,,,,,,,,,,,,,1.2e-16,-15.921,,,1.2e-16,m2/s,,,,serial_sectioning,other,serial sectioning,true,,,false,use_with_caution,,,provenance=compilation_2010; v0_source=brady_minerals; orientation_as_printed=parallel to c; Diffusing_Component_as_printed=32P; Element_as_printed=P; OxygenBuffer_as_printed=evacuated alumina tube; ExperimentType_as_printed=32P tracer deposited by vacuum evaporation; Analytical_as_printed=serial sectioning; Apparatus_as_printed=32P tracer deposited by vacuum evaporation,supplement,"Holycross, M.",2026-08-31,draft,den Hartog et al. (1972),"den Hartog, H., Welch, D.O., and Royce, B.S.H",1972,"The diffusion of calcium, phosphorus",and OD-ions in fluorapatite. Physica Status Solidi,53,201-212,10.1002/pssb.2220530121,Brady Minerals.xls Rec 465
DDB004321,1.0.0,isothermal_d,,P,32,,,tracer,none,,mineral,Fluorapatite,fluorapatite,,,phosphate,,perp c,true,false,,,,,,,,,,,,,,,,,,,,,,,,,,,1700.15,1700.15,1700.15,1427,C,100000,100000,100000,0.1,MPa,unknown,,,unconstrained,other,,,,,,,,,,,,,,,,,,,3.6e-16,-15.444,,,3.6e-16,m2/s,,,,serial_sectioning,other,serial sectioning,true,,,false,use_with_caution,,,provenance=compilation_2010; v0_source=brady_minerals; orientation_as_printed=normal to c; Diffusing_Component_as_printed=32P; Element_as_printed=P; OxygenBuffer_as_printed=evacuated alumina tube; ExperimentType_as_printed=32P tracer deposited by vacuum evaporation; Analytical_as_printed=serial sectioning; Apparatus_as_printed=32P tracer deposited by vacuum evaporation,supplement,"Holycross, M.",2026-08-31,draft,den Hartog et al. (1972),"den Hartog, H., Welch, D.O., and Royce, B.S.H",1972,"The diffusion of calcium, phosphorus",and OD-ions in fluorapatite. Physica Status Solidi,53,201-212,10.1002/pssb.2220530121,Brady Minerals.xls Rec 466
DDB004322,1.0.0,arrhenius_fit,,Pb,,,,,,,mineral,Fluorapatite,fluorapatite,,,phosphate,,"parallel to c, normal to c",true,false,,,,,,,,,,,,,,,,,,,,,,,,,,,,1173.15,1473.15,900-1200,C,100000,100000,100000,0.1,MPa,air,,,unconstrained,other,,3.46736850453e-06,-5.46,,,-5.46,log10_m2/s,293000,,,293,kJ/mol,,,,,log10D=log10D0-Ea/(2.303RT),8.314,,,,,,,,,,EPMA,other,electron microprobe,true,,,false,use_with_caution,,,"provenance=compilation_2010; v0_source=brady_minerals; orientation_as_printed=parallel to c, normal to c; Diffusing_Component_as_printed=Pb; Element_as_printed=Pb; OxygenBuffer_as_printed=air; R unstated in spreadsheet; compiler gas_constant_used_j_mol_k=8.314; ExperimentType_as_printed=Pb doped silicate melt saturated in apatite; Analytical_as_printed=electron microprobe; Apparatus_as_printed=Pb doped silicate melt saturated in apatite",supplement,"Holycross, M.",2026-08-31,draft,Watson et al. (1985),"Watson, E. B., Harrison, T. M., and Ryerson, F. J",1985,"Diffusion of Sm, Sr",and Pb in fluorapatite. Geochimica Et Cosmochimica Acta,49,1813-1823,10.1016/0016-7037(85)90151-6,Brady Minerals.xls Rec 442
DDB004323,1.0.0,arrhenius_fit,,Sm,,,,,,,mineral,Fluorapatite,fluorapatite,,,phosphate,,"parallel to c, normal to c",true,false,,,,,,,,,,,,,,,,,,,,,,,,,,,,1323.15,1523.15,1050-1250,C,100000,100000,100000,0.1,MPa,air,,,unconstrained,other,,2.29086765277e-10,-9.64,,,-9.64,log10_m2/s,218000,24000,unknown,218,kJ/mol,,,,,log10D=log10D0-Ea/(2.303RT),8.314,,,,,,,,,,EPMA,other,electron microprobe,true,,,false,use_with_caution,,no diffusional anisotropy for diffusion parallel and normal to c,"provenance=compilation_2010; v0_source=brady_minerals; orientation_as_printed=parallel to c, normal to c; Diffusing_Component_as_printed=Sm; Element_as_printed=Sm; OxygenBuffer_as_printed=air; R unstated in spreadsheet; compiler gas_constant_used_j_mol_k=8.314; ExperimentType_as_printed=Sr and REE doped silicate melt saturated in apatite; Analytical_as_printed=electron microprobe; Apparatus_as_printed=Sr and REE doped silicate melt saturated in apatite",supplement,"Holycross, M.",2026-08-31,draft,Watson et al. (1985),"Watson, E. B., Harrison, T. M., and Ryerson, F. J",1985,"Diffusion of Sm, Sr",and Pb in fluorapatite. Geochimica Et Cosmochimica Acta,49,1813-1823,10.1016/0016-7037(85)90151-6,Brady Minerals.xls Rec 444
DDB004324,1.0.0,arrhenius_fit,,Sr,,,,,,,mineral,Fluorapatite,fluorapatite,,,phosphate,,//c,true,false,,,,,,,,,,,,,,,,,,,,,,,,,,,,923.15,1273.15,650-1000,C,100000000,100000000,100000000,100,MPa,unknown,,,unknown,other,,1.99526231497e-15,-14.7,,,-14.7,log10_m2/s,104600,16700,unknown,104.6,kJ/mol,,,,,log10D=log10D0-Ea/(2.303RT),8.314,,,,,,,,,,SIMS,other,SIMS,true,,,false,use_with_caution,,D at 20 Mpa pressure about 3x slower than at 100 or 200 Mpa.,provenance=compilation_2010; v0_source=brady_minerals; orientation_as_printed=parallel to c; Diffusing_Component_as_printed=Sr; Element_as_printed=Sr; R unstated in spreadsheet; compiler gas_constant_used_j_mol_k=8.314; ExperimentType_as_printed=powder in 86Sr spiked solution; Analytical_as_printed=SIMS; Apparatus_as_printed=powder in 86Sr spiked solution,supplement,"Holycross, M.",2026-08-31,draft,Farver and Giletti (1989),"Farver, J.R., and Giletti, B.J",1989,Oxygen and strontium diffusion kinetics in apatite and potential applications to thermal history determinations,Geochimica Et Cosmochimica Acta,53,1621-1631,10.1016/0016-7037(89)90243-3,Brady Minerals.xls Rec 252
DDB004325,1.0.0,arrhenius_fit,,Sr,,,,,,,mineral,Fluorapatite,fluorapatite,,,phosphate,,//c,true,false,,,,,,,,,,,,,,,,,,,,,,,,,,,,1373.15,1473.15,1100-1200,C,100000000,100000000,100000000,100,MPa,unknown,,,unknown,other,,10,1,,,1,log10_m2/s,502300,92100,unknown,502.3,kJ/mol,,,,,log10D=log10D0-Ea/(2.303RT),8.314,,,,,,,,,,SIMS,other,SIMS,true,,,false,use_with_caution,,D at 20 Mpa pressure about 3x slower than at 100 or 200 Mpa.,provenance=compilation_2010; v0_source=brady_minerals; orientation_as_printed=parallel to c; Diffusing_Component_as_printed=Sr; Element_as_printed=Sr; R unstated in spreadsheet; compiler gas_constant_used_j_mol_k=8.314; ExperimentType_as_printed=powder in 86Sr spiked solution; Analytical_as_printed=SIMS; Apparatus_as_printed=powder in 86Sr spiked solution,supplement,"Holycross, M.",2026-08-31,draft,Farver and Giletti (1989),"Farver, J.R., and Giletti, B.J",1989,Oxygen and strontium diffusion kinetics in apatite and potential applications to thermal history determinations,Geochimica Et Cosmochimica Acta,53,1621-1631,10.1016/0016-7037(89)90243-3,Brady Minerals.xls Rec 253
DDB004326,1.0.0,arrhenius_fit,,Sr,,,,,,,mineral,Fluorapatite,fluorapatite,,,phosphate,,"parallel to c, normal to c",true,false,,,,,,,,,,,,,,,,,,,,,,,,,,,,1323.15,1523.15,1050-1250,C,100000,100000,100000,0.1,MPa,air,,,unconstrained,other,,0.0412097519097,-1.385,,,-1.385,log10_m2/s,419000,,,419,kJ/mol,,,,,log10D=log10D0-Ea/(2.303RT),8.314,,,,,,,,,,EPMA,other,electron microprobe,true,,,false,use_with_caution,,"""average"" Arrhenius relation - diffusion normal to c about 0.2 log units faster than parallel to c","provenance=compilation_2010; v0_source=brady_minerals; orientation_as_printed=parallel to c, normal to c; Diffusing_Component_as_printed=Sr; Element_as_printed=Sr; OxygenBuffer_as_printed=air; R unstated in spreadsheet; compiler gas_constant_used_j_mol_k=8.314; ExperimentType_as_printed=Sr and REE doped silicate melt saturated in apatite; Analytical_as_printed=electron microprobe; Apparatus_as_printed=Sr and REE doped silicate melt saturated in apatite",supplement,"Holycross, M.",2026-08-31,draft,Watson et al. (1985),"Watson, E. B., Harrison, T. M., and Ryerson, F. J",1985,"Diffusion of Sm, Sr",and Pb in fluorapatite. Geochimica Et Cosmochimica Acta,49,1813-1823,10.1016/0016-7037(85)90151-6,Brady Minerals.xls Rec 443
DDB004327,1.0.0,arrhenius_fit,,Ca,45,,,tracer,none,,mineral,Fluorite,fluorite,,synthetic,other,synthetic,[001],true,false,synthetic,unspecified,,,,,,,,,,,,,,,,,,,,,,,,,,1260.15,1519.15,987-1246,C,100000,100000,100000,0.1,MPa,unknown,,,unconstrained,other,,0.534564359397,-0.272,,,-0.272,log10_m2/s,401000,16000,unknown,401,kJ/mol,,,,,log10D=log10D0-Ea/(2.303RT),8.314,,,,,,,,,,serial_sectioning,other,serial sectioning,true,,,false,use_with_caution,,,"provenance=compilation_2010; v0_source=brady_minerals; orientation_as_printed=parallel to [001]; Diffusing_Component_as_printed=45Ca; Element_as_printed=Ca; OxygenBuffer_as_printed=He gas; R unstated in spreadsheet; compiler gas_constant_used_j_mol_k=8.314; ExperimentType_as_printed=45Ca doped Ca fluoride layer on polished samples, sealed under vacuum in Ta can, annealed in flowing He gas; Analytical_as_printed=serial sectioning; Apparatus_as_printed=45Ca doped Ca fluoride layer on polished samples, sealed under vacuum in Ta can, annealed in flowing He gas",supplement,"Holycross, M.",2026-08-31,draft,Berard (1971),"Berard, M.F",1971,Self-diffusion of Ca in single-crystal CaF2. Journal of the American Cermaic Society,,54,144-146,10.1111/j.1151-2916.1971.tb12242.x,Brady Minerals.xls Rec 469
DDB004328,1.0.0,arrhenius_fit,,Dy,,,,,,,mineral,Fluorite,fluorite,,,other,,normal to {111} cleavage,true,false,,,,,,,,,,,,,,,,,,,,,,,,,,,,976.15,1324.15,703-1051,C,100000,100000,100000,0.1,MPa,unknown,,,unknown,other,,3.24339617349,0.511,0.13,unknown,0.511,log10_m2/s,419000,8000,unknown,419,kJ/mol,,,,,log10D=log10D0-Ea/(2.303RT),8.314,,,,,,,,,,RBS,powder_source,RBS,true,,,false,use_with_caution,,,provenance=compilation_2010; v0_source=brady_minerals; orientation_as_printed=normal to {111} cleavage; Diffusing_Component_as_printed=Dy; Element_as_printed=Dy; OxygenBuffer_as_printed=s.b.; R unstated in spreadsheet; compiler gas_constant_used_j_mol_k=8.314; ExperimentType_as_printed=DyF3 + CaF2 powder source; Analytical_as_printed=RBS; Apparatus_as_printed=DyF3 + CaF2 powder source,supplement,"Holycross, M.",2026-08-31,draft,Cherniak et al. (2001),"Cherniak, D.J., Zhang, X.Y., Wayne, N.K., and Watson, E.B",2001,"Sr, Y and REE diffusion in fluorite",Chemical Geology,181,99-111,10.1016/s0009-2541(01)00267-4,Brady Minerals.xls Rec 228
DDB004329,1.0.0,arrhenius_fit,,F,18,,,tracer,none,,mineral,Fluorite,fluorite,,synthetic,other,synthetic,isotropic,false,false,synthetic,unspecified,,,,,,,,,,,,,,,,,,,,,,,,,,623.15,973.15,350-700,C,100000,100000,100000,0.1,MPa,unknown,,,unknown,other,,1e-08,-8,,,-8,log10_m2/s,88000,,,88,kJ/mol,,,,,log10D=log10D0-Ea/(2.303RT),8.314,,,,,,,,,,serial_sectioning,other,serial sectioning,true,,,false,use_with_caution,,kink in Arrhenius relation,provenance=compilation_2010; v0_source=brady_minerals; orientation_as_printed=isotropic; Diffusing_Component_as_printed=18F; Element_as_printed=F; OxygenBuffer_as_printed=Ar or ~1e-6 torr vacuum; fo2 recode fell through to unknown; R unstated in spreadsheet; compiler gas_constant_used_j_mol_k=8.314; ExperimentType_as_printed=18F doped Ca fluoride layer on polished samples; Analytical_as_printed=serial sectioning; Apparatus_as_printed=18F doped Ca fluoride layer on polished samples,supplement,"Holycross, M.",2026-08-31,draft,Matzke (1970),"Matzke, Hj",1970,Fluorine self-diffusion in CaF2 and BaF2. Journal of Materials Science,,5,831-836,10.1007/bf00574851,Brady Minerals.xls Rec 467
DDB004330,1.0.0,arrhenius_fit,,F,18,,,tracer,none,,mineral,Fluorite,fluorite,,synthetic,other,synthetic,isotropic,false,false,synthetic,unspecified,,,,,,,,,,,,,,,,,,,,,,,,,,973.15,1213.15,700-940,C,100000,100000,100000,0.1,MPa,unknown,,,unknown,other,,0.00501187233627,-2.3,,,-2.3,log10_m2/s,195000,,,195,kJ/mol,,,,,log10D=log10D0-Ea/(2.303RT),8.314,,,,,,,,,,serial_sectioning,other,serial sectioning,true,,,false,use_with_caution,,kink in Arrhenius relation,provenance=compilation_2010; v0_source=brady_minerals; orientation_as_printed=isotropic; Diffusing_Component_as_printed=18F; Element_as_printed=F; OxygenBuffer_as_printed=Ar or ~1e-6 torr vacuum; fo2 recode fell through to unknown; R unstated in spreadsheet; compiler gas_constant_used_j_mol_k=8.314; ExperimentType_as_printed=18F doped Ca fluoride layer on polished samples; Analytical_as_printed=serial sectioning; Apparatus_as_printed=18F doped Ca fluoride layer on polished samples,supplement,"Holycross, M.",2026-08-31,draft,Matzke (1970),"Matzke, Hj",1970,Fluorine self-diffusion in CaF2 and BaF2. Journal of Materials Science,,5,831-836,10.1007/bf00574851,Brady Minerals.xls Rec 468
DDB004331,1.0.0,arrhenius_fit,,Nd,,,,,,,mineral,Fluorite,fluorite,,,other,,normal to {111} cleavage,true,false,,,,,,,,,,,,,,,,,,,,,,,,,,,,974.15,1324.15,701-1051,C,100000,100000,100000,0.1,MPa,unknown,,,unknown,other,,0.0478630092323,-1.32,0.25,unknown,-1.32,log10_m2/s,385000,10000,unknown,385,kJ/mol,,,,,log10D=log10D0-Ea/(2.303RT),8.314,,,,,,,,,,RBS,powder_source,RBS,true,,,false,use_with_caution,,,provenance=compilation_2010; v0_source=brady_minerals; orientation_as_printed=normal to {111} cleavage; Diffusing_Component_as_printed=Nd; Element_as_printed=Nd; OxygenBuffer_as_printed=s.b.; R unstated in spreadsheet; compiler gas_constant_used_j_mol_k=8.314; ExperimentType_as_printed=NdF3 + CaF2 powder source; Analytical_as_printed=RBS; Apparatus_as_printed=NdF3 + CaF2 powder source,supplement,"Holycross, M.",2026-08-31,draft,Cherniak et al. (2001),"Cherniak, D.J., Zhang, X.Y., Wayne, N.K., and Watson, E.B",2001,"Sr, Y and REE diffusion in fluorite",Chemical Geology,181,99-111,10.1016/s0009-2541(01)00267-4,Brady Minerals.xls Rec 227
DDB004332,1.0.0,arrhenius_fit,,Sr,89,,,tracer,none,,mineral,Fluorite,fluorite,,synthetic,other,synthetic,cleaved and polished surfaces,true,false,synthetic,unspecified,,,,,,,,,,,,,,,,,,,,,,,,,,1273.15,1473.15,1000-1200,C,100000,100000,100000,0.1,MPa,G,,,buffered,other,,17.2186857499,1.236,,,1.236,log10_m2/s,422000,29000,unknown,422,kJ/mol,,,,,log10D=log10D0-Ea/(2.303RT),8.314,,,,,,,,,,serial_sectioning,other,serial sectioning,true,,,false,use_with_caution,,,"provenance=compilation_2010; v0_source=brady_minerals; orientation_as_printed=cleaved and polished surfaces; Diffusing_Component_as_printed=89Sr; Element_as_printed=Sr; OxygenBuffer_as_printed=graphite; R unstated in spreadsheet; compiler gas_constant_used_j_mol_k=8.314; ExperimentType_as_printed=89Sr doped fluoride source on sample surface, sealed under vacuum in silica glass capsules with graphite liners; Analytical_as_printed=serial sectioning; Apparatus_as_printed=89Sr doped fluoride source on sample surface, sealed under vacuum in silica glass capsules with graphite liners",supplement,"Holycross, M.",2026-08-31,draft,Baker and Taylor (1969),"Baker, M., and Taylor, A",1969,Cation diffusion in fluorite single crystals. Journal of Physics and Chemistry of Solids,,30,1003-1007,10.1016/0022-3697(69)90297-2,Brady Minerals.xls Rec 470
DDB004333,1.0.0,arrhenius_fit,,Sr,,,,,,,mineral,Fluorite,fluorite,,,other,,normal to {111} cleavage,true,false,,,,,,,,,,,,,,,,,,,,,,,,,,,,1023.15,1275.15,750-1002,C,100000,100000,100000,0.1,MPa,unknown,,,unknown,other,,22.3872113857,1.35,0.17,unknown,1.35,log10_m2/s,450000,6000,unknown,450,kJ/mol,,,,,log10D=log10D0-Ea/(2.303RT),8.314,,,,,,,,,,RBS,powder_source,RBS,true,,,false,use_with_caution,,,provenance=compilation_2010; v0_source=brady_minerals; orientation_as_printed=normal to {111} cleavage; Diffusing_Component_as_printed=Sr; Element_as_printed=Sr; OxygenBuffer_as_printed=s.b.; R unstated in spreadsheet; compiler gas_constant_used_j_mol_k=8.314; ExperimentType_as_printed=SrF2 + CaF2 powder source; Analytical_as_printed=RBS; Apparatus_as_printed=SrF2 + CaF2 powder source,supplement,"Holycross, M.",2026-08-31,draft,Cherniak et al. (2001),"Cherniak, D.J., Zhang, X.Y., Wayne, N.K., and Watson, E.B",2001,"Sr, Y and REE diffusion in fluorite",Chemical Geology,181,99-111,10.1016/s0009-2541(01)00267-4,Brady Minerals.xls Rec 225
DDB004334,1.0.0,arrhenius_fit,,Y,,,,,,,mineral,Fluorite,fluorite,,,other,,normal to {111} cleavage,true,false,,,,,,,,,,,,,,,,,,,,,,,,,,,,971.15,1324.15,698-1051,C,100000,100000,100000,0.1,MPa,unknown,,,unknown,other,,123.026877081,2.09,0.14,unknown,2.09,log10_m2/s,454000,20000,unknown,454,kJ/mol,,,,,log10D=log10D0-Ea/(2.303RT),8.314,,,,,,,,,,RBS,powder_source,RBS,true,,,false,use_with_caution,,,provenance=compilation_2010; v0_source=brady_minerals; orientation_as_printed=normal to {111} cleavage; Diffusing_Component_as_printed=Y; Element_as_printed=Y; OxygenBuffer_as_printed=s.b.; R unstated in spreadsheet; compiler gas_constant_used_j_mol_k=8.314; ExperimentType_as_printed=YF3 + CaF2 powder source; Analytical_as_printed=RBS; Apparatus_as_printed=YF3 + CaF2 powder source,supplement,"Holycross, M.",2026-08-31,draft,Cherniak et al. (2001),"Cherniak, D.J., Zhang, X.Y., Wayne, N.K., and Watson, E.B",2001,"Sr, Y and REE diffusion in fluorite",Chemical Geology,181,99-111,10.1016/s0009-2541(01)00267-4,Brady Minerals.xls Rec 226
