Repository: holycrossm/diffusion-coefficients

# Experimental diffusion coefficients (minerals and silicate melts)

**Pre-release / not published.** Schema v1.0.0. This folder is a GitHub-ready living table: canonical data is CSV, new rows arrive by pull request, and a static page searches the file in the browser. Nothing here is a citable compilation of record.

This is a QA build of 4630 experimental rows (minerals and silicate melts). Most numbers are staged from the 2010 RiMG 72 tables. Do not treat the repo as published, complete, or peer-reviewed.

File: site/data/diffusion_coefficients.csv (part 120 of 136)
DDB004335,1.0.0,arrhenius_fit,,Yb,,,,,,,mineral,Fluorite,fluorite,,,other,,normal to {111} cleavage,true,false,,,,,,,,,,,,,,,,,,,,,,,,,,,,975.15,1324.15,702-1051,C,100000,100000,100000,0.1,MPa,unknown,,,unknown,other,,0.309029543251,-0.51,0.32,unknown,-0.51,log10_m2/s,395000,14000,unknown,395,kJ/mol,,,,,log10D=log10D0-Ea/(2.303RT),8.314,,,,,,,,,,RBS,powder_source,RBS,true,,,false,use_with_caution,,,provenance=compilation_2010; v0_source=brady_minerals; orientation_as_printed=normal to {111} cleavage; Diffusing_Component_as_printed=Yb; Element_as_printed=Yb; OxygenBuffer_as_printed=s.b.; R unstated in spreadsheet; compiler gas_constant_used_j_mol_k=8.314; ExperimentType_as_printed=YbF3 + CaF2 powder source; Analytical_as_printed=RBS; Apparatus_as_printed=YbF3 + CaF2 powder source,supplement,"Holycross, M.",2026-08-31,draft,Cherniak et al. (2001),"Cherniak, D.J., Zhang, X.Y., Wayne, N.K., and Watson, E.B",2001,"Sr, Y and REE diffusion in fluorite",Chemical Geology,181,99-111,10.1016/s0009-2541(01)00267-4,Brady Minerals.xls Rec 229
DDB004336,1.0.0,arrhenius_fit,,Sr,,,,,,,mineral,Fluorphlogopite,fluorophlogopite,,synthetic,mica,synthetic,perp to basal planes (c direction),true,false,synthetic,unspecified,,,,,,,,,,,,,,,,,,,,,,,,,,550.15,1203.15,277-930,C,,100000,28000000,0.1-28,MPa,air,,,unconstrained,other,,2.69153480393e-14,-13.57,,,-13.57,log10_m2/s,136000,3000,unknown,136,kJ/mol,,,,,log10D=log10D0-Ea/(2.303RT),8.314,,,,,,,,,,,other,,,,,false,use_with_caution,,,provenance=compilation_2010; v0_source=brady_minerals; orientation_as_printed=perp to basal planes (c direction); Diffusing_Component_as_printed=Sr; Element_as_printed=Sr; OxygenBuffer_as_printed=air; R unstated in spreadsheet; compiler gas_constant_used_j_mol_k=8.314; ExperimentType_as_printed=single crystal in SrCl2 solution or Sr - fluorphlogopite powder mix; Apparatus_as_printed=single crystal in SrCl2 solution or Sr - fluorphlogopite powder mix,supplement,"Holycross, M.",2026-08-31,draft,Hammouda and Cherniak (2000),"Hammouda, T. and Cherniak, D. J",2000,Diffusion of Sr in fluorphlogopite determined by Rutherford backscattering spectrometry. Earth and Planetary Science Letters,,178,339-349,10.1016/s0012-821x(00)00089-3,Brady Minerals.xls Rec 311
DDB004337,1.0.0,arrhenius_fit,,Sr,,,,,,,mineral,Fluorphlogopite,fluorophlogopite,,synthetic,mica,synthetic,normal to (001),true,false,synthetic,unspecified,,,,,,,,,,,,,,,,,,,,,,,,,,823.15,1476.15,550-1203,C,,100000,28000000,0.1-28,MPa,air,,,unconstrained,other,,2.69153480393e-14,-13.57,,,-13.57,log10_m2/s,136000,3000,unknown,136,kJ/mol,,,,,log10D=log10D0-Ea/(2.303RT),8.314,,,,,,,,,,RBS,other,RBS,true,,,false,use_with_caution,,,"provenance=compilation_2010; v0_source=brady_minerals; orientation_as_printed=normal to (001); Diffusing_Component_as_printed=Sr; Element_as_printed=Sr; OxygenBuffer_as_printed=air; R unstated in spreadsheet; compiler gas_constant_used_j_mol_k=8.314; ExperimentType_as_printed=SrCl2 solution, Sr - fluorphlogopite powder mix; Analytical_as_printed=RBS; Apparatus_as_printed=SrCl2 solution, Sr - fluorphlogopite powder mix",supplement,"Holycross, M.",2026-08-31,draft,Hammouda and Cherniak (2000),"Hammouda, T., and Cherniak, D.J",2000,Diffusion of Sr in fluorphlogopite determined by Rutherford Backscattering spectrometry,Earth and Planetary Science Letters,178,339-349,10.1016/s0012-821x(00)00089-3,Brady Minerals.xls Rec 207
DDB004338,1.0.0,arrhenius_fit,,Ca,,,,,,,mineral,Forsterite,forsterite,,,olivine,,//c,true,false,,,,,,,,,,,,,,,,,,,,,,,,,,,,1473.15,1673.15,1200-1400,C,100000,100000,100000,0.1,MPa,air,,,unconstrained,other,,0.00707945784384,-2.15,,,-2.15,log10_m2/s,416000,,,416,kJ/mol,,,,,log10D=log10D0-Ea/(2.303RT),8.314,,,,,,,,,,EPMA,other,electron microprobe,true,,,false,use_with_caution,,,"provenance=compilation_2010; v0_source=brady_minerals; orientation_as_printed=parallel to c; Diffusing_Component_as_printed=Ca; Element_as_printed=Ca; OxygenBuffer_as_printed=air; R unstated in spreadsheet; compiler gas_constant_used_j_mol_k=8.314; ExperimentType_as_printed=Ca tracer deposited in soluntion, dried; Analytical_as_printed=electron microprobe; Apparatus_as_printed=Ca tracer deposited in soluntion, dried",supplement,"Holycross, M.",2026-08-31,draft,Morioka (1981),"Morioka, M",1981,"Cation diffusion in olivine; II, Ni-Mg, Mn-Mg",Mg and Ca. Geochimica Et Cosmochimica Acta,45,1573-1580,10.1016/0016-7037(81)90286-6,Brady Minerals.xls Rec 413
DDB004339,1.0.0,arrhenius_fit,,Co,,,,,,,mineral,Forsterite,forsterite,,,olivine,,//c,true,false,,,,,,,,,,,,,,,,,,,,,,,,,,,,973.15,1473.15,700-1200,C,100000,100000,100000,0.1,MPa,air,,,unconstrained,other,,5.6234132519e-05,-4.25,,,-4.25,log10_m2/s,328000,40000,unknown,328,kJ/mol,,,,,log10D=log10D0-Ea/(2.303RT),8.314,,,,,,,,,,SIMS,thin_film,SIMS,true,,,false,use_with_caution,,,provenance=compilation_2010; v0_source=brady_minerals; orientation_as_printed=parallel to c; Diffusing_Component_as_printed=Co; Element_as_printed=Co; OxygenBuffer_as_printed=air; R unstated in spreadsheet; compiler gas_constant_used_j_mol_k=8.314; ExperimentType_as_printed=evaporated thin film of CoO; Analytical_as_printed=SIMS; Apparatus_as_printed=evaporated thin film of CoO,supplement,"Holycross, M.",2026-08-31,draft,Ito et al. (1999),"Ito, M., Yurimoto, H., Morioka, M., and Nagasawa, N",1999,Co (super 2+) and Ni (super 2+) diffusion in olivine determined by secondary ion mass spectrometry. Physics and Chemistry of Minerals,,26,425-431,10.1007/s002690050204,Brady Minerals.xls Rec 388
DDB004340,1.0.0,arrhenius_fit,,Mg,26,,,self,none,,mineral,Forsterite,forsterite,,,olivine,,"parallel to a, b, c, anisotropy with D par c > D par a > D par b",true,false,,,,,,,,,,,,,,,,,,,,,,,,,,,,1273.15,1573.15,1000-1300,C,,100000,10000000000,0.1-10000,MPa,air,,,unconstrained,multi_anvil,,0.000954992586021,-3.02,,,-3.02,log10_m2/s,400000,60000,unknown,400,kJ/mol,,,,,log10D=log10D0-Ea/(2.303RT),8.314,,,,,,,,,,SIMS,other,SIMS,true,,,false,use_with_caution,,"Arrhenius relation for pO2 = 1e-12 bar, 1 atm; positive activation volume, weak dependence of D on fO2","provenance=compilation_2010; v0_source=brady_minerals; orientation_as_printed=parallel to a, b, c, anisotropy with D par c > D par a > D par b; Diffusing_Component_as_printed=26Mg; Element_as_printed=Mg; OxygenBuffer_as_printed=air to 1e-12 bars, CO-CO2 or H2-CO2 gas; R unstated in spreadsheet; compiler gas_constant_used_j_mol_k=8.314; ExperimentType_as_printed=aqueous solution with 26MgO deposited on surface, high-pressure experiment in multi-anvil apparatus; Analytical_as_printed=SIMS; Apparatus_as_printed=aqueous solution with 26MgO deposited on surface, high-pressure experiment in multi-anvil apparatus",supplement,"Holycross, M.",2026-08-31,draft,Chakraborty et al. (1994),"Chakraborty, S., Farver, J.R., Yund, R.A., and Rubie, D.C",1994,Mg tracer diffusion in synthetic forsterite and San Carlos Olivine as a function of P,T and fO (sub 2). Physics and Chemistry of Minerals,21,489-500,10.1007/bf00203923,Brady Minerals.xls Rec 384
DDB004341,1.0.0,arrhenius_fit,,Mg,26,,,self,none,,mineral,Forsterite,forsterite,,,olivine,,//c,true,false,,,,,,,,,,,,,,,,,,,,,,,,,,,,1573.15,1673.15,1300-1400,C,100000,100000,100000,0.1,MPa,air,,,unconstrained,other,,0.154881661891,-0.81,,,-0.81,log10_m2/s,444000,,,444,kJ/mol,,,,,log10D=log10D0-Ea/(2.303RT),8.314,,,,,,,,,,SIMS,other,SIMS,true,,,false,use_with_caution,,,"provenance=compilation_2010; v0_source=brady_minerals; orientation_as_printed=parallel to c; Diffusing_Component_as_printed=26Mg; Element_as_printed=Mg; OxygenBuffer_as_printed=air; R unstated in spreadsheet; compiler gas_constant_used_j_mol_k=8.314; ExperimentType_as_printed=26Mg tracer deposited in solution, dried; Analytical_as_printed=SIMS; Apparatus_as_printed=26Mg tracer deposited in solution, dried",supplement,"Holycross, M.",2026-08-31,draft,Morioka (1981),"Morioka, M",1981,"Cation diffusion in olivine; II, Ni-Mg, Mn-Mg",Mg and Ca. Geochimica Et Cosmochimica Acta,45,1573-1580,10.1016/0016-7037(81)90286-6,Brady Minerals.xls Rec 412
DDB004342,1.0.0,arrhenius_fit,,Ni,,,,,,,mineral,Forsterite,forsterite,,,olivine,,//c,true,false,,,,,,,,,,,,,,,,,,,,,,,,,,,,1073.15,1573.15,800-1300,C,100000,100000,100000,0.1,MPa,air,,,unconstrained,other,,0.0147910838817,-1.83,,,-1.83,log10_m2/s,392000,17000,unknown,392,kJ/mol,,,,,log10D=log10D0-Ea/(2.303RT),8.314,,,,,,,,,,SIMS,thin_film,SIMS,true,,,false,use_with_caution,,,provenance=compilation_2010; v0_source=brady_minerals; orientation_as_printed=parallel to c; Diffusing_Component_as_printed=Ni; Element_as_printed=Ni; OxygenBuffer_as_printed=air; R unstated in spreadsheet; compiler gas_constant_used_j_mol_k=8.314; ExperimentType_as_printed=evaporated thin film of NiO; Analytical_as_printed=SIMS; Apparatus_as_printed=evaporated thin film of NiO,supplement,"Holycross, M.",2026-08-31,draft,Ito et al. (1999),"Ito, M., Yurimoto, H., Morioka, M., and Nagasawa, N",1999,Co (super 2+) and Ni (super 2+) diffusion in olivine determined by secondary ion mass spectrometry. Physics and Chemistry of Minerals,,26,425-431,10.1007/s002690050204,Brady Minerals.xls Rec 389
DDB004343,1.0.0,arrhenius_fit,,O,18,,,self,none,,mineral,Forsterite,forsterite,,,olivine,,"parallel to a, b, c",true,false,,,,,,,,,,,,,,,,,,,,,,,,,,,,1573.15,1873.15,1300-1600,C,100000,100000,100000,0.1,MPa,unknown,,,unknown,other,,2.29086765277e-10,-9.64,,,-9.64,log10_m2/s,293000,42000,unknown,293,kJ/mol,,,,,log10D=log10D0-Ea/(2.303RT),8.314,,,,,,,,,,NRA,other,"NRA (18O(p,alpha) reaction",true,,,false,use_with_caution,,Arrhenius relation for [001],"provenance=compilation_2010; v0_source=brady_minerals; orientation_as_printed=parallel to a, b, c; Diffusing_Component_as_printed=18O; Element_as_printed=O; OxygenBuffer_as_printed=1e-4 - 1e-9.2 atm, little dependence on pO2; fo2 recode fell through to unknown; R unstated in spreadsheet; compiler gas_constant_used_j_mol_k=8.314; ExperimentType_as_printed=18O enriched gas; Analytical_as_printed=NRA (18O(p,alpha) reaction; Apparatus_as_printed=18O enriched gas",supplement,"Holycross, M.",2026-08-31,draft,Jaoul et al. (1983),"Jaoul, O., Houlier, B., and Abel, F",1983,Study of (super 18) O diffusion in magnesium orthosilicate by nuclear microanalysis. Journal of Geophysical Research,,88,613-624,10.1029/jb088ib01p00613,Brady Minerals.xls Rec 392
DDB004344,1.0.0,arrhenius_fit,,O,18,,,self,none,,mineral,Forsterite,forsterite,,synthetic,olivine,synthetic,normal to (100),true,false,synthetic,unspecified,,,,,,,,,,,,,,,,,,,,,,,,,,1745.15,2007.15,1472-1734,C,100000,100000,100000,0.1,MPa,unknown,,,unknown,other,,2.81838293126e-06,-5.55,,,-5.55,log10_m2/s,416000,,,416,kJ/mol,,,,,log10D=log10D0-Ea/(2.303RT),8.314,,,,,,,,,,other,other,mass spectrometry,,,,false,use_with_caution,,18O uptake into plane sheet model,provenance=compilation_2010; v0_source=brady_minerals; orientation_as_printed=normal to (100); Diffusing_Component_as_printed=18O; Element_as_printed=O; OxygenBuffer_as_printed=O2; fo2 recode fell through to unknown; R unstated in spreadsheet; compiler gas_constant_used_j_mol_k=8.314; ExperimentType_as_printed=polished plate heated in 18O enriched oxygen gas; Analytical_as_printed=mass spectrometry; Apparatus_as_printed=polished plate heated in 18O enriched oxygen gas,supplement,"Holycross, M.",2026-08-31,draft,Oishi and Ando (1984),"Oishi, Y., and Ando, K",1984,"Oxygen self-diffusion coefficent in single-crystal forsterite. In, Sunagawa, I. (Ed.), Materials science of the Earth's interior. Terra Science Publishing Company, Tokyo, Japan, 271-280.",,,,,Brady Minerals.xls Rec 536
DDB004345,1.0.0,arrhenius_fit,,O,18,,,self,none,,mineral,Forsterite,forsterite,,synthetic,olivine,synthetic,[010],true,false,synthetic,unspecified,,,,,,,,,,,,,,,,,,,,,,,,,,1548.15,1898.15,1275-1625,C,100000,100000,100000,0.1,MPa,unknown,,,unknown,other,,3.46736850453e-07,-6.46,,,-6.46,log10_m2/s,372000,13000,unknown,372,kJ/mol,,,,,log10D=log10D0-Ea/(2.303RT),8.314,,,,,,,,,,other,other,proton activation,,,,false,use_with_caution,,diffusion parallel to [100] and [001] is slightly slower,provenance=compilation_2010; v0_source=brady_minerals; orientation_as_printed=parallel to [010]; Diffusing_Component_as_printed=18O; Element_as_printed=O; OxygenBuffer_as_printed=O2; fo2 recode fell through to unknown; R unstated in spreadsheet; compiler gas_constant_used_j_mol_k=8.314; ExperimentType_as_printed=polished plate heated in 18O enriched oxygen gas; Analytical_as_printed=proton activation; Apparatus_as_printed=polished plate heated in 18O enriched oxygen gas,supplement,"Holycross, M.",2026-08-31,draft,Reddy et al. (1980),"Reddy, K.P.R., Oh, S.M., Major, L.D., and Cooper, A.R",1980,"Oxygen diffusion in forsterite. Journal of Geophysical Research 85(NB1), 322-326.",,,,10.1029/jb085ib01p00322,Brady Minerals.xls Rec 542
DDB004346,1.0.0,arrhenius_fit,,S,35,,,tracer,none,,mineral,Galena,galena,,"synthetic, some crystals doped with Bi or Ag",sulfide,synthetic,isotropic,false,false,"synthetic, some crystals doped with Bi or Ag",unspecified,,,,,,,,,,,,,,,,,,,,,,,,,,773.15,1023.15,500-750,C,100000,100000,100000,0.1,MPa,unknown,,,unknown,other,,6.80769358694e-09,-8.167,,,-8.167,log10_m2/s,133000,5000,unknown,133,kJ/mol,,,,,log10D=log10D0-Ea/(2.303RT),8.314,,,,,,,,,,serial_sectioning,other,serial sectioning,true,,,false,use_with_caution,,"independent of fS2 at pressures below ~3e-4 atm, at higher pressures dependence at 700 C described by log D = -14.2084 +(0.440 +/- 0.022)(log PS2) (with PS2 in atm)","provenance=compilation_2010; v0_source=brady_minerals; orientation_as_printed=isotropic; Diffusing_Component_as_printed=35S; Element_as_printed=S; OxygenBuffer_as_printed=evacuated capsules or H2-H2S mixtures, sulfur partial pressures from 10 atm - 10-8 atm; fo2 recode fell through to unknown; R unstated in spreadsheet; compiler gas_constant_used_j_mol_k=8.314; ExperimentType_as_printed=35S tracer deposited on sample surfaces, anneals in evacuated capsules or with H2-H2S gas mixtures; Analytical_as_printed=serial sectioning; Apparatus_as_printed=35S tracer deposited on sample surfaces, anneals in evacuated capsules or with H2-H2S gas mixtures",supplement,"Holycross, M.",2026-08-31,draft,Seltzer and Wagner (1965),"Seltzer, M.S., and Wagner, J.B., Jr",1965,Diffusion of sulfur 35 in single crystals of lead sulfide as a function of stoichiometry and doping additions.  Journal of Physics and Chemistry of Solids,,26,233-242,10.1016/0022-3697(65)90150-2,Brady Minerals.xls Rec 471
DDB004347,1.0.0,arrhenius_fit,,Fe,,,Mn,interdiffusion,none,,mineral,Garnet,,,Alm(80)Pyp(20) - Sps(94)Alm(6) couple,garnet,,isotropic,false,false,Alm(80)Pyp(20) - Sps(94)Alm(6) couple,unspecified,,,,,,,,,,,,,,,,,,,,,,,,,,1573.15,1753.15,1300-1480,C,,2900000000,4300000000,2900-4300,MPa,unknown,,,unknown,other,,5.10504999975e-08,-7.292,,,-7.292,log10_m2/s,253440,37190,unknown,253.44,kJ/mol,,,,,log10D=log10D0-Ea/(2.303RT),8.314,,,,,,,,,,EPMA,diffusion_couple,"Electron microprobe, model calculations",true,,,false,use_with_caution,,,"provenance=compilation_2010; v0_source=brady_minerals; orientation_as_printed=isotropic; Diffusing_Component_as_printed=Fe-Mn interdiffusion; Element_as_printed=.Interdiffusion; OxygenBuffer_as_printed=UB/GrPC; R unstated in spreadsheet; compiler gas_constant_used_j_mol_k=8.314; ExperimentType_as_printed=Crystal pair interdiffusion; Analytical_as_printed=Electron microprobe, model calculations; Apparatus_as_printed=Crystal pair interdiffusion",supplement,"Holycross, M.",2026-08-31,draft,Chakraborty and Ganguly (1992),"Chakraborty, S. and Ganguly, J",1992,"Cation diffusion in alumino¬silicate garnets: experimental determination in spessartine-almandine diffusion couples, evaluation of effective binary diffusion coefficients, and applications",Contributions to Mineralogy and Petrology,111,74-86,10.1007/bf00296579,Brady Minerals.xls Rec 85
DDB004348,1.0.0,arrhenius_fit,,Fe,,,Mn,interdiffusion,none,,mineral,Garnet,,,Alm(80)Pyp(20) - Sps(94)Alm(6) couple,garnet,,isotropic,false,false,Alm(80)Pyp(20) - Sps(94)Alm(6) couple,unspecified,,,,,,,,,,,,,,,,,,,,,,,,,,1573.15,1753.15,1300-1480,C,,2900000000,4300000000,2900-4300,MPa,unknown,,,unknown,other,,6.39734835483e-08,-7.194,,,-7.194,log10_m2/s,275430,36490,unknown,275.43,kJ/mol,,,,,log10D=log10D0-Ea/(2.303RT),8.314,,,,,,,,,,EPMA,diffusion_couple,"Electron microprobe, model calculations",true,,,false,use_with_caution,,,"provenance=compilation_2010; v0_source=brady_minerals; orientation_as_printed=isotropic; Diffusing_Component_as_printed=Fe-Mn interdiffusion; Element_as_printed=.Interdiffusion; OxygenBuffer_as_printed=UB/GrPC; R unstated in spreadsheet; compiler gas_constant_used_j_mol_k=8.314; ExperimentType_as_printed=Crystal pair interdiffusion; Analytical_as_printed=Electron microprobe, model calculations; Apparatus_as_printed=Crystal pair interdiffusion",supplement,"Holycross, M.",2026-08-31,draft,Chakraborty and Ganguly (1992),"Chakraborty, S. and Ganguly, J",1992,"Cation diffusion in alumino¬silicate garnets: experimental determination in spessartine-almandine diffusion couples, evaluation of effective binary diffusion coefficients, and applications",Contributions to Mineralogy and Petrology,111,74-86,10.1007/bf00296579,Brady Minerals.xls Rec 83
DDB004349,1.0.0,arrhenius_fit,,Fe,,,Mn,interdiffusion,none,,mineral,Garnet,,,Alm(80)Pyp(20) - Sps(94)Alm(6) couple,garnet,,isotropic,false,false,Alm(80)Pyp(20) - Sps(94)Alm(6) couple,unspecified,,,,,,,,,,,,,,,,,,,,,,,,,,1573.15,1753.15,1300-1480,C,,2900000000,4300000000,2900-4300,MPa,unknown,,,unknown,other,,1.09900583943e-07,-6.959,,,-6.959,log10_m2/s,284520,37550,unknown,284.52,kJ/mol,,,,,log10D=log10D0-Ea/(2.303RT),8.314,,,,,,,,,,EPMA,diffusion_couple,"Electron microprobe, model calculations",true,,,false,use_with_caution,,,"provenance=compilation_2010; v0_source=brady_minerals; orientation_as_printed=isotropic; Diffusing_Component_as_printed=Fe-Mn interdiffusion; Element_as_printed=.Interdiffusion; OxygenBuffer_as_printed=UB/GrPC; R unstated in spreadsheet; compiler gas_constant_used_j_mol_k=8.314; ExperimentType_as_printed=Crystal pair interdiffusion; Analytical_as_printed=Electron microprobe, model calculations; Apparatus_as_printed=Crystal pair interdiffusion",supplement,"Holycross, M.",2026-08-31,draft,Chakraborty and Ganguly (1992),"Chakraborty, S. and Ganguly, J",1992,"Cation diffusion in alumino¬silicate garnets: experimental determination in spessartine-almandine diffusion couples, evaluation of effective binary diffusion coefficients, and applications",Contributions to Mineralogy and Petrology,111,74-86,10.1007/bf00296579,Brady Minerals.xls Rec 84
DDB004350,1.0.0,arrhenius_fit,,Fe,,,Mn,interdiffusion,none,,mineral,Garnet,,,Alm(80)Pyp(20) - Sps(94)Alm(6) couple,garnet,,isotropic,false,false,Alm(80)Pyp(20) - Sps(94)Alm(6) couple,unspecified,,,,,,,,,,,,,,,,,,,,,,,,,,1573.15,1753.15,1300-1480,C,4000000000,4000000000,4000000000,4000,MPa,unknown,,,unknown,other,,8.2035154433e-11,-10.086,,,-10.086,log10_m2/s,224300,20500,unknown,224.3,kJ/mol,,,,,log10D=log10D0-Ea/(2.303RT),8.314,,,,,,,,,,EPMA,diffusion_couple,Electron microprobe profiles; model fits,true,,,false,use_with_caution,,,provenance=compilation_2010; v0_source=brady_minerals; orientation_as_printed=isotropic; Diffusing_Component_as_printed=Fe-Mn interdiffusion; Element_as_printed=.Interdiffusion; OxygenBuffer_as_printed=UB/GrPC; R unstated in spreadsheet; compiler gas_constant_used_j_mol_k=8.314; ExperimentType_as_printed=Crystal pair interdiffusion; Analytical_as_printed=Electron microprobe profiles; model fits; Apparatus_as_printed=Crystal pair interdiffusion,supplement,"Holycross, M.",2026-08-31,draft,Elphick et al. (1985),"Elphick, S.C., Ganguly, J., and Loomis, T.P",1985,"Experimental determination of cation diffusivities in aluminosilicate garnets,  I",Experimental methods and interdiffusion data. Contributions to Mineralogy and Petrology,90,36-44,10.1007/bf00373039,Brady Minerals.xls Rec 90
DDB004351,1.0.0,arrhenius_fit,,Ca,,,"(Mg,Fe)",interdiffusion,none,,mineral,Garnet,,,Almandine-grossular diffusion couples,garnet,,isotropic,false,false,Almandine-grossular diffusion couples,unspecified,,,,,,,,,,,,,,,,,,,,,,,,,,1173.15,1373.15,900-1100,C,,1500000000,3200000000,1500-3200,MPa,IW,,,buffered,piston_cylinder,,1.21898959892e-06,-5.914,0.798,unknown,-5.914,log10_m2/s,270000,19000,unknown,270,kJ/mol,,,,,log10D=log10D0-Ea/(2.303RT),8.314,,,,,,,,,,EPMA,diffusion_couple,electron microprobe,true,,,false,use_with_caution,,,"provenance=compilation_2010; v0_source=brady_minerals; orientation_as_printed=isotropic; Diffusing_Component_as_printed=Ca-(Mg,Fe) interdiffusion; Element_as_printed=.Interdiffusion; OxygenBuffer_as_printed=IW; R unstated in spreadsheet; compiler gas_constant_used_j_mol_k=8.314; ExperimentType_as_printed=almandine-grossular diffusion couples, piston cylinder experiments; Analytical_as_printed=electron microprobe; Apparatus_as_printed=almandine-grossular diffusion couples, piston cylinder experiments",supplement,"Holycross, M.",2026-08-31,draft,Freer and Edwards (1999),"Freer R, Edwards A",1999,An experimental study of Ca-(Fe,Mg) interdiffusion in silicate garnets. Contributions to Mineralogy and Petrology,134,370-379,10.1007/s004100050491,Brady Minerals.xls Rec 479
DDB004352,1.0.0,arrhenius_fit,,Ca,,,"(Mg,Fe)",interdiffusion,none,,mineral,Garnet,,,Alm(51)Pyr(45)Grs(3),garnet,,isotropic,false,false,Alm(51)Pyr(45)Grs(3),unspecified,,,,,,,,,,,,,,,,,,,,,,,,,,1323.15,1523.15,1050-1250,C,1300000000,1300000000,1300000000,1300,MPa,G,,,buffered,piston_cylinder,,6.60693448008e-14,-13.18,,,-13.18,log10_m2/s,188000,48000,unknown,188,kJ/mol,,,,,log10D=log10D0-Ea/(2.303RT),8.314,,,,,,,,,,other,other,ATEM,,,,false,use_with_caution,,,"provenance=compilation_2010; v0_source=brady_minerals; orientation_as_printed=isotropic; Diffusing_Component_as_printed=Ca-(Mg,Fe) interdiffusion; Element_as_printed=.Interdiffusion; OxygenBuffer_as_printed=graphite-O2; R unstated in spreadsheet; compiler gas_constant_used_j_mol_k=8.314; ExperimentType_as_printed=garnet crystals with synthetic cpx-garnet overgrowth, piston cylinder experiments; Analytical_as_printed=ATEM; Apparatus_as_printed=garnet crystals with synthetic cpx-garnet overgrowth, piston cylinder experiments",supplement,"Holycross, M.",2026-08-31,draft,Vielzeuf et al. (2007),"Vielzeuf D, Baronnet A, Perchuk AL, Laporte D, Baker MR",2007,Calcium diffusivity in alumino-silicate garnets: and experimental and ATEM study. Contributions to Mineralogy and Petrology,,154,153-170,10.1007/s00410-007-0184-x,Brady Minerals.xls Rec 480
DDB004353,1.0.0,isothermal_d,,Ca,,,,,,,mineral,Garnet,,,almandine and pyropic garnets,garnet,,isotropic,false,false,almandine and pyropic garnets,unspecified,,,,,,,,,,,,,,,,,,,,,,,,,1713.15,1713.15,1713.15,1440,C,4000000000,4000000000,4000000000,4000,MPa,unknown,,,unknown,other,,,,,,,,,,,,,,,,,,,1.5e-18,-17.8239087409,,,1.5e-18,m2/s,,,,EPMA,diffusion_couple,electron microprobe,true,,,false,use_with_caution,,tracer diffusion coefficient,provenance=compilation_2010; v0_source=brady_minerals; orientation_as_printed=isotropic; Diffusing_Component_as_printed=Ca; Element_as_printed=Ca; OxygenBuffer_as_printed=buffered by experimental assembly; fo2 recode fell through to unknown; ExperimentType_as_printed=diffusion couples of almandine and pyropic garnet; Analytical_as_printed=electron microprobe; Apparatus_as_printed=diffusion couples of almandine and pyropic garnet,supplement,"Holycross, M.",2026-08-31,draft,Loomis et al. (1985),"Loomis, T. P., Ganguly, J., Elphick, S. C",1985,Experimental determination of cation diffusivities in aluminosilicate garnets; II,Multicomponent simulation and tracer diffusion coefficients. Contributions to Mineralogy and Petrology,90,45-51,10.1007/bf00373040,Brady Minerals.xls Rec 432
DDB004354,1.0.0,arrhenius_fit,,Ca,,,,,,,mineral,Garnet,,,Almandine with polycrystalline pyrope,garnet,,isotropic,false,false,Almandine with polycrystalline pyrope,unspecified,,,,,,,,,,,,,,,,,,,,,,,,,,1343.15,1673.15,1070-1400,C,,1900000000,3200000000,1900-3200,MPa,G,,,buffered,piston_cylinder,,8.37529282127e-10,-9.077,0.26,unknown,-9.077,log10_m2/s,256000,45000,unknown,256,kJ/mol,,,,,log10D=log10D0-Ea/(2.303RT),8.314,,,,,,,,,,EPMA,other,electron microprobe,true,,,false,use_with_caution,,,"provenance=compilation_2010; v0_source=brady_minerals; orientation_as_printed=isotropic; Diffusing_Component_as_printed=Ca; Element_as_printed=Ca; OxygenBuffer_as_printed=buffered by graphite in experimental assembly; R unstated in spreadsheet; compiler gas_constant_used_j_mol_k=8.314; ExperimentType_as_printed=garnet crystals with polycrystalline pyrope as exchange medium, piston cylinder experiments; Analytical_as_printed=electron microprobe; Apparatus_as_printed=garnet crystals with polycrystalline pyrope as exchange medium, piston cylinder experiments",supplement,"Holycross, M.",2026-08-31,draft,Perchuk et al. (2009),"Perchuk, A.L., Burchard, M., Schertl, H.-P., Maresch, W.V., Gerya, T.V., Bernhardt, H.-J., and Vidal, O",2009,Diffusion of divalent cations in garnet. Contributions to Mineralogy and Petrology,,157,573-592,10.1007/s00410-008-0353-6,Brady Minerals.xls Rec 478
DDB004355,1.0.0,arrhenius_fit,,Ce,,,,,,,mineral,Garnet,,,Alm(16)Pyr(71)Grs(13),garnet,,isotropic,false,false,Alm(16)Pyr(71)Grs(13),unspecified,,,,,,,,,,,,,,,,,,,,,,,,,,1473.15,1723.15,1200-1450,C,2800000000,2800000000,2800000000,2800,MPa,G,,,buffered,piston_cylinder,,1.81970085861e-10,-9.74,2.84,unknown,-9.74,log10_m2/s,284000,91000,unknown,284,kJ/mol,,,,,log10D=log10D0-Ea/(2.303RT),8.314,,,,,,,,,,SIMS,other,SIMS,true,,,false,use_with_caution,,,"provenance=compilation_2010; v0_source=brady_minerals; orientation_as_printed=isotropic; Diffusing_Component_as_printed=Ce; Element_as_printed=Ce; OxygenBuffer_as_printed=graphite-O2; R unstated in spreadsheet; compiler gas_constant_used_j_mol_k=8.314; ExperimentType_as_printed=layer of polycrystalline REE oxide on sample surface, piston cylinder experiments; Analytical_as_printed=SIMS; Apparatus_as_printed=layer of polycrystalline REE oxide on sample surface, piston cylinder experiments",supplement,"Holycross, M.",2026-08-31,draft,Van Orman et al. (2002),"Van Orman J.A., Grove T.L., Shimizu N., and Layne G.D",2002,Rare earth element diffusion in a natural pyrope single crystal at 2.8 GPa. Contributions to Mineralogy and Petrology,,142,416-424,10.1007/s004100100304,Brady Minerals.xls Rec 472
DDB004356,1.0.0,arrhenius_fit,,Dy,,,,,,,mineral,Garnet,,,Alm(16)Pyr(71)Grs(13),garnet,,isotropic,false,false,Alm(16)Pyr(71)Grs(13),unspecified,,,,,,,,,,,,,,,,,,,,,,,,,,1473.15,1723.15,1200-1450,C,2800000000,2800000000,2800000000,2800,MPa,G,,,buffered,piston_cylinder,,9.12010839356e-10,-9.04,0.97,unknown,-9.04,log10_m2/s,302000,30000,unknown,302,kJ/mol,,,,,log10D=log10D0-Ea/(2.303RT),8.314,,,,,,,,,,SIMS,other,SIMS,true,,,false,use_with_caution,,,"provenance=compilation_2010; v0_source=brady_minerals; orientation_as_printed=isotropic; Diffusing_Component_as_printed=Dy; Element_as_printed=Dy; OxygenBuffer_as_printed=graphite-O2; R unstated in spreadsheet; compiler gas_constant_used_j_mol_k=8.314; ExperimentType_as_printed=layer of polycrystalline REE oxide on sample surface, piston cylinder experiments; Analytical_as_printed=SIMS; Apparatus_as_printed=layer of polycrystalline REE oxide on sample surface, piston cylinder experiments",supplement,"Holycross, M.",2026-08-31,draft,Van Orman et al. (2002),"Van Orman J.A., Grove T.L., Shimizu N., and Layne G.D",2002,Rare earth element diffusion in a natural pyrope single crystal at 2.8 GPa. Contributions to Mineralogy and Petrology,,142,416-424,10.1007/s004100100304,Brady Minerals.xls Rec 474
DDB004357,1.0.0,arrhenius_fit,,Er,167,,,tracer,none,,mineral,Garnet,,,Alm(67)Sps(28)And(3)Pyp(2),garnet,,isotropic,false,false,Alm(67)Sps(28)And(3)Pyp(2),unspecified,,,,,,,,,,,,,,,,,,,,,,,,,,1073.15,1273.15,800-1000,C,100000000,100000000,100000000,100,MPa,unknown,,,unknown,other,,5.00034534977e-11,-10.301,0.763,unknown,-10.301,log10_m2/s,230000,38000,unknown,230,kJ/mol,,,,,log10D=log10D0-Ea/(2.303RT),8.314,,,,,,,,,,SIMS,bulk_isotopic_exchange,Ion microprobe profile,true,,,false,use_with_caution,,,provenance=compilation_2010; v0_source=brady_minerals; orientation_as_printed=isotropic; Diffusing_Component_as_printed=167Er; Element_as_printed=Er; OxygenBuffer_as_printed=UB; R unstated in spreadsheet; compiler gas_constant_used_j_mol_k=8.314; ExperimentType_as_printed=Exchange with 167Er water solution; Analytical_as_printed=Ion microprobe profile; Apparatus_as_printed=Exchange with 167Er water solution,supplement,"Holycross, M.",2026-08-31,draft,Coghlan (1990),"Coughlan, R.A.N",1990,"Studies in diffusional transport: grain boundary transport of oxygen in feldspars, strontium and the REE's in garnet, and thermal histories of granitic intrusions in south-central Maine using oxygen isotopes. Ph.D. thesis, Brown University, Providence.",,,,,Brady Minerals.xls Rec 89
DDB004358,1.0.0,arrhenius_fit,,Fe,,2+,,,,,mineral,Garnet,,,Py-Alm,garnet,,isotropic,false,false,Py-Alm,unspecified,,,,,,,,,,,,,,,,,,,,,,,,,,1323.15,1699.15,1050-1426,C,,200000000,380000000,200-380,MPa,G,,,buffered,piston_cylinder,,9.39723310565e-09,-8.027,,,-8.027,log10_m2/s,278000,,,278,kJ/mol,,,,,log10D=log10D0-Ea/(2.303RT),8.314,,,,,,,,,,EPMA,diffusion_couple,electron microprobe,true,,,false,use_with_caution,,activation volume 5.6 cm3/mol,"provenance=compilation_2010; v0_source=brady_minerals; orientation_as_printed=isotropic; Diffusing_Component_as_printed=Fe+2; Element_as_printed=Fe; OxygenBuffer_as_printed=graphite-O2; R unstated in spreadsheet; compiler gas_constant_used_j_mol_k=8.314; ExperimentType_as_printed=diffusion couples of natural Mn and Ca poor garnets, piston-cylinder experiments; Analytical_as_printed=electron microprobe; Apparatus_as_printed=diffusion couples of natural Mn and Ca poor garnets, piston-cylinder experiments",supplement,"Holycross, M.",2026-08-31,draft,Ganguly et al. (1995),"Ganguly, J., Chakraborty, S., Cheng, W",1995,"Self diffusion of Fe (super 2+) and Mg in pyrope-almandine garnets; experimental determination, applications to cooling rate of granulites and comparison with geochronological data","EOS, Transactions American Geophysical Union",76,703,,Brady Minerals.xls Rec 318
DDB004359,1.0.0,arrhenius_fit,,Fe,,2+,,,,,mineral,Garnet,,,almandine (alm69-80) and pyropic (pyr48-80) garnets,garnet,,isotropic,false,false,almandine (alm69-80) and pyropic (pyr48-80) garnets,unspecified,,,,,,,,,,,,,,,,,,,,,,,,,,1330.15,1705.15,1057-1432,C,,2200000000,4000000000,2200-4000,MPa,G,,,buffered,piston_cylinder,,3.46736850453e-09,-8.46,0.46,unknown,-8.46,log10_m2/s,274000,42000,unknown,274,kJ/mol,,,,,log10D=log10D0-Ea/(2.303RT),8.314,,,,,,,,,,EPMA,diffusion_couple,electron microprobe,true,,,false,use_with_caution,,"Arrhenius relation for 1 bar, graphite-O2 buffer, activation volume 5.6 +/- 2.9 cm3/mol","provenance=compilation_2010; v0_source=brady_minerals; orientation_as_printed=isotropic; Diffusing_Component_as_printed=Fe+2; Element_as_printed=Fe; OxygenBuffer_as_printed=graphite-O2; R unstated in spreadsheet; compiler gas_constant_used_j_mol_k=8.314; ExperimentType_as_printed=diffusion couples of natural Mn and Ca poor garnets, piston-cylinder experiments; Analytical_as_printed=electron microprobe; Apparatus_as_printed=diffusion couples of natural Mn and Ca poor garnets, piston-cylinder experiments",supplement,"Holycross, M.",2026-08-31,draft,Ganguly et al. (1998),"Ganguly, J., Cheng, W., and Chakraborty, S",1998,Cation diffusion in aluminosilicate garnets; experimental determination in pyrope-almandine diffusion couples. Contributions to Mineralogy and Petrology,,131,171-180,10.1007/s004100050386,Brady Minerals.xls Rec 424
DDB004360,1.0.0,arrhenius_fit,,Fe,,,,,,,mineral,Garnet,,,spessartine - almandine garnets,garnet,,isotropic,false,false,spessartine - almandine garnets,unspecified,,,,,,,,,,,,,,,,,,,,,,,,,,1573.15,1773.15,1300-1500,C,4000000000,4000000000,4000000000,4000,MPa,unknown,,,unknown,other,,3.09029543251e-09,-8.51,,,-8.51,log10_m2/s,257000,36000,unknown,257,kJ/mol,,,,,log10D=log10D0-Ea/(2.303RT),8.314,,,,,,,,,,EPMA,diffusion_couple,electron microprobe,true,,,false,use_with_caution,,tracer diffusion coefficient,provenance=compilation_2010; v0_source=brady_minerals; orientation_as_printed=isotropic; Diffusing_Component_as_printed=Fe; Element_as_printed=Fe; OxygenBuffer_as_printed=buffered by experimental assembly; fo2 recode fell through to unknown; R unstated in spreadsheet; compiler gas_constant_used_j_mol_k=8.314; ExperimentType_as_printed=diffusion couples of almandine and spessartine garnet; Analytical_as_printed=electron microprobe; Apparatus_as_printed=diffusion couples of almandine and spessartine garnet,supplement,"Holycross, M.",2026-08-31,draft,Loomis et al. (1985),"Loomis, T. P., Ganguly, J., Elphick, S. C",1985,Experimental determination of cation diffusivities in aluminosilicate garnets; II,Multicomponent simulation and tracer diffusion coefficients. Contributions to Mineralogy and Petrology,90,45-51,10.1007/bf00373040,Brady Minerals.xls Rec 427
DDB004361,1.0.0,isothermal_d,,Fe,,,,,,,mineral,Garnet,,,almandine and pyropic garnets,garnet,,isotropic,false,false,almandine and pyropic garnets,unspecified,,,,,,,,,,,,,,,,,,,,,,,,,1713.15,1713.15,1713.15,1440,C,4000000000,4000000000,4000000000,4000,MPa,unknown,,,unknown,other,,,,,,,,,,,,,,,,,,,3e-18,-17.5228787453,,,3e-18,m2/s,,,,EPMA,diffusion_couple,electron microprobe,true,,,false,use_with_caution,,tracer diffusion coefficient,provenance=compilation_2010; v0_source=brady_minerals; orientation_as_printed=isotropic; Diffusing_Component_as_printed=Fe; Element_as_printed=Fe; OxygenBuffer_as_printed=buffered by experimental assembly; fo2 recode fell through to unknown; ExperimentType_as_printed=diffusion couples of almandine and pyropic garnet; Analytical_as_printed=electron microprobe; Apparatus_as_printed=diffusion couples of almandine and pyropic garnet,supplement,"Holycross, M.",2026-08-31,draft,Loomis et al. (1985),"Loomis, T. P., Ganguly, J., Elphick, S. C",1985,Experimental determination of cation diffusivities in aluminosilicate garnets; II,Multicomponent simulation and tracer diffusion coefficients. Contributions to Mineralogy and Petrology,90,45-51,10.1007/bf00373040,Brady Minerals.xls Rec 430
DDB004362,1.0.0,arrhenius_fit,,Fe,,,,,,,mineral,Garnet,,,Almandine with polycrystalline pyrope,garnet,,isotropic,false,false,Almandine with polycrystalline pyrope,unspecified,,,,,,,,,,,,,,,,,,,,,,,,,,1343.15,1673.15,1070-1400,C,,1900000000,3200000000,1900-3200,MPa,G,,,buffered,piston_cylinder,,9.12010839356e-08,-7.04,0.314,unknown,-7.04,log10_m2/s,278000,60000,unknown,278,kJ/mol,,,,,log10D=log10D0-Ea/(2.303RT),8.314,,,,,,,,,,EPMA,other,electron microprobe,true,,,false,use_with_caution,,,"provenance=compilation_2010; v0_source=brady_minerals; orientation_as_printed=isotropic; Diffusing_Component_as_printed=Fe; Element_as_printed=Fe; OxygenBuffer_as_printed=buffered by graphite in experimental assembly; R unstated in spreadsheet; compiler gas_constant_used_j_mol_k=8.314; ExperimentType_as_printed=garnet crystals with polycrystalline pyrope as exchange medium, piston cylinder experiments; Analytical_as_printed=electron microprobe; Apparatus_as_printed=garnet crystals with polycrystalline pyrope as exchange medium, piston cylinder experiments",supplement,"Holycross, M.",2026-08-31,draft,Perchuk et al. (2009),"Perchuk, A.L., Burchard, M., Schertl, H.-P., Maresch, W.V., Gerya, T.V., Bernhardt, H.-J., and Vidal, O",2009,Diffusion of divalent cations in garnet. Contributions to Mineralogy and Petrology,,157,573-592,10.1007/s00410-008-0353-6,Brady Minerals.xls Rec 476
DDB004363,1.0.0,arrhenius_fit,,Mg,,,,,,,mineral,Garnet,,Alm(38)Py(50)Gr(10)Sp(2),,garnet,,isotropic,false,false,Alm(38)Py(50)Gr(10)Sp(2),cation_formula,,,,,,,,,,,,,,,,,,,,,,,,,,1023.15,1573.15,750-1300,C,,100000,8000000000,0.1-8000,MPa,measured,,-17.5,measured,multi_anvil,,1.81970085861e-10,-9.74,,,-9.74,log10_m2/s,226000,21000,unknown,226,kJ/mol,,,,,log10D=log10D0-Ea/(2.303RT),8.314,,,,,,,,,,SIMS,other,SIMS,true,,,false,use_with_caution,,"Arrhenius relation for 1 atm, log fO2 = -17.5.  P=0.1 (experiments at 1023-1123K), P=8 Gpa (experiments at 1573K)","provenance=compilation_2010; v0_source=brady_minerals; orientation_as_printed=isotropic; Diffusing_Component_as_printed=Mg; Element_as_printed=Mg; OxygenBuffer_as_printed=log fO2 = -17.5 bars (1 atm experiments); R unstated in spreadsheet; compiler gas_constant_used_j_mol_k=8.314; ExperimentType_as_printed=26Mg-doped solution deposited on crystal surface, 1 atm experiments in CO-CO2 gas mixture in furnace, high-P experiments in multi-anvil apparatus; Analytical_as_printed=SIMS; Apparatus_as_printed=26Mg-doped solution deposited on crystal surface, 1 atm experiments in CO-CO2 gas mixture in furnace, high-P experiments in multi-anvil apparatus",supplement,"Holycross, M.",2026-08-31,draft,Chakraborty and Rubie (1996),"Chakraborty, S. and Rubie, D. C",1996,"Mg tracer diffusion in aluminosilicate garnets at 750-850 degrees C, 1 atm",and 1300 degrees C 8.5 GPa. Contributions to Mineralogy and Petrology,122,406-414,10.1007/s004100050136,Brady Minerals.xls Rec 268
DDB004364,1.0.0,isothermal_d,,Mg,,,,,,,mineral,Garnet,,Alm(73)Py(21)Gr(5)Sp(1),,garnet,,isotropic,false,false,Alm(73)Py(21)Gr(5)Sp(1),cation_formula,,,,,,,,,,,,,,,,,,,,,,,,,1023.15,1023.15,1023.15,750,C,100000,100000,100000,0.1,MPa,measured,,-17.5,measured,multi_anvil,,,,,,,,,,,,,,,,,,,4.3e-21,-20.3665315444,,,4.3e-21,m2/s,,,,SIMS,other,SIMS,true,,,false,use_with_caution,,,"provenance=compilation_2010; v0_source=brady_minerals; orientation_as_printed=isotropic; Diffusing_Component_as_printed=Mg; Element_as_printed=Mg; OxygenBuffer_as_printed=log fO2 = -17.5 bars (1 atm experiments); ExperimentType_as_printed=26Mg-doped solution deposited on crystal surface, 1 atm experiments in CO-CO2 gas mixture in furnace, high-P experiments in multi-anvil apparatus; Analytical_as_printed=SIMS; Apparatus_as_printed=26Mg-doped solution deposited on crystal surface, 1 atm experiments in CO-CO2 gas mixture in furnace, high-P experiments in multi-anvil apparatus",supplement,"Holycross, M.",2026-08-31,draft,Chakraborty and Rubie (1996),"Chakraborty, S. and Rubie, D. C",1996,"Mg tracer diffusion in aluminosilicate garnets at 750-850 degrees C, 1 atm",and 1300 degrees C 8.5 GPa. Contributions to Mineralogy and Petrology,122,406-414,10.1007/s004100050136,Brady Minerals.xls Rec 269
DDB004365,1.0.0,arrhenius_fit,,Mg,25,,,self,none,,mineral,Garnet,,,Pyp(74)Alm(15)Grs(10)Uvr(1),garnet,,isotropic,false,false,Pyp(74)Alm(15)Grs(10)Uvr(1),unspecified,,,,,,,,,,,,,,,,,,,,,,,,,,1023.15,1173.15,750-900,C,200000000,200000000,200000000,200,MPa,MH,,,buffered,other,,9.79489985409e-09,-8.009,,,-8.009,log10_m2/s,239000,16000,unknown,239,kJ/mol,,,,,log10D=log10D0-Ea/(2.303RT),8.314,,,,,,,,,,SIMS,thin_film,Ion microprobe profiles,true,,,false,use_with_caution,,,provenance=compilation_2010; v0_source=brady_minerals; orientation_as_printed=isotropic; Diffusing_Component_as_printed=25Mg; Element_as_printed=Mg; OxygenBuffer_as_printed=UB/MH; R unstated in spreadsheet; compiler gas_constant_used_j_mol_k=8.314; ExperimentType_as_printed=Thin 25MgO film; Analytical_as_printed=Ion microprobe profiles; Apparatus_as_printed=Thin 25MgO film,supplement,"Holycross, M.",2026-08-31,draft,Cygan and Lasaga (1985),"Cygan, R.T. and Lasaga, A.C",1985,Self-diffusion of magnesium in garnet at 750-900°C,American Journal of Science,285,328-350,10.2475/ajs.285.4.328,Brady Minerals.xls Rec 82
