Repository: holycrossm/diffusion-coefficients

# Experimental diffusion coefficients (minerals and silicate melts)

**Pre-release / not published.** Schema v1.0.0. This folder is a GitHub-ready living table: canonical data is CSV, new rows arrive by pull request, and a static page searches the file in the browser. Nothing here is a citable compilation of record.

This is a QA build of 4630 experimental rows (minerals and silicate melts). Most numbers are staged from the 2010 RiMG 72 tables. Do not treat the repo as published, complete, or peer-reviewed.

File: site/data/diffusion_coefficients.csv (part 121 of 136)
DDB004366,1.0.0,arrhenius_fit,,Mg,,,,,,,mineral,Garnet,,,Py-Alm,garnet,,isotropic,false,false,Py-Alm,unspecified,,,,,,,,,,,,,,,,,,,,,,,,,,1323.15,1699.15,1050-1426,C,,200000000,380000000,200-380,MPa,G,,,buffered,piston_cylinder,,3.38064836206e-07,-6.471,,,-6.471,log10_m2/s,294000,,,294,kJ/mol,,,,,log10D=log10D0-Ea/(2.303RT),8.314,,,,,,,,,,EPMA,diffusion_couple,electron microprobe,true,,,false,use_with_caution,,activation volume 5.3 cm3/mol,"provenance=compilation_2010; v0_source=brady_minerals; orientation_as_printed=isotropic; Diffusing_Component_as_printed=Mg; Element_as_printed=Mg; OxygenBuffer_as_printed=graphite-O2; R unstated in spreadsheet; compiler gas_constant_used_j_mol_k=8.314; ExperimentType_as_printed=diffusion couples of natural Mn and Ca poor garnets, piston-cylinder experiments; Analytical_as_printed=electron microprobe; Apparatus_as_printed=diffusion couples of natural Mn and Ca poor garnets, piston-cylinder experiments",supplement,"Holycross, M.",2026-08-31,draft,Ganguly et al. (1995),"Ganguly, J., Chakraborty, S., Cheng, W",1995,"Self diffusion of Fe (super 2+) and Mg in pyrope-almandine garnets; experimental determination, applications to cooling rate of granulites and comparison with geochronological data","EOS, Transactions American Geophysical Union",76,703,,Brady Minerals.xls Rec 319
DDB004367,1.0.0,arrhenius_fit,,Mg,,,,,,,mineral,Garnet,,,almandine (alm69-80) and pyropic (pyr48-80) garnets,garnet,,isotropic,false,false,almandine (alm69-80) and pyropic (pyr48-80) garnets,unspecified,,,,,,,,,,,,,,,,,,,,,,,,,,1330.15,1705.15,1057-1432,C,,2200000000,4000000000,2200-4000,MPa,G,,,buffered,piston_cylinder,,4.67735141287e-09,-8.33,0.33,unknown,-8.33,log10_m2/s,254000,35000,unknown,254,kJ/mol,,,,,log10D=log10D0-Ea/(2.303RT),8.314,,,,,,,,,,EPMA,diffusion_couple,electron microprobe,true,,,false,use_with_caution,,"Arrhenius relation for 1 bar, graphite-O2 buffer, activation volume 5.3 +/- 3.0 cm3/mol","provenance=compilation_2010; v0_source=brady_minerals; orientation_as_printed=isotropic; Diffusing_Component_as_printed=Mg; Element_as_printed=Mg; OxygenBuffer_as_printed=graphite-O2; R unstated in spreadsheet; compiler gas_constant_used_j_mol_k=8.314; ExperimentType_as_printed=diffusion couples of natural Mn and Ca poor garnets, piston-cylinder experiments; Analytical_as_printed=electron microprobe; Apparatus_as_printed=diffusion couples of natural Mn and Ca poor garnets, piston-cylinder experiments",supplement,"Holycross, M.",2026-08-31,draft,Ganguly et al. (1998),"Ganguly, J., Cheng, W., and Chakraborty, S",1998,Cation diffusion in aluminosilicate garnets; experimental determination in pyrope-almandine diffusion couples. Contributions to Mineralogy and Petrology,,131,171-180,10.1007/s004100050386,Brady Minerals.xls Rec 425
DDB004368,1.0.0,arrhenius_fit,,Mg,,,,,,,mineral,Garnet,,,spessartine - almandine garnets,garnet,,isotropic,false,false,spessartine - almandine garnets,unspecified,,,,,,,,,,,,,,,,,,,,,,,,,,1573.15,1773.15,1300-1500,C,4000000000,4000000000,4000000000,4000,MPa,unknown,,,unknown,other,,1.99526231497e-09,-8.7,,,-8.7,log10_m2/s,251000,33000,unknown,251,kJ/mol,,,,,log10D=log10D0-Ea/(2.303RT),8.314,,,,,,,,,,EPMA,diffusion_couple,electron microprobe,true,,,false,use_with_caution,,tracer diffusion coefficient,provenance=compilation_2010; v0_source=brady_minerals; orientation_as_printed=isotropic; Diffusing_Component_as_printed=Mg; Element_as_printed=Mg; OxygenBuffer_as_printed=buffered by experimental assembly; fo2 recode fell through to unknown; R unstated in spreadsheet; compiler gas_constant_used_j_mol_k=8.314; ExperimentType_as_printed=diffusion couples of almandine and spessartine garnet; Analytical_as_printed=electron microprobe; Apparatus_as_printed=diffusion couples of almandine and spessartine garnet,supplement,"Holycross, M.",2026-08-31,draft,Loomis et al. (1985),"Loomis, T. P., Ganguly, J., Elphick, S. C",1985,Experimental determination of cation diffusivities in aluminosilicate garnets; II,Multicomponent simulation and tracer diffusion coefficients. Contributions to Mineralogy and Petrology,90,45-51,10.1007/bf00373040,Brady Minerals.xls Rec 429
DDB004369,1.0.0,isothermal_d,,Mg,,,,,,,mineral,Garnet,,,almandine and pyropic garnets,garnet,,isotropic,false,false,almandine and pyropic garnets,unspecified,,,,,,,,,,,,,,,,,,,,,,,,,1713.15,1713.15,1713.15,1440,C,4000000000,4000000000,4000000000,4000,MPa,unknown,,,unknown,other,,,,,,,,,,,,,,,,,,,4e-17,-16.3979400087,,,4e-17,m2/s,,,,EPMA,diffusion_couple,electron microprobe,true,,,false,use_with_caution,,tracer diffusion coefficient,provenance=compilation_2010; v0_source=brady_minerals; orientation_as_printed=isotropic; Diffusing_Component_as_printed=Mg; Element_as_printed=Mg; OxygenBuffer_as_printed=buffered by experimental assembly; fo2 recode fell through to unknown; ExperimentType_as_printed=diffusion couples of almandine and pyropic garnet; Analytical_as_printed=electron microprobe; Apparatus_as_printed=diffusion couples of almandine and pyropic garnet,supplement,"Holycross, M.",2026-08-31,draft,Loomis et al. (1985),"Loomis, T. P., Ganguly, J., Elphick, S. C",1985,Experimental determination of cation diffusivities in aluminosilicate garnets; II,Multicomponent simulation and tracer diffusion coefficients. Contributions to Mineralogy and Petrology,90,45-51,10.1007/bf00373040,Brady Minerals.xls Rec 431
DDB004370,1.0.0,arrhenius_fit,,Mg,,,,,,,mineral,Garnet,,,Almandine with polycrystalline pyrope,garnet,,isotropic,false,false,Almandine with polycrystalline pyrope,unspecified,,,,,,,,,,,,,,,,,,,,,,,,,,1343.15,1673.15,1070-1400,C,,1900000000,3200000000,1900-3200,MPa,G,,,buffered,piston_cylinder,,9.63829023624e-07,-6.016,0.123,unknown,-6.016,log10_m2/s,304000,43000,unknown,304,kJ/mol,,,,,log10D=log10D0-Ea/(2.303RT),8.314,,,,,,,,,,EPMA,other,electron microprobe,true,,,false,use_with_caution,,,"provenance=compilation_2010; v0_source=brady_minerals; orientation_as_printed=isotropic; Diffusing_Component_as_printed=Mg; Element_as_printed=Mg; OxygenBuffer_as_printed=buffered by graphite in experimental assembly; R unstated in spreadsheet; compiler gas_constant_used_j_mol_k=8.314; ExperimentType_as_printed=garnet crystals with polycrystalline pyrope as exchange medium, piston cylinder experiments; Analytical_as_printed=electron microprobe; Apparatus_as_printed=garnet crystals with polycrystalline pyrope as exchange medium, piston cylinder experiments",supplement,"Holycross, M.",2026-08-31,draft,Perchuk et al. (2009),"Perchuk, A.L., Burchard, M., Schertl, H.-P., Maresch, W.V., Gerya, T.V., Bernhardt, H.-J., and Vidal, O",2009,Diffusion of divalent cations in garnet. Contributions to Mineralogy and Petrology,,157,573-592,10.1007/s00410-008-0353-6,Brady Minerals.xls Rec 477
DDB004371,1.0.0,arrhenius_fit,,Mg,,,,,,,mineral,Garnet,,,Py(66-72),garnet,,isotropic,false,false,Py(66-72),unspecified,,,,,,,,,,,,,,,,,,,,,,,,,,1073.15,1273.15,800-1000,C,100000,100000,100000,0.1,MPa,QFM,,,buffered,other,,1e-08,-8,2.3,unknown,-8,log10_m2/s,294000,51000,unknown,294,kJ/mol,,,,,log10D=log10D0-Ea/(2.303RT),8.314,,,,,,,,,,SIMS,other,SIMS,true,,,false,use_with_caution,,,"provenance=compilation_2010; v0_source=brady_minerals; orientation_as_printed=isotropic; Diffusing_Component_as_printed=Mg; Element_as_printed=Mg; OxygenBuffer_as_printed=QFM; R unstated in spreadsheet; compiler gas_constant_used_j_mol_k=8.314; ExperimentType_as_printed=25Mg-enriched MgO film deposited on crystal surface, CO-CO2 atmosphere; Analytical_as_printed=SIMS; Apparatus_as_printed=25Mg-enriched MgO film deposited on crystal surface, CO-CO2 atmosphere",supplement,"Holycross, M.",2026-08-31,draft,Schwandt et al. (1995),"Schwandt, C. S., Cygan, R. T., Westrich, H. R",1995,Mg self-diffusion in pyrope garnet. American Mineralogist,,80,483-490,10.2138/am-1995-5-609,Brady Minerals.xls Rec 305
DDB004372,1.0.0,arrhenius_fit,,Mn,,,,,,,mineral,Garnet,,,spessartine - almandine garnets,garnet,,isotropic,false,false,spessartine - almandine garnets,unspecified,,,,,,,,,,,,,,,,,,,,,,,,,,1573.15,1773.15,1300-1500,C,4000000000,4000000000,4000000000,4000,MPa,unknown,,,unknown,other,,2.18776162395e-09,-8.66,,,-8.66,log10_m2/s,201000,33000,unknown,201,kJ/mol,,,,,log10D=log10D0-Ea/(2.303RT),8.314,,,,,,,,,,EPMA,diffusion_couple,electron microprobe,true,,,false,use_with_caution,,tracer diffusion coefficient,provenance=compilation_2010; v0_source=brady_minerals; orientation_as_printed=isotropic; Diffusing_Component_as_printed=Mn; Element_as_printed=Mn; OxygenBuffer_as_printed=buffered by experimental assembly; fo2 recode fell through to unknown; R unstated in spreadsheet; compiler gas_constant_used_j_mol_k=8.314; ExperimentType_as_printed=diffusion couples of almandine and spessartine garnet; Analytical_as_printed=electron microprobe; Apparatus_as_printed=diffusion couples of almandine and spessartine garnet,supplement,"Holycross, M.",2026-08-31,draft,Loomis et al. (1985),"Loomis, T. P., Ganguly, J., Elphick, S. C",1985,Experimental determination of cation diffusivities in aluminosilicate garnets; II,Multicomponent simulation and tracer diffusion coefficients. Contributions to Mineralogy and Petrology,90,45-51,10.1007/bf00373040,Brady Minerals.xls Rec 428
DDB004373,1.0.0,arrhenius_fit,,Nd,145,,,tracer,none,,mineral,Garnet,,,Alm(67)Sps(28)And(3)Pyp(2),garnet,,isotropic,false,false,Alm(67)Sps(28)And(3)Pyp(2),unspecified,,,,,,,,,,,,,,,,,,,,,,,,,,1073.15,1273.15,800-1000,C,100000000,100000000,100000000,100,MPa,unknown,,,unknown,other,,2.99916251899e-13,-12.523,0.602,unknown,-12.523,log10_m2/s,184000,29000,unknown,184,kJ/mol,,,,,log10D=log10D0-Ea/(2.303RT),8.314,,,,,,,,,,SIMS,bulk_isotopic_exchange,Ion microprobe profiles,true,,,false,use_with_caution,,,provenance=compilation_2010; v0_source=brady_minerals; orientation_as_printed=isotropic; Diffusing_Component_as_printed=145Nd; Element_as_printed=Nd; OxygenBuffer_as_printed=UB; R unstated in spreadsheet; compiler gas_constant_used_j_mol_k=8.314; ExperimentType_as_printed=Exchange with 145Nd water solution; Analytical_as_printed=Ion microprobe profiles; Apparatus_as_printed=Exchange with 145Nd water solution,supplement,"Holycross, M.",2026-08-31,draft,Coghlan (1990),"Coughlan, R.A.N",1990,"Studies in diffusional transport: grain boundary transport of oxygen in feldspars, strontium and the REE's in garnet, and thermal histories of granitic intrusions in south-central Maine using oxygen isotopes. Ph.D. thesis, Brown University, Providence.",,,,,Brady Minerals.xls Rec 87
DDB004374,1.0.0,arrhenius_fit,,O,18,,,self,none,,mineral,Garnet,,,Alm(67)Sps(28)And(3)Pyp(2),garnet,,isotropic,false,false,Alm(67)Sps(28)And(3)Pyp(2),unspecified,,,,,,,,,,,,,,,,,,,,,,,,,,1073.15,1273.15,800-1000,C,100000000,100000000,100000000,100,MPa,unknown,,,unknown,other,,5.99791076256e-09,-8.222,0.74,unknown,-8.222,log10_m2/s,301000,46000,unknown,301,kJ/mol,,,,,log10D=log10D0-Ea/(2.303RT),8.314,,,,,,,,,,SIMS,bulk_isotopic_exchange,Ion microprobe profiles,true,,,false,use_with_caution,,,provenance=compilation_2010; v0_source=brady_minerals; orientation_as_printed=isotropic; Diffusing_Component_as_printed=18O; Element_as_printed=O; OxygenBuffer_as_printed=UB; R unstated in spreadsheet; compiler gas_constant_used_j_mol_k=8.314; ExperimentType_as_printed=Exchange with 18O-enriched water; Analytical_as_printed=Ion microprobe profiles; Apparatus_as_printed=Exchange with 18O-enriched water,supplement,"Holycross, M.",2026-08-31,draft,Coghlan (1990),"Coughlan, R.A.N",1990,"Studies in diffusional transport: grain boundary transport of oxygen in feldspars, strontium and the REE's in garnet, and thermal histories of granitic intrusions in south-central Maine using oxygen isotopes. Ph.D. thesis, Brown University, Providence.",,,,,Brady Minerals.xls Rec 81
DDB004375,1.0.0,arrhenius_fit,,Sm,,,,,,,mineral,Garnet,,Alm(75)Py(22),,garnet,,isotropic,false,false,Alm(75)Py(22),cation_formula,,,,,,,,,,,,,,,,,,,,,,,,,,1050.15,1100.15,777-827,C,100000,100000,100000,0.1,MPa,unknown,,,unknown,other,,4.69894108605e-09,-8.328,,,-8.328,log10_m2/s,61700,,,61.7,kJ/mol,,,,,log10D=log10D0-Ea/(2.303RT),8.314,,,,,,,,,,SIMS,other,SIMS,true,,,false,use_with_caution,,"Arrhenius relation for graphite buffer and 7 kb pressure, assuming an activation volume of 6 cm3/mol and 1/6 power dependence on fO2","provenance=compilation_2010; v0_source=brady_minerals; orientation_as_printed=isotropic; Diffusing_Component_as_printed=149Sm, 145Nd; Element_as_printed=Sm; OxygenBuffer_as_printed=IW - 2.1+ IW; fo2 recode fell through to unknown; R unstated in spreadsheet; compiler gas_constant_used_j_mol_k=8.314; ExperimentType_as_printed=149Sm/145Nd solution evaporated on crystal surface; Analytical_as_printed=SIMS; Apparatus_as_printed=149Sm/145Nd solution evaporated on crystal surface",supplement,"Holycross, M.",2026-08-31,draft,Ganguly et al. (1998),"Ganguly, J., Tirone, M., and Hervig, M",1998,Diffusion kinetics of samarium and neodymium in Garnet,and a Method for determining cooling rates of rocks. Science,281,805-807,10.1126/science.281.5378.805,Brady Minerals.xls Rec 267
DDB004376,1.0.0,arrhenius_fit,,Sm,151,,,tracer,none,,mineral,Garnet,,,pyrope,garnet,,isotropic,false,true,pyrope,unspecified,,,,,,,,,,,,,,,,,,,,,,,,,,1573.15,1773.15,1300-1500,C,3000000000,3000000000,3000000000,3000,MPa,unknown,,,unknown,other,,2.60015956317e-12,-11.585,,,-11.585,log10_m2/s,140000,,,140,kJ/mol,,,,,log10D=log10D0-Ea/(2.303RT),8.314,,,,,,,,,,autoradiography,other,Autoradiography; spherical model,true,,,false,use_with_caution,,,provenance=compilation_2010; v0_source=brady_minerals; orientation_as_printed=isotropic powder; Diffusing_Component_as_printed=151Sm; Element_as_printed=Sm; OxygenBuffer_as_printed=UB/GrPC; R unstated in spreadsheet; compiler gas_constant_used_j_mol_k=8.314; ExperimentType_as_printed=Exchange with silicate melt; Analytical_as_printed=Autoradiography; spherical model; Apparatus_as_printed=Exchange with silicate melt,supplement,"Holycross, M.",2026-08-31,draft,Harrison and Wood (1980),"Harrison, W.J. and Wood, B.J",1980,An experimental investi¬gation of the partitioning of REE between garnet and liquid with reference to the role of defect equilibria,Contributions to Mineralogy and Petrology,72,145-155,10.1007/bf00399474,Brady Minerals.xls Rec 88
DDB004377,1.0.0,arrhenius_fit,,Sm,,,,,,,mineral,Garnet,,,almandine (alm75pyr22gr3),garnet,,isotropic,false,false,almandine (alm75pyr22gr3),unspecified,,,,,,,,,,,,,,,,,,,,,,,,,,1050.15,1200.15,777-927,C,100000,100000,100000,0.1,MPa,IW,,,gas_mix,other,,1e-10,-10,0.7,unknown,-10,log10_m2/s,225000,15000,unknown,225,kJ/mol,,,,,log10D=log10D0-Ea/(2.303RT),8.314,,,,,,,,,,SIMS,other,"SIMS, RBS",true,,,false,use_with_caution,,"Yb, Nd, Gd diffusivities similar","provenance=compilation_2010; v0_source=brady_minerals; orientation_as_printed=isotropic; Diffusing_Component_as_printed=Sm; Element_as_printed=Sm; OxygenBuffer_as_printed=IW buffer, controlled by CO-CO2 gas mixture; R unstated in spreadsheet; compiler gas_constant_used_j_mol_k=8.314; ExperimentType_as_printed=REE doped solution deposited on surface, dried; Analytical_as_printed=SIMS, RBS; Apparatus_as_printed=REE doped solution deposited on surface, dried",supplement,"Holycross, M.",2026-08-31,draft,Tirone et al (2005),"Tirone, M., Ganguly, J., Dohmen, R., Langenhorst, F., Hervig, R., and Becker, H.-W",2005,. Rare earth diffusion kinetics in garnet; experimental studies and applications. Geochimica Et Cosmochimica Acta,,69,2385-2398,10.1016/j.gca.2004.09.025,Brady Minerals.xls Rec 433
DDB004378,1.0.0,arrhenius_fit,,Sm,,,,,,,mineral,Garnet,,,Alm(16)Pyr(71)Grs(13),garnet,,isotropic,false,false,Alm(16)Pyr(71)Grs(13),unspecified,,,,,,,,,,,,,,,,,,,,,,,,,,1473.15,1723.15,1200-1450,C,2800000000,2800000000,2800000000,2800,MPa,G,,,buffered,piston_cylinder,,6.16595001861e-10,-9.21,0.97,unknown,-9.21,log10_m2/s,300000,30000,unknown,300,kJ/mol,,,,,log10D=log10D0-Ea/(2.303RT),8.314,,,,,,,,,,SIMS,other,SIMS,true,,,false,use_with_caution,,,"provenance=compilation_2010; v0_source=brady_minerals; orientation_as_printed=isotropic; Diffusing_Component_as_printed=Sm; Element_as_printed=Sm; OxygenBuffer_as_printed=graphite-O2; R unstated in spreadsheet; compiler gas_constant_used_j_mol_k=8.314; ExperimentType_as_printed=layer of polycrystalline REE oxide on sample surface, piston cylinder experiments; Analytical_as_printed=SIMS; Apparatus_as_printed=layer of polycrystalline REE oxide on sample surface, piston cylinder experiments",supplement,"Holycross, M.",2026-08-31,draft,Van Orman et al. (2002),"Van Orman J.A., Grove T.L., Shimizu N., and Layne G.D",2002,Rare earth element diffusion in a natural pyrope single crystal at 2.8 GPa. Contributions to Mineralogy and Petrology,,142,416-424,10.1007/s004100100304,Brady Minerals.xls Rec 473
DDB004379,1.0.0,arrhenius_fit,,Sr,86,,,tracer,none,,mineral,Garnet,,,Alm(67)Sps(28)And(3)Pyp(2),garnet,,isotropic,false,false,Alm(67)Sps(28)And(3)Pyp(2),unspecified,,,,,,,,,,,,,,,,,,,,,,,,,,1073.15,1273.15,800-1000,C,100000000,100000000,100000000,100,MPa,unknown,,,unknown,other,,1e-12,-12,0.602,unknown,-12,log10_m2/s,205000,16737.2,unknown,205,kJ/mol,,,,,log10D=log10D0-Ea/(2.303RT),8.314,,,,,,,,,,SIMS,bulk_isotopic_exchange,Ion microprobe profiles,true,,,false,use_with_caution,,,provenance=compilation_2010; v0_source=brady_minerals; orientation_as_printed=isotropic; Diffusing_Component_as_printed=86Sr; Element_as_printed=Sr; OxygenBuffer_as_printed=UB; R unstated in spreadsheet; compiler gas_constant_used_j_mol_k=8.314; ExperimentType_as_printed=Exchange with 86Sr water solution; Analytical_as_printed=Ion microprobe profiles; Apparatus_as_printed=Exchange with 86Sr water solution,supplement,"Holycross, M.",2026-08-31,draft,Coghlan (1990),"Coughlan, R.A.N",1990,"Studies in diffusional transport: grain boundary transport of oxygen in feldspars, strontium and the REE's in garnet, and thermal histories of granitic intrusions in south-central Maine using oxygen isotopes. Ph.D. thesis, Brown University, Providence.",,,,,Brady Minerals.xls Rec 86
DDB004380,1.0.0,arrhenius_fit,,Y,,,,,,,mineral,Garnet,,Gr(93),,garnet,,isotropic,false,false,Gr(93),cation_formula,,,,,,,,,,,,,,,,,,,,,,,,,,973.15,1373.15,700-1100,C,100000,100000,100000,0.1,MPa,QFM,,,buffered,other,,1e-06,-6,,,-6,log10_m2/s,312000,,,312,kJ/mol,,,,,log10D=log10D0-Ea/(2.303RT),8.314,,,,,,,,,,RBS,powder_source,RBS,true,,,false,use_with_caution,,,"provenance=compilation_2010; v0_source=brady_minerals; orientation_as_printed=isotropic; Diffusing_Component_as_printed=Y; Element_as_printed=Y; OxygenBuffer_as_printed=QFM; R unstated in spreadsheet; compiler gas_constant_used_j_mol_k=8.314; ExperimentType_as_printed=single crystal in YAG powder source, experiments run in silica glass capsules with solid buffers; Analytical_as_printed=RBS; Apparatus_as_printed=single crystal in YAG powder source, experiments run in silica glass capsules with solid buffers",supplement,"Holycross, M.",2026-08-31,draft,Cherniak (2005),"Cherniak, D. J",2005,Yb and Y diffusion in grossular garnet. Geochimica Et Cosmochimica Acta,,69,405,,Brady Minerals.xls Rec 341
DDB004381,1.0.0,arrhenius_fit,,Yb,,,,,,,mineral,Garnet,,Gr(93),,garnet,,isotropic,false,false,Gr(93),cation_formula,,,,,,,,,,,,,,,,,,,,,,,,,,973.15,1373.15,700-1100,C,100000,100000,100000,0.1,MPa,QFM,,,buffered,other,,7.07945784384e-07,-6.15,,,-6.15,log10_m2/s,312000,,,312,kJ/mol,,,,,log10D=log10D0-Ea/(2.303RT),8.314,,,,,,,,,,RBS,powder_source,RBS,true,,,false,use_with_caution,,,"provenance=compilation_2010; v0_source=brady_minerals; orientation_as_printed=isotropic; Diffusing_Component_as_printed=Yb; Element_as_printed=Yb; OxygenBuffer_as_printed=QFM; R unstated in spreadsheet; compiler gas_constant_used_j_mol_k=8.314; ExperimentType_as_printed=single crystal in ytterbium aluminate powder source, experiments run in silica glass capsules with solid buffers; Analytical_as_printed=RBS; Apparatus_as_printed=single crystal in ytterbium aluminate powder source, experiments run in silica glass capsules with solid buffers",supplement,"Holycross, M.",2026-08-31,draft,Cherniak (2005),"Cherniak, D. J",2005,Yb and Y diffusion in grossular garnet. Geochimica Et Cosmochimica Acta,,69,405,,Brady Minerals.xls Rec 342
DDB004382,1.0.0,arrhenius_fit,,Yb,,,,,,,mineral,Garnet,,,Alm(16)Pyr(71)Grs(13),garnet,,isotropic,false,false,Alm(16)Pyr(71)Grs(13),unspecified,,,,,,,,,,,,,,,,,,,,,,,,,,1473.15,1723.15,1200-1450,C,2800000000,2800000000,2800000000,2800,MPa,G,,,buffered,piston_cylinder,,1.86208713666e-08,-7.73,0.97,unknown,-7.73,log10_m2/s,343000,30000,unknown,343,kJ/mol,,,,,log10D=log10D0-Ea/(2.303RT),8.314,,,,,,,,,,SIMS,other,SIMS,true,,,false,use_with_caution,,,"provenance=compilation_2010; v0_source=brady_minerals; orientation_as_printed=isotropic; Diffusing_Component_as_printed=Yb; Element_as_printed=Yb; OxygenBuffer_as_printed=graphite-O2; R unstated in spreadsheet; compiler gas_constant_used_j_mol_k=8.314; ExperimentType_as_printed=layer of polycrystalline REE oxide on sample surface, piston cylinder experiments; Analytical_as_printed=SIMS; Apparatus_as_printed=layer of polycrystalline REE oxide on sample surface, piston cylinder experiments",supplement,"Holycross, M.",2026-08-31,draft,Van Orman et al. (2002),"Van Orman J.A., Grove T.L., Shimizu N., and Layne G.D",2002,Rare earth element diffusion in a natural pyrope single crystal at 2.8 GPa. Contributions to Mineralogy and Petrology,,142,416-424,10.1007/s004100100304,Brady Minerals.xls Rec 475
DDB004383,1.0.0,arrhenius_fit,,Ba,133,,,tracer,none,,mineral,Gehlenite,,,,other,,//c,true,false,,,,,,,,,,,,,,,,,,,,,,,,,,,,1273.15,1573.15,1000-1300,C,100000,100000,100000,0.1,MPa,unknown,,,unconstrained,other,,1.39958732257e-05,-4.854,,,-4.854,log10_m2/s,290000,,,290,kJ/mol,,,,,log10D=log10D0-Ea/(2.303RT),8.314,,,,,,,,,,serial_sectioning,other,serial sectioning,true,,,false,use_with_caution,,,provenance=compilation_2010; v0_source=brady_minerals; orientation_as_printed=parallel to c; Diffusing_Component_as_printed=133Ba; Element_as_printed=Ba; OxygenBuffer_as_printed=N2 gas; R unstated in spreadsheet; compiler gas_constant_used_j_mol_k=8.314; ExperimentType_as_printed=133Ba tracer applied in aqueous chloride solution; Analytical_as_printed=serial sectioning; Apparatus_as_printed=133Ba tracer applied in aqueous chloride solution,supplement,"Holycross, M.",2026-08-31,draft,Morioka et al. (1997),"Morioka, M., Kamata, Y., and Nagasawa, H",1997,Diffusion in single crystals of melilite; III,Divalent cations in gehlenite. Geochimica Et Cosmochimica Acta,61,1009-1016,10.1016/s0016-7037(96)00388-2,Brady Minerals.xls Rec 441
DDB004384,1.0.0,arrhenius_fit,,Ca,45,,,tracer,none,,mineral,Gehlenite,,,,other,,//c,true,false,,,,,,,,,,,,,,,,,,,,,,,,,,,,1273.15,1573.15,1000-1300,C,100000,100000,100000,0.1,MPa,unknown,,,unconstrained,other,,0.500034534977,-0.301,,,-0.301,log10_m2/s,410000,,,410,kJ/mol,,,,,log10D=log10D0-Ea/(2.303RT),8.314,,,,,,,,,,serial_sectioning,other,serial sectioning,true,,,false,use_with_caution,,,provenance=compilation_2010; v0_source=brady_minerals; orientation_as_printed=parallel to c; Diffusing_Component_as_printed=45Ca; Element_as_printed=Ca; OxygenBuffer_as_printed=N2 gas; R unstated in spreadsheet; compiler gas_constant_used_j_mol_k=8.314; ExperimentType_as_printed=45Ca tracer applied in aqueous chloride solution; Analytical_as_printed=serial sectioning; Apparatus_as_printed=45Ca tracer applied in aqueous chloride solution,supplement,"Holycross, M.",2026-08-31,draft,Morioka et al. (1997),"Morioka, M., Kamata, Y., and Nagasawa, H",1997,Diffusion in single crystals of melilite; III,Divalent cations in gehlenite. Geochimica Et Cosmochimica Acta,61,1009-1016,10.1016/s0016-7037(96)00388-2,Brady Minerals.xls Rec 439
DDB004385,1.0.0,isothermal_d,,Co,60,,,tracer,none,,mineral,Gehlenite,,,,other,,//c,true,false,,,,,,,,,,,,,,,,,,,,,,,,,,,1473.15,1473.15,1473.15,1200,C,100000,100000,100000,0.1,MPa,air,,,unconstrained,other,,,,,,,,,,,,,,,,,,,1.7e-16,-15.7695510786,,,1.7e-16,m2/s,,,,serial_sectioning,other,serial sectioning,true,,,false,use_with_caution,,,provenance=compilation_2010; v0_source=brady_minerals; orientation_as_printed=parallel to c; Diffusing_Component_as_printed=60Co; Element_as_printed=Co; OxygenBuffer_as_printed=air; ExperimentType_as_printed=60Co radiotracer; Analytical_as_printed=serial sectioning; Apparatus_as_printed=60Co radiotracer,supplement,"Holycross, M.",2026-08-31,draft,Morioka and Nagasawa (1996),"Morioka, M. and Nagasawa, H",1996,"Tracer diffusion of (super 60) Co, (super 46) Sc, (super 153) Gd and (super 170) Tm in melilite",Abstracts of Papers Submitted to the Lunar and Planetary Science Conference 27 Part,2,907-908,,Brady Minerals.xls Rec 416
DDB004386,1.0.0,arrhenius_fit,,Co,60,,,tracer,none,,mineral,Gehlenite,,,,other,,//c,true,false,,,,,,,,,,,,,,,,,,,,,,,,,,,,1273.15,1573.15,1000-1300,C,100000,100000,100000,0.1,MPa,unknown,,,unconstrained,other,,7.09577767963e-08,-7.149,,,-7.149,log10_m2/s,241000,12000,unknown,241,kJ/mol,,,,,log10D=log10D0-Ea/(2.303RT),8.314,,,,,,,,,,serial_sectioning,other,serial sectioning,true,,,false,use_with_caution,,,provenance=compilation_2010; v0_source=brady_minerals; orientation_as_printed=parallel to c; Diffusing_Component_as_printed=60Co; Element_as_printed=Co; OxygenBuffer_as_printed=N2 gas; R unstated in spreadsheet; compiler gas_constant_used_j_mol_k=8.314; ExperimentType_as_printed=60Co tracer applied in aqueous chloride solution; Analytical_as_printed=serial sectioning; Apparatus_as_printed=60Co tracer applied in aqueous chloride solution,supplement,"Holycross, M.",2026-08-31,draft,Morioka et al. (1997),"Morioka, M., Kamata, Y., and Nagasawa, H",1997,Diffusion in single crystals of melilite; III,Divalent cations in gehlenite. Geochimica Et Cosmochimica Acta,61,1009-1016,10.1016/s0016-7037(96)00388-2,Brady Minerals.xls Rec 436
DDB004387,1.0.0,arrhenius_fit,,Fe,59,,,tracer,none,,mineral,Gehlenite,,,,other,,//c,true,false,,,,,,,,,,,,,,,,,,,,,,,,,,,,1273.15,1573.15,1000-1300,C,100000,100000,100000,0.1,MPa,unknown,,,unconstrained,other,,6.19441075077e-08,-7.208,,,-7.208,log10_m2/s,261000,41000,unknown,261,kJ/mol,,,,,log10D=log10D0-Ea/(2.303RT),8.314,,,,,,,,,,serial_sectioning,other,serial sectioning,true,,,false,use_with_caution,,,provenance=compilation_2010; v0_source=brady_minerals; orientation_as_printed=parallel to c; Diffusing_Component_as_printed=59Fe; Element_as_printed=Fe; OxygenBuffer_as_printed=N2 gas; R unstated in spreadsheet; compiler gas_constant_used_j_mol_k=8.314; ExperimentType_as_printed=59Fe tracer applied in aqueous chloride solution; Analytical_as_printed=serial sectioning; Apparatus_as_printed=59Fe tracer applied in aqueous chloride solution,supplement,"Holycross, M.",2026-08-31,draft,Morioka et al. (1997),"Morioka, M., Kamata, Y., and Nagasawa, H",1997,Diffusion in single crystals of melilite; III,Divalent cations in gehlenite. Geochimica Et Cosmochimica Acta,61,1009-1016,10.1016/s0016-7037(96)00388-2,Brady Minerals.xls Rec 438
DDB004388,1.0.0,isothermal_d,,Gd,153,,,tracer,none,,mineral,Gehlenite,,,,other,,//c,true,false,,,,,,,,,,,,,,,,,,,,,,,,,,,1473.15,1473.15,1473.15,1200,C,100000,100000,100000,0.1,MPa,air,,,unconstrained,other,,,,,,,,,,,,,,,,,,,5.9e-18,-17.2291479884,,,5.9e-18,m2/s,,,,serial_sectioning,other,serial sectioning,true,,,false,use_with_caution,,,provenance=compilation_2010; v0_source=brady_minerals; orientation_as_printed=parallel to c; Diffusing_Component_as_printed=153Gd; Element_as_printed=Gd; OxygenBuffer_as_printed=air; ExperimentType_as_printed=153Gd radiotracer; Analytical_as_printed=serial sectioning; Apparatus_as_printed=153Gd radiotracer,supplement,"Holycross, M.",2026-08-31,draft,Morioka and Nagasawa (1996),"Morioka, M. and Nagasawa, H",1996,"Tracer diffusion of (super 60) Co, (super 46) Sc, (super 153) Gd and (super 170) Tm in melilite",Abstracts of Papers Submitted to the Lunar and Planetary Science Conference 27 Part,2,907-908,,Brady Minerals.xls Rec 419
DDB004389,1.0.0,arrhenius_fit,,K,,,,,,,mineral,Gehlenite,,,,other,,//c,true,false,,,,,,,,,,,,,,,,,,,,,,,,,,,,1223.15,1473.15,950-1200,C,100000,100000,100000,0.1,MPa,unknown,,,unknown,other,,7.94328234724e-09,-8.1,2,unknown,-8.1,log10_m2/s,284000,49000,unknown,284,kJ/mol,,,,,log10D=log10D0-Ea/(2.303RT),8.314,,,,,,,,,,SIMS,thin_film,SIMS,true,,,false,use_with_caution,,,"provenance=compilation_2010; v0_source=brady_minerals; orientation_as_printed=parallel to c; Diffusing_Component_as_printed=K; Element_as_printed=K; OxygenBuffer_as_printed=s.b. (sealed silica tube); R unstated in spreadsheet; compiler gas_constant_used_j_mol_k=8.314; ExperimentType_as_printed=thin film of K (using KOH) on crystal surface, samples sealed in silica tubes; Analytical_as_printed=SIMS; Apparatus_as_printed=thin film of K (using KOH) on crystal surface, samples sealed in silica tubes",supplement,"Holycross, M.",2026-08-31,draft,Ito and Ganguly (2004),"Ito, M. and Ganguly, J",2004,Potassium diffusion in melilite; experimental studies and constraints on the thermal history and size of planetesimals hosting CAIs. Meteoritics & Planetary Science,,39,1911-1919,10.1111/j.1945-5100.2004.tb00086.x,Brady Minerals.xls Rec 315
DDB004390,1.0.0,arrhenius_fit,,K,,,,,,,mineral,Gehlenite,,,,other,,//a,true,false,,,,,,,,,,,,,,,,,,,,,,,,,,,,1173.15,1373.15,900-1100,C,100000,100000,100000,0.1,MPa,unknown,,,unknown,other,,3.98107170553e-08,-7.4,0.7,unknown,-7.4,log10_m2/s,292000,17000,unknown,292,kJ/mol,,,,,log10D=log10D0-Ea/(2.303RT),8.314,,,,,,,,,,SIMS,thin_film,SIMS,true,,,false,use_with_caution,,,"provenance=compilation_2010; v0_source=brady_minerals; orientation_as_printed=parallel to a; Diffusing_Component_as_printed=K; Element_as_printed=K; OxygenBuffer_as_printed=s.b. (sealed silica tube); R unstated in spreadsheet; compiler gas_constant_used_j_mol_k=8.314; ExperimentType_as_printed=thin film of K (using KOH) on crystal surface, samples sealed in silica tubes; Analytical_as_printed=SIMS; Apparatus_as_printed=thin film of K (using KOH) on crystal surface, samples sealed in silica tubes",supplement,"Holycross, M.",2026-08-31,draft,Ito and Ganguly (2004),"Ito, M. and Ganguly, J",2004,Potassium diffusion in melilite; experimental studies and constraints on the thermal history and size of planetesimals hosting CAIs. Meteoritics & Planetary Science,,39,1911-1919,10.1111/j.1945-5100.2004.tb00086.x,Brady Minerals.xls Rec 316
DDB004391,1.0.0,arrhenius_fit,,Mn,54,,,tracer,none,,mineral,Gehlenite,,,,other,,//c,true,false,,,,,,,,,,,,,,,,,,,,,,,,,,,,1273.15,1573.15,1000-1300,C,100000,100000,100000,0.1,MPa,unknown,,,unconstrained,other,,0.00500034534977,-2.301,,,-2.301,log10_m2/s,350000,47000,unknown,350,kJ/mol,,,,,log10D=log10D0-Ea/(2.303RT),8.314,,,,,,,,,,serial_sectioning,other,serial sectioning,true,,,false,use_with_caution,,,provenance=compilation_2010; v0_source=brady_minerals; orientation_as_printed=parallel to c; Diffusing_Component_as_printed=54Mn; Element_as_printed=Mn; OxygenBuffer_as_printed=N2 gas; R unstated in spreadsheet; compiler gas_constant_used_j_mol_k=8.314; ExperimentType_as_printed=54Mn tracer applied in aqueous chloride solution; Analytical_as_printed=serial sectioning; Apparatus_as_printed=54Mn tracer applied in aqueous chloride solution,supplement,"Holycross, M.",2026-08-31,draft,Morioka et al. (1997),"Morioka, M., Kamata, Y., and Nagasawa, H",1997,Diffusion in single crystals of melilite; III,Divalent cations in gehlenite. Geochimica Et Cosmochimica Acta,61,1009-1016,10.1016/s0016-7037(96)00388-2,Brady Minerals.xls Rec 435
DDB004392,1.0.0,arrhenius_fit,,Ni,63,,,tracer,none,,mineral,Gehlenite,,,,other,,//c,true,false,,,,,,,,,,,,,,,,,,,,,,,,,,,,1273.15,1573.15,1000-1300,C,100000,100000,100000,0.1,MPa,unknown,,,unconstrained,other,,5.00034534977e-07,-6.301,,,-6.301,log10_m2/s,276000,22000,unknown,276,kJ/mol,,,,,log10D=log10D0-Ea/(2.303RT),8.314,,,,,,,,,,serial_sectioning,other,serial sectioning,true,,,false,use_with_caution,,,provenance=compilation_2010; v0_source=brady_minerals; orientation_as_printed=parallel to c; Diffusing_Component_as_printed=63Ni; Element_as_printed=Ni; OxygenBuffer_as_printed=N2 gas; R unstated in spreadsheet; compiler gas_constant_used_j_mol_k=8.314; ExperimentType_as_printed=63Ni tracer applied in aqueous chloride solution; Analytical_as_printed=serial sectioning; Apparatus_as_printed=63Ni tracer applied in aqueous chloride solution,supplement,"Holycross, M.",2026-08-31,draft,Morioka et al. (1997),"Morioka, M., Kamata, Y., and Nagasawa, H",1997,Diffusion in single crystals of melilite; III,Divalent cations in gehlenite. Geochimica Et Cosmochimica Acta,61,1009-1016,10.1016/s0016-7037(96)00388-2,Brady Minerals.xls Rec 437
DDB004393,1.0.0,arrhenius_fit,,O,18,,,self,none,,mineral,Gehlenite,,Ca(2)Al(2)SiO(7) (synthetic),,other,synthetic,//c,true,false,Ca(2)Al(2)SiO(7) (synthetic),cation_formula,,,,,,,,,,,,,,,,,,,,,,,,,,1273.15,1573.15,1000-1300,C,100000,100000,100000,0.1,MPa,unknown,,,unknown,other,,4.35511873686e-12,-11.361,,,-11.361,log10_m2/s,186000,16000,unknown,186,kJ/mol,,,,,log10D=log10D0-Ea/(2.303RT),8.314,,,,,,,,,,SIMS,bulk_isotopic_exchange,Ion microprobe profiles,true,,,false,use_with_caution,,,provenance=compilation_2010; v0_source=brady_minerals; orientation_as_printed=parallel to c; Diffusing_Component_as_printed=18O; Element_as_printed=O; OxygenBuffer_as_printed=CO2; fo2 recode fell through to unknown; R unstated in spreadsheet; compiler gas_constant_used_j_mol_k=8.314; ExperimentType_as_printed=Exchange with C18O2 gas; Analytical_as_printed=Ion microprobe profiles; Apparatus_as_printed=Exchange with C18O2 gas,supplement,"Holycross, M.",2026-08-31,draft,Yurimoto et al. (1989),"Yurimoto, H., Morioka, M., and Nagasawa, H",1989,Diffusion in single crystals of melilite: I,oxygen. Geochimica et Cosmochimica Acta,53,2387-2394,10.1016/0016-7037(89)90360-8,Brady Minerals.xls Rec 61
DDB004394,1.0.0,arrhenius_fit,,O,18,,,self,none,,mineral,Gehlenite,,Ca(2)Al(2)SiO(7) (synthetic),,other,synthetic,//a,true,false,Ca(2)Al(2)SiO(7) (synthetic),cation_formula,,,,,,,,,,,,,,,,,,,,,,,,,,1273.15,1573.15,1000-1300,C,100000,100000,100000,0.1,MPa,unknown,,,unknown,other,,6.95985192765e-06,-5.1574,,,-5.1574,log10_m2/s,300000,37000,unknown,300,kJ/mol,,,,,log10D=log10D0-Ea/(2.303RT),8.314,,,,,,,,,,SIMS,bulk_isotopic_exchange,Ion microprobe profiles,true,,,false,use_with_caution,,,provenance=compilation_2010; v0_source=brady_minerals; orientation_as_printed=parallel to a; Diffusing_Component_as_printed=18O; Element_as_printed=O; OxygenBuffer_as_printed=CO2; fo2 recode fell through to unknown; R unstated in spreadsheet; compiler gas_constant_used_j_mol_k=8.314; ExperimentType_as_printed=Exchange with C18O2 gas; Analytical_as_printed=Ion microprobe profiles; Apparatus_as_printed=Exchange with C18O2 gas,supplement,"Holycross, M.",2026-08-31,draft,Yurimoto et al. (1989),"Yurimoto, H., Morioka, M., and Nagasawa, H",1989,Diffusion in single crystals of melilite: I,oxygen. Geochimica et Cosmochimica Acta,53,2387-2394,10.1016/0016-7037(89)90360-8,Brady Minerals.xls Rec 62
DDB004395,1.0.0,isothermal_d,,Sc,46,,,tracer,none,,mineral,Gehlenite,,,,other,,//c,true,false,,,,,,,,,,,,,,,,,,,,,,,,,,,1473.15,1473.15,1473.15,1200,C,100000,100000,100000,0.1,MPa,air,,,unconstrained,other,,,,,,,,,,,,,,,,,,,5e-18,-17.3010299957,,,5e-18,m2/s,,,,serial_sectioning,other,serial sectioning,true,,,false,use_with_caution,,,provenance=compilation_2010; v0_source=brady_minerals; orientation_as_printed=parallel to c; Diffusing_Component_as_printed=46Sc; Element_as_printed=Sc; OxygenBuffer_as_printed=air; ExperimentType_as_printed=46Sc radiotracer; Analytical_as_printed=serial sectioning; Apparatus_as_printed=46Sc radiotracer,supplement,"Holycross, M.",2026-08-31,draft,Morioka and Nagasawa (1996),"Morioka, M. and Nagasawa, H",1996,"Tracer diffusion of (super 60) Co, (super 46) Sc, (super 153) Gd and (super 170) Tm in melilite",Abstracts of Papers Submitted to the Lunar and Planetary Science Conference 27 Part,2,907-908,,Brady Minerals.xls Rec 417
DDB004396,1.0.0,arrhenius_fit,,Sr,85,,,tracer,none,,mineral,Gehlenite,,,,other,,//c,true,false,,,,,,,,,,,,,,,,,,,,,,,,,,,,1273.15,1573.15,1000-1300,C,100000,100000,100000,0.1,MPa,unknown,,,unconstrained,other,,0.0179887091513,-1.745,,,-1.745,log10_m2/s,380000,,,380,kJ/mol,,,,,log10D=log10D0-Ea/(2.303RT),8.314,,,,,,,,,,serial_sectioning,other,serial sectioning,true,,,false,use_with_caution,,,provenance=compilation_2010; v0_source=brady_minerals; orientation_as_printed=parallel to c; Diffusing_Component_as_printed=85Sr; Element_as_printed=Sr; OxygenBuffer_as_printed=N2 gas; R unstated in spreadsheet; compiler gas_constant_used_j_mol_k=8.314; ExperimentType_as_printed=85Sr tracer applied in aqueous chloride solution; Analytical_as_printed=serial sectioning; Apparatus_as_printed=85Sr tracer applied in aqueous chloride solution,supplement,"Holycross, M.",2026-08-31,draft,Morioka et al. (1997),"Morioka, M., Kamata, Y., and Nagasawa, H",1997,Diffusion in single crystals of melilite; III,Divalent cations in gehlenite. Geochimica Et Cosmochimica Acta,61,1009-1016,10.1016/s0016-7037(96)00388-2,Brady Minerals.xls Rec 440
DDB004397,1.0.0,isothermal_d,,Tm,170,,,tracer,none,,mineral,Gehlenite,,,,other,,//c,true,false,,,,,,,,,,,,,,,,,,,,,,,,,,,1473.15,1473.15,1473.15,1200,C,100000,100000,100000,0.1,MPa,air,,,unconstrained,other,,,,,,,,,,,,,,,,,,,9.9e-18,-17.0043648054,,,9.9e-18,m2/s,,,,serial_sectioning,other,serial sectioning,true,,,false,use_with_caution,,,provenance=compilation_2010; v0_source=brady_minerals; orientation_as_printed=parallel to c; Diffusing_Component_as_printed=170Tm; Element_as_printed=Tm; OxygenBuffer_as_printed=air; ExperimentType_as_printed=170Tm radiotracer; Analytical_as_printed=serial sectioning; Apparatus_as_printed=170Tm radiotracer,supplement,"Holycross, M.",2026-08-31,draft,Morioka and Nagasawa (1996),"Morioka, M. and Nagasawa, H",1996,"Tracer diffusion of (super 60) Co, (super 46) Sc, (super 153) Gd and (super 170) Tm in melilite",Abstracts of Papers Submitted to the Lunar and Planetary Science Conference 27 Part,2,907-908,,Brady Minerals.xls Rec 418
DDB004398,1.0.0,arrhenius_fit,,Ar,40,,,tracer,none,,mineral,Hornblende,hornblende,,see paper,amphibole,,polycrystalline,false,true,see paper,unspecified,,,,,,,,,,,,,,,,,,,,,,,,,,1023.15,1173.15,750-900,C,100000000,100000000,100000000,100,MPa,unknown,,,unknown,other,,2.39883291902e-06,-5.62,0.506,unknown,-5.62,log10_m2/s,268200,7100,unknown,268.2,kJ/mol,,,,,log10D=log10D0-Ea/(2.303RT),8.314,,,,,,,,,,other,other,Bulk; spherical model,,,,false,use_with_caution,,,provenance=compilation_2010; v0_source=brady_minerals; orientation_as_printed=powder; Diffusing_Component_as_printed=40Ar; Element_as_printed=Ar; OxygenBuffer_as_printed=UB/NO; R unstated in spreadsheet; compiler gas_constant_used_j_mol_k=8.314; ExperimentType_as_printed=Degassing into water; Analytical_as_printed=Bulk; spherical model; Apparatus_as_printed=Degassing into water,supplement,"Holycross, M.",2026-08-31,draft,Harrison (1981),"Harrison, T.M",1981,Diffusion of 40Ar in hornblende,Contributions to Mineralogy and Petrology,78,324-331,10.1007/bf00398927,Brady Minerals.xls Rec 41
