Repository: holycrossm/diffusion-coefficients

# Experimental diffusion coefficients (minerals and silicate melts)

**Pre-release / not published.** Schema v1.0.0. This folder is a GitHub-ready living table: canonical data is CSV, new rows arrive by pull request, and a static page searches the file in the browser. Nothing here is a citable compilation of record.

This is a QA build of 4630 experimental rows (minerals and silicate melts). Most numbers are staged from the 2010 RiMG 72 tables. Do not treat the repo as published, complete, or peer-reviewed.

File: site/data/diffusion_coefficients.csv (part 122 of 136)
DDB004399,1.0.0,arrhenius_fit,,O,18,,,self,none,,mineral,Hornblende,hornblende,,see paper,amphibole,,//c,true,false,see paper,unspecified,,,,,,,,,,,,,,,,,,,,,,,,,,923.15,1073.15,650-800,C,,100000000,2000000000,100-2000,MPa,unknown,,,unknown,other,,1e-11,-11,1.322,unknown,-11,log10_m2/s,172000,25000,unknown,172,kJ/mol,,,,,log10D=log10D0-Ea/(2.303RT),8.314,,,,,,,,,,SIMS,bulk_isotopic_exchange,Ion microprobe profiles,true,,,false,use_with_caution,,,provenance=compilation_2010; v0_source=brady_minerals; orientation_as_printed=parallel to c; Diffusing_Component_as_printed=18O; Element_as_printed=O; OxygenBuffer_as_printed=UB/NO; R unstated in spreadsheet; compiler gas_constant_used_j_mol_k=8.314; ExperimentType_as_printed=Exchange with 18O-enriched water; Analytical_as_printed=Ion microprobe profiles; Apparatus_as_printed=Exchange with 18O-enriched water,supplement,"Holycross, M.",2026-08-31,draft,Farver and Giletti (1985),"Farver, J.R. and Giletti, B.J",1985,Oxygen diffusion in amphiboles,Geochimica et Cosmochimica Acta,49,1403-1411,10.1016/0016-7037(85)90290-x,Brady Minerals.xls Rec 39
DDB004400,1.0.0,arrhenius_fit,,Sr,,,,,,,mineral,Hornblende,hornblende,,,amphibole,,parallel and perpendicular to c (little evidence of anisotropy,false,false,,,,,,,,,,,,,,,,,,,,,,,,,,,,973.15,1033.15,700-760,C,200000000,200000000,200000000,200,MPa,unknown,,,unknown,cold_seal,,4.89778819368e-08,-7.31,0.67,unknown,-7.31,log10_m2/s,260000,12000,unknown,260,kJ/mol,,,,,log10D=log10D0-Ea/(2.303RT),8.314,,,,,,,,,,SIMS,other,SIMS,true,,,false,use_with_caution,,,"provenance=compilation_2010; v0_source=brady_minerals; orientation_as_printed=parallel and perpendicular to c (little evidence of anisotropy; Diffusing_Component_as_printed=Sr; Element_as_printed=Sr; OxygenBuffer_as_printed=NNO (also experiments with MW and MnO-Mn3O4 buffers, little effect of differing fO2 on diffusion); fo2 recode fell through to unknown; R unstated in spreadsheet; compiler gas_constant_used_j_mol_k=8.314; ExperimentType_as_printed=86Sr solution evaporated on crystal surface, cold seal or TZM experiments; Analytical_as_printed=SIMS; Apparatus_as_printed=86Sr solution evaporated on crystal surface, cold seal or TZM experiments",supplement,"Holycross, M.",2026-08-31,draft,Brabander and Giletti (1995),"Brabander, D. J. and Giletti, B. J",1995,Strontium diffusion kinetics in amphiboles and significance to thermal history determination. Geochimica Et Cosmochimica Acta,,59,2223-2238,10.1016/0016-7037(95)00102-6,Brady Minerals.xls Rec 282
DDB004401,1.0.0,arrhenius_fit,,Ba,,,,,,,mineral,Labradorite,,,An(67),feldspar,,normal to (001),true,false,An(67),endmember_mol_frac,,,,,,,,,,,,,,,,,,,,,,,,,,1050.15,1347.15,777-1074,C,100000,100000,100000,0.1,MPa,air,,,unconstrained,other,,2.23872113857e-07,-6.65,0.84,unknown,-6.65,log10_m2/s,323000,20000,unknown,323,kJ/mol,,,,,log10D=log10D0-Ea/(2.303RT),8.314,,,,,,,,,,RBS,other,RBS,true,,,false,use_with_caution,,,provenance=compilation_2010; v0_source=brady_minerals; orientation_as_printed=normal to (001); Diffusing_Component_as_printed=Ba; Element_as_printed=Ba; OxygenBuffer_as_printed=air; R unstated in spreadsheet; compiler gas_constant_used_j_mol_k=8.314; ExperimentType_as_printed=BaO+Al2O3+SiO2+ground feldspar source; Analytical_as_printed=RBS; Apparatus_as_printed=BaO+Al2O3+SiO2+ground feldspar source,supplement,"Holycross, M.",2026-08-31,draft,Cherniak (2002),"Cherniak, D.J",2002,Ba diffusion in feldspar,Geochimica et Cosmochimica Acta,66,1641-1650,10.1016/s0016-7037(01)00866-3,Brady Minerals.xls Rec 151
DDB004402,1.0.0,arrhenius_fit,,Ba,,,,,,,mineral,Labradorite,,,An(67),feldspar,,normal to (010),true,false,An(67),endmember_mol_frac,,,,,,,,,,,,,,,,,,,,,,,,,,1050.15,1397.15,777-1124,C,100000,100000,100000,0.1,MPa,air,,,unconstrained,other,,1.04712854805e-06,-5.98,0.99,unknown,-5.98,log10_m2/s,341000,23000,unknown,341,kJ/mol,,,,,log10D=log10D0-Ea/(2.303RT),8.314,,,,,,,,,,RBS,other,RBS,true,,,false,use_with_caution,,,"provenance=compilation_2010; v0_source=brady_minerals; orientation_as_printed=normal to (010); Diffusing_Component_as_printed=Ba; Element_as_printed=Ba; OxygenBuffer_as_printed=air; R unstated in spreadsheet; compiler gas_constant_used_j_mol_k=8.314; ExperimentType_as_printed=BaO+Al2O3+SiO2+ground feldspar source,; Analytical_as_printed=RBS; Apparatus_as_printed=BaO+Al2O3+SiO2+ground feldspar source,",supplement,"Holycross, M.",2026-08-31,draft,Cherniak (2002),"Cherniak, D.J",2002,Ba diffusion in feldspar,Geochimica et Cosmochimica Acta,66,1641-1650,10.1016/s0016-7037(01)00866-3,Brady Minerals.xls Rec 152
DDB004403,1.0.0,arrhenius_fit,,Ca,45,,,tracer,none,,mineral,Labradorite,,,An(60),feldspar,,normal to (001),true,false,An(60),endmember_mol_frac,,,,,,,,,,,,,,,,,,,,,,,,,,1273.15,1553.15,1000-1280,C,100000,100000,100000,0.1,MPa,air,,,unconstrained,other,,0.000102093948371,-3.991,0.59,unknown,-3.991,log10_m2/s,311000,11000,unknown,311,kJ/mol,,,,,log10D=log10D0-Ea/(2.303RT),8.314,,,,,,,,,,serial_sectioning,other,serial sectioning,true,,,false,use_with_caution,,,provenance=compilation_2010; v0_source=brady_minerals; orientation_as_printed=normal to (001); Diffusing_Component_as_printed=45Ca; Element_as_printed=Ca; OxygenBuffer_as_printed=air or 50:50 CO-CO2 gas; R unstated in spreadsheet; compiler gas_constant_used_j_mol_k=8.314; ExperimentType_as_printed=45Ca radiotracer deposited in chloride solution or glassy layer produced by sol-gel method; Analytical_as_printed=serial sectioning; Apparatus_as_printed=45Ca radiotracer deposited in chloride solution or glassy layer produced by sol-gel method,supplement,"Holycross, M.",2026-08-31,draft,Behrens et al. (1990),"Behrens, H., Johannes, W., and Schmalzried, H",1990,On the mechanisms of cation diffusion processes in ternary feldspars. Physics and Chemistry of Minerals,,17,62-78,10.1007/bf00209227,Brady Minerals.xls Rec 485
DDB004404,1.0.0,arrhenius_fit,,Dy,,,,,,,mineral,Labradorite,,,An(67),feldspar,,normal to (010),true,false,An(67),endmember_mol_frac,,,,,,,,,,,,,,,,,,,,,,,,,,1273.15,1523.15,1000-1250,C,100000,100000,100000,0.1,MPa,air,,,unconstrained,other,,0.00707945784384,-2.15,0.87,unknown,-2.15,log10_m2/s,461000,23000,unknown,461,kJ/mol,,,,,log10D=log10D0-Ea/(2.303RT),8.314,,,,,,,,,,RBS,powder_source,RBS,true,,,false,use_with_caution,,No strong anisotropy,provenance=compilation_2010; v0_source=brady_minerals; orientation_as_printed=normal to (010); Diffusing_Component_as_printed=Dy; Element_as_printed=Dy; OxygenBuffer_as_printed=air; R unstated in spreadsheet; compiler gas_constant_used_j_mol_k=8.314; ExperimentType_as_printed=REE aluminate garnet powder source; Analytical_as_printed=RBS; Apparatus_as_printed=REE aluminate garnet powder source,supplement,"Holycross, M.",2026-08-31,draft,Cherniak (2003a),"Cherniak, D.J",2003,REE diffusion in feldspar,Chemical Geology,193,25-41,10.1016/s0009-2541(02)00246-2,Brady Minerals.xls Rec 155
DDB004405,1.0.0,isothermal_d,,Fe,59,,,tracer,none,,mineral,Labradorite,,,An(66),feldspar,,normal to (001),true,false,An(66),endmember_mol_frac,,,,,,,,,,,,,,,,,,,,,,,,,1473.15,1473.15,1473.15,1200,C,100000,100000,100000,0.1,MPa,air,,,unconstrained,other,,,,,,,,,,,,,,,,,,,2.63e-17,-16.58,,,2.63e-17,m2/s,,,,serial_sectioning,other,serial sectioning,true,,,false,use_with_caution,,,provenance=compilation_2010; v0_source=brady_minerals; orientation_as_printed=normal to (001); Diffusing_Component_as_printed=59Fe; Element_as_printed=Fe; OxygenBuffer_as_printed=air; ExperimentType_as_printed=59Fe tracer applied to sample surface; Analytical_as_printed=serial sectioning; Apparatus_as_printed=59Fe tracer applied to sample surface,supplement,"Holycross, M.",2026-08-31,draft,Behrens et al. (1990),"Behrens, H., Johannes, W., and Schmalzried, H",1990,On the mechanisms of cation diffusion processes in ternary feldspars. Physics and Chemistry of Minerals,,17,62-78,10.1007/bf00209227,Brady Minerals.xls Rec 486
DDB004406,1.0.0,isothermal_d,,Fe,59,,,tracer,none,,mineral,Labradorite,,,An(66),feldspar,,normal to (001),true,false,An(66),endmember_mol_frac,,,,,,,,,,,,,,,,,,,,,,,,,1473.15,1473.15,1473.15,1200,C,100000,100000,100000,0.1,MPa,unknown,,,unknown,other,,,,,,,,,,,,,,,,,,,5.28e-16,-15.28,,,5.28e-16,m2/s,,,,serial_sectioning,other,serial sectioning,true,,,false,use_with_caution,,,"provenance=compilation_2010; v0_source=brady_minerals; orientation_as_printed=normal to (001); Diffusing_Component_as_printed=59Fe; Element_as_printed=Fe; OxygenBuffer_as_printed=CO-CO2 gas mixture, 2.57e-6 Pa; fo2 recode fell through to unknown; ExperimentType_as_printed=59Fe tracer applied to sample surface; Analytical_as_printed=serial sectioning; Apparatus_as_printed=59Fe tracer applied to sample surface",supplement,"Holycross, M.",2026-08-31,draft,Behrens et al. (1990),"Behrens, H., Johannes, W., and Schmalzried, H",1990,On the mechanisms of cation diffusion processes in ternary feldspars. Physics and Chemistry of Minerals,,17,62-78,10.1007/bf00209227,Brady Minerals.xls Rec 487
DDB004407,1.0.0,arrhenius_fit,,K,41,,,tracer,none,,mineral,Labradorite,,,An(62.6),feldspar,,perpendicular to (010),true,false,An(62.6),endmember_mol_frac,,,,,,,,,,,,,,,,,,,,,,,,,,973.15,1273.15,700-1000,C,100000,100000,100000,0.1,MPa,air,,,unconstrained,other,,3.16227766017e-06,-5.5,3.8,unknown,-5.5,log10_m2/s,278000,82000,unknown,278,kJ/mol,,,,,log10D=log10D0-Ea/(2.303RT),8.314,,,,,,,,,,SIMS,other,SIMS,true,,,false,use_with_caution,,,"provenance=compilation_2010; v0_source=brady_minerals; orientation_as_printed=perpendicular to (010); Diffusing_Component_as_printed=41K; Element_as_printed=K; OxygenBuffer_as_printed=air; R unstated in spreadsheet; compiler gas_constant_used_j_mol_k=8.314; ExperimentType_as_printed=41K doped aqueous solution on crystal surface, dried; Analytical_as_printed=SIMS; Apparatus_as_printed=41K doped aqueous solution on crystal surface, dried",supplement,"Holycross, M.",2026-08-31,draft,Giletti and Shanahan (1997),"Giletti, B.J., and Shanahan, B.J",1997,Alkali diffusion in plagioclase fedspar. Chemical Geology,,139,3-20,10.1016/s0009-2541(97)00026-0,Brady Minerals.xls Rec 274
DDB004408,1.0.0,arrhenius_fit,,La,,,,,,,mineral,Labradorite,,,An(67),feldspar,,normal to (010),true,false,An(67),endmember_mol_frac,,,,,,,,,,,,,,,,,,,,,,,,,,1273.15,1573.15,1000-1300,C,100000,100000,100000,0.1,MPa,air,,,unconstrained,other,,0.0109647819614,-1.96,1.87,unknown,-1.96,log10_m2/s,464000,50000,unknown,464,kJ/mol,,,,,log10D=log10D0-Ea/(2.303RT),8.314,,,,,,,,,,RBS,powder_source,RBS,true,,,false,use_with_caution,,No strong anisotropy,provenance=compilation_2010; v0_source=brady_minerals; orientation_as_printed=normal to (010); Diffusing_Component_as_printed=La; Element_as_printed=La; OxygenBuffer_as_printed=air; R unstated in spreadsheet; compiler gas_constant_used_j_mol_k=8.314; ExperimentType_as_printed=REE aluminate garnet powder source; Analytical_as_printed=RBS; Apparatus_as_printed=REE aluminate garnet powder source,supplement,"Holycross, M.",2026-08-31,draft,Cherniak (2003a),"Cherniak, D.J",2003,REE diffusion in feldspar,Chemical Geology,193,25-41,10.1016/s0009-2541(02)00246-2,Brady Minerals.xls Rec 153
DDB004409,1.0.0,arrhenius_fit,,Na,22,,,tracer,none,,mineral,Labradorite,,,An(66),feldspar,,normal to (001),true,false,An(66),endmember_mol_frac,,,,,,,,,,,,,,,,,,,,,,,,,,1073.15,1473.15,800-1200,C,100000,100000,100000,0.1,MPa,unknown,,,unknown,other,,0.000123026877081,-3.91,0.14,unknown,-3.91,log10_m2/s,255000,3000,unknown,255,kJ/mol,,,,,log10D=log10D0-Ea/(2.303RT),8.314,,,,,,,,,,serial_sectioning,other,serial sectioning,true,,,false,use_with_caution,,samples pre-annealed in air have diffusivities a factor of 2 lower,"provenance=compilation_2010; v0_source=brady_minerals; orientation_as_printed=normal to (001); Diffusing_Component_as_printed=22Na; Element_as_printed=Na; OxygenBuffer_as_printed=air, CO-CO2 gas 50:50; fo2 recode fell through to unknown; R unstated in spreadsheet; compiler gas_constant_used_j_mol_k=8.314; ExperimentType_as_printed=22Na tracer on sample surface applied in aqueous solution, tracer in vapor phase in sealed capsule, or glassy layer from sol-gel method; Analytical_as_printed=serial sectioning; Apparatus_as_printed=22Na tracer on sample surface applied in aqueous solution, tracer in vapor phase in sealed capsule, or glassy layer from sol-gel method",supplement,"Holycross, M.",2026-08-31,draft,Behrens et al. (1990),"Behrens, H., Johannes, W., and Schmalzried, H",1990,On the mechanisms of cation diffusion processes in ternary feldspars. Physics and Chemistry of Minerals,,17,62-78,10.1007/bf00209227,Brady Minerals.xls Rec 484
DDB004410,1.0.0,arrhenius_fit,,Na,22,,,tracer,none,,mineral,Labradorite,,,An(60),feldspar,,normal to (001),true,false,An(60),endmember_mol_frac,,,,,,,,,,,,,,,,,,,,,,,,,,1073.15,1473.15,800-1200,C,,100000,200000000,0.1-200,MPa,air,,,unconstrained,other,,0.000794328234724,-3.1,0.46,unknown,-3.1,log10_m2/s,268000,11000,unknown,268,kJ/mol,,,,,log10D=log10D0-Ea/(2.303RT),8.314,,,,,,,,,,serial_sectioning,other,serial sectioning,true,,,false,use_with_caution,,,provenance=compilation_2010; v0_source=brady_minerals; orientation_as_printed=normal to (001); Diffusing_Component_as_printed=22Na; Element_as_printed=Na; OxygenBuffer_as_printed=air; R unstated in spreadsheet; compiler gas_constant_used_j_mol_k=8.314; ExperimentType_as_printed=22Na tracer on sample surface applied in aqueous solution or with glassy layer from sol-gel method; Analytical_as_printed=serial sectioning; Apparatus_as_printed=22Na tracer on sample surface applied in aqueous solution or with glassy layer from sol-gel method,supplement,"Holycross, M.",2026-08-31,draft,Behrens et al. (1990),"Behrens, H., Johannes, W., and Schmalzried, H",1990,On the mechanisms of cation diffusion processes in ternary feldspars. Physics and Chemistry of Minerals,,17,62-78,10.1007/bf00209227,Brady Minerals.xls Rec 481
DDB004411,1.0.0,arrhenius_fit,,Na,22,,,tracer,none,,mineral,Labradorite,,,An(62),feldspar,,normal to (001) and (010),true,false,An(62),endmember_mol_frac,,,,,,,,,,,,,,,,,,,,,,,,,,1073.15,1473.15,800-1200,C,100000,100000,100000,0.1,MPa,unknown,,,unknown,other,,0.00117489755494,-2.93,0.33,unknown,-2.93,log10_m2/s,270000,8000,unknown,270,kJ/mol,,,,,log10D=log10D0-Ea/(2.303RT),8.314,,,,,,,,,,serial_sectioning,other,serial sectioning,true,,,false,use_with_caution,,samples pre-annealed in air have diffusivities a factor of 2.5 lower,"provenance=compilation_2010; v0_source=brady_minerals; orientation_as_printed=normal to (001) and (010); Diffusing_Component_as_printed=22Na; Element_as_printed=Na; OxygenBuffer_as_printed=air, CO-CO2 gas 50:50; fo2 recode fell through to unknown; R unstated in spreadsheet; compiler gas_constant_used_j_mol_k=8.314; ExperimentType_as_printed=22Na tracer on sample surface applied in aqueous solution or with tracer in vapor phase in sealed capsule; Analytical_as_printed=serial sectioning; Apparatus_as_printed=22Na tracer on sample surface applied in aqueous solution or with tracer in vapor phase in sealed capsule",supplement,"Holycross, M.",2026-08-31,draft,Behrens et al. (1990),"Behrens, H., Johannes, W., and Schmalzried, H",1990,On the mechanisms of cation diffusion processes in ternary feldspars. Physics and Chemistry of Minerals,,17,62-78,10.1007/bf00209227,Brady Minerals.xls Rec 483
DDB004412,1.0.0,arrhenius_fit,,Na,22,,,tracer,none,,mineral,Labradorite,,,An(60),feldspar,,normal to (102),true,false,An(60),endmember_mol_frac,,,,,,,,,,,,,,,,,,,,,,,,,,1073.15,1473.15,800-1200,C,100000,100000,100000,0.1,MPa,unknown,,,unknown,other,,0.00123026877081,-2.91,0.38,unknown,-2.91,log10_m2/s,284000,9000,unknown,284,kJ/mol,,,,,log10D=log10D0-Ea/(2.303RT),8.314,,,,,,,,,,serial_sectioning,other,serial sectioning,true,,,false,use_with_caution,,different locality than entry above,"provenance=compilation_2010; v0_source=brady_minerals; orientation_as_printed=normal to (102); Diffusing_Component_as_printed=22Na; Element_as_printed=Na; OxygenBuffer_as_printed=air, CO-CO2 gas or cold seal vessel; fo2 recode fell through to unknown; R unstated in spreadsheet; compiler gas_constant_used_j_mol_k=8.314; ExperimentType_as_printed=22Na tracer on sample surface applied in aqueous solution or with glassy layer from sol-gel method; Analytical_as_printed=serial sectioning; Apparatus_as_printed=22Na tracer on sample surface applied in aqueous solution or with glassy layer from sol-gel method",supplement,"Holycross, M.",2026-08-31,draft,Behrens et al. (1990),"Behrens, H., Johannes, W., and Schmalzried, H",1990,On the mechanisms of cation diffusion processes in ternary feldspars. Physics and Chemistry of Minerals,,17,62-78,10.1007/bf00209227,Brady Minerals.xls Rec 482
DDB004413,1.0.0,arrhenius_fit,,Nd,,,,,,,mineral,Labradorite,,,An(67),feldspar,,normal to (010),true,false,An(67),endmember_mol_frac,,,,,,,,,,,,,,,,,,,,,,,,,,1273.15,1621.15,1000-1348,C,100000,100000,100000,0.1,MPa,air,,,unconstrained,other,,0.0239883291902,-1.62,1.77,unknown,-1.62,log10_m2/s,477000,47000,unknown,477,kJ/mol,,,,,log10D=log10D0-Ea/(2.303RT),8.314,,,,,,,,,,RBS,powder_source,RBS,true,,,false,use_with_caution,,,provenance=compilation_2010; v0_source=brady_minerals; orientation_as_printed=normal to (010); Diffusing_Component_as_printed=Nd; Element_as_printed=Nd; OxygenBuffer_as_printed=air; R unstated in spreadsheet; compiler gas_constant_used_j_mol_k=8.314; ExperimentType_as_printed=REE aluminate garnet powder source; Analytical_as_printed=RBS; Apparatus_as_printed=REE aluminate garnet powder source,supplement,"Holycross, M.",2026-08-31,draft,Cherniak (2003a),"Cherniak, D.J",2003,REE diffusion in feldspar,Chemical Geology,193,25-41,10.1016/s0009-2541(02)00246-2,Brady Minerals.xls Rec 154
DDB004414,1.0.0,arrhenius_fit,,Pb,,,,,,,mineral,Labradorite,,,An(67),feldspar,,normal to (001),true,false,An(67),endmember_mol_frac,,,,,,,,,,,,,,,,,,,,,,,,,,973.15,1323.15,700-1050,C,100000,100000,100000,0.1,MPa,unknown,,,unknown,other,,6.83911647281e-08,-7.165,0.61,unknown,-7.165,log10_m2/s,267000,13000,unknown,267,kJ/mol,,,,,log10D=log10D0-Ea/(2.303RT),8.314,,,,,,,,,,RBS,other,"RBS, NRA",true,,,false,use_with_caution,,Diffusion normal to (010) slower by ~0.7 log unit,"provenance=compilation_2010; v0_source=brady_minerals; orientation_as_printed=normal to (001); Diffusing_Component_as_printed=Pb; Element_as_printed=Pb; OxygenBuffer_as_printed=s.b.; R unstated in spreadsheet; compiler gas_constant_used_j_mol_k=8.314; ExperimentType_as_printed=PbS+ ground feldspar source; Analytical_as_printed=RBS, NRA; Apparatus_as_printed=PbS+ ground feldspar source",supplement,"Holycross, M.",2026-08-31,draft,Cherniak (1995a),"Cherniak, D.J",1995,Diffusion of lead in plagioclase and K-feldspar measured by Rutherford Backscattering spectroscopy and resonant nuclear reaction analysis,Contributions to Mineralogy and Petrology,120,358-371,10.1007/bf00306513,Brady Minerals.xls Rec 149
DDB004415,1.0.0,arrhenius_fit,,Si,,,,,,,mineral,Labradorite,,,An(67),feldspar,,normal to (010),true,false,An(67),endmember_mol_frac,,,,,,,,,,,,,,,,,,,,,,,,,,1328.15,1416.15,1055-1143,C,100000,100000,100000,0.1,MPa,unknown,,,unknown,other,,5.75439937337e-06,-5.24,,,-5.24,log10_m2/s,419000,99000,unknown,419,kJ/mol,,,,,log10D=log10D0-Ea/(2.303RT),8.314,,,,,,,,,,RBS,other,"RBS, NRA",true,,,false,use_with_caution,,No strong anisotropy,"provenance=compilation_2010; v0_source=brady_minerals; orientation_as_printed=normal to (010); Diffusing_Component_as_printed=Si; Element_as_printed=Si; OxygenBuffer_as_printed=air, diffusivity similar at NNO; mixed buffers; not picking one; R unstated in spreadsheet; compiler gas_constant_used_j_mol_k=8.314; ExperimentType_as_printed=30Si doped synthetic labradorite; Analytical_as_printed=RBS, NRA; Apparatus_as_printed=30Si doped synthetic labradorite",supplement,"Holycross, M.",2026-08-31,draft,Cherniak (2003b),"Cherniak, D.J",2003,Silicon self-diffusion in single-crystal natural quartz and feldspar,Earth and Planetary Science Letters,214,655-668,10.1016/s0012-821x(03)00394-7,Brady Minerals.xls Rec 157
DDB004416,1.0.0,arrhenius_fit,,Sr,,,,,,,mineral,Labradorite,,,An(67),feldspar,,normal to (001),true,false,An(67),endmember_mol_frac,,,,,,,,,,,,,,,,,,,,,,,,,,1000.15,1348.15,727-1075,C,100000,100000,100000,0.1,MPa,air,,,unconstrained,other,,9.33254300797e-08,-7.03,0.37,unknown,-7.03,log10_m2/s,268000,8000,unknown,268,kJ/mol,,,,,log10D=log10D0-Ea/(2.303RT),8.314,,,,,,,,,,RBS,powder_source,RBS,true,,,false,use_with_caution,,Diffusion normal to (010) slower by ~0.7 log unit,provenance=compilation_2010; v0_source=brady_minerals; orientation_as_printed=normal to (001); Diffusing_Component_as_printed=Sr; Element_as_printed=Sr; OxygenBuffer_as_printed=air; R unstated in spreadsheet; compiler gas_constant_used_j_mol_k=8.314; ExperimentType_as_printed=SrO-Al2O3-SiO2 powder source; Analytical_as_printed=RBS; Apparatus_as_printed=SrO-Al2O3-SiO2 powder source,supplement,"Holycross, M.",2026-08-31,draft,Cherniak and Watson (2001),"Cherniak, D.J. and Watson, E.B",1994,A study of strontium diffusion in plagioclase using Rutherford Backscattering Spectroscopy,Geochimica et Cosmochimica Acta,58,5179-5190,10.1016/0016-7037(94)90303-4,Brady Minerals.xls Rec 150
DDB004417,1.0.0,arrhenius_fit,,Sr,,,,,,,mineral,Labradorite,,,Ab(36),feldspar,,diffusion parallel to c (little evidence of anisotropy),false,false,Ab(36),endmember_mol_frac,,,,,,,,,,,,,,,,,,,,,,,,,,1073.15,1573.15,800-1300,C,100000,100000,100000,0.1,MPa,air,,,unconstrained,other,,1.09647819614e-06,-5.96,,,-5.96,log10_m2/s,295000,31000,unknown,295,kJ/mol,,,,,log10D=log10D0-Ea/(2.303RT),8.314,,,,,,,,,,SIMS,other,SIMS,true,,,false,use_with_caution,,,provenance=compilation_2010; v0_source=brady_minerals; orientation_as_printed=diffusion parallel to c (little evidence of anisotropy); Diffusing_Component_as_printed=Sr; Element_as_printed=Sr; OxygenBuffer_as_printed=air; R unstated in spreadsheet; compiler gas_constant_used_j_mol_k=8.314; ExperimentType_as_printed=evaporation of 86Sr enriched chloride solution on crystal surface; Analytical_as_printed=SIMS; Apparatus_as_printed=evaporation of 86Sr enriched chloride solution on crystal surface,supplement,"Holycross, M.",2026-08-31,draft,Giletti and Casserly (1994),"Giletti, B. J. and Casserly, J. E. D",1994,Strontium diffusion kinetics in plagioclase feldspars. Geochimica Et Cosmochimica Acta,,58,3785-3793,10.1016/0016-7037(94)90363-8,Brady Minerals.xls Rec 331
DDB004418,1.0.0,arrhenius_fit,,Yb,,,,,,,mineral,Labradorite,,,An(67),feldspar,,normal to (010),true,false,An(67),endmember_mol_frac,,,,,,,,,,,,,,,,,,,,,,,,,,1273.15,1573.15,1000-1300,C,100000,100000,100000,0.1,MPa,air,,,unconstrained,other,,0.32359365693,-0.49,0.52,unknown,-0.49,log10_m2/s,502000,14000,unknown,502,kJ/mol,,,,,log10D=log10D0-Ea/(2.303RT),8.314,,,,,,,,,,RBS,powder_source,RBS,true,,,false,use_with_caution,,No strong anisotropy,provenance=compilation_2010; v0_source=brady_minerals; orientation_as_printed=normal to (010); Diffusing_Component_as_printed=Yb; Element_as_printed=Yb; OxygenBuffer_as_printed=air; R unstated in spreadsheet; compiler gas_constant_used_j_mol_k=8.314; ExperimentType_as_printed=REE aluminate garnet powder source; Analytical_as_printed=RBS; Apparatus_as_printed=REE aluminate garnet powder source,supplement,"Holycross, M.",2026-08-31,draft,Cherniak (2003a),"Cherniak, D.J",2003,REE diffusion in feldspar,Chemical Geology,193,25-41,10.1016/s0009-2541(02)00246-2,Brady Minerals.xls Rec 156
DDB004419,1.0.0,arrhenius_fit,,Ar,,,,,,,mineral,Leucite,leucite,,,feldspathoid,,isotropic,false,false,,,,,,,,,,,,,,,,,,,,,,,,,,,,919.15,1273.15,646-1000,C,100000000,100000000,100000000,100,MPa,unknown,,,unconstrained,cold_seal,,1.99526231497e-09,-8.7,2.5,unknown,-8.7,log10_m2/s,111300,50000,unknown,111.3,kJ/mol,,,,,log10D=log10D0-Ea/(2.303RT),8.314,,,,,,,,,,EPMA,other,electron microprobe,true,,,false,use_with_caution,,,"provenance=compilation_2010; v0_source=brady_minerals; orientation_as_printed=isotropic; Diffusing_Component_as_printed=Ar; Element_as_printed=Ar; OxygenBuffer_as_printed=Ar; R unstated in spreadsheet; compiler gas_constant_used_j_mol_k=8.314; ExperimentType_as_printed=Single crystal heated in Ar gas,in internally heated pressure vessels, or in vacuum in cold-seal pressure vessels, ""reversal"" experiments; Analytical_as_printed=electron microprobe; Apparatus_as_printed=Single crystal heated in Ar gas,in internally heated pressure vessels, or in vacuum in cold-seal pressure vessels, ""reversal"" experiments",supplement,"Holycross, M.",2026-08-31,draft,Wartho et al. (2005),"Wartho, J., Kelley, S.P., and Elphick, S.C",2005,Estimates of Ar diffusion and solubility in leucite and nepheline; electron microprobe imaging of Ar distribution in a mineral. American Mineralogist,,90,954-962,10.2138/am.2005.1320,Brady Minerals.xls Rec 406
DDB004420,1.0.0,arrhenius_fit,,O,18,,,self,none,,mineral,Leucite,leucite,,natural,feldspathoid,natural,polycrystalline,false,true,natural,unspecified,,,,,,,,,,,,,,,,,,,,,,,,,,1273.15,1573.15,1000-1300,C,100000,100000,100000,0.1,MPa,unknown,,,unknown,other,,1.28824955169e-15,-14.89,0.58,unknown,-14.89,log10_m2/s,59000,13000,unknown,59,kJ/mol,,,,,log10D=log10D0-Ea/(2.303RT),8.314,,,,,,,,,,other,other,mass spectrometry,,,,false,use_with_caution,,"18O uptake, spherical model",provenance=compilation_2010; v0_source=brady_minerals; orientation_as_printed=powder; Diffusing_Component_as_printed=18O; Element_as_printed=O; OxygenBuffer_as_printed=CO2 Atmosphere; fo2 recode fell through to unknown; R unstated in spreadsheet; compiler gas_constant_used_j_mol_k=8.314; ExperimentType_as_printed=powder heated in gas mixing furnace; Analytical_as_printed=mass spectrometry; Apparatus_as_printed=powder heated in gas mixing furnace,supplement,"Holycross, M.",2026-08-31,draft,Muehlenbachs and Connolly (19910,"Muehlenbachs, K., and Connolly, C",1991,"Oxygen diffusion in leucite; structural controls. In, Taylor, H. P., Jr., O'Neil, J. R., Kaplan, I. R. (Eds.), Stable isotope geochemistry; a tribute to Samuel Epstein. Geochemical Society, University Park, PA,  27-34.",,,,,Brady Minerals.xls Rec 537
DDB004421,1.0.0,arrhenius_fit,,Fe,,,Ti,interdiffusion,none,,mineral,Magnetite,magnetite,Fe(2.9)Ti(0.1)O(4) (or 3 mole % Ti),,oxide,,isotropic,false,false,Fe(2.9)Ti(0.1)O(4) (or 3 mole % Ti),cation_formula,,,,,,,,,,,,,,,,,,,,,,,,,,1161.15,1307.15,888-1034,C,100000,100000,100000,0.1,MPa,unknown,,,unknown,other,,3.80189396321e-07,-6.42,0.15,unknown,-6.42,log10_m2/s,215000,4000,unknown,215,kJ/mol,,,,,log10D=log10D0-Ea/(2.303RT),8.314,,,,,,,,,,EPMA,other,Electron microprobe profiles,true,,,false,use_with_caution,,Additional controlled fO2 experiments at 1400°C.,provenance=compilation_2010; v0_source=brady_minerals; orientation_as_printed=isotropic; Diffusing_Component_as_printed=Fe-Ti interdiffusion; Element_as_printed=.Interdiffusion; OxygenBuffer_as_printed=self-buffered; R unstated in spreadsheet; compiler gas_constant_used_j_mol_k=8.314; ExperimentType_as_printed=Synthetic magnetite crystals packed  in titanomagnetite (Fe(2.8)Ti(0.2)O(4) powder in evacuated silica tube.; Analytical_as_printed=Electron microprobe profiles; Apparatus_as_printed=Synthetic magnetite crystals packed  in titanomagnetite (Fe(2.8)Ti(0.2)O(4) powder in evacuated silica tube.,supplement,"Holycross, M.",2026-08-31,draft,Freer and Hauptman (1978),"Freer, R., and Hauptman, Z",1978,An experimental study of magnetite-titanomagnetite interdiffusion. Physics of the Earth and Planetary Interiors,,16,223-231,10.1016/0031-9201(78)90015-8,Brady Minerals.xls Rec 369
DDB004422,1.0.0,arrhenius_fit,,O,18,,,self,none,,mineral,Magnetite,magnetite,,,oxide,,isotropic,false,false,,,,,,,,,,,,,,,,,,,,,,,,,,,,773.15,1073.15,500-800,C,,20000000,200000000,20-200,MPa,unknown,,,unknown,cold_seal,,3.46736850453e-10,-9.46,,,-9.46,log10_m2/s,188000,,,188,kJ/mol,,,,,log10D=log10D0-Ea/(2.303RT),8.314,,,,,,,,,,SIMS,other,SIMS,true,,,false,use_with_caution,,Arrhenius relation at 100 MPa,"provenance=compilation_2010; v0_source=brady_minerals; orientation_as_printed=isotropic; Diffusing_Component_as_printed=18O; Element_as_printed=O; OxygenBuffer_as_printed=~Ni-NiO buffer by cold seal, solid buffers (MH), or H2-Ar gas in internally heated pressure vesslel; fo2 recode fell through to unknown; R unstated in spreadsheet; compiler gas_constant_used_j_mol_k=8.314; ExperimentType_as_printed=18O enriched water, cold seal or internally heated pressure vessels; Analytical_as_printed=SIMS; Apparatus_as_printed=18O enriched water, cold seal or internally heated pressure vessels",supplement,"Holycross, M.",2026-08-31,draft,Giletti and Hess (1988),"Giletti, B.J., and Hess, K.C",1988,Oxygen diffusion in magnetite. Earth and Planetary Science Letters,,89,115-122,10.1016/0012-821x(88)90037-4,Brady Minerals.xls Rec 403
DDB004423,1.0.0,arrhenius_fit,,AlAl,,,MgSi,interdiffusion,none,,mineral,Melilite,,,,other,,//a,true,false,,,,,,,,,,,,,,,,,,,,,,,,,,,,1473.15,1623.15,1200-1350,C,100000,100000,100000,0.1,MPa,air,,,unconstrained,other,,,,,,,,420000,,,420,kJ/mol,,,,,log10D=log10D0-Ea/(2.303RT),8.314,,,,,,,,,,EPMA,diffusion_couple,electron microprobe,true,,,false,use_with_caution,,"Activation energy for gehlenite-rich ~Gh95-85 component.  Compositional dependence - at 1350C D = 3e-17 m2/s for Ak5, 2e-15m2/s for AK80, 1e-16 m2/s for Ak95",provenance=compilation_2010; v0_source=brady_minerals; orientation_as_printed=parallel to a; Diffusing_Component_as_printed=AlAl-MgSi interdiffusion; Element_as_printed=.Interdiffusion; OxygenBuffer_as_printed=air; R unstated in spreadsheet; compiler gas_constant_used_j_mol_k=8.314; ExperimentType_as_printed=gehlenite-akermanite couples; Analytical_as_printed=electron microprobe; Apparatus_as_printed=gehlenite-akermanite couples,supplement,"Holycross, M.",2026-08-31,draft,Nagasawa et al. (2001),"Nagasawa, H., Suzuki, T., Ito, M., and Morioka, M",2001,Diffusion in single crystal melilite: interdiffusion of Al + Al vs. Mg +Si. Phys. Chem. Minerals,,28,706-710,10.1007/s002690100212,Brady Minerals.xls Rec 293
DDB004424,1.0.0,arrhenius_fit,,O,18,,,self,none,,mineral,Melilite,,,Ak(75)Gh(25 (synthetic),other,synthetic,polycrystalline,false,true,Ak(75)Gh(25 (synthetic),endmember_mol_frac,,,,,,,,,,,,,,,,,,,,,,,,,,1072.15,1573.15,799-1300,C,100000,100000,100000,0.1,MPa,unknown,,,unknown,other,,7.19448978004e-10,-9.143,,,-9.143,log10_m2/s,133500,400,unknown,133.5,kJ/mol,,,,,log10D=log10D0-Ea/(2.303RT),8.314,,,,,,,,,,other,bulk_isotopic_exchange,Bulk; spherical model,true,,,false,use_with_caution,,,provenance=compilation_2010; v0_source=brady_minerals; orientation_as_printed=powder; Diffusing_Component_as_printed=18O; Element_as_printed=O; OxygenBuffer_as_printed=CO2; fo2 recode fell through to unknown; R unstated in spreadsheet; compiler gas_constant_used_j_mol_k=8.314; ExperimentType_as_printed=Exchange with C18O2 gas; Analytical_as_printed=Bulk; spherical model; Apparatus_as_printed=Exchange with C18O2 gas,supplement,"Holycross, M.",2026-08-31,draft,Hayashi and Muehlenbachs (1986),"Hayashi, T. and Muehlenbachs, K",1986,Rapid oxygen diffusion in melilite and its relevance to meteorites,Geochimica et Cosmochimica Acta,50,585-591,10.1016/0016-7037(86)90107-9,Brady Minerals.xls Rec 64
DDB004425,1.0.0,arrhenius_fit,,O,18,,,self,none,,mineral,Melilite,,,Ak(50)Gh(50) (synthetic),other,synthetic,polycrystalline,false,true,Ak(50)Gh(50) (synthetic),endmember_mol_frac,,,,,,,,,,,,,,,,,,,,,,,,,,1072.15,1573.15,799-1300,C,100000,100000,100000,0.1,MPa,unknown,,,unknown,other,,8.59013521505e-10,-9.066,,,-9.066,log10_m2/s,140200,400,unknown,140.2,kJ/mol,,,,,log10D=log10D0-Ea/(2.303RT),8.314,,,,,,,,,,other,bulk_isotopic_exchange,Bulk; spherical model,true,,,false,use_with_caution,,,provenance=compilation_2010; v0_source=brady_minerals; orientation_as_printed=powder; Diffusing_Component_as_printed=18O; Element_as_printed=O; OxygenBuffer_as_printed=CO2; fo2 recode fell through to unknown; R unstated in spreadsheet; compiler gas_constant_used_j_mol_k=8.314; ExperimentType_as_printed=Exchange with C18O2 gas; Analytical_as_printed=Bulk; spherical model; Apparatus_as_printed=Exchange with C18O2 gas,supplement,"Holycross, M.",2026-08-31,draft,Hayashi and Muehlenbachs (1986),"Hayashi, T. and Muehlenbachs, K",1986,Rapid oxygen diffusion in melilite and its relevance to meteorites,Geochimica et Cosmochimica Acta,50,585-591,10.1016/0016-7037(86)90107-9,Brady Minerals.xls Rec 63
DDB004426,1.0.0,arrhenius_fit,,K,40,,,tracer,none,,mineral,Microcline (maximum),microcline,,Or(100),feldspar,,polycrystalline,false,true,Or(100),endmember_mol_frac,,,,,,,,,,,,,,,,,,,,,,,,,,873.15,1073.15,600-800,C,200000000,200000000,200000000,200,MPa,unknown,,,unknown,other,,0.0133659551655,-1.874,,,-1.874,log10_m2/s,293000,8000,unknown,293,kJ/mol,,,,,log10D=log10D0-Ea/(2.303RT),8.314,,,,,,,,,,other,other,Bulk; sphere model,,,,false,use_with_caution,,,provenance=compilation_2010; v0_source=brady_minerals; orientation_as_printed=powder; Diffusing_Component_as_printed=40K; Element_as_printed=K; OxygenBuffer_as_printed=UB; R unstated in spreadsheet; compiler gas_constant_used_j_mol_k=8.314; ExperimentType_as_printed=Exchange with 40KCl solution; Analytical_as_printed=Bulk; sphere model; Apparatus_as_printed=Exchange with 40KCl solution,supplement,"Holycross, M.",2026-08-31,draft,Lin and Yund (1972),"Lin, T.H. and Yund, R.A",1972,Potassium and sodium self-diffusion in alkali feldspar,Contributions to Mineralogy and Petrology,34,177-184,10.1007/bf00373289,Brady Minerals.xls Rec 18
DDB004427,1.0.0,arrhenius_fit,,Na,22,,,tracer,none,,mineral,Microcline (maximum),microcline,,Or(100),feldspar,,polycrystalline,false,true,Or(100),endmember_mol_frac,,,,,,,,,,,,,,,,,,,,,,,,,,873.15,1073.15,600-800,C,200000000,200000000,200000000,200,MPa,unknown,,,unknown,other,,2.31206479018e-10,-9.636,,,-9.636,log10_m2/s,80000,8000,unknown,80,kJ/mol,,,,,log10D=log10D0-Ea/(2.303RT),8.314,,,,,,,,,,other,other,Bulk; sphere model,,,,false,use_with_caution,,,provenance=compilation_2010; v0_source=brady_minerals; orientation_as_printed=powder; Diffusing_Component_as_printed=22Na; Element_as_printed=Na; OxygenBuffer_as_printed=UB; R unstated in spreadsheet; compiler gas_constant_used_j_mol_k=8.314; ExperimentType_as_printed=Exchange with 40KCl solution; Analytical_as_printed=Bulk; sphere model; Apparatus_as_printed=Exchange with 40KCl solution,supplement,"Holycross, M.",2026-08-31,draft,Lin and Yund (1972),"Lin, T.H. and Yund, R.A",1972,Potassium and sodium self-diffusion in alkali feldspar,Contributions to Mineralogy and Petrology,34,177-184,10.1007/bf00373289,Brady Minerals.xls Rec 17
DDB004428,1.0.0,arrhenius_fit,,Pb-Th-NdNd,,,,interdiffusion,none,,mineral,Monazite,monazite,,,accessory,,perpendicular to (-101),true,false,,,,,,,,,,,,,,,,,,,,,,,,,,,,1473.15,1773.15,1200-1500,C,100000,100000,100000,0.1,MPa,unknown,,,unknown,other,,0.000389045144994,-3.41,0.77,unknown,-3.41,log10_m2/s,509000,24000,unknown,509,kJ/mol,,,,,log10D=log10D0-Ea/(2.303RT),8.314,,,,,,,,,,RBS,thin_film,"RBS, TEM-EDX",true,,,false,use_with_caution,,,"provenance=compilation_2010; v0_source=brady_minerals; orientation_as_printed=perpendicular to (-101); Diffusing_Component_as_printed=Pb-Th-NdNd interdiffusion; Element_as_printed=.Interdiffusion; OxygenBuffer_as_printed=welded Pt capsule buffered with Pb-brabantite-Nd-monazite pellets to prevent Pb evpaoration; fo2 recode fell through to unknown; R unstated in spreadsheet; compiler gas_constant_used_j_mol_k=8.314; ExperimentType_as_printed=synthetic NdPO4 crystals, Nd-Pb-Th phosphate thin film; Analytical_as_printed=RBS, TEM-EDX; Apparatus_as_printed=synthetic NdPO4 crystals, Nd-Pb-Th phosphate thin film",supplement,"Holycross, M.",2026-08-31,draft,Gardes et al. (2006),"Gardes, E., Jaoul, O., Montel, J. M., Seydoux-Guillaume, A. M., Wirth, R",2006,Pb diffusion in monazite; an experimental study of Pb (super 2+) +Th (super 4+) -->2Nd (super 3+) interdiffusion. Geochimica Et Cosmochimica Acta,,70,2325-2336,10.1016/j.gca.2006.01.018,Brady Minerals.xls Rec 257
DDB004429,1.0.0,arrhenius_fit,,Pb,,,Ca,interdiffusion,none,,mineral,Monazite,monazite,,,accessory,,,false,false,,,,,,,,,,,,,,,,,,,,,,,,,,,,1573.15,1773.15,1300-1500,C,100000,100000,100000,0.1,MPa,unknown,,,unknown,other,,5.3703179637e-06,-5.27,0.99,unknown,-5.27,log10_m2/s,447000,33000,unknown,447,kJ/mol,,,,,log10D=log10D0-Ea/(2.303RT),8.314,,,,,,,,,,other,thin_film,EDX,true,,,false,use_with_caution,,,provenance=compilation_2010; v0_source=brady_minerals; Diffusing_Component_as_printed=Pb-Ca interdiffusion; Element_as_printed=.Interdiffusion; OxygenBuffer_as_printed=welded Pt capsule buffered with Pb-brabantite-Nd-monazite pellets to prevent Pb evpaoration; fo2 recode fell through to unknown; R unstated in spreadsheet; compiler gas_constant_used_j_mol_k=8.314; ExperimentType_as_printed=diffusion couples - Ca-brabantite-Nd monazite solid solution polycrystals and Pb-brabantite solid solution thin films; Analytical_as_printed=EDX; Apparatus_as_printed=diffusion couples - Ca-brabantite-Nd monazite solid solution polycrystals and Pb-brabantite solid solution thin films,supplement,"Holycross, M.",2026-08-31,draft,Gardes et al. (2007),"Gardés E., Montel J.-M., Seydoux-Guillaume A.-M., Wirth R",2007,Pb diffusion in monazite: New constraints from the experimental study of Pb2+ Û Ca2+ interdiffusion. Geochimica et Cosmochimica Acta,,71,4036-4043,10.1016/j.gca.2007.06.036,Brady Minerals.xls Rec 256
DDB004430,1.0.0,arrhenius_fit,,O,,,,,,,mineral,Monazite,monazite,,natural,accessory,natural,normal to (100),true,false,natural,unspecified,,,,,,,,,,,,,,,,,,,,,,,,,,1064.15,1153.15,791-880,C,,10000000,100000000,10-100,MPa,NNO,,,buffered,other,,3.09029543251e-17,-16.51,0.98,unknown,-16.51,log10_m2/s,100000,20000,unknown,100,kJ/mol,,,,,log10D=log10D0-Ea/(2.303RT),8.314,,,,,,,,,,NRA,other,NRA,true,,,false,use_with_caution,,No strong anisotropy,provenance=compilation_2010; v0_source=brady_minerals; orientation_as_printed=normal to (100); Diffusing_Component_as_printed=O; Element_as_printed=O; OxygenBuffer_as_printed=NNO; R unstated in spreadsheet; compiler gas_constant_used_j_mol_k=8.314; ExperimentType_as_printed=18O enriched H2O; Analytical_as_printed=NRA; Apparatus_as_printed=18O enriched H2O,supplement,"Holycross, M.",2026-08-31,draft,Cherniak et al. (2004b),"Cherniak, D.J., Zhang, X.Y., Nakamura, M., and Watson, E.B",2004,Oxygen diffusion in monazite,Earth and Planetary Science Letters,226,161-174,10.1016/j.epsl.2004.07.027,Brady Minerals.xls Rec 201
DDB004431,1.0.0,arrhenius_fit,,O,,,,,,,mineral,Monazite,monazite,,natural,accessory,natural,normal to (100),true,false,natural,unspecified,,,,,,,,,,,,,,,,,,,,,,,,,,1123.15,1372.15,850-1099,C,100000,100000,100000,0.1,MPa,NNO,,,buffered,other,,1.86208713666e-06,-5.73,0.9,unknown,-5.73,log10_m2/s,356000,26000,unknown,356,kJ/mol,,,,,log10D=log10D0-Ea/(2.303RT),8.314,,,,,,,,,,NRA,other,NRA,true,,,false,use_with_caution,,No strong anisotropy,provenance=compilation_2010; v0_source=brady_minerals; orientation_as_printed=normal to (100); Diffusing_Component_as_printed=O; Element_as_printed=O; OxygenBuffer_as_printed=NNO; R unstated in spreadsheet; compiler gas_constant_used_j_mol_k=8.314; ExperimentType_as_printed=18O doped CePO4 powder; Analytical_as_printed=NRA; Apparatus_as_printed=18O doped CePO4 powder,supplement,"Holycross, M.",2026-08-31,draft,Cherniak et al. (2004b),"Cherniak, D.J., Zhang, X.Y., Nakamura, M., and Watson, E.B",2004,Oxygen diffusion in monazite,Earth and Planetary Science Letters,226,161-174,10.1016/j.epsl.2004.07.027,Brady Minerals.xls Rec 200
