Repository: holycrossm/diffusion-coefficients

# Experimental diffusion coefficients (minerals and silicate melts)

**Pre-release / not published.** Schema v1.0.0. This folder is a GitHub-ready living table: canonical data is CSV, new rows arrive by pull request, and a static page searches the file in the browser. Nothing here is a citable compilation of record.

This is a QA build of 4630 experimental rows (minerals and silicate melts). Most numbers are staged from the 2010 RiMG 72 tables. Do not treat the repo as published, complete, or peer-reviewed.

File: site/data/diffusion_coefficients.csv (part 123 of 136)
DDB004432,1.0.0,arrhenius_fit,,Pb,,,,,,,mineral,Monazite,monazite,,natural and synthetic,accessory,synthetic,normal to (100),true,false,natural and synthetic,unspecified,,,,,,,,,,,,,,,,,,,,,,,,,,1373.15,1623.15,1100-1350,C,100000,100000,100000,0.1,MPa,air,,,unconstrained,other,,0.933254300797,-0.03,0.01,unknown,-0.03,log10_m2/s,592000,39000,unknown,592,kJ/mol,,,,,log10D=log10D0-Ea/(2.303RT),8.314,,,,,,,,,,SIMS,other,"RBS, SIMS",true,,,false,use_with_caution,,No strong anisotropy,"provenance=compilation_2010; v0_source=brady_minerals; orientation_as_printed=normal to (100); Diffusing_Component_as_printed=Pb; Element_as_printed=Pb; OxygenBuffer_as_printed=air; R unstated in spreadsheet; compiler gas_constant_used_j_mol_k=8.314; ExperimentType_as_printed=PbZrO3 + CePO4 source for in-diffusion, ""sink"" of ZrSiO4 for out-diffusion from Pb-bearing natural monazite; Analytical_as_printed=RBS, SIMS; Apparatus_as_printed=PbZrO3 + CePO4 source for in-diffusion, ""sink"" of ZrSiO4 for out-diffusion from Pb-bearing natural monazite",supplement,"Holycross, M.",2026-08-31,draft,Cherniak et al. (2004a),"Cherniak, D.J., Watson, E.B., Grove, M., and Harrison, T.M",2004,Pb diffusion in monazite: a combined RBS/SIMS study,Geochimica et Cosmochimica Acta,68,829-840,10.1016/j.gca.2003.07.012,Brady Minerals.xls Rec 199
DDB004433,1.0.0,arrhenius_fit,,Pb,,,,,,,mineral,Monazite,monazite,,,accessory,,diffusion perpendicular to c (diffusion parallel to c 2-5x slower),true,false,,,,,,,,,,,,,,,,,,,,,,,,,,,,1273.15,1473.15,1000-1200,C,100000,100000,100000,0.1,MPa,air,,,unconstrained,other,,6.60693448008e-15,-14.18,1.54,unknown,-14.18,log10_m2/s,180000,48000,unknown,180,kJ/mol,,,,,log10D=log10D0-Ea/(2.303RT),8.314,,,,,,,,,,SIMS,other,SIMS,true,,,false,use_with_caution,,,provenance=compilation_2010; v0_source=brady_minerals; orientation_as_printed=diffusion perpendicular to c (diffusion parallel to c 2-5x slower); Diffusing_Component_as_printed=Pb; Element_as_printed=Pb; OxygenBuffer_as_printed=air; R unstated in spreadsheet; compiler gas_constant_used_j_mol_k=8.314; ExperimentType_as_printed=204Pb doped solution deposited on crystal surface; Analytical_as_printed=SIMS; Apparatus_as_printed=204Pb doped solution deposited on crystal surface,supplement,"Holycross, M.",2026-08-31,draft,Smith and Giletti (1997),"Smith, H. A. and Giletti, B",1997,Lead diffusion in monazite. Geochimica Et Cosmochimica Acta,,61,1047-1055,10.1016/s0016-7037(96)00396-1,Brady Minerals.xls Rec 306
DDB004434,1.0.0,arrhenius_fit,,Th,,,,,,,mineral,Monazite,monazite,,,accessory,,perpendicular to (100),true,false,,,,,,,,,,,,,,,,,,,,,,,,,,,,1623.15,1823.15,1350-1550,C,100000,100000,100000,0.1,MPa,air,,,unconstrained,other,,67.6082975392,1.83,1.88,unknown,1.83,log10_m2/s,740000,63000,unknown,740,kJ/mol,,,,,log10D=log10D0-Ea/(2.303RT),8.314,,,,,,,,,,RBS,powder_source,RBS,true,,,false,use_with_caution,,,"provenance=compilation_2010; v0_source=brady_minerals; orientation_as_printed=perpendicular to (100); Diffusing_Component_as_printed=Th; Element_as_printed=Th; OxygenBuffer_as_printed=air; R unstated in spreadsheet; compiler gas_constant_used_j_mol_k=8.314; ExperimentType_as_printed=synthetic NdPO4, CePO4, or (Ce,Nd,Sm)PO4 crystals in ThSiO4 or (Ca,Th)PO4 - CePO4 powder sources; Analytical_as_printed=RBS; Apparatus_as_printed=synthetic NdPO4, CePO4, or (Ce,Nd,Sm)PO4 crystals in ThSiO4 or (Ca,Th)PO4 - CePO4 powder sources",supplement,"Holycross, M.",2026-08-31,draft,Cherniak and Pyle (2008),"Cherniak, D.J., and Pyle, J.M",2008,Th diffusion in monazite. Chemical Geology,,256,52-61,10.1016/j.chemgeo.2008.07.024,Brady Minerals.xls Rec 258
DDB004435,1.0.0,isothermal_d,,Mg,26,,,self,none,,mineral,Mullite,mullite,,2(Al2O3)SiO2,other,,[010],true,false,2(Al2O3)SiO2,unspecified,,,,,,,,,,,,,,,,,,,,,,,,,1698.15,1698.15,1698.15,1425,C,100000,100000,100000,0.1,MPa,measured,,-0.698970004336,measured,other,,,,,,,,,,,,,,,,,,,1e-18,-18,,,1e-18,m2/s,,,,SIMS,other,SIMS,true,,,false,use_with_caution,,,provenance=compilation_2010; v0_source=brady_minerals; orientation_as_printed=parallel to [010]; Diffusing_Component_as_printed=26Al; Element_as_printed=Mg; OxygenBuffer_as_printed=200 mbar oxygen; ExperimentType_as_printed=26Al enriched alumina particles deposited on sample surface; Analytical_as_printed=SIMS; Apparatus_as_printed=26Al enriched alumina particles deposited on sample surface,supplement,"Holycross, M.",2026-08-31,draft,Fielitz et al. (2006),"Fielitz , P., Borchardt, G., Schmücker, M., and Schneider, H",2006,Al-26 diffusion measurement in 2/1-mullite by means of Secondary Ion Mass Spectrometry. Solid State Ionics,,177,493-496,10.1016/j.ssi.2005.11.012,Brady Minerals.xls Rec 488
DDB004436,1.0.0,arrhenius_fit,,O,18,,,self,none,,mineral,Mullite,mullite,,2(Al2O3)SiO2,other,,parallel to [010] and [001],true,false,2(Al2O3)SiO2,unspecified,,,,,,,,,,,,,,,,,,,,,,,,,,1523.15,1798.15,1250-1525,C,100000,100000,100000,0.1,MPa,measured,,-0.698970004336,measured,other,,3.70680721783e-05,-4.431,0.718,unknown,-4.431,log10_m2/s,433000,21000,unknown,433,kJ/mol,,,,,log10D=log10D0-Ea/(2.303RT),8.314,,,,,,,,,,SIMS,bulk_isotopic_exchange,SIMS,true,,,false,use_with_caution,,,provenance=compilation_2010; v0_source=brady_minerals; orientation_as_printed=parallel to [010] and [001]; Diffusing_Component_as_printed=18O; Element_as_printed=O; OxygenBuffer_as_printed=200 mbar oxygen; R unstated in spreadsheet; compiler gas_constant_used_j_mol_k=8.314; ExperimentType_as_printed=exchange with 18O enriched gas; Analytical_as_printed=SIMS; Apparatus_as_printed=exchange with 18O enriched gas,supplement,"Holycross, M.",2026-08-31,draft,Fielitz et al. (2001),"Fielitz , P., Borchardt, G., Schmücker, M., Schneider, H., Wiedenbeck, M., Rhede, D., Weber, S. and Scherrer, S",2001,Secondary ion mass spectrometry study of oxygen-18 tracer diffusion in 2/1-mullite single crystals. Journal of the american Ceramic Society,,84,2845-2848,10.1111/j.1151-2916.2001.tb01103.x,Brady Minerals.xls Rec 489
DDB004437,1.0.0,arrhenius_fit,,Ar,40,,,tracer,none,,mineral,Muscovite,muscovite,,,mica,,sized fractions of muscovite,true,false,,,,,,,,,,,,,,,,,,,,,,,,,,,,873.15,1003.15,600-730,C,,1000000000,2000000000,1000-2000,MPa,unknown,,,unknown,piston_cylinder,,0.000229086765277,-3.64,1.5,unknown,-3.64,log10_m2/s,264000,29000,unknown,264,kJ/mol,,,,,log10D=log10D0-Ea/(2.303RT),8.314,,,,,,,,,,other,other,"Ar outgassing in step heating, mass spectrometry",,,,false,use_with_caution,,"Arrhenius relation at 10 kbar, activation volume ~14 cm3/mol","provenance=compilation_2010; v0_source=brady_minerals; orientation_as_printed=sized fractions of muscovite; Diffusing_Component_as_printed=40Ar; Element_as_printed=Ar; OxygenBuffer_as_printed=Al(OH)3 buffer; fo2 recode fell through to unknown; R unstated in spreadsheet; compiler gas_constant_used_j_mol_k=8.314; ExperimentType_as_printed=hydrothermal treatment in piston-cylinder appratus; Analytical_as_printed=Ar outgassing in step heating, mass spectrometry; Apparatus_as_printed=hydrothermal treatment in piston-cylinder appratus",supplement,"Holycross, M.",2026-08-31,draft,Harrison et al. (2009),"Harrison, T. M., Celerier, J., Aikman, A. B., Hermann, J., and Heizler, M. T",2009,Diffusion of (super 40) Ar in muscovite. Geochimica Et Cosmochimica Acta,,73,1039-1051,10.1016/j.gca.2008.09.038,Brady Minerals.xls Rec 409
DDB004438,1.0.0,arrhenius_fit,,H,2,,,self,none,,mineral,Muscovite,muscovite,,,mica,,polycrystalline,false,true,,,,,,,,,,,,,,,,,,,,,,,,,,,,723.15,973.15,450-700,C,,200000000,400000000,200-400,MPa,unknown,,,unknown,other,,1.04712854805e-08,-7.98,,,-7.98,log10_m2/s,121300,,,121.3,kJ/mol,,,,,log10D=log10D0-Ea/(2.303RT),8.314,,,,,,,,,,other,bulk_isotopic_exchange,Bulk; cylindrical model,true,,,false,use_with_caution,,,provenance=compilation_2010; v0_source=brady_minerals; orientation_as_printed=powder; Diffusing_Component_as_printed=2H; Element_as_printed=H; OxygenBuffer_as_printed=UB; R unstated in spreadsheet; compiler gas_constant_used_j_mol_k=8.314; ExperimentType_as_printed=Exchange with 2H-selected water; Analytical_as_printed=Bulk; cylindrical model; Apparatus_as_printed=Exchange with 2H-selected water,supplement,"Holycross, M.",2026-08-31,draft,Graham (1981),"Graham, C.M",1981,"Experimental hydrogen isotope studies III: diffusion of hydrogen in hydrous minerals, and stable isotope exchange in metamorphic rocks",Contributions to Mineralogy and Petrology,76,216-228,10.1007/bf00371961,Brady Minerals.xls Rec 37
DDB004439,1.0.0,arrhenius_fit,,O,18,,,self,none,,mineral,Muscovite,muscovite,,see paper,mica,,polycrystalline,false,true,see paper,unspecified,,,,,,,,,,,,,,,,,,,,,,,,,,785.15,973.15,512-700,C,100000000,100000000,100000000,100,MPa,unknown,,,unknown,other,,7.69130440287e-09,-8.114,,,-8.114,log10_m2/s,163000,21000,unknown,163,kJ/mol,,,,,log10D=log10D0-Ea/(2.303RT),8.314,,,,,,,,,,SIMS,bulk_isotopic_exchange,Bulk; cylindrical model; also ion microprobe,true,,,false,use_with_caution,,,provenance=compilation_2010; v0_source=brady_minerals; orientation_as_printed=powder; Diffusing_Component_as_printed=18O; Element_as_printed=O; OxygenBuffer_as_printed=UB/NO; R unstated in spreadsheet; compiler gas_constant_used_j_mol_k=8.314; ExperimentType_as_printed=Exchange with 18O-enriched water; Analytical_as_printed=Bulk; cylindrical model; also ion microprobe; Apparatus_as_printed=Exchange with 18O-enriched water,supplement,"Holycross, M.",2026-08-31,draft,Fortier and Giletti (1991),"Fortier, S.M. and Giletti, B.J",1991,"Volume self-diffusion of oxygen in biotite, muscovite, and phlogopite micas",Geochimica et Cosmochimica Acta,55,1319-1330,10.1016/0016-7037(91)90310-2,Brady Minerals.xls Rec 33
DDB004440,1.0.0,arrhenius_fit,,O,18,,,self,none,,mineral,Nephelene,nepheline,,,feldspathoid,,polycrystalline,false,true,,,,,,,,,,,,,,,,,,,,,,,,,,,,1273.15,1573.15,1000-1300,C,100000,100000,100000,0.1,MPa,unknown,,,unknown,other,,5.90201080172e-13,-12.229,,,-12.229,log10_m2/s,104600,10500,unknown,104.6,kJ/mol,,,,,log10D=log10D0-Ea/(2.303RT),8.314,,,,,,,,,,other,bulk_isotopic_exchange,Bulk; spherical model,true,,,false,use_with_caution,,,provenance=compilation_2010; v0_source=brady_minerals; orientation_as_printed=powder; Diffusing_Component_as_printed=18O; Element_as_printed=O; OxygenBuffer_as_printed=CO2; fo2 recode fell through to unknown; R unstated in spreadsheet; compiler gas_constant_used_j_mol_k=8.314; ExperimentType_as_printed=Exchange with CO2; Analytical_as_printed=Bulk; spherical model; Apparatus_as_printed=Exchange with CO2,supplement,"Holycross, M.",2026-08-31,draft,Connolly and Muehlenbachs (1988),"Connolly, C. and Muehlenbachs, K",1988,"Contrasting oxygen diffusion in nepheline, diopside and other silicates and their relevance to isotopic systematics in meteorites",Geochimica et Cosmochimica Acta,52,1585-1591,10.1016/0016-7037(88)90227-x,Brady Minerals.xls Rec 30
DDB004441,1.0.0,arrhenius_fit,,O,,,,,,,mineral,Nepheline,nepheline,,natural,feldspathoid,natural,polycrystalline,false,true,natural,unspecified,,,,,,,,,,,,,,,,,,,,,,,,,,1273.15,1573.15,1000-1300,C,100000,100000,100000,0.1,MPa,unknown,,,unknown,other,,5.88843655356e-13,-12.23,,,-12.23,log10_m2/s,105000,10000,unknown,105,kJ/mol,,,,,log10D=log10D0-Ea/(2.303RT),8.314,,,,,,,,,,other,other,mass spectrometry,,,,false,use_with_caution,,,provenance=compilation_2010; v0_source=brady_minerals; orientation_as_printed=powder; Diffusing_Component_as_printed=O; Element_as_printed=O; OxygenBuffer_as_printed=CO2; fo2 recode fell through to unknown; R unstated in spreadsheet; compiler gas_constant_used_j_mol_k=8.314; ExperimentType_as_printed=bulk exchange of mineral grains in 18O enriched CO2 gas; Analytical_as_printed=mass spectrometry; Apparatus_as_printed=bulk exchange of mineral grains in 18O enriched CO2 gas,supplement,"Holycross, M.",2026-08-31,draft,Connolly and Muehlenbachs (1988),"Connolly, C. and Muehlenbachs, K",1988,"Contrasting oxygen diffusion in nepheline, diopside and other silicates and their relevance to isotopic systematics in meteorites",Geochimica et Cosmochimica Acta,52,1585-1591,10.1016/0016-7037(88)90227-x,Brady Minerals.xls Rec 291
DDB004442,1.0.0,arrhenius_fit,,Ba,,,,,,,mineral,Oligoclase,,,An(23),feldspar,,normal to (001),true,false,An(23),endmember_mol_frac,,,,,,,,,,,,,,,,,,,,,,,,,,1048.15,1296.15,775-1023,C,100000,100000,100000,0.1,MPa,air,,,unconstrained,other,,1.73780082875e-07,-6.76,1.4,unknown,-6.76,log10_m2/s,303000,32000,unknown,303,kJ/mol,,,,,log10D=log10D0-Ea/(2.303RT),8.314,,,,,,,,,,RBS,other,RBS,true,,,false,use_with_caution,,,provenance=compilation_2010; v0_source=brady_minerals; orientation_as_printed=normal to (001); Diffusing_Component_as_printed=Ba; Element_as_printed=Ba; OxygenBuffer_as_printed=air; R unstated in spreadsheet; compiler gas_constant_used_j_mol_k=8.314; ExperimentType_as_printed=BaO+Al2O3+SiO2+ground feldspar source; Analytical_as_printed=RBS; Apparatus_as_printed=BaO+Al2O3+SiO2+ground feldspar source,supplement,"Holycross, M.",2026-08-31,draft,Cherniak (2002),"Cherniak, D.J",2002,Ba diffusion in feldspar,Geochimica et Cosmochimica Acta,66,1641-1650,10.1016/s0016-7037(01)00866-3,Brady Minerals.xls Rec 144
DDB004443,1.0.0,arrhenius_fit,,Ba,,,,,,,mineral,Oligoclase,,,An(23),feldspar,,normal to (010),true,false,An(23),endmember_mol_frac,,,,,,,,,,,,,,,,,,,,,,,,,,1103.15,1345.15,830-1072,C,100000,100000,100000,0.1,MPa,air,,,unconstrained,other,,0.000109647819614,-3.96,1.14,unknown,-3.96,log10_m2/s,377000,28000,unknown,377,kJ/mol,,,,,log10D=log10D0-Ea/(2.303RT),8.314,,,,,,,,,,RBS,other,RBS,true,,,false,use_with_caution,,,"provenance=compilation_2010; v0_source=brady_minerals; orientation_as_printed=normal to (010); Diffusing_Component_as_printed=Ba; Element_as_printed=Ba; OxygenBuffer_as_printed=air; R unstated in spreadsheet; compiler gas_constant_used_j_mol_k=8.314; ExperimentType_as_printed=BaO+Al2O3+SiO2+ground feldspar source, RBS; Analytical_as_printed=RBS; Apparatus_as_printed=BaO+Al2O3+SiO2+ground feldspar source, RBS",supplement,"Holycross, M.",2026-08-31,draft,Cherniak (2002),"Cherniak, D.J",2002,Ba diffusion in feldspar,Geochimica et Cosmochimica Acta,66,1641-1650,10.1016/s0016-7037(01)00866-3,Brady Minerals.xls Rec 145
DDB004444,1.0.0,arrhenius_fit,,K,41,,,tracer,none,,mineral,Oligoclase,,,An(24.8),feldspar,,perpendicular to (010),true,false,An(24.8),endmember_mol_frac,,,,,,,,,,,,,,,,,,,,,,,,,,973.15,1273.15,700-1000,C,100000,100000,100000,0.1,MPa,air,,,unconstrained,other,,6.3095734448e-06,-5.2,2.5,unknown,-5.2,log10_m2/s,264000,53000,unknown,264,kJ/mol,,,,,log10D=log10D0-Ea/(2.303RT),8.314,,,,,,,,,,SIMS,other,SIMS,true,,,false,use_with_caution,,,"provenance=compilation_2010; v0_source=brady_minerals; orientation_as_printed=perpendicular to (010); Diffusing_Component_as_printed=41K; Element_as_printed=K; OxygenBuffer_as_printed=air; R unstated in spreadsheet; compiler gas_constant_used_j_mol_k=8.314; ExperimentType_as_printed=41K doped aqueous solution on crystal surface, dried; Analytical_as_printed=SIMS; Apparatus_as_printed=41K doped aqueous solution on crystal surface, dried",supplement,"Holycross, M.",2026-08-31,draft,Giletti and Shanahan (1997),"Giletti, B.J., and Shanahan, B.J",1997,Alkali diffusion in plagioclase fedspar. Chemical Geology,,139,3-20,10.1016/s0009-2541(97)00026-0,Brady Minerals.xls Rec 273
DDB004445,1.0.0,arrhenius_fit,,Nd,,,,,,,mineral,Oligoclase,,,An(23),feldspar,,normal to (010),true,false,An(23),endmember_mol_frac,,,,,,,,,,,,,,,,,,,,,,,,,,1198.15,1351.15,925-1078,C,100000,100000,100000,0.1,MPa,air,,,unconstrained,other,,0.00229086765277,-2.64,1.2,unknown,-2.64,log10_m2/s,425000,29000,unknown,425,kJ/mol,,,,,log10D=log10D0-Ea/(2.303RT),8.314,,,,,,,,,,RBS,powder_source,RBS,true,,,false,use_with_caution,,Diffusion normal to (001) slightly faster,provenance=compilation_2010; v0_source=brady_minerals; orientation_as_printed=normal to (010); Diffusing_Component_as_printed=Nd; Element_as_printed=Nd; OxygenBuffer_as_printed=air; R unstated in spreadsheet; compiler gas_constant_used_j_mol_k=8.314; ExperimentType_as_printed=REE aluminate garnet powder source; Analytical_as_printed=RBS; Apparatus_as_printed=REE aluminate garnet powder source,supplement,"Holycross, M.",2026-08-31,draft,Cherniak (2003a),"Cherniak, D.J",2003,REE diffusion in feldspar,Chemical Geology,193,25-41,10.1016/s0009-2541(02)00246-2,Brady Minerals.xls Rec 146
DDB004446,1.0.0,arrhenius_fit,,Pb,,,,,,,mineral,Oligoclase,,,An(23),feldspar,,normal to (001),true,false,An(23),endmember_mol_frac,,,,,,,,,,,,,,,,,,,,,,,,,,973.15,1320.15,700-1047,C,100000,100000,100000,0.1,MPa,unknown,,,unknown,other,,1.44543977075e-07,-6.84,0.59,unknown,-6.84,log10_m2/s,261000,13000,unknown,261,kJ/mol,,,,,log10D=log10D0-Ea/(2.303RT),8.314,,,,,,,,,,RBS,other,"RBS, NRA",true,,,false,use_with_caution,,,"provenance=compilation_2010; v0_source=brady_minerals; orientation_as_printed=normal to (001); Diffusing_Component_as_printed=Pb; Element_as_printed=Pb; OxygenBuffer_as_printed=s.b.; R unstated in spreadsheet; compiler gas_constant_used_j_mol_k=8.314; ExperimentType_as_printed=PbS+ ground feldspar source; Analytical_as_printed=RBS, NRA; Apparatus_as_printed=PbS+ ground feldspar source",supplement,"Holycross, M.",2026-08-31,draft,Cherniak (1995a),"Cherniak, D.J",1995,Diffusion of lead in plagioclase and K-feldspar measured by Rutherford Backscattering spectroscopy and resonant nuclear reaction analysis,Contributions to Mineralogy and Petrology,120,358-371,10.1007/bf00306513,Brady Minerals.xls Rec 142
DDB004447,1.0.0,arrhenius_fit,,Pb,,,,,,,mineral,Oligoclase,,,An(23),feldspar,,normal to (010),true,false,An(23),endmember_mol_frac,,,,,,,,,,,,,,,,,,,,,,,,,,1023.15,1273.15,750-1000,C,100000,100000,100000,0.1,MPa,unknown,,,unknown,other,,0.000398107170553,-3.4,0.5,unknown,-3.4,log10_m2/s,355000,11000,unknown,355,kJ/mol,,,,,log10D=log10D0-Ea/(2.303RT),8.314,,,,,,,,,,RBS,other,"RBS, NRA",true,,,false,use_with_caution,,,"provenance=compilation_2010; v0_source=brady_minerals; orientation_as_printed=normal to (010); Diffusing_Component_as_printed=Pb; Element_as_printed=Pb; OxygenBuffer_as_printed=s.b.; R unstated in spreadsheet; compiler gas_constant_used_j_mol_k=8.314; ExperimentType_as_printed=PbS+ ground feldspar source; Analytical_as_printed=RBS, NRA; Apparatus_as_printed=PbS+ ground feldspar source",supplement,"Holycross, M.",2026-08-31,draft,Cherniak (1995a),"Cherniak, D.J",1995,Diffusion of lead in plagioclase and K-feldspar measured by Rutherford Backscattering spectroscopy and resonant nuclear reaction analysis,Contributions to Mineralogy and Petrology,120,358-371,10.1007/bf00306513,Brady Minerals.xls Rec 143
DDB004448,1.0.0,arrhenius_fit,,Sr,,,,,,,mineral,Oligoclase,,,An(23),feldspar,,normal to (001),true,false,An(23),endmember_mol_frac,,,,,,,,,,,,,,,,,,,,,,,,,,997.15,1349.15,724-1076,C,100000,100000,100000,0.1,MPa,air,,,unconstrained,other,,8.51138038202e-07,-6.07,0.58,unknown,-6.07,log10_m2/s,273000,13000,unknown,273,kJ/mol,,,,,log10D=log10D0-Ea/(2.303RT),8.314,,,,,,,,,,RBS,powder_source,RBS,true,,,false,use_with_caution,,No strong anisotropy,provenance=compilation_2010; v0_source=brady_minerals; orientation_as_printed=normal to (001); Diffusing_Component_as_printed=Sr; Element_as_printed=Sr; OxygenBuffer_as_printed=air; R unstated in spreadsheet; compiler gas_constant_used_j_mol_k=8.314; ExperimentType_as_printed=SrO-Al2O3-SiO2 powder source; Analytical_as_printed=RBS; Apparatus_as_printed=SrO-Al2O3-SiO2 powder source,supplement,"Holycross, M.",2026-08-31,draft,Cherniak and Watson (1994),"Cherniak, D.J. and Watson, E.B",1994,A study of strontium diffusion in plagioclase using Rutherford Backscattering Spectroscopy,Geochimica et Cosmochimica Acta,58,5179-5190,10.1016/0016-7037(94)90303-4,Brady Minerals.xls Rec 141
DDB004449,1.0.0,arrhenius_fit,,Sr,,,,,,,mineral,Oligoclase,,,Ab(73),feldspar,,//c,true,false,Ab(73),endmember_mol_frac,,,,,,,,,,,,,,,,,,,,,,,,,,1023.15,1373.15,750-1100,C,100000,100000,100000,0.1,MPa,air,,,unconstrained,other,,7.41310241301e-07,-6.13,,,-6.13,log10_m2/s,261000,46000,unknown,261,kJ/mol,,,,,log10D=log10D0-Ea/(2.303RT),8.314,,,,,,,,,,SIMS,other,SIMS,true,,,false,use_with_caution,,,provenance=compilation_2010; v0_source=brady_minerals; orientation_as_printed=diffusion parallel to c; Diffusing_Component_as_printed=Sr; Element_as_printed=Sr; OxygenBuffer_as_printed=air; R unstated in spreadsheet; compiler gas_constant_used_j_mol_k=8.314; ExperimentType_as_printed=evaporation of 86Sr enriched chloride solution on crystal surface; Analytical_as_printed=SIMS; Apparatus_as_printed=evaporation of 86Sr enriched chloride solution on crystal surface,supplement,"Holycross, M.",2026-08-31,draft,Giletti and Casserly (1994),"Giletti, B. J. and Casserly, J. E. D",1994,Strontium diffusion kinetics in plagioclase feldspars. Geochimica Et Cosmochimica Acta,,58,3785-3793,10.1016/0016-7037(94)90363-8,Brady Minerals.xls Rec 330
DDB004450,1.0.0,arrhenius_fit,,Fe,,,Mg,interdiffusion,none,,mineral,Olivine,,,Fo(92)Fa(8) - Fayalite powder couple,olivine,,//c,true,false,Fo(92)Fa(8) - Fayalite powder couple,endmember_mol_frac,,,,,,,,,,,,,,,,,,,,,,,,,,1398.15,1473.15,1125-1200,C,100000,100000,100000,0.1,MPa,unknown,,,unknown,other,,1.74180687339e-06,-5.759,,,-5.759,log10_m2/s,243000,,,243,kJ/mol,,,,,log10D=log10D0-Ea/(2.303RT),8.314,,,,,,,,,,EPMA,other,Electron microprobe profiles,true,,,false,use_with_caution,,,provenance=compilation_2010; v0_source=brady_minerals; orientation_as_printed=parallel to c; Diffusing_Component_as_printed=Fe-Mg interdiffusion; Element_as_printed=.Interdiffusion; OxygenBuffer_as_printed=1e-13; numeric fO2 with no unit - unmappable; R unstated in spreadsheet; compiler gas_constant_used_j_mol_k=8.314; ExperimentType_as_printed=Crystal packed in powder interdiffusion; Analytical_as_printed=Electron microprobe profiles; Apparatus_as_printed=Crystal packed in powder interdiffusion,supplement,"Holycross, M.",2026-08-31,draft,Buening and Buseck (1973),"Buening, D. K. and Buseck, P. R",1973,Fe-Mg lattice diffusion in olivine,Journal of Geophysical Research,78,6852-6862,10.1029/jb078i029p06852,Brady Minerals.xls Rec 76
DDB004451,1.0.0,arrhenius_fit,,Fe,,,Mg,interdiffusion,none,,mineral,Olivine,,,Fo(90) to Fo(0),olivine,,//c,true,false,Fo(90) to Fo(0),endmember_mol_frac,,,,,,,,,,,,,,,,,,,,,,,,,,973.15,1873.15,700-1600,C,,100000,12000000000,0.1-12000,MPa,unknown,,,unknown,other,,6.16595001861e-10,-9.21,,,-9.21,log10_m2/s,201000,,,201,kJ/mol,,,,,log10D=log10D0-Ea/(2.303RT),8.314,,,,,,,,,,RBS,thin_film,RBS,true,,,false,use_with_caution,,"Composition, P, and fO2 dependent:  Do = Do*(fO2/(1e-7))^(1/6) where fO2 is in pascals; Ea = Ea + (P-1e5)*7e-6 + 3RT*(X(Fe)-0.1) where P is the pressure in pascals, X(Fe) is the mole fraction of Fe, T is the temperature in K, and R is the gas constant.",provenance=compilation_2010; v0_source=brady_minerals; orientation_as_printed=parallel to c; Diffusing_Component_as_printed=Fe-Mg interdiffusion; Element_as_printed=.Interdiffusion; OxygenBuffer_as_printed=log fO2 = -7 to -10; fo2 recode fell through to unknown; R unstated in spreadsheet; compiler gas_constant_used_j_mol_k=8.314; ExperimentType_as_printed=New exeriments are thin film of olivine on natural olivine crystals. 1 atm experiments in CO-CO2 gas mixture.; Analytical_as_printed=RBS; Apparatus_as_printed=New exeriments are thin film of olivine on natural olivine crystals. 1 atm experiments in CO-CO2 gas mixture.,supplement,"Holycross, M.",2026-08-31,draft,Dohmen and Chakraborty (2007),"Dohmen, R., and Chakraborty, S",2007,"Fe-Mg diffusion in olivine; II, Point defect chemistry, change of diffusion mechanisms and a model for calculation of diffusion coefficients in natural olivine. Physics and Chemistry of Minerals 34, p. 409-430 and 597-598.",,,,10.1007/s00269-007-0158-6,Brady Minerals.xls Rec 367
DDB004452,1.0.0,arrhenius_fit,,Fe,,,Mg,interdiffusion,none,,mineral,Olivine,,,Fo(90) to Fo(0),olivine,,//c,true,false,Fo(90) to Fo(0),endmember_mol_frac,,,,,,,,,,,,,,,,,,,,,,,,,,973.15,1873.15,700-1600,C,,100000,12000000000,0.1-12000,MPa,unknown,,,unknown,other,,1.23026877081e-09,-8.91,,,-8.91,log10_m2/s,220000,,,220,kJ/mol,,,,,log10D=log10D0-Ea/(2.303RT),8.314,,,,,,,,,,RBS,thin_film,RBS,true,,,false,use_with_caution,,"Composition and P dependent:  Ea = Ea + (P-1e5)*7e-6 + 3RT*(X(Fe)-0.1) where P is the pressure in pascals, X(Fe) is the mole fraction of Fe, T is the temperature in K, and R is the gas constant.",provenance=compilation_2010; v0_source=brady_minerals; orientation_as_printed=parallel to c; Diffusing_Component_as_printed=Fe-Mg interdiffusion; Element_as_printed=.Interdiffusion; OxygenBuffer_as_printed=log fO2 <-10; fo2 recode fell through to unknown; R unstated in spreadsheet; compiler gas_constant_used_j_mol_k=8.314; ExperimentType_as_printed=New exeriments are thin film of olivine on natural olivine crystals. 1 atm experiments in CO-CO2 gas mixture.; Analytical_as_printed=RBS; Apparatus_as_printed=New exeriments are thin film of olivine on natural olivine crystals. 1 atm experiments in CO-CO2 gas mixture.,supplement,"Holycross, M.",2026-08-31,draft,Dohmen and Chakraborty (2007),"Dohmen, R., and Chakraborty, S",2007,"Fe-Mg diffusion in olivine; II, Point defect chemistry, change of diffusion mechanisms and a model for calculation of diffusion coefficients in natural olivine. Physics and Chemistry of Minerals 34, p. 409-430 and 597-598.",,,,10.1007/s00269-007-0158-6,Brady Minerals.xls Rec 368
DDB004453,1.0.0,isothermal_d,,Fe,,,Mg,interdiffusion,none,,mineral,Olivine,,,Fo(90) to Fo(100),olivine,,//c,true,false,Fo(90) to Fo(100),endmember_mol_frac,,,,,,,,,,,,,,,,,,,,,,,,,1673.15,1673.15,1673.15,1400,C,16000000000,16000000000,16000000000,16000,MPa,NNO,,,buffered,multi_anvil,,,,,,,,,,,,,,,,,,,5.01e-17,-16.3,,,5.01e-17,m2/s,,,,EPMA,diffusion_couple,Electron microprobe profiles,true,,,false,use_with_caution,,Activation volume = 5.3(±0.6) e-06 m^3/mole.  No composition dependence observed.,provenance=compilation_2010; v0_source=brady_minerals; orientation_as_printed=parallel to c; Diffusing_Component_as_printed=Fe-Mg interdiffusion; Element_as_printed=.Interdiffusion; OxygenBuffer_as_printed=~NNO unbuffered; ExperimentType_as_printed=Diffusion couple in Au capsule in Walker-style multianvil press.; Analytical_as_printed=Electron microprobe profiles; Apparatus_as_printed=Diffusion couple in Au capsule in Walker-style multianvil press.,supplement,"Holycross, M.",2026-08-31,draft,Holzapfel et al. (2007),"Holzapfel, C., Chakraborty, S., Rubie, D.C., and Frost, D.J",2007,Effect of pressure on Fe-Mg,Ni and Mn diffusion in (Fe (sub x) Mg (sub 1-x) ) (sub 2) SiO (sub 4) olivine. Physics of the Earth and Planetary Interiors,162,186-198,,Brady Minerals.xls Rec 370
DDB004454,1.0.0,arrhenius_fit,,Ca,,,,interdiffusion,none,,mineral,Olivine,,,Fo(90)Fa(10),olivine,,//c,true,false,Fo(90)Fa(10),endmember_mol_frac,,,,,,,,,,,,,,,,,,,,,,,,,,1493.15,1623.15,1220-1350,C,100000,100000,100000,0.1,MPa,unknown,,,unknown,other,,6.99841996002e-10,-9.155,,,-9.155,log10_m2/s,176000,,,176,kJ/mol,,,,,log10D=log10D0-Ea/(2.303RT),8.314,,,,,,,,,,EPMA,other,Electron microprobe profiles,true,,,false,use_with_caution,,,provenance=compilation_2010; v0_source=brady_minerals; orientation_as_printed=parallel to c; Diffusing_Component_as_printed=Ca interdiffusion; Element_as_printed=.Interdiffusion; OxygenBuffer_as_printed=1e-9; numeric fO2 with no unit - unmappable; R unstated in spreadsheet; compiler gas_constant_used_j_mol_k=8.314; ExperimentType_as_printed=Cation exchange with basalt liquid; Analytical_as_printed=Electron microprobe profiles; Apparatus_as_printed=Cation exchange with basalt liquid,supplement,"Holycross, M.",2026-08-31,draft,Jurewicz and Watson (1988),"Jurewicz, A.J.G. and Watson, E.B",1988,"Cations in olivine, part 2: diffusion in olivine xenocrysts, with applications to petrology and mineral physics",Contributions to Mineralogy and Petrology,99,186-201,10.1007/bf00371460,Brady Minerals.xls Rec 72
DDB004455,1.0.0,arrhenius_fit,,Fe,,,,interdiffusion,none,,mineral,Olivine,,,Fo(90)Fa(10),olivine,,//c,true,false,Fo(90)Fa(10),endmember_mol_frac,,,,,,,,,,,,,,,,,,,,,,,,,,1493.15,1623.15,1220-1350,C,100000,100000,100000,0.1,MPa,unknown,,,unknown,other,,1e-08,-8,,,-8,log10_m2/s,247000,0,unknown,247,kJ/mol,,,,,log10D=log10D0-Ea/(2.303RT),8.314,,,,,,,,,,EPMA,other,Electron microprobe profiles,true,,,false,use_with_caution,,,provenance=compilation_2010; v0_source=brady_minerals; orientation_as_printed=parallel to c; Diffusing_Component_as_printed=Fe interdiffusion; Element_as_printed=.Interdiffusion; OxygenBuffer_as_printed=1e-9; numeric fO2 with no unit - unmappable; R unstated in spreadsheet; compiler gas_constant_used_j_mol_k=8.314; ExperimentType_as_printed=Cation exchange with basalt liquid; Analytical_as_printed=Electron microprobe profiles; Apparatus_as_printed=Cation exchange with basalt liquid,supplement,"Holycross, M.",2026-08-31,draft,Jurewicz and Watson (1988),"Jurewicz, A.J.G. and Watson, E.B",1988,"Cations in olivine, part 2: diffusion in olivine xenocrysts, with applications to petrology and mineral physics",Contributions to Mineralogy and Petrology,99,186-201,10.1007/bf00371460,Brady Minerals.xls Rec 74
DDB004456,1.0.0,arrhenius_fit,,Mn,,,,interdiffusion,none,,mineral,Olivine,,,Fo(90)Fa(10),olivine,,//c,true,false,Fo(90)Fa(10),endmember_mol_frac,,,,,,,,,,,,,,,,,,,,,,,,,,1493.15,1623.15,1220-1350,C,100000,100000,100000,0.1,MPa,unknown,,,unknown,other,,6.80769358694e-08,-7.167,,,-7.167,log10_m2/s,218000,,,218,kJ/mol,,,,,log10D=log10D0-Ea/(2.303RT),8.314,,,,,,,,,,EPMA,other,Electron microprobe profiles,true,,,false,use_with_caution,,,provenance=compilation_2010; v0_source=brady_minerals; orientation_as_printed=parallell to c; Diffusing_Component_as_printed=Mn interdiffusion; Element_as_printed=.Interdiffusion; OxygenBuffer_as_printed=1e-9; numeric fO2 with no unit - unmappable; R unstated in spreadsheet; compiler gas_constant_used_j_mol_k=8.314; ExperimentType_as_printed=Cation exchange with basalt liquid; Analytical_as_printed=Electron microprobe profiles; Apparatus_as_printed=Cation exchange with basalt liquid,supplement,"Holycross, M.",2026-08-31,draft,Jurewicz and Watson (1988),"Jurewicz, A.J.G. and Watson, E.B",1988,"Cations in olivine, part 2: diffusion in olivine xenocrysts, with applications to petrology and mineral physics",Contributions to Mineralogy and Petrology,99,186-201,10.1007/bf00371460,Brady Minerals.xls Rec 73
DDB004457,1.0.0,arrhenius_fit,,Fe,,,Mg,interdiffusion,none,,mineral,Olivine,,,Fa(97)Te(3) - Fo(91)Fa(9) couple,olivine,,//c,true,false,Fa(97)Te(3) - Fo(91)Fa(9) couple,endmember_mol_frac,,,,,,,,,,,,,,,,,,,,,,,,,,1173.15,1373.15,900-1100,C,,,,0,MPa,unknown,,,unknown,other,,1.53108746168e-06,-5.815,0.066,unknown,-5.815,log10_m2/s,208500,18800,unknown,208.5,kJ/mol,,,,,log10D=log10D0-Ea/(2.303RT),8.314,,,,,,,,,,EPMA,diffusion_couple,Electron microprobe profiles,true,,,false,use_with_caution,,,provenance=compilation_2010; v0_source=brady_minerals; orientation_as_printed=parallel to c; Diffusing_Component_as_printed=Fe-Mg interdiffusion; Element_as_printed=.Interdiffusion; P=0 in source (0 MPa) ambiguous (may be 1 atm); not written as 0 Pa; OxygenBuffer_as_printed=UB; R unstated in spreadsheet; compiler gas_constant_used_j_mol_k=8.314; ExperimentType_as_printed=Crystal pair interdiffusion; Analytical_as_printed=Electron microprobe profiles; Apparatus_as_printed=Crystal pair interdiffusion,supplement,"Holycross, M.",2026-08-31,draft,Meisner (1974),"Meisner, D.J",1974,"Cationic diffusion in olivine to 1400°C and 35 kbar. in Geochemical Transport and Kinetics, edited by Hofmann, A.W., Giletti, B.J., Yoder, H.S., Jr., and Yund, R.A., Carnegie Institution of Washington, Washington, 117-129.",,,,,Brady Minerals.xls Rec 77
DDB004458,1.0.0,arrhenius_fit,,Co,,,Mg,interdiffusion,none,,mineral,Olivine,,Mg(2)SiO(4) - Co(2)SiO(4) couple,,olivine,,//c,true,false,Mg(2)SiO(4) - Co(2)SiO(4) couple,cation_formula,,,,,,,,,,,,,,,,,,,,,,,,,,1423.15,1573.15,1150-1300,C,100000,100000,100000,0.1,MPa,air,,,unconstrained,other,,2.04173794467e-09,-8.69,,,-8.69,log10_m2/s,196000,,,196,kJ/mol,,,,,log10D=log10D0-Ea/(2.303RT),8.314,,,,,,,,,,EPMA,diffusion_couple,Electron microprobe profiles,true,,,false,use_with_caution,,,provenance=compilation_2010; v0_source=brady_minerals; orientation_as_printed=parallel to c; Diffusing_Component_as_printed=Co-Mg interdiffusion; Element_as_printed=.Interdiffusion; OxygenBuffer_as_printed=air; R unstated in spreadsheet; compiler gas_constant_used_j_mol_k=8.314; ExperimentType_as_printed=Crystal pair interdiffusion; Analytical_as_printed=Electron microprobe profiles; Apparatus_as_printed=Crystal pair interdiffusion,supplement,"Holycross, M.",2026-08-31,draft,Morioka (1980),"Morioka, M",1980,Cation diffusion in olivine -- I,Cobalt and magnesium. Geochimica et Cosmochimica Acta,44,759-762,10.1016/0016-7037(80)90165-9,Brady Minerals.xls Rec 79
DDB004459,1.0.0,arrhenius_fit,,Co,,,Mg,interdiffusion,none,,mineral,Olivine,,Mg(2)SiO(4) - Co(2)SiO(4) couple,,olivine,,//c,true,false,Mg(2)SiO(4) - Co(2)SiO(4) couple,cation_formula,,,,,,,,,,,,,,,,,,,,,,,,,,1573.15,1673.15,1300-1400,C,100000,100000,100000,0.1,MPa,air,,,unconstrained,other,,194.088587759,2.288,,,2.288,log10_m2/s,526000,,,526,kJ/mol,,,,,log10D=log10D0-Ea/(2.303RT),8.314,,,,,,,,,,other,diffusion_couple,Electron mircroprobe profile,true,,,false,use_with_caution,,,provenance=compilation_2010; v0_source=brady_minerals; orientation_as_printed=parallel to c; Diffusing_Component_as_printed=Co-Mg interdiffusion; Element_as_printed=.Interdiffusion; OxygenBuffer_as_printed=air; R unstated in spreadsheet; compiler gas_constant_used_j_mol_k=8.314; ExperimentType_as_printed=Crystal pair interdiffusion; Analytical_as_printed=Electron mircroprobe profile; Apparatus_as_printed=Crystal pair interdiffusion,supplement,"Holycross, M.",2026-08-31,draft,Morioka (1980),"Morioka, M",1980,Cation diffusion in olivine -- I,Cobalt and magnesium. Geochimica et Cosmochimica Acta,44,759-762,10.1016/0016-7037(80)90165-9,Brady Minerals.xls Rec 78
DDB004460,1.0.0,arrhenius_fit,,Mg,,,Mn,interdiffusion,none,,mineral,Olivine,,Mg(2)SiO(4) - Mn(2)SiO(4) couple,,olivine,,//c,true,false,Mg(2)SiO(4) - Mn(2)SiO(4) couple,cation_formula,,,,,,,,,,,,,,,,,,,,,,,,,,1373.15,1573.15,1100-1300,C,100000,100000,100000,0.1,MPa,air,,,unconstrained,other,,0.968946949979,-0.0137,,,-0.0137,log10_m2/s,429000,,,429,kJ/mol,,,,,log10D=log10D0-Ea/(2.303RT),8.314,,,,,,,,,,EPMA,diffusion_couple,electron microprobe,true,,,false,use_with_caution,,"concentration dependence, Arrhenius relation for pure forsterite",provenance=compilation_2010; v0_source=brady_minerals; orientation_as_printed=parallel to c; Diffusing_Component_as_printed=Mg-Mn interdiffusion; Element_as_printed=.Interdiffusion; OxygenBuffer_as_printed=air; R unstated in spreadsheet; compiler gas_constant_used_j_mol_k=8.314; ExperimentType_as_printed=Mn2SiO4-Mg2SiO4 diffusion couples; Analytical_as_printed=electron microprobe; Apparatus_as_printed=Mn2SiO4-Mg2SiO4 diffusion couples,supplement,"Holycross, M.",2026-08-31,draft,Morioka (1981),"Morioka, M",1981,"Cation diffusion in olivine; II, Ni-Mg, Mn-Mg",Mg and Ca. Geochimica Et Cosmochimica Acta,45,1573-1580,10.1016/0016-7037(81)90286-6,Brady Minerals.xls Rec 411
DDB004461,1.0.0,arrhenius_fit,,Ni,,,Mg,interdiffusion,none,,mineral,Olivine,,Mg(2)SiO(4) - Ni(2)SiO(4) couple,,olivine,,//c,true,false,Mg(2)SiO(4) - Ni(2)SiO(4) couple,cation_formula,,,,,,,,,,,,,,,,,,,,,,,,,,1523.15,1723.15,1250-1450,C,100000,100000,100000,0.1,MPa,air,,,unconstrained,other,,0.0222843514927,-1.652,,,-1.652,log10_m2/s,414000,,,414,kJ/mol,,,,,log10D=log10D0-Ea/(2.303RT),8.314,,,,,,,,,,EPMA,diffusion_couple,electron microprobe,true,,,false,use_with_caution,,"concentration dependence, Arrhenius relation for pure forsterite",provenance=compilation_2010; v0_source=brady_minerals; orientation_as_printed=parallel to c; Diffusing_Component_as_printed=Ni-Mg interdiffusion; Element_as_printed=.Interdiffusion; OxygenBuffer_as_printed=air; R unstated in spreadsheet; compiler gas_constant_used_j_mol_k=8.314; ExperimentType_as_printed=Ni2SiO4-Mg2SiO4 diffusion couples; Analytical_as_printed=electron microprobe; Apparatus_as_printed=Ni2SiO4-Mg2SiO4 diffusion couples,supplement,"Holycross, M.",2026-08-31,draft,Morioka (1981),"Morioka, M",1981,"Cation diffusion in olivine; II, Ni-Mg, Mn-Mg",Mg and Ca. Geochimica Et Cosmochimica Acta,45,1573-1580,10.1016/0016-7037(81)90286-6,Brady Minerals.xls Rec 410
DDB004462,1.0.0,arrhenius_fit,,Ar,,,,,,,mineral,Olivine,,,Fo(100) and Fo(90),olivine,,"parallel to c and parallel to a, little evidence of anisotropy",false,false,Fo(100) and Fo(90),endmember_mol_frac,,,,,,,,,,,,,,,,,,,,,,,,,,716.15,1473.15,443-1200,C,,100000,592000000,0.1-592,MPa,unknown,,,unknown,cold_seal,,7.24435960075e-20,-19.14,0.1,unknown,-19.14,log10_m2/s,42000,2000,unknown,42,kJ/mol,,,,,log10D=log10D0-Ea/(2.303RT),8.314,,,,,,,,,,RBS,other,RBS,true,,,false,use_with_caution,,"""effective activation energy"" - may include defect trapping","provenance=compilation_2010; v0_source=brady_minerals; orientation_as_printed=parallel to c and parallel to a, little evidence of anisotropy; Diffusing_Component_as_printed=Ar; Element_as_printed=Ar; OxygenBuffer_as_printed=fO2 for various experiments > NNO, NNO, Mo-MoO2; fo2 recode fell through to unknown; R unstated in spreadsheet; compiler gas_constant_used_j_mol_k=8.314; ExperimentType_as_printed=single crystal heated in Ar gas in cold-seal vessels, TZM vessels, internally-heated pressure vessels or tube furnaces; Analytical_as_printed=RBS; Apparatus_as_printed=single crystal heated in Ar gas in cold-seal vessels, TZM vessels, internally-heated pressure vessels or tube furnaces",supplement,"Holycross, M.",2026-08-31,draft,Thomas et al. (2008),"Thomas, J.B, Cherniak, D.J., and Watson, E.B",2008,"Lattice diffusion and solubility of argon in forsterite, enstatite",quartz and corundum. Chemical Geology,253,1-25,10.1016/j.chemgeo.2008.03.007,Brady Minerals.xls Rec 337
DDB004463,1.0.0,arrhenius_fit,,Ca,42,,,tracer,none,,mineral,Olivine,,,Fo(83) to Fo(92),olivine,,//a,true,false,Fo(83) to Fo(92),endmember_mol_frac,,,,,,,,,,,,,,,,,,,,,,,,,,1173.15,1773.15,900-1500,C,100000,100000,100000,0.1,MPa,measured,,-12,measured,other,,1.58489319246e-11,-10.8,0.43,unknown,-10.8,log10_m2/s,193000,11000,unknown,193,kJ/mol,,,,,log10D=log10D0-Ea/(2.303RT),8.314,,,,,,,,,,SIMS,thin_film,SIMS profiles and SIMS depth profiles,true,,,false,use_with_caution,,Strong dependence on fO2:  add 0.31*[(log fO2)--(12)] to D (with fO2 in bars).,provenance=compilation_2010; v0_source=brady_minerals; orientation_as_printed=parallel to a; Diffusing_Component_as_printed=42Ca; Element_as_printed=Ca; OxygenBuffer_as_printed=log fO2 = -12 bars (1 atm experiments); R unstated in spreadsheet; compiler gas_constant_used_j_mol_k=8.314; ExperimentType_as_printed=Thin film of 42CaO or 42Ca-enriched olivine.  1 atm experiments in CO-CO2 gas mixture.; Analytical_as_printed=SIMS profiles and SIMS depth profiles; Apparatus_as_printed=Thin film of 42CaO or 42Ca-enriched olivine.  1 atm experiments in CO-CO2 gas mixture.,supplement,"Holycross, M.",2026-08-31,draft,Coogan et al. (2005),"Coogan, L.A., Hain, A., Stahl, S., and Chakraborty, S",2005,Experimental determination of the diffusion coefficient for calcium in olivine between 900 degrees C and 1500 degrees C. Geochimica et Cosmochimica Acta,,69,3683-3694,10.1016/j.gca.2005.03.002,Brady Minerals.xls Rec 361
