Repository: holycrossm/diffusion-coefficients

# Experimental diffusion coefficients (minerals and silicate melts)

**Pre-release / not published.** Schema v1.0.0. This folder is a GitHub-ready living table: canonical data is CSV, new rows arrive by pull request, and a static page searches the file in the browser. Nothing here is a citable compilation of record.

This is a QA build of 4630 experimental rows (minerals and silicate melts). Most numbers are staged from the 2010 RiMG 72 tables. Do not treat the repo as published, complete, or peer-reviewed.

File: site/data/diffusion_coefficients.csv (part 124 of 136)
DDB004464,1.0.0,arrhenius_fit,,Ca,42,,,tracer,none,,mineral,Olivine,,,Fo(83) to Fo(92),olivine,,//b,true,false,Fo(83) to Fo(92),endmember_mol_frac,,,,,,,,,,,,,,,,,,,,,,,,,,1173.15,1773.15,900-1500,C,100000,100000,100000,0.1,MPa,measured,,-12,measured,other,,3.16227766017e-11,-10.5,0.37,unknown,-10.5,log10_m2/s,201000,10000,unknown,201,kJ/mol,,,,,log10D=log10D0-Ea/(2.303RT),8.314,,,,,,,,,,SIMS,thin_film,SIMS profiles and SIMS depth profiles,true,,,false,use_with_caution,,Strong dependence on fO2:  add 0.31*[(log fO2)--(12)] to D (with fO2 in bars).,provenance=compilation_2010; v0_source=brady_minerals; orientation_as_printed=parallel to b; Diffusing_Component_as_printed=42Ca; Element_as_printed=Ca; OxygenBuffer_as_printed=log fO2 = -12 bars (1 atm experiments); R unstated in spreadsheet; compiler gas_constant_used_j_mol_k=8.314; ExperimentType_as_printed=Thin film of 42CaO or 42Ca-enriched olivine.  1 atm experiments in CO-CO2 gas mixture.; Analytical_as_printed=SIMS profiles and SIMS depth profiles; Apparatus_as_printed=Thin film of 42CaO or 42Ca-enriched olivine.  1 atm experiments in CO-CO2 gas mixture.,supplement,"Holycross, M.",2026-08-31,draft,Coogan et al. (2005),"Coogan, L.A., Hain, A., Stahl, S., and Chakraborty, S",2005,Experimental determination of the diffusion coefficient for calcium in olivine between 900 degrees C and 1500 degrees C. Geochimica et Cosmochimica Acta,,69,3683-3694,10.1016/j.gca.2005.03.002,Brady Minerals.xls Rec 362
DDB004465,1.0.0,arrhenius_fit,,Ca,42,,,tracer,none,,mineral,Olivine,,,Fo(83) to Fo(92),olivine,,//c,true,false,Fo(83) to Fo(92),endmember_mol_frac,,,,,,,,,,,,,,,,,,,,,,,,,,1173.15,1773.15,900-1500,C,100000,100000,100000,0.1,MPa,measured,,-12,measured,other,,1e-10,-10,0.29,unknown,-10,log10_m2/s,207000,8000,unknown,207,kJ/mol,,,,,log10D=log10D0-Ea/(2.303RT),8.314,,,,,,,,,,SIMS,thin_film,SIMS profiles and SIMS depth profiles,true,,,false,use_with_caution,,Strong dependence on fO2:  add 0.31*[(log fO2)--(12)] to D (with fO2 in bars).,provenance=compilation_2010; v0_source=brady_minerals; orientation_as_printed=parallel to c; Diffusing_Component_as_printed=42Ca; Element_as_printed=Ca; OxygenBuffer_as_printed=log fO2 = -12 bars (1 atm experiments); R unstated in spreadsheet; compiler gas_constant_used_j_mol_k=8.314; ExperimentType_as_printed=Thin film of 42CaO or 42Ca-enriched olivine.  1 atm experiments in CO-CO2 gas mixture.; Analytical_as_printed=SIMS profiles and SIMS depth profiles; Apparatus_as_printed=Thin film of 42CaO or 42Ca-enriched olivine.  1 atm experiments in CO-CO2 gas mixture.,supplement,"Holycross, M.",2026-08-31,draft,Coogan et al. (2005),"Coogan, L.A., Hain, A., Stahl, S., and Chakraborty, S",2005,Experimental determination of the diffusion coefficient for calcium in olivine between 900 degrees C and 1500 degrees C. Geochimica et Cosmochimica Acta,,69,3683-3694,10.1016/j.gca.2005.03.002,Brady Minerals.xls Rec 363
DDB004466,1.0.0,arrhenius_fit,,Ca,,,,,,,mineral,Olivine,,,Fo(90),olivine,,//c,true,false,Fo(90),endmember_mol_frac,,,,,,,,,,,,,,,,,,,,,,,,,,1073.15,1373.15,800-1100,C,100000,100000,100000,0.1,MPa,NNO,,,buffered,other,,2.280342072,0.358,,,0.358,log10_m2/s,457000,,,457,kJ/mol,,,,,log10D=log10D0-Ea/(2.303RT),8.314,,,,,,,,,,SIMS,powder_source,RBS and SIMS,true,,,false,use_with_caution,,,provenance=compilation_2010; v0_source=brady_minerals; orientation_as_printed=parallel to c; Diffusing_Component_as_printed=Ca; Element_as_printed=Ca; OxygenBuffer_as_printed=NNO; R unstated in spreadsheet; compiler gas_constant_used_j_mol_k=8.314; ExperimentType_as_printed=single crystal in synthetic anorthite powder source; Analytical_as_printed=RBS and SIMS; Apparatus_as_printed=single crystal in synthetic anorthite powder source,supplement,"Holycross, M.",2026-08-31,draft,Gaetani et al. (2002),"Gaetani, G.A., Cherniak, D.J., and Watson, E.B",2002,"Diffusive reequilibration of CaO in olivine-hosted melt inclusions: Geochimica Et Cosmochimica Acta, v. 66, p. 254A. (abstract)",,,,,Brady Minerals.xls Rec 317
DDB004467,1.0.0,arrhenius_fit,,Ca,,,,,,,mineral,Olivine,,Mn(2)SiO(4),,olivine,,//c,true,false,Mn(2)SiO(4),cation_formula,,,,,,,,,,,,,,,,,,,,,,,,,,1273.15,1473.15,1000-1200,C,100000,100000,100000,0.1,MPa,unknown,,,unconstrained,other,,6.16595001861e-07,-6.21,,,-6.21,log10_m2/s,221000,,,221,kJ/mol,,,,,log10D=log10D0-Ea/(2.303RT),8.314,,,,,,,,,,serial_sectioning,other,serial sectioning,true,,,false,use_with_caution,,Arrhenius parameters (not reported in paper) from fit to mean diffusivities,provenance=compilation_2010; v0_source=brady_minerals; orientation_as_printed=parallel to c; Diffusing_Component_as_printed=Ca; Element_as_printed=Ca; OxygenBuffer_as_printed=N2; R unstated in spreadsheet; compiler gas_constant_used_j_mol_k=8.314; ExperimentType_as_printed=45Ca radiotracer deposited on sample surface; Analytical_as_printed=serial sectioning; Apparatus_as_printed=45Ca radiotracer deposited on sample surface,supplement,"Holycross, M.",2026-08-31,draft,Morioka(1983),"Morioka, M",1983,Cation diffusion in olivine; III,Mn (sub 2) SiO (sub 4) system. Geochimica Et Cosmochimica Acta,47,2275-2279,10.1016/0016-7037(83)90050-9,Brady Minerals.xls Rec 297
DDB004468,1.0.0,arrhenius_fit,,Co,,,,,,,mineral,Olivine,,Mn(2)SiO(4),,olivine,,//c,true,false,Mn(2)SiO(4),cation_formula,,,,,,,,,,,,,,,,,,,,,,,,,,1273.15,1473.15,1000-1200,C,100000,100000,100000,0.1,MPa,unknown,,,unconstrained,other,,1.58489319246e-07,-6.8,,,-6.8,log10_m2/s,190000,,,190,kJ/mol,,,,,log10D=log10D0-Ea/(2.303RT),8.314,,,,,,,,,,serial_sectioning,other,serial sectioning,true,,,false,use_with_caution,,Arrhenius parameters (not reported in paper) from fit to mean diffusivities,provenance=compilation_2010; v0_source=brady_minerals; orientation_as_printed=parallel to c; Diffusing_Component_as_printed=Co; Element_as_printed=Co; OxygenBuffer_as_printed=N2; R unstated in spreadsheet; compiler gas_constant_used_j_mol_k=8.314; ExperimentType_as_printed=60Co radiotracer deposited on sample surface; Analytical_as_printed=serial sectioning; Apparatus_as_printed=60Co radiotracer deposited on sample surface,supplement,"Holycross, M.",2026-08-31,draft,Morioka(1983),"Morioka, M",1983,Cation diffusion in olivine; III,Mn (sub 2) SiO (sub 4) system. Geochimica Et Cosmochimica Acta,47,2275-2279,10.1016/0016-7037(83)90050-9,Brady Minerals.xls Rec 295
DDB004469,1.0.0,arrhenius_fit,,Cr,,,,,,,mineral,Olivine,,,Fo(91),olivine,,//c,true,false,Fo(91),endmember_mol_frac,,,,,,,,,,,,,,,,,,,,,,,,,,1173.15,1373.15,900-1100,C,100000,100000,100000,0.1,MPa,unknown,,,unknown,other,,2.23872113857e-07,-6.65,0.59,unknown,-6.65,log10_m2/s,299000,14000,unknown,299,kJ/mol,,,,,log10D=log10D0-Ea/(2.303RT),8.314,,,,,,,,,,SIMS,thin_film,SIMS,true,,,false,use_with_caution,,,provenance=compilation_2010; v0_source=brady_minerals; orientation_as_printed=diffusion parallel to c; Diffusing_Component_as_printed=Cr; Element_as_printed=Cr; OxygenBuffer_as_printed=IW to IW +2 (little dependence on fO2; fo2 recode fell through to unknown; R unstated in spreadsheet; compiler gas_constant_used_j_mol_k=8.314; ExperimentType_as_printed=Cr thin film on polished olivine; Analytical_as_printed=SIMS; Apparatus_as_printed=Cr thin film on polished olivine,supplement,"Holycross, M.",2026-08-31,draft,Ito and Ganguly (2006),"Ito, M. and Ganguly, J",2006,Diffusion kinetics of Cr in olivine and (super 53) Mn/ (super 53) Cr thermochronology of early solar system objects. Geochimica Et Cosmochimica Acta,,70,799-809,10.1016/j.gca.2005.09.020,Brady Minerals.xls Rec 261
DDB004470,1.0.0,arrhenius_fit,,Cr,,,,,,,mineral,Olivine,,,Fo(91),olivine,,//a,true,false,Fo(91),endmember_mol_frac,,,,,,,,,,,,,,,,,,,,,,,,,,1273.15,1373.15,1000-1100,C,100000,100000,100000,0.1,MPa,IW,,,buffered,other,,4.89778819368e-06,-5.31,0.39,unknown,-5.31,log10_m2/s,352000,10000,unknown,352,kJ/mol,,,,,log10D=log10D0-Ea/(2.303RT),8.314,,,,,,,,,,SIMS,thin_film,SIMS,true,,,false,use_with_caution,,,provenance=compilation_2010; v0_source=brady_minerals; orientation_as_printed=diffusion parallel to a; Diffusing_Component_as_printed=Cr; Element_as_printed=Cr; OxygenBuffer_as_printed=IW; R unstated in spreadsheet; compiler gas_constant_used_j_mol_k=8.314; ExperimentType_as_printed=Cr thin film on polished olivine; Analytical_as_printed=SIMS; Apparatus_as_printed=Cr thin film on polished olivine,supplement,"Holycross, M.",2026-08-31,draft,Ito and Ganguly (2006),"Ito, M. and Ganguly, J",2006,Diffusion kinetics of Cr in olivine and (super 53) Mn/ (super 53) Cr thermochronology of early solar system objects. Geochimica Et Cosmochimica Acta,,70,799-809,10.1016/j.gca.2005.09.020,Brady Minerals.xls Rec 260
DDB004471,1.0.0,arrhenius_fit,,H,,,,,,,mineral,Olivine,,,Fo(90),olivine,,parallel to [100]. [010],true,false,Fo(90),endmember_mol_frac,,,,,,,,,,,,,,,,,,,,,,,,,,1173.15,1273.15,900-1000,C,,200000000,1500000000,200-1500,MPa,unknown,,,unknown,piston_cylinder,,3.16227766017e-05,-4.5,4.1,unknown,-4.5,log10_m2/s,204000,94000,unknown,204,kJ/mol,,,,,log10D=log10D0-Ea/(2.303RT),8.314,,,,,,,,,,FTIR,other,IR spectroscopy,true,,,false,use_with_caution,,,"provenance=compilation_2010; v0_source=brady_minerals; orientation_as_printed=parallel to [100]. [010]; Diffusing_Component_as_printed=H; Element_as_printed=H; OxygenBuffer_as_printed=piston cylinder or TZM experiments with H2O aNi-NiO buffers, log fO2 from -10.3 to -11.9 (atm); fo2 recode fell through to unknown; R unstated in spreadsheet; compiler gas_constant_used_j_mol_k=8.314; ExperimentType_as_printed=piston cylinder or TZM vessel experiments with H2O in Pt or PtRh capsules; Analytical_as_printed=IR spectroscopy; Apparatus_as_printed=piston cylinder or TZM vessel experiments with H2O in Pt or PtRh capsules",supplement,"Holycross, M.",2026-08-31,draft,Demouchy and Mackwell (2006),"Demouchy, S., Mackwell, S",2006,"Mechanisms of hydrogen incorporation and diffusion in iron-bearing olivine. Physics and Chemistry of Minerals 33(5), 347-355.",,,,10.1007/s00269-006-0081-2,Brady Minerals.xls Rec 519
DDB004472,1.0.0,arrhenius_fit,,H,,,,,,,mineral,Olivine,,,Fo(90),olivine,,[001],true,false,Fo(90),endmember_mol_frac,,,,,,,,,,,,,,,,,,,,,,,,,,1173.15,1273.15,900-1000,C,,200000000,1500000000,200-1500,MPa,unknown,,,unknown,piston_cylinder,,0.0398107170553,-1.4,0.5,unknown,-1.4,log10_m2/s,258000,11000,unknown,258,kJ/mol,,,,,log10D=log10D0-Ea/(2.303RT),8.314,,,,,,,,,,FTIR,other,IR spectroscopy,true,,,false,use_with_caution,,,"provenance=compilation_2010; v0_source=brady_minerals; orientation_as_printed=parallel to [001]; Diffusing_Component_as_printed=H; Element_as_printed=H; OxygenBuffer_as_printed=piston cylinder or TZM experiments with H2O aNi-NiO buffers, log fO2 from -10.3 to -11.9 (atm); fo2 recode fell through to unknown; R unstated in spreadsheet; compiler gas_constant_used_j_mol_k=8.314; ExperimentType_as_printed=piston cylinder or TZM vessel experiments with H2O in Pt or PtRh capsules; Analytical_as_printed=IR spectroscopy; Apparatus_as_printed=piston cylinder or TZM vessel experiments with H2O in Pt or PtRh capsules",supplement,"Holycross, M.",2026-08-31,draft,Demouchy and Mackwell (2006),"Demouchy, S., Mackwell, S",2006,"Mechanisms of hydrogen incorporation and diffusion in iron-bearing olivine. Physics and Chemistry of Minerals 33(5), 347-355.",,,,10.1007/s00269-006-0081-2,Brady Minerals.xls Rec 520
DDB004473,1.0.0,arrhenius_fit,,H,,,,,,,mineral,Olivine,,,Fo(91)Fa(9),olivine,,//a,true,false,Fo(91)Fa(9),endmember_mol_frac,,,,,,,,,,,,,,,,,,,,,,,,,,1073.15,1273.15,800-1000,C,300000000,300000000,300000000,300,MPa,IW,,,buffered,other,,5.99791076256e-05,-4.222,0.18,unknown,-4.222,log10_m2/s,130000,30000,unknown,130,kJ/mol,,,,,log10D=log10D0-Ea/(2.303RT),8.314,,,,,,,,,,FTIR,bulk_isotopic_exchange,IR step profiles of cross section slices,true,,,false,use_with_caution,,,"provenance=compilation_2010; v0_source=brady_minerals; orientation_as_printed=parallel to a; Diffusing_Component_as_printed=""H""; Element_as_printed=H; OxygenBuffer_as_printed=IW; R unstated in spreadsheet; compiler gas_constant_used_j_mol_k=8.314; ExperimentType_as_printed=Exchange with water; Analytical_as_printed=IR step profiles of cross section slices; Apparatus_as_printed=Exchange with water",supplement,"Holycross, M.",2026-08-31,draft,Mackwell and Kohlstedt (1990),"Mackwell, S.J. and Kohlstedt, D.L",1990,Diffusion of hydrogen in olivine: implications for water in the mantle,Journal of Geophysical Research,95,5079-5088,10.1029/jb095ib04p05079,Brady Minerals.xls Rec 67
DDB004474,1.0.0,arrhenius_fit,,He,,,,,,,mineral,Olivine,,,,olivine,,polycrystalline,false,true,,,,,,,,,,,,,,,,,,,,,,,,,,,,1453.15,1733.15,1180-1460,C,100000,100000,100000,0.1,MPa,unknown,,,unknown,other,,21877.6162395,4.34,,,4.34,log10_m2/s,502000,134000,unknown,502,kJ/mol,,,,,log10D=log10D0-Ea/(2.303RT),8.314,,,,,,,,,,other,other,mass spectrometry,,,,false,use_with_caution,,,provenance=compilation_2010; v0_source=brady_minerals; orientation_as_printed=crushed grains; Diffusing_Component_as_printed=He; Element_as_printed=He; OxygenBuffer_as_printed=extraction line; fo2 recode fell through to unknown; R unstated in spreadsheet; compiler gas_constant_used_j_mol_k=8.314; ExperimentType_as_printed=crushed grains de-gassed in Bieri-type resistance furnace; Analytical_as_printed=mass spectrometry; Apparatus_as_printed=crushed grains de-gassed in Bieri-type resistance furnace,supplement,"Holycross, M.",2026-08-31,draft,Hart (1984),"Hart, S.R",1984,He diffusion in olivine. Earth and Planetary Science Letters,,70,297-302,10.1016/0012-821x(84)90014-1,Brady Minerals.xls Rec 526
DDB004475,1.0.0,arrhenius_fit,,He,,,,,,,mineral,Olivine,,,Fo(89.2),olivine,,polycrystalline,false,true,Fo(89.2),endmember_mol_frac,,,,,,,,,,,,,,,,,,,,,,,,,,973.15,1673.15,700-1400,C,,,,0,MPa,unknown,,,unknown,other,,12.5892541179,1.1,0.7,unknown,1.1,log10_m2/s,420000,20000,unknown,420,kJ/mol,,,,,log10D=log10D0-Ea/(2.303RT),8.314,,,,,,,,,,other,other,Bulk; spherical model,,,,false,use_with_caution,,,provenance=compilation_2010; v0_source=brady_minerals; orientation_as_printed=powder; Diffusing_Component_as_printed=He; Element_as_printed=He; P=0 in source (0 MPa) ambiguous (may be 1 atm); not written as 0 Pa; OxygenBuffer_as_printed=UB; R unstated in spreadsheet; compiler gas_constant_used_j_mol_k=8.314; ExperimentType_as_printed=Degassing; Analytical_as_printed=Bulk; spherical model; Apparatus_as_printed=Degassing,supplement,"Holycross, M.",2026-08-31,draft,Trull and Kurz (1993),"Trull, T.W. and Kurz, M.D",1993,Experimental measurement of 3He and 4He mobility in olivine and clinopyroxene at magmatic temperatures,Geochimica et Cosmochimica Acta,57,1313-1324,10.1016/0016-7037(93)90068-8,Brady Minerals.xls Rec 68
DDB004476,1.0.0,arrhenius_fit,,Mg,26,,,self,none,,mineral,Olivine,,,Fo92,olivine,,//c,true,false,Fo92,endmember_mol_frac,,,,,,,,,,,,,,,,,,,,,,,,,,1273.15,1573.15,1000-1300,C,100000,100000,100000,0.1,MPa,unknown,,,unknown,other,,5.6234132519e-08,-7.25,,,-7.25,log10_m2/s,275000,25000,unknown,275,kJ/mol,,,,,log10D=log10D0-Ea/(2.303RT),8.314,,,,,,,,,,SIMS,other,SIMS,true,,,false,use_with_caution,,"Arrhenius relation for pO2 = 1e-12 bar, fO2 dependence ~1/6","provenance=compilation_2010; v0_source=brady_minerals; orientation_as_printed=parallel to c; Diffusing_Component_as_printed=26Mg; Element_as_printed=Mg; OxygenBuffer_as_printed=1e-9 to 1e-12 bars, CO-CO2 or H2-CO2 gas; fo2 recode fell through to unknown; R unstated in spreadsheet; compiler gas_constant_used_j_mol_k=8.314; ExperimentType_as_printed=aqueous solution with 26MgO deposited on surface; Analytical_as_printed=SIMS; Apparatus_as_printed=aqueous solution with 26MgO deposited on surface",supplement,"Holycross, M.",2026-08-31,draft,Chakraborty et al. (1994),"Chakraborty, S., Farver, J.R., Yund, R.A., and Rubie, D.C",1994,Mg tracer diffusion in synthetic forsterite and San Carlos Olivine as a function of P,T and fO (sub 2). Physics and Chemistry of Minerals,21,489-500,10.1007/bf00203923,Brady Minerals.xls Rec 385
DDB004477,1.0.0,arrhenius_fit,,Mg,,,,,,,mineral,Olivine,,,Fo(90),olivine,,//c,true,false,Fo(90),endmember_mol_frac,,,,,,,,,,,,,,,,,,,,,,,,,,1273.15,1573.15,1000-1300,C,100000,100000,100000,0.1,MPa,measured,,-12,measured,multi_anvil,,5.6234132519e-08,-7.25,,,-7.25,log10_m2/s,275000,25000,unknown,275,kJ/mol,,,,,log10D=log10D0-Ea/(2.303RT),8.314,,,,,,,,,,SIMS,other,SIMS,true,,,false,use_with_caution,,"Arrhenius relations for 1 atm, parallel to c, fO2 = 1e-12","provenance=compilation_2010; v0_source=brady_minerals; orientation_as_printed=parallel to c; Diffusing_Component_as_printed=Mg; Element_as_printed=Mg; OxygenBuffer_as_printed=fO2 = 1e-12 bars; R unstated in spreadsheet; compiler gas_constant_used_j_mol_k=8.314; ExperimentType_as_printed=26MgO source deposited on crystal surface, 1-atm experiments in flowing CO-CO2 gas or H2+CO2, multi-anvil experiments for high pressure; Analytical_as_printed=SIMS; Apparatus_as_printed=26MgO source deposited on crystal surface, 1-atm experiments in flowing CO-CO2 gas or H2+CO2, multi-anvil experiments for high pressure",supplement,"Holycross, M.",2026-08-31,draft,Chakraborty et al. (1994),"Chakraborty, S., Farver, J.R., Yund, R.A., and Rubie, D.C",1994,Mg tracer diffusion in synthetic forsterite and San Carlos Olivine as a function of P,T and fO (sub 2). Physics and Chemistry of Minerals,21,489-500,10.1007/bf00203923,Brady Minerals.xls Rec 340
DDB004478,1.0.0,isothermal_d,,Mn,,,,,,,mineral,Olivine,,,Fo(90) to Fo(100),olivine,,//c,true,false,Fo(90) to Fo(100),endmember_mol_frac,,,,,,,,,,,,,,,,,,,,,,,,,1673.15,1673.15,1673.15,1400,C,16000000000,16000000000,16000000000,16000,MPa,NNO,,,buffered,multi_anvil,,,,,,,,,,,,,,,,,,,7.94e-17,-16.1,,,7.94e-17,m2/s,,,,EPMA,diffusion_couple,Electron microprobe profiles,true,,,false,use_with_caution,,Activation volume = 4.6(±1.7) e-06 m^3/mole (no 1 bar data).  No composition dependence observed.,provenance=compilation_2010; v0_source=brady_minerals; orientation_as_printed=parallel to c; Diffusing_Component_as_printed=Mn; Element_as_printed=Mn; OxygenBuffer_as_printed=~NNO unbuffered; ExperimentType_as_printed=Diffusion couple in Au capsule in Walker-style multianvil press.; Analytical_as_printed=Electron microprobe profiles; Apparatus_as_printed=Diffusion couple in Au capsule in Walker-style multianvil press.,supplement,"Holycross, M.",2026-08-31,draft,Holzapfel et al. (2007),"Holzapfel, C., Chakraborty, S., Rubie, D.C., and Frost, D.J",2007,Effect of pressure on Fe-Mg,Ni and Mn diffusion in (Fe (sub x) Mg (sub 1-x) ) (sub 2) SiO (sub 4) olivine. Physics of the Earth and Planetary Interiors,162,186-198,,Brady Minerals.xls Rec 372
DDB004479,1.0.0,arrhenius_fit,,Mn,54,,,tracer,none,,mineral,Olivine,,Mn(2)SiO(4),,olivine,,//c,true,false,Mn(2)SiO(4),cation_formula,,,,,,,,,,,,,,,,,,,,,,,,,,1273.15,1473.15,1000-1200,C,100000,100000,100000,0.1,MPa,unknown,,,unconstrained,other,,6.16595001861e-08,-7.21,,,-7.21,log10_m2/s,179000,,,179,kJ/mol,,,,,log10D=log10D0-Ea/(2.303RT),8.314,,,,,,,,,,serial_sectioning,other,serial sectioning,true,,,false,use_with_caution,,Arrhenius parameters (not reported in paper) from fit to mean diffusivities,provenance=compilation_2010; v0_source=brady_minerals; orientation_as_printed=parallel to c; Diffusing_Component_as_printed=54Mn; Element_as_printed=Mn; OxygenBuffer_as_printed=N2; R unstated in spreadsheet; compiler gas_constant_used_j_mol_k=8.314; ExperimentType_as_printed=54Mn radiotracer deposited on sample surface; Analytical_as_printed=serial sectioning; Apparatus_as_printed=54Mn radiotracer deposited on sample surface,supplement,"Holycross, M.",2026-08-31,draft,Morioka(1983),"Morioka, M",1983,Cation diffusion in olivine; III,Mn (sub 2) SiO (sub 4) system. Geochimica Et Cosmochimica Acta,47,2275-2279,10.1016/0016-7037(83)90050-9,Brady Minerals.xls Rec 296
DDB004480,1.0.0,arrhenius_fit,,Ni,,,,,,,mineral,Olivine,,,Fo(93.7) Fa(6.3),olivine,,//c,true,false,Fo(93.7) Fa(6.3),endmember_mol_frac,,,,,,,,,,,,,,,,,,,,,,,,,,1422.15,1507.15,1149-1234,C,,,,0,MPa,unknown,,,unknown,other,,1.09900583943e-09,-8.959,0.36,unknown,-8.959,log10_m2/s,193000,10000,unknown,193,kJ/mol,,,,,log10D=log10D0-Ea/(2.303RT),8.314,,,,,,,,,,EPMA,thin_film,Electron microprobe profiles,true,,,false,use_with_caution,,,provenance=compilation_2010; v0_source=brady_minerals; orientation_as_printed=parallel to c; Diffusing_Component_as_printed=Ni; Element_as_printed=Ni; P=0 in source (0 MPa) ambiguous (may be 1 atm); not written as 0 Pa; OxygenBuffer_as_printed=UB; R unstated in spreadsheet; compiler gas_constant_used_j_mol_k=8.314; ExperimentType_as_printed=Thin Ni film; Analytical_as_printed=Electron microprobe profiles; Apparatus_as_printed=Thin Ni film,supplement,"Holycross, M.",2026-08-31,draft,Clark and Long (1967),"Clark, A.M., and Long, J.V.P",1967,"The anisotropic diffusion of nickel in olivine. in Thomas Graham Memorial Symposium on Diffusion Processes, edited by Sherwood, J.N., Chadwick, A.V., Muir, W.M., and Swinton, F.L., Gordon and Breach, New York, 511-521.",,,,,Brady Minerals.xls Rec 75
DDB004481,1.0.0,isothermal_d,,Ni,,,,,,,mineral,Olivine,,,Fo(90) to Fo(100),olivine,,//c,true,false,Fo(90) to Fo(100),endmember_mol_frac,,,,,,,,,,,,,,,,,,,,,,,,,1673.15,1673.15,1673.15,1400,C,16000000000,16000000000,16000000000,16000,MPa,NNO,,,buffered,multi_anvil,,,,,,,,,,,,,,,,,,,3.16e-17,-16.5,,,3.16e-17,m2/s,,,,EPMA,diffusion_couple,Electron microprobe profiles,true,,,false,use_with_caution,,Activation volume = 5.8(±0.9) e-06 m^3/mole.  No composition dependence observed.,provenance=compilation_2010; v0_source=brady_minerals; orientation_as_printed=parallel to c; Diffusing_Component_as_printed=Ni; Element_as_printed=Ni; OxygenBuffer_as_printed=~NNO unbuffered; ExperimentType_as_printed=Diffusion couple in Au capsule in Walker-style multianvil press.; Analytical_as_printed=Electron microprobe profiles; Apparatus_as_printed=Diffusion couple in Au capsule in Walker-style multianvil press.,supplement,"Holycross, M.",2026-08-31,draft,Holzapfel et al. (2007),"Holzapfel, C., Chakraborty, S., Rubie, D.C., and Frost, D.J",2007,Effect of pressure on Fe-Mg,Ni and Mn diffusion in (Fe (sub x) Mg (sub 1-x) ) (sub 2) SiO (sub 4) olivine. Physics of the Earth and Planetary Interiors,162,186-198,,Brady Minerals.xls Rec 371
DDB004482,1.0.0,arrhenius_fit,,Ni,,,,,,,mineral,Olivine,,Mn(2)SiO(4),,olivine,,//c,true,false,Mn(2)SiO(4),cation_formula,,,,,,,,,,,,,,,,,,,,,,,,,,1273.15,1473.15,1000-1200,C,100000,100000,100000,0.1,MPa,unknown,,,unconstrained,other,,3.38844156139e-08,-7.47,,,-7.47,log10_m2/s,179000,,,179,kJ/mol,,,,,log10D=log10D0-Ea/(2.303RT),8.314,,,,,,,,,,serial_sectioning,other,serial sectioning,true,,,false,use_with_caution,,Arrhenius parameters (not reported in paper) from fit to mean diffusivities,provenance=compilation_2010; v0_source=brady_minerals; orientation_as_printed=parallel to c; Diffusing_Component_as_printed=Ni; Element_as_printed=Ni; OxygenBuffer_as_printed=N2; R unstated in spreadsheet; compiler gas_constant_used_j_mol_k=8.314; ExperimentType_as_printed=63Ni radiotracer deposited on crystal surface; Analytical_as_printed=serial sectioning; Apparatus_as_printed=63Ni radiotracer deposited on crystal surface,supplement,"Holycross, M.",2026-08-31,draft,Morioka(1983),"Morioka, M",1983,Cation diffusion in olivine; III,Mn (sub 2) SiO (sub 4) system. Geochimica Et Cosmochimica Acta,47,2275-2279,10.1016/0016-7037(83)90050-9,Brady Minerals.xls Rec 294
DDB004483,1.0.0,arrhenius_fit,,Ni,,,,,,,mineral,Olivine,,,Fo90 (dependence on Fe content of olivine - DNi about one order of magnitude faster for Fo35 vs. Fo90),olivine,,"parallel to c (some anisotropy -- D parallel to c ~ 6x faster than parallel to a, D parallel to a about 6x faster than diffusion parallel to b",true,false,Fo90 (dependence on Fe content of olivine - DNi about one order of magnitude faster for Fo35 vs. Fo90),endmember_mol_frac,,,,,,,,,,,,,,,,,,,,,,,,,,1173.15,1718.15,900-1445,C,100000,100000,100000,0.1,MPa,unknown,,,unknown,other,,3.78301320704e-09,-8.42216214252,0.22,unknown,-8.42216214252,log10_m2/s,220000,14000,unknown,220,kJ/mol,,,,,log10D=log10D0-Ea/(2.303RT),8.314,,,,,,,,,,EPMA,diffusion_couple,electron microprobe,true,,,false,use_with_caution,,,"provenance=compilation_2010; v0_source=brady_minerals; orientation_as_printed=parallel to c (some anisotropy -- D parallel to c ~ 6x faster than parallel to a, D parallel to a about 6x faster than diffusion parallel to b; Diffusing_Component_as_printed=Ni; Element_as_printed=Ni; OxygenBuffer_as_printed=log fO2  -9.92 to - 3.85 Pa; fo2 recode fell through to unknown; R unstated in spreadsheet; compiler gas_constant_used_j_mol_k=8.314; ExperimentType_as_printed=olivine-metal or olivine-olivine diffusion couples, CO-CO2 gas atmosphere; Analytical_as_printed=electron microprobe; Apparatus_as_printed=olivine-metal or olivine-olivine diffusion couples, CO-CO2 gas atmosphere",supplement,"Holycross, M.",2026-08-31,draft,Petry et al. (2004),"Petry, C., Chakraborty, S., Palme, H",2004,"Experimental determination of Ni diffusion coefficients in olivine and their dependence on temperature, composition, oxygen fugacity",and crystallographic orientation. Geochimica Et Cosmochimica Acta,68,4179-4188,10.1016/j.gca.2004.02.024,Brady Minerals.xls Rec 304
DDB004484,1.0.0,arrhenius_fit,,O,18,,,self,none,,mineral,Olivine,,,Fo(90),olivine,,"parallel to c, some perpendicular to c (little to no anisotropy observed)",false,false,Fo(90),endmember_mol_frac,,,,,,,,,,,,,,,,,,,,,,,,,,1473.15,1623.15,1200-1350,C,2000000000,2000000000,2000000000,2000,MPa,unknown,,,unknown,piston_cylinder,,0.000143,-3.84466396253,-3.7447274949,unknown,-3.84466396253494,log10_m2/s,437000,17000,unknown,437,kJ/mol,,,,,log10D=log10D0-Ea/(2.303RT),8.314,,,,,,,,,,SIMS,thin_film,SIMS depth profiles,true,,,false,use_with_caution,,,"provenance=compilation_2010; v0_source=brady_minerals; orientation_as_printed=parallel to c, some perpendicular to c (little to no anisotropy observed); Diffusing_Component_as_printed=18O; Element_as_printed=O; OxygenBuffer_as_printed=fO2~IW, fH2O~0.93 Gpa; fo2 recode fell through to unknown; R unstated in spreadsheet; compiler gas_constant_used_j_mol_k=8.314; ExperimentType_as_printed=Thin film (500 nm) of 29Si- and 18O-enriched olivine on San Carlos olivine crystals.  Protective coating of ZrO over olivine thin film.  Piston cylinder experiements in graphite with talc sleeve.; Analytical_as_printed=SIMS depth profiles; Apparatus_as_printed=Thin film (500 nm) of 29Si- and 18O-enriched olivine on San Carlos olivine crystals.  Protective coating of ZrO over olivine thin film.  Piston cylinder experiements in graphite with talc sleeve.",supplement,"Holycross, M.",2026-08-31,draft,Costa and Chakraborty (2008),"Costa, F., and Chakraborty, S",2008,The effect of water on Si and O diffusion rates in olivine and implications for transport properties and processes in the upper mantle. Physics of the Earth and Planetary Interiors,,166,11-29,10.1016/j.pepi.2007.10.006,Brady Minerals.xls Rec 365
DDB004485,1.0.0,arrhenius_fit,,O,18,,,self,none,,mineral,Olivine,,,Fo93,olivine,,//c,true,false,Fo93,endmember_mol_frac,,,,,,,,,,,,,,,,,,,,,,,,,,1373.15,1773.15,1100-1500,C,100000,100000,100000,0.1,MPa,measured,,-9,measured,other,,4.57088189615e-09,-8.34,0.47,unknown,-8.34,log10_m2/s,338000,14000,unknown,338,kJ/mol,,,,,log10D=log10D0-Ea/(2.303RT),8.314,,,,,,,,,,SIMS,thin_film,SIMS,true,,,false,use_with_caution,,,"provenance=compilation_2010; v0_source=brady_minerals; orientation_as_printed=parallel to c; Diffusing_Component_as_printed=18O; Element_as_printed=O; OxygenBuffer_as_printed=1e-9 bars, CO-CO2 gas; R unstated in spreadsheet; compiler gas_constant_used_j_mol_k=8.314; ExperimentType_as_printed=olivine thin films doped with 18O and 29Si, deposited by pulsed laser deposition; Analytical_as_printed=SIMS; Apparatus_as_printed=olivine thin films doped with 18O and 29Si, deposited by pulsed laser deposition",supplement,"Holycross, M.",2026-08-31,draft,Dohmen et al. (2002),"Dohmen, R",2002,Si and O diffusion in olivine and implications for characterizing plastic flow in the mantle,Geophysical Research Letters,29,2030,10.1029/2002gl015480,Brady Minerals.xls Rec 386
DDB004486,1.0.0,arrhenius_fit,,O,18,,,self,none,,mineral,Olivine,,,Fo(90)Fa(10),olivine,,//c,true,false,Fo(90)Fa(10),endmember_mol_frac,,,,,,,,,,,,,,,,,,,,,,,,,,1363.15,1773.15,1090-1500,C,100000,100000,100000,0.1,MPa,unknown,,,unknown,other,,6.69884609417e-06,-5.174,,,-5.174,log10_m2/s,318000,17000,unknown,318,kJ/mol,,,,,log10D=log10D0-Ea/(2.303RT),8.314,,,,,,,,,,other,bulk_isotopic_exchange,Nuclear microanalysis profiles,true,,,false,use_with_caution,,,provenance=compilation_2010; v0_source=brady_minerals; orientation_as_printed=parallel to c; Diffusing_Component_as_printed=18O; Element_as_printed=O; OxygenBuffer_as_printed=10^-12 to 10^-8; fo2 recode fell through to unknown; R unstated in spreadsheet; compiler gas_constant_used_j_mol_k=8.314; ExperimentType_as_printed=Exchange with mixed H2 18O gas; Analytical_as_printed=Nuclear microanalysis profiles; Apparatus_as_printed=Exchange with mixed H2 18O gas,supplement,"Holycross, M.",2026-08-31,draft,Gerard and Jaoul (1989),"Gérard, O. and Jaoul, O",1989,Oxygen diffusion in San Carlos olivine,Journal of Geophysical Research,94,4119-4128,10.1029/jb094ib04p04119,Brady Minerals.xls Rec 70
DDB004487,1.0.0,isothermal_d,,O,,,,,,,mineral,Olivine,,,Fo(89),olivine,,"perpendicular to (100), (010), (001)",true,false,Fo(89),endmember_mol_frac,,,,,,,,,,,,,,,,,,,,,,,,,1573.15,1573.15,1573.15,1300,C,100000,100000,100000,0.1,MPa,unknown,,,unknown,other,,,,,,,,,,,,,,,,,,,,,,,,,,,,NRA,other,"NRA with 18O(p, alpha) reaction",true,,,false,use_with_caution,,"single diffusion coefficient, log and uncertaity, mean value of 5 measurements for three orientations","provenance=compilation_2010; v0_source=brady_minerals; orientation_as_printed=perpendicular to (100), (010), (001); Diffusing_Component_as_printed=O; Element_as_printed=O; OxygenBuffer_as_printed=1e-1 Pa; fo2 recode fell through to unknown; ExperimentType_as_printed=single crystal in Ar/H2/H218O gas mixture; Analytical_as_printed=NRA with 18O(p, alpha) reaction; Apparatus_as_printed=single crystal in Ar/H2/H218O gas mixture",supplement,"Holycross, M.",2026-08-31,draft,Houlier et al. (1988),"Houlier, B., Jaoul, O., Abel, F., Liebermann, R. C",1988,Oxygen and silicon self-diffusion in natural olivine at T = 1300 degrees C. Physics of the Earth and Planetary Interiors,,50,240-250,10.1016/0031-9201(88)90105-7,Brady Minerals.xls Rec 262
DDB004488,1.0.0,arrhenius_fit,,O,18,,,self,none,,mineral,Olivine,,,Fo(92)Fa(8),olivine,,//c,true,false,Fo(92)Fa(8),endmember_mol_frac,,,,,,,,,,,,,,,,,,,,,,,,,,1473.15,1673.15,1200-1400,C,100000,100000,100000,0.1,MPa,unknown,,,unknown,other,,2.60015956317e-10,-9.585,,,-9.585,log10_m2/s,266000,11000,unknown,266,kJ/mol,,,,,log10D=log10D0-Ea/(2.303RT),8.314,,,,,,,,,,other,bulk_isotopic_exchange,Nuclear microanalysis profiles,true,,,false,use_with_caution,,,"provenance=compilation_2010; v0_source=brady_minerals; orientation_as_printed=parallel to c; Diffusing_Component_as_printed=18O; Element_as_printed=O; OxygenBuffer_as_printed=IW, also NO; fo2 recode fell through to unknown; R unstated in spreadsheet; compiler gas_constant_used_j_mol_k=8.314; ExperimentType_as_printed=Exchange with mixed C18O2 gas; Analytical_as_printed=Nuclear microanalysis profiles; Apparatus_as_printed=Exchange with mixed C18O2 gas",supplement,"Holycross, M.",2026-08-31,draft,Ryerson et al. (1989),"Ryerson, F.J., Durham, W.B., Cherniak, D.J., and Lanford, W.A",1989,Oxygen diffusion in olivine: effect of oxygen fugacity and implications for creep,Journal of Geophysical Research,94,4105-4118,10.1029/jb094ib04p04105,Brady Minerals.xls Rec 69
DDB004489,1.0.0,arrhenius_fit,,O,,,,,,,mineral,Olivine,,,Fo(90),olivine,,[100],true,false,Fo(90),endmember_mol_frac,,,,,,,,,,,,,,,,,,,,,,,,,,1373.15,1673.15,1100-1400,C,100000,100000,100000,0.1,MPa,unknown,,,unknown,other,,2.57039578277e-10,-9.59,,,-9.59,log10_m2/s,266000,11000,unknown,266,kJ/mol,,,,,log10D=log10D0-Ea/(2.303RT),8.314,,,,,,,,,,NRA,other,NRA,true,,,false,use_with_caution,,Little anisotroy,"provenance=compilation_2010; v0_source=brady_minerals; orientation_as_printed=parallel to [100]; Diffusing_Component_as_printed=O; Element_as_printed=O; OxygenBuffer_as_printed=NNO, IW, fO2 dep +0.21; mixed buffers; not picking one; R unstated in spreadsheet; compiler gas_constant_used_j_mol_k=8.314; ExperimentType_as_printed=18O enriched CO-CO2 gas mixture; Analytical_as_printed=NRA; Apparatus_as_printed=18O enriched CO-CO2 gas mixture",supplement,"Holycross, M.",2026-08-31,draft,Ryerson et al. (1989),"Ryerson, F.J., Durham, W.B., Cherniak, D.J., and Lanford, W.A",1989,Oxygen diffusion in olivine: effect of oxygen fugacity and implications for creep,Journal of Geophysical Research,94,4105-4118,10.1029/jb094ib04p04105,Brady Minerals.xls Rec 206
DDB004490,1.0.0,arrhenius_fit,,Si,29,,,self,none,,mineral,Olivine,,,Fo(90),olivine,,"parallel to c, some perpendicular to c (little to no anisotropy observed)",false,false,Fo(90),endmember_mol_frac,,,,,,,,,,,,,,,,,,,,,,,,,,1473.15,1623.15,1200-1350,C,2000000000,2000000000,2000000000,2000,MPa,unknown,,,unknown,piston_cylinder,,1.68e-07,-6.77469071827,-6.45345733652,unknown,-6.77469071827414,log10_m2/s,358000,28000,unknown,358,kJ/mol,,,,,log10D=log10D0-Ea/(2.303RT),8.314,,,,,,,,,,SIMS,thin_film,SIMS depth profiles,true,,,false,use_with_caution,,,"provenance=compilation_2010; v0_source=brady_minerals; orientation_as_printed=parallel to c, some perpendicular to c (little to no anisotropy observed); Diffusing_Component_as_printed=29Si; Element_as_printed=Si; OxygenBuffer_as_printed=fO2~IW, fH2O~0.93 Gpa; fo2 recode fell through to unknown; R unstated in spreadsheet; compiler gas_constant_used_j_mol_k=8.314; ExperimentType_as_printed=Thin film (500 nm) of 29Si- and 18O-enriched olivine on San Carlos olivine crystals.  Protective coating of ZrO over olivine thin film.  Piston cylinder experiements in graphite with talc sleeve.; Analytical_as_printed=SIMS depth profiles; Apparatus_as_printed=Thin film (500 nm) of 29Si- and 18O-enriched olivine on San Carlos olivine crystals.  Protective coating of ZrO over olivine thin film.  Piston cylinder experiements in graphite with talc sleeve.",supplement,"Holycross, M.",2026-08-31,draft,Costa and Chakraborty (2008),"Costa, F., and Chakraborty, S",2008,The effect of water on Si and O diffusion rates in olivine and implications for transport properties and processes in the upper mantle. Physics of the Earth and Planetary Interiors,,166,11-29,10.1016/j.pepi.2007.10.006,Brady Minerals.xls Rec 364
DDB004491,1.0.0,arrhenius_fit,,Si,29,,,self,none,,mineral,Olivine,,,Fo93,olivine,,//c,true,false,Fo93,endmember_mol_frac,,,,,,,,,,,,,,,,,,,,,,,,,,1373.15,1773.15,1100-1500,C,100000,100000,100000,0.1,MPa,measured,,-9,measured,other,,6.3095734448e-05,-4.2,1.2,unknown,-4.2,log10_m2/s,529000,41000,unknown,529,kJ/mol,,,,,log10D=log10D0-Ea/(2.303RT),8.314,,,,,,,,,,SIMS,thin_film,SIMS,true,,,false,use_with_caution,,,"provenance=compilation_2010; v0_source=brady_minerals; orientation_as_printed=parallel to c; Diffusing_Component_as_printed=29Si; Element_as_printed=Si; OxygenBuffer_as_printed=1e-9 bars, CO-CO2 gas; R unstated in spreadsheet; compiler gas_constant_used_j_mol_k=8.314; ExperimentType_as_printed=olivine thin films doped with 18O and 29Si, deposited by pulsed laser deposition; Analytical_as_printed=SIMS; Apparatus_as_printed=olivine thin films doped with 18O and 29Si, deposited by pulsed laser deposition",supplement,"Holycross, M.",2026-08-31,draft,Dohmen et al. (2002),"Dohmen, R",2002,Si and O diffusion in olivine and implications for characterizing plastic flow in the mantle,Geophysical Research Letters,29,2030,10.1029/2002gl015480,Brady Minerals.xls Rec 387
DDB004492,1.0.0,isothermal_d,,Si,30,,,self,none,,mineral,Olivine,,,Fo(89),olivine,,"perpendicular to (100), (001)",true,false,Fo(89),endmember_mol_frac,,,,,,,,,,,,,,,,,,,,,,,,,1573.15,1573.15,1573.15,1300,C,100000,100000,100000,0.1,MPa,unknown,,,unknown,other,,,,,,,,,,,,,,,,,,,1e-20,-20,,,1e-20,m2/s,,,,RBS,thin_film,RBS,true,,,false,use_with_caution,,"single diffusion coefficient, mean value of measurements for two orientations, no uncertainty reported","provenance=compilation_2010; v0_source=brady_minerals; orientation_as_printed=perpendicular to (100), (001); Diffusing_Component_as_printed=30Si; Element_as_printed=Si; OxygenBuffer_as_printed=1e1 Pa; fo2 recode fell through to unknown; Brady Ea cell holds isothermal D (comments: single diffusion coefficient); not converted as kJ/mol; ExperimentType_as_printed=thin film of 30Si enriched synthetic forsterite on natural olivine in Ar/H2/CO2 gas mixture; Analytical_as_printed=RBS; Apparatus_as_printed=thin film of 30Si enriched synthetic forsterite on natural olivine in Ar/H2/CO2 gas mixture",supplement,"Holycross, M.",2026-08-31,draft,Houlier et al. (1988),"Houlier, B., Jaoul, O., Abel, F., Liebermann, R. C",1988,Oxygen and silicon self-diffusion in natural olivine at T = 1300 degrees C. Physics of the Earth and Planetary Interiors,,50,240-250,10.1016/0031-9201(88)90105-7,Brady Minerals.xls Rec 263
DDB004493,1.0.0,arrhenius_fit,,Si,30,,,self,none,,mineral,Olivine,,,Fo(90)Fa(10),olivine,,"diffusion perpendicular to (100) or (001), no anisotropy observed",false,false,Fo(90)Fa(10),endmember_mol_frac,,,,,,,,,,,,,,,,,,,,,,,,,,1403.15,1803.15,1130-1530,C,100000,100000,100000,0.1,MPa,unknown,,,unknown,other,,1.90546071796e-13,-12.72,0.43,unknown,-12.72,log10_m2/s,291000,15000,unknown,291,kJ/mol,,,,,log10D=log10D0-Ea/(2.303RT),8.314,,,,,,,,,,RBS,thin_film,RBS,true,,,false,use_with_caution,,"Arrhenius relation includes fO2 dependence, with exponent m for (pO2/po) equal to -0.19 +/-0.1","provenance=compilation_2010; v0_source=brady_minerals; orientation_as_printed=diffusion perpendicular to (100) or (001), no anisotropy observed; Diffusing_Component_as_printed=30Si; Element_as_printed=Si; OxygenBuffer_as_printed=1e-5 - 1e-1 Pa; fo2 recode fell through to unknown; R unstated in spreadsheet; compiler gas_constant_used_j_mol_k=8.314; ExperimentType_as_printed=thin film of 30Si-enriched forsterite on polished olivine crystals; Analytical_as_printed=RBS; Apparatus_as_printed=thin film of 30Si-enriched forsterite on polished olivine crystals",supplement,"Holycross, M.",2026-08-31,draft,Houlier et al. (1990),"Houlier, B., Cheraghmakani, M., Jaoul, O",1990,Silicon diffusion in San Carlos Olivine. Physics of the Earth and Planetary Interiors,,62,329-340,10.1016/0031-9201(90)90177-y,Brady Minerals.xls Rec 259
DDB004494,1.0.0,arrhenius_fit,,Sr,,,,,,,mineral,Olivine,,Mn(2)SiO(4),,olivine,,//c,true,false,Mn(2)SiO(4),cation_formula,,,,,,,,,,,,,,,,,,,,,,,,,,1273.15,1473.15,1000-1200,C,100000,100000,100000,0.1,MPa,unknown,,,unconstrained,other,,1.1481536215e-06,-5.94,,,-5.94,log10_m2/s,231000,,,231,kJ/mol,,,,,log10D=log10D0-Ea/(2.303RT),8.314,,,,,,,,,,serial_sectioning,other,serial sectioning,true,,,false,use_with_caution,,Arrhenius parameters (not reported in paper) from fit to mean diffusivities,provenance=compilation_2010; v0_source=brady_minerals; orientation_as_printed=parallel to c; Diffusing_Component_as_printed=Sr; Element_as_printed=Sr; OxygenBuffer_as_printed=N2; R unstated in spreadsheet; compiler gas_constant_used_j_mol_k=8.314; ExperimentType_as_printed=85Sr radiotracer deposited on sample surface; Analytical_as_printed=serial sectioning; Apparatus_as_printed=85Sr radiotracer deposited on sample surface,supplement,"Holycross, M.",2026-08-31,draft,Morioka(1983),"Morioka, M",1983,Cation diffusion in olivine; III,Mn (sub 2) SiO (sub 4) system. Geochimica Et Cosmochimica Acta,47,2275-2279,10.1016/0016-7037(83)90050-9,Brady Minerals.xls Rec 298
