Repository: holycrossm/diffusion-coefficients

# Experimental diffusion coefficients (minerals and silicate melts)

**Pre-release / not published.** Schema v1.0.0. This folder is a GitHub-ready living table: canonical data is CSV, new rows arrive by pull request, and a static page searches the file in the browser. Nothing here is a citable compilation of record.

This is a QA build of 4630 experimental rows (minerals and silicate melts). Most numbers are staged from the 2010 RiMG 72 tables. Do not treat the repo as published, complete, or peer-reviewed.

File: site/data/diffusion_coefficients.csv (part 125 of 136)
DDB004495,1.0.0,arrhenius_fit,,Fe,,,Mg,interdiffusion,none,,mineral,Olivine,,,Fo(86),olivine,,//c,true,false,Fo(86),endmember_mol_frac,,,,,,,,,,,,,,,,,,,,,,,,,,1253.15,1573.15,980-1300,C,100000,100000,100000,0.1,MPa,measured,,-12,measured,other,,5.3703179637e-09,-8.27,0.07,unknown,-8.27,log10_m2/s,226000,18500,unknown,226,kJ/mol,,,,,log10D=log10D0-Ea/(2.303RT),8.314,,,,,,,,,,EPMA,diffusion_couple,electron microprobe,true,,,false,use_with_caution,,,"provenance=compilation_2010; v0_source=brady_minerals; orientation_as_printed=parallel to c; Diffusing_Component_as_printed=Fe-Mg interdiffusion; Element_as_printed=.Interdiffusion; OxygenBuffer_as_printed=fO2 = 1e-12 bars; R unstated in spreadsheet; compiler gas_constant_used_j_mol_k=8.314; ExperimentType_as_printed=diffusion couples of natural olivine and forsterite or fayalite, CO-CO2 gas atmosphere for anneals; Analytical_as_printed=electron microprobe; Apparatus_as_printed=diffusion couples of natural olivine and forsterite or fayalite, CO-CO2 gas atmosphere for anneals",supplement,"Holycross, M.",2026-08-31,draft,Chakraborty (1997),Chakraborty S,1997,Rates and mechanisms of Fe-Mg interdiffusion in olivine at 980-1300C,"Journal of Geophysical Research 102, B6, 12 317-",12,331,10.1029/97jb00208,Brady Minerals.xls Rec 322
DDB004496,1.0.0,arrhenius_fit,,Fe,,,Mg,interdiffusion,none,,mineral,Olivine,,,,olivine,,//b,true,false,,,,,,,,,,,,,,,,,,,,,,,,,,,,873.15,1173.15,600-900,C,,500000000,9000000000,500-9000,MPa,unknown,,,unknown,piston_cylinder,,7.76247116629e-12,-11.11,,,-11.11,log10_m2/s,147000,58000,unknown,147,kJ/mol,,,,,log10D=log10D0-Ea/(2.303RT),8.314,,,,,,,,,,RBS,thin_film,RBS,true,,,false,use_with_caution,,Arrhenius relation as follows taking into consideration pressure and Fe content (but not effect of pO2) -- D=Doexp(-E/RT)*exp(eps*Fe/(Fe +Mg))*exp(-PV/RT) where V is -0.5 +/- 0.6 cm3/mol and eps = 3 from fits to data,"provenance=compilation_2010; v0_source=brady_minerals; orientation_as_printed=parallel to b; Diffusing_Component_as_printed=Fe-Mg interdiffusion; Element_as_printed=.Interdiffusion; OxygenBuffer_as_printed=Fe capsule; fo2 recode fell through to unknown; R unstated in spreadsheet; compiler gas_constant_used_j_mol_k=8.314; ExperimentType_as_printed=fayalite thin film on natural olivine (Fo90), multi-anvil or piston-cylinder experiments; Analytical_as_printed=RBS; Apparatus_as_printed=fayalite thin film on natural olivine (Fo90), multi-anvil or piston-cylinder experiments",supplement,"Holycross, M.",2026-08-31,draft,Jaoul et al. (1995),"Jaoul, O., Bertran-Alvarez, Y., Liebermann, R. C., Price, G. D",1995,Fe-Mg interdiffusion in olivine up to 9 GPa at T = 600-900 degrees C; experimental data and comparison with defect calculations. Physics of the Earth and Planetary Interiors,,89,199-218,10.1016/0031-9201(94)03008-7,Brady Minerals.xls Rec 309
DDB004497,1.0.0,isothermal_d,,H,,,,,,,mineral,Olivine,,,Fo(100) synthetic,olivine,synthetic,//c,true,false,Fo(100) synthetic,endmember_mol_frac,,,,,,,,,,,,,,,,,,,,,,,,,1273.15,1273.15,1273.15,1000,C,,200000000,1500000000,200-1500,MPa,NNO,,,buffered,piston_cylinder,,,,,,,,,,,,,,,,,,,3e-12,-11.5228787453,,,3e-12,m2/s,,,,FTIR,other,IR spectroscopy,true,,,false,use_with_caution,,D = 3e-12 at 1000°C,provenance=compilation_2010; v0_source=brady_minerals; orientation_as_printed=parallel to c; Diffusing_Component_as_printed=H; Element_as_printed=H; OxygenBuffer_as_printed=NNO; ExperimentType_as_printed=single crystal in TZM or piston-cylinder experiments with H2O; Analytical_as_printed=IR spectroscopy; Apparatus_as_printed=single crystal in TZM or piston-cylinder experiments with H2O,supplement,"Holycross, M.",2026-08-31,draft,Demouchy and Mackwell (2002),"Demouchy, S. and Mackwell, S. J",2002,"Hydrogen diffusion in forsterite. EOS, Transactions, American Geophysical Union. 83, F1379-F1379.",,,,,Brady Minerals.xls Rec 323
DDB004498,1.0.0,arrhenius_fit,,Mg,,,,,,,mineral,Olivine,,,Fo(100) synthetic,olivine,synthetic,"parallel to c -diffusion parallel to a slower than parallel to c, and diffusion parallel to b slowest",true,false,Fo(100) synthetic,endmember_mol_frac,,,,,,,,,,,,,,,,,,,,,,,,,,1273.15,1573.15,1000-1300,C,,100000,10000000000,0.1-10000,MPa,measured,,-12,measured,multi_anvil,,0.000954992586021,-3.02,,,-3.02,log10_m2/s,400000,60000,unknown,400,kJ/mol,,,,,log10D=log10D0-Ea/(2.303RT),8.314,,,,,,,,,,SIMS,other,SIMS,true,,,false,use_with_caution,,"Arrhenius relations for 1 atm, parallel to c, fO2 = 1e-12","provenance=compilation_2010; v0_source=brady_minerals; orientation_as_printed=parallel to c -diffusion parallel to a slower than parallel to c, and diffusion parallel to b slowest; Diffusing_Component_as_printed=Mg; Element_as_printed=Mg; OxygenBuffer_as_printed=fO2 = 1e-12 bars  - air; R unstated in spreadsheet; compiler gas_constant_used_j_mol_k=8.314; ExperimentType_as_printed=26MgO source deposited on crystal surface, 1-atm experiments in flowing CO-CO2 gas or H2+CO2, multi-anvil experiments for high pressure; Analytical_as_printed=SIMS; Apparatus_as_printed=26MgO source deposited on crystal surface, 1-atm experiments in flowing CO-CO2 gas or H2+CO2, multi-anvil experiments for high pressure",supplement,"Holycross, M.",2026-08-31,draft,Chakraborty et al. (1994),"Chakraborty, S., Farver, J.R., Yund, R.A., and Rubie, D.C",1994,Mg tracer diffusion in synthetic forsterite and San Carlos Olivine as a function of P,T and fO (sub 2). Physics and Chemistry of Minerals,21,489-500,10.1007/bf00203923,Brady Minerals.xls Rec 339
DDB004499,1.0.0,arrhenius_fit,,H2O,,,,,,,mineral,Olivine,,,Fo(100) synthetic,olivine,synthetic,//b,true,false,Fo(100) synthetic,endmember_mol_frac,,,,,,,,,,,,,,,,,,,,,,,,,,1273.15,1373.15,1000-1100,C,,200000000,1500000000,200-1500,MPa,unknown,,,unknown,piston_cylinder,,7.94328234724e-05,-4.1,1.2,unknown,-4.1,log10_m2/s,205000,31000,unknown,205,kJ/mol,,,,,log10D=log10D0-Ea/(2.303RT),8.314,,,,,,,,,,FTIR,other,IR spectroscopy,true,,,false,use_with_caution,,,provenance=compilation_2010; v0_source=brady_minerals; orientation_as_printed=parallel to b; Diffusing_Component_as_printed=water; Element_as_printed=water; OxygenBuffer_as_printed=NNO or IW; mixed buffers; not picking one; R unstated in spreadsheet; compiler gas_constant_used_j_mol_k=8.314; ExperimentType_as_printed=hydration of single crystal forsterite in TZM vessels or piston-cylinder experiments; Analytical_as_printed=IR spectroscopy; Apparatus_as_printed=hydration of single crystal forsterite in TZM vessels or piston-cylinder experiments,supplement,"Holycross, M.",2026-08-31,draft,Demouchy and Mackwell (2003),"Demouchy, S. and Mackwell, S. J",2003,Water diffusion in synthetic iron-free forsterite. Physics and Chemistry of Minerals,,30,486-494,10.1007/s00269-003-0342-2,Brady Minerals.xls Rec 327
DDB004500,1.0.0,arrhenius_fit,,H2O,,,,,,,mineral,Olivine,,,Fo(100) synthetic,olivine,synthetic,//c,true,false,Fo(100) synthetic,endmember_mol_frac,,,,,,,,,,,,,,,,,,,,,,,,,,1173.15,1373.15,900-1100,C,,200000000,1500000000,200-1500,MPa,unknown,,,unknown,piston_cylinder,,0.000501187233627,-3.3,1.3,unknown,-3.3,log10_m2/s,210000,33000,unknown,210,kJ/mol,,,,,log10D=log10D0-Ea/(2.303RT),8.314,,,,,,,,,,FTIR,other,IR spectroscopy,true,,,false,use_with_caution,,,provenance=compilation_2010; v0_source=brady_minerals; orientation_as_printed=parallel to c; Diffusing_Component_as_printed=water; Element_as_printed=water; OxygenBuffer_as_printed=NNO or IW; mixed buffers; not picking one; R unstated in spreadsheet; compiler gas_constant_used_j_mol_k=8.314; ExperimentType_as_printed=hydration of single crystal forsterite in TZM vessels or piston-cylinder experiments; Analytical_as_printed=IR spectroscopy; Apparatus_as_printed=hydration of single crystal forsterite in TZM vessels or piston-cylinder experiments,supplement,"Holycross, M.",2026-08-31,draft,Demouchy and Mackwell (2003),"Demouchy, S. and Mackwell, S. J",2003,Water diffusion in synthetic iron-free forsterite. Physics and Chemistry of Minerals,,30,486-494,10.1007/s00269-003-0342-2,Brady Minerals.xls Rec 326
DDB004501,1.0.0,arrhenius_fit,,H2O,,,,,,,mineral,Olivine,,,Fo(100) synthetic,olivine,synthetic,//a,true,false,Fo(100) synthetic,endmember_mol_frac,,,,,,,,,,,,,,,,,,,,,,,,,,1273.15,1373.15,1000-1100,C,,200000000,1500000000,200-1500,MPa,unknown,,,unknown,piston_cylinder,,0.000158489319246,-3.8,1.6,unknown,-3.8,log10_m2/s,225000,40000,unknown,225,kJ/mol,,,,,log10D=log10D0-Ea/(2.303RT),8.314,,,,,,,,,,FTIR,other,IR spectroscopy,true,,,false,use_with_caution,,,provenance=compilation_2010; v0_source=brady_minerals; orientation_as_printed=parallel to a; Diffusing_Component_as_printed=water; Element_as_printed=water; OxygenBuffer_as_printed=NNO or IW; mixed buffers; not picking one; R unstated in spreadsheet; compiler gas_constant_used_j_mol_k=8.314; ExperimentType_as_printed=hydration of single crystal forsterite in TZM vessels or piston-cylinder experiments; Analytical_as_printed=IR spectroscopy; Apparatus_as_printed=hydration of single crystal forsterite in TZM vessels or piston-cylinder experiments,supplement,"Holycross, M.",2026-08-31,draft,Demouchy and Mackwell (2003),"Demouchy, S. and Mackwell, S. J",2003,Water diffusion in synthetic iron-free forsterite. Physics and Chemistry of Minerals,,30,486-494,10.1007/s00269-003-0342-2,Brady Minerals.xls Rec 328
DDB004502,1.0.0,arrhenius_fit,,Pb,,,,,,,mineral,Orthoclase,orthoclase,,Or(93),feldspar,,normal to (010),true,false,Or(93),endmember_mol_frac,,,,,,,,,,,,,,,,,,,,,,,,,,1023.15,1323.15,750-1050,C,100000,100000,100000,0.1,MPa,unknown,,,unknown,other,,1.02329299228e-06,-5.99,0.51,unknown,-5.99,log10_m2/s,302000,11000,unknown,302,kJ/mol,,,,,log10D=log10D0-Ea/(2.303RT),8.314,,,,,,,,,,RBS,other,"RBS, NRA",true,,,false,use_with_caution,,,"provenance=compilation_2010; v0_source=brady_minerals; orientation_as_printed=normal to (010); Diffusing_Component_as_printed=Pb; Element_as_printed=Pb; OxygenBuffer_as_printed=s.b.; R unstated in spreadsheet; compiler gas_constant_used_j_mol_k=8.314; ExperimentType_as_printed=PbS+ ground feldspar source; Analytical_as_printed=RBS, NRA; Apparatus_as_printed=PbS+ ground feldspar source",supplement,"Holycross, M.",2026-08-31,draft,Cherniak (1995a),"Cherniak, D.J",1995,Diffusion of lead in plagioclase and K-feldspar measured by Rutherford Backscattering spectroscopy and resonant nuclear reaction analysis,Contributions to Mineralogy and Petrology,120,358-371,10.1007/bf00306513,Brady Minerals.xls Rec 167
DDB004503,1.0.0,arrhenius_fit,,Pb,,,,,,,mineral,Orthoclase,orthoclase,,Or(93),feldspar,,normal to (001),true,false,Or(93),endmember_mol_frac,,,,,,,,,,,,,,,,,,,,,,,,,,973.15,1323.15,700-1050,C,100000,100000,100000,0.1,MPa,unknown,,,unknown,other,,1.81970085861e-05,-4.74,0.52,unknown,-4.74,log10_m2/s,309000,16000,unknown,309,kJ/mol,,,,,log10D=log10D0-Ea/(2.303RT),8.314,,,,,,,,,,RBS,other,"RBS, NRA",true,,,false,use_with_caution,,,"provenance=compilation_2010; v0_source=brady_minerals; orientation_as_printed=normal to (001); Diffusing_Component_as_printed=Pb; Element_as_printed=Pb; OxygenBuffer_as_printed=s.b.; R unstated in spreadsheet; compiler gas_constant_used_j_mol_k=8.314; ExperimentType_as_printed=PbS+ ground feldspar source; Analytical_as_printed=RBS, NRA; Apparatus_as_printed=PbS+ ground feldspar source",supplement,"Holycross, M.",2026-08-31,draft,Cherniak (1995a),"Cherniak, D.J",1995,Diffusion of lead in plagioclase and K-feldspar measured by Rutherford Backscattering spectroscopy and resonant nuclear reaction analysis,Contributions to Mineralogy and Petrology,120,358-371,10.1007/bf00306513,Brady Minerals.xls Rec 166
DDB004504,1.0.0,arrhenius_fit,,Rb,87,,,tracer,none,,mineral,Orthoclase,orthoclase,,Or(94)Ab(6),feldspar,,//c,true,false,Or(94)Ab(6),endmember_mol_frac,,,,,,,,,,,,,,,,,,,,,,,,,,898.15,1073.15,625-800,C,100000000,100000000,100000000,100,MPa,unknown,,,unknown,other,,0.01,-2,1.8,unknown,-2,log10_m2/s,339000,33000,unknown,339,kJ/mol,,,,,log10D=log10D0-Ea/(2.303RT),8.314,,,,,,,,,,SIMS,bulk_isotopic_exchange,Ion microprobe profiles,true,,,false,use_with_caution,,,provenance=compilation_2010; v0_source=brady_minerals; orientation_as_printed=parallel to c; Diffusing_Component_as_printed=87Rb; Element_as_printed=Rb; OxygenBuffer_as_printed=UB; R unstated in spreadsheet; compiler gas_constant_used_j_mol_k=8.314; ExperimentType_as_printed=Exchange with Rb-Sr enriched water; Analytical_as_printed=Ion microprobe profiles; Apparatus_as_printed=Exchange with Rb-Sr enriched water,supplement,"Holycross, M.",2026-08-31,draft,Giletti (1991),"Giletti, B.J",1991,"Rb and Sr diffusion in alkali feldspars, with implications for cooling histories of rocks",Geochimica et Cosmochimica Acta,55,1331-1343,10.1016/0016-7037(91)90311-r,Brady Minerals.xls Rec 15
DDB004505,1.0.0,arrhenius_fit,,Sr,,,,,,,mineral,Orthoclase,orthoclase,,Or(93),feldspar,,normal to (001),true,false,Or(93),endmember_mol_frac,,,,,,,,,,,,,,,,,,,,,,,,,,997.15,1347.15,724-1074,C,100000,100000,100000,0.1,MPa,air,,,unconstrained,other,,6.02559586074e-07,-6.22,0.3,unknown,-6.22,log10_m2/s,284000,7000,unknown,284,kJ/mol,,,,,log10D=log10D0-Ea/(2.303RT),8.314,,,,,,,,,,RBS,powder_source,RBS,true,,,false,use_with_caution,,No strong anisotropy,provenance=compilation_2010; v0_source=brady_minerals; orientation_as_printed=normal to (001); Diffusing_Component_as_printed=Sr; Element_as_printed=Sr; OxygenBuffer_as_printed=air; R unstated in spreadsheet; compiler gas_constant_used_j_mol_k=8.314; ExperimentType_as_printed=SrO-Al2O3-SiO2 powder source; Analytical_as_printed=RBS; Apparatus_as_printed=SrO-Al2O3-SiO2 powder source,supplement,"Holycross, M.",2026-08-31,draft,Cherniak and Watson (1992),"Cherniak, D.J. and Watson, E.B",1992,"A study of strontium diffusion in K-feldspar, Na-K feldspar and anorthite using Rutherford Backscattering Spectroscopy",Earth and Planetary Science Letters,113,411-425,10.1016/0012-821x(92)90142-i,Brady Minerals.xls Rec 168
DDB004506,1.0.0,arrhenius_fit,,Ar,40,,,tracer,none,,mineral,Orthoclase,orthoclase,,Or(94)Ab(6),feldspar,,polycrystalline,false,true,Or(94)Ab(6),endmember_mol_frac,,,,,,,,,,,,,,,,,,,,,,,,,,773.15,1073.15,500-800,C,200000000,200000000,200000000,200,MPa,unknown,,,unknown,other,,1.39958732257e-06,-5.854,0.259,unknown,-5.854,log10_m2/s,180300,4600,unknown,180.3,kJ/mol,,,,,log10D=log10D0-Ea/(2.303RT),8.314,,,,,,,,,,other,other,Bulk analysis; sphere model,,,,false,use_with_caution,,,provenance=compilation_2010; v0_source=brady_minerals; orientation_as_printed=powder; Diffusing_Component_as_printed=40Ar; Element_as_printed=Ar; OxygenBuffer_as_printed=UB; R unstated in spreadsheet; compiler gas_constant_used_j_mol_k=8.314; ExperimentType_as_printed=Ar loss into brine; Analytical_as_printed=Bulk analysis; sphere model; Apparatus_as_printed=Ar loss into brine,supplement,"Holycross, M.",2026-08-31,draft,Foland (1974),"Foland, K.A",1974,40Ar diffusion in homogeneous orthoclase and an interpretation of Ar diffusion in K-feldspars,Geochimica et Cosmochimica Acta,38,151-166,10.1016/0016-7037(74)90200-2,Brady Minerals.xls Rec 14
DDB004507,1.0.0,arrhenius_fit,,K,41,,,tracer,none,,mineral,Orthoclase,orthoclase,,Or(94)Ab(6),feldspar,,polycrystalline,false,true,Or(94)Ab(6),endmember_mol_frac,,,,,,,,,,,,,,,,,,,,,,,,,,873.15,1073.15,600-800,C,200000000,200000000,200000000,200,MPa,unknown,,,unknown,other,,0.00161064563518,-2.793,0.19,unknown,-2.793,log10_m2/s,285400,3800,unknown,285.4,kJ/mol,,,,,log10D=log10D0-Ea/(2.303RT),8.314,,,,,,,,,,other,other,Bulk analysis; cylinder model,,,,false,use_with_caution,,,provenance=compilation_2010; v0_source=brady_minerals; orientation_as_printed=powder; Diffusing_Component_as_printed=41K; Element_as_printed=K; OxygenBuffer_as_printed=UB; R unstated in spreadsheet; compiler gas_constant_used_j_mol_k=8.314; ExperimentType_as_printed=Exchange with 41KCl brine; Analytical_as_printed=Bulk analysis; cylinder model; Apparatus_as_printed=Exchange with 41KCl brine,supplement,"Holycross, M.",2026-08-31,draft,Foland (1974),"Foland, K.A",1974,"Alkali diffusion in orthoclase. in Geochemical Transport and Kinetics, edited by Hofmann, A.W., Giletti, B.J., Yoder, H.S., Jr., and Yund, R.A., Carnegie Institution of Washington, Washington, 77-98.",,,,,Brady Minerals.xls Rec 13
DDB004508,1.0.0,arrhenius_fit,,Na,22,,,tracer,none,,mineral,Orthoclase,orthoclase,,Or(94)Ab(6),feldspar,,polycrystalline,false,true,Or(94)Ab(6),endmember_mol_frac,,,,,,,,,,,,,,,,,,,,,,,,,,773.15,1073.15,500-800,C,200000000,200000000,200000000,200,MPa,unknown,,,unknown,other,,0.000891250938134,-3.05,0.243,unknown,-3.05,log10_m2/s,220500,4600,unknown,220.5,kJ/mol,,,,,log10D=log10D0-Ea/(2.303RT),8.314,,,,,,,,,,other,other,Bulk; cylindrical model,,,,false,use_with_caution,,,provenance=compilation_2010; v0_source=brady_minerals; orientation_as_printed=powder; Diffusing_Component_as_printed=22Na; Element_as_printed=Na; OxygenBuffer_as_printed=UB; R unstated in spreadsheet; compiler gas_constant_used_j_mol_k=8.314; ExperimentType_as_printed=Exchange with 22NaCl brine; Analytical_as_printed=Bulk; cylindrical model; Apparatus_as_printed=Exchange with 22NaCl brine,supplement,"Holycross, M.",2026-08-31,draft,Foland (1974),"Foland, K.A",1974,"Alkali diffusion in orthoclase. in Geochemical Transport and Kinetics, edited by Hofmann, A.W., Giletti, B.J., Yoder, H.S., Jr., and Yund, R.A., Carnegie Institution of Washington, Washington, 77-98.",,,,,Brady Minerals.xls Rec 12
DDB004509,1.0.0,arrhenius_fit,,Sr,84,,,tracer,none,,mineral,Orthoclase,orthoclase,,Or(94)Ab(6),feldspar,,//c,true,false,Or(94)Ab(6),endmember_mol_frac,,,,,,,,,,,,,,,,,,,,,,,,,,898.15,1173.15,625-900,C,100000000,100000000,100000000,100,MPa,unknown,,,unknown,other,,1e-11,-11,0.9,unknown,-11,log10_m2/s,167000,17000,unknown,167,kJ/mol,,,,,log10D=log10D0-Ea/(2.303RT),8.314,,,,,,,,,,SIMS,bulk_isotopic_exchange,Ion microprobe profiles,true,,,false,use_with_caution,,,provenance=compilation_2010; v0_source=brady_minerals; orientation_as_printed=parallel to c; Diffusing_Component_as_printed=84Sr; Element_as_printed=Sr; OxygenBuffer_as_printed=UB; R unstated in spreadsheet; compiler gas_constant_used_j_mol_k=8.314; ExperimentType_as_printed=Exchange with Rb-Sr enriched water; Analytical_as_printed=Ion microprobe profiles; Apparatus_as_printed=Exchange with Rb-Sr enriched water,supplement,"Holycross, M.",2026-08-31,draft,Giletti (1991),"Giletti, B.J",1991,"Rb and Sr diffusion in alkali feldspars, with implications for cooling histories of rocks",Geochimica et Cosmochimica Acta,55,1331-1343,10.1016/0016-7037(91)90311-r,Brady Minerals.xls Rec 16
DDB004510,1.0.0,arrhenius_fit,,Fe,,,Mg,interdiffusion,none,,mineral,Orthopyroxene,,,,pyroxene,,polycrystalline,false,true,,,,,,,,,,,,,,,,,,,,,,,,,,,,873.15,1073.15,600-800,C,100000,100000,100000,0.1,MPa,unknown,,,unknown,other,,3.6982817978e-10,-9.432,,,-9.432,log10_m2/s,233000,,,233,kJ/mol,,,,,log10D=log10D0-Ea/(2.303RT),8.314,,,,,,,,,,,other,,,,,false,use_with_caution,,,"provenance=compilation_2010; v0_source=brady_minerals; orientation_as_printed=powder; Diffusing_Component_as_printed=Fe-Mg interdiffusion; Element_as_printed=.Interdiffusion; OxygenBuffer_as_printed=-12,-18; fo2 recode fell through to unknown; R unstated in spreadsheet; compiler gas_constant_used_j_mol_k=8.314; ExperimentType_as_printed=Disordering experiments; Apparatus_as_printed=Disordering experiments",supplement,"Holycross, M.",2026-08-31,draft,Ganguly and Tazzoli (1992),"Ganguly, J. and Tazzoli, V",1993,"Fe+2-Mg interdiffusion in orthopyroxene: constraints from cation ordering and structural data and implications for cooling rates of meteorites (abstract). in Lunar and Planetary Science XXIV, Lunar and Planet. Inst., Houston, 517-518.",,,,,Brady Minerals.xls Rec 42
DDB004511,1.0.0,arrhenius_fit,,Fe,,,Mg,interdiffusion,none,,mineral,Orthopyroxene,,,10-50%Fe,pyroxene,,parallel to b/c,true,false,10-50%Fe,unspecified,,,,,,,,,,,,,,,,,,,,,,,,,,773.15,1073.15,500-800,C,100000,100000,100000,0.1,MPa,unknown,,,unknown,other,,5.2480746025e-10,-9.28,,,-9.28,log10_m2/s,241000,8000,unknown,241,kJ/mol,,,,,log10D=log10D0-Ea/(2.303RT),8.314,,,,,,,,,,,other,,,,,false,use_with_caution,,,"provenance=compilation_2010; v0_source=brady_minerals; orientation_as_printed=parallel to b/c; Diffusing_Component_as_printed=Fe-Mg interdiffusion; Element_as_printed=.Interdiffusion; OxygenBuffer_as_printed=0.5 - 0.8 log units above IW buffer, H2-CO2 gas mixture; fo2 recode fell through to unknown; R unstated in spreadsheet; compiler gas_constant_used_j_mol_k=8.314; ExperimentType_as_printed=rate constant of Fe-Mg order-disorder; Apparatus_as_printed=rate constant of Fe-Mg order-disorder",supplement,"Holycross, M.",2026-08-31,draft,Ganguly and Tazzoli (1994),"Ganguly, J., and Tazzoli, V",1994,Fe (super 2+) - Mg interdiffusion in orthopyroxene; retrieval from the data on intracrystalline exchange reaction. American Mineralogist,,79,930-937,,Brady Minerals.xls Rec 401
DDB004512,1.0.0,arrhenius_fit,,Cr,,,,,,,mineral,Orthopyroxene,,,En(96),pyroxene,,//a,true,false,En(96),endmember_mol_frac,,,,,,,,,,,,,,,,,,,,,,,,,,1273.15,1373.15,1000-1100,C,100000,100000,100000,0.1,MPa,IW,,,buffered,other,,7.41310241301e-11,-10.13,0.39,unknown,-10.13,log10_m2/s,257000,12000,unknown,257,kJ/mol,,,,,log10D=log10D0-Ea/(2.303RT),8.314,,,,,,,,,,SIMS,thin_film,SIMS,true,,,false,use_with_caution,,"Also measured D at WM, IW +3, and IW +4.5, D decreseases with increasing fO2 -- factor of 2-3 for increase by +4.5 log units.",provenance=compilation_2010; v0_source=brady_minerals; orientation_as_printed=parallel to a; Diffusing_Component_as_printed=Cr; Element_as_printed=Cr; OxygenBuffer_as_printed=IW; R unstated in spreadsheet; compiler gas_constant_used_j_mol_k=8.314; ExperimentType_as_printed=Cr thin film; Analytical_as_printed=SIMS; Apparatus_as_printed=Cr thin film,supplement,"Holycross, M.",2026-08-31,draft,Ganguly et al. (2007),"Ganguly, J., Ito, M., and Zhang, X",2007,"Cr diffusion in orthopyroxene; experimental determination, (super 53) Mn- (super 53) Cr thermochronology, and planetary applications",Geochimica Et Cosmochimica Acta,71,3915-3925,10.1016/j.gca.2007.05.023,Brady Minerals.xls Rec 243
DDB004513,1.0.0,arrhenius_fit,,Cr,,,,,,,mineral,Orthopyroxene,,,En(96),pyroxene,,//b,true,false,En(96),endmember_mol_frac,,,,,,,,,,,,,,,,,,,,,,,,,,1173.15,1373.15,900-1100,C,100000,100000,100000,0.1,MPa,IW,,,buffered,other,,1.77827941004e-10,-9.75,0.78,unknown,-9.75,log10_m2/s,257000,12000,unknown,257,kJ/mol,,,,,log10D=log10D0-Ea/(2.303RT),8.314,,,,,,,,,,SIMS,thin_film,SIMS,true,,,false,use_with_caution,,"Also measured D at WM, IW +3, and IW +4.5, D decreseases with increasing fO2 -- factor of 2-3 for increase by +4.5 log units.",provenance=compilation_2010; v0_source=brady_minerals; orientation_as_printed=parallel to b; Diffusing_Component_as_printed=Cr; Element_as_printed=Cr; OxygenBuffer_as_printed=IW; R unstated in spreadsheet; compiler gas_constant_used_j_mol_k=8.314; ExperimentType_as_printed=Cr thin film; Analytical_as_printed=SIMS; Apparatus_as_printed=Cr thin film,supplement,"Holycross, M.",2026-08-31,draft,Ganguly et al. (2007),"Ganguly, J., Ito, M., and Zhang, X",2007,"Cr diffusion in orthopyroxene; experimental determination, (super 53) Mn- (super 53) Cr thermochronology, and planetary applications",Geochimica Et Cosmochimica Acta,71,3915-3925,10.1016/j.gca.2007.05.023,Brady Minerals.xls Rec 244
DDB004514,1.0.0,arrhenius_fit,,Cr,,,,,,,mineral,Orthopyroxene,,,En(96),pyroxene,,//c,true,false,En(96),endmember_mol_frac,,,,,,,,,,,,,,,,,,,,,,,,,,1173.15,1373.15,900-1100,C,100000,100000,100000,0.1,MPa,IW,,,buffered,other,,3.09029543251e-10,-9.51,0.56,unknown,-9.51,log10_m2/s,257000,12000,unknown,257,kJ/mol,,,,,log10D=log10D0-Ea/(2.303RT),8.314,,,,,,,,,,SIMS,thin_film,SIMS,true,,,false,use_with_caution,,"Also measured D at WM, IW +3, and IW +4.5, D decreseases with increasing fO2 -- factor of 2-3 for increase by +4.5 log units.",provenance=compilation_2010; v0_source=brady_minerals; orientation_as_printed=parallel to c; Diffusing_Component_as_printed=Cr; Element_as_printed=Cr; OxygenBuffer_as_printed=IW; R unstated in spreadsheet; compiler gas_constant_used_j_mol_k=8.314; ExperimentType_as_printed=Cr thin film; Analytical_as_printed=SIMS; Apparatus_as_printed=Cr thin film,supplement,"Holycross, M.",2026-08-31,draft,Ganguly et al. (2007),"Ganguly, J., Ito, M., and Zhang, X",2007,"Cr diffusion in orthopyroxene; experimental determination, (super 53) Mn- (super 53) Cr thermochronology, and planetary applications",Geochimica Et Cosmochimica Acta,71,3915-3925,10.1016/j.gca.2007.05.023,Brady Minerals.xls Rec 242
DDB004515,1.0.0,arrhenius_fit,,H,,,,,,,mineral,Orthopyroxene,,,Mg(0.86)Fe(0.09) natural,pyroxene,natural,[001],true,false,Mg(0.86)Fe(0.09) natural,unspecified,,,,,,,,,,,,,,,,,,,,,,,,,,973.15,1273.15,700-1000,C,100000,100000,100000,0.1,MPa,air,,,unconstrained,other,,54.9540873858,1.74,,,1.74,log10_m2/s,213000,47000,unknown,213,kJ/mol,,,,,log10D=log10D0-Ea/(2.303RT),8.314,,,,,,,,,,FTIR,other,IR spectroscopy,true,,,false,use_with_caution,,,provenance=compilation_2010; v0_source=brady_minerals; orientation_as_printed=parallel to [001]; Diffusing_Component_as_printed=H; Element_as_printed=H; OxygenBuffer_as_printed=air; R unstated in spreadsheet; compiler gas_constant_used_j_mol_k=8.314; ExperimentType_as_printed=single crystal heated in air; Analytical_as_printed=IR spectroscopy; Apparatus_as_printed=single crystal heated in air,supplement,"Holycross, M.",2026-08-31,draft,Stalder and Skogby (2003),"Stalder, R., and Skogby, H",2003,Hydrogen diffusion in natural and synthetic orthopyroxene,Physics and Chemistry of Minerals,30,12-19,10.1007/s00269-002-0285-z,Brady Minerals.xls Rec 539
DDB004516,1.0.0,arrhenius_fit,,H,,,,,,,mineral,Orthopyroxene,,,Mg(0.96)Fe(0.04),pyroxene,,normal to (100),true,false,Mg(0.96)Fe(0.04),unspecified,,,,,,,,,,,,,,,,,,,,,,,,,,973.15,1173.15,700-900,C,100000,100000,100000,0.1,MPa,air,,,unconstrained,other,,6.60693448008e-07,-6.18,,,-6.18,log10_m2/s,173000,21000,unknown,173,kJ/mol,,,,,log10D=log10D0-Ea/(2.303RT),8.314,,,,,,,,,,FTIR,other,IR spectroscopy,true,,,false,use_with_caution,,,provenance=compilation_2010; v0_source=brady_minerals; orientation_as_printed=normal to (100); Diffusing_Component_as_printed=H; Element_as_printed=H; OxygenBuffer_as_printed=air; R unstated in spreadsheet; compiler gas_constant_used_j_mol_k=8.314; ExperimentType_as_printed=single crystal heated in air; Analytical_as_printed=IR spectroscopy; Apparatus_as_printed=single crystal heated in air,supplement,"Holycross, M.",2026-08-31,draft,Stalder et al. (2007),"Stalder, R., Purwin, H., and Skogby, H",2007,Influence of Fe on hydrogen diffusivity in orthopyroxene,European Journal of Mineralogy,19,899-903,10.1127/0935-1221/2007/0019-1780,Brady Minerals.xls Rec 541
DDB004517,1.0.0,arrhenius_fit,,H,,,,,,,mineral,Orthopyroxene,,,Mg(0.98)Fe(0.019),pyroxene,,normal to (100),true,false,Mg(0.98)Fe(0.019),unspecified,,,,,,,,,,,,,,,,,,,,,,,,,,873.15,1098.15,600-825,C,100000,100000,100000,0.1,MPa,air,,,unconstrained,other,,2.04173794467e-05,-4.69,,,-4.69,log10_m2/s,193000,20000,unknown,193,kJ/mol,,,,,log10D=log10D0-Ea/(2.303RT),8.314,,,,,,,,,,FTIR,other,IR spectroscopy,true,,,false,use_with_caution,,,provenance=compilation_2010; v0_source=brady_minerals; orientation_as_printed=normal to (100); Diffusing_Component_as_printed=H; Element_as_printed=H; OxygenBuffer_as_printed=air; R unstated in spreadsheet; compiler gas_constant_used_j_mol_k=8.314; ExperimentType_as_printed=single crystal heated in air; Analytical_as_printed=IR spectroscopy; Apparatus_as_printed=single crystal heated in air,supplement,"Holycross, M.",2026-08-31,draft,Stalder et al. (2007),"Stalder, R., Purwin, H., and Skogby, H",2007,Influence of Fe on hydrogen diffusivity in orthopyroxene,European Journal of Mineralogy,19,899-903,10.1127/0935-1221/2007/0019-1780,Brady Minerals.xls Rec 540
DDB004518,1.0.0,arrhenius_fit,,Mg,,,,,,,mineral,Orthopyroxene,,,En(88)Fs(12),pyroxene,,//c,true,false,En(88)Fs(12),endmember_mol_frac,,,,,,,,,,,,,,,,,,,,,,,,,,1023.15,1173.15,750-900,C,100000,100000,100000,0.1,MPa,IW,,,buffered,other,,4.3651583224e-09,-8.36,4.34e-09,unknown,-8.36,log10_m2/s,265000,66000,unknown,265,kJ/mol,,,,,log10D=log10D0-Ea/(2.303RT),8.314,,,,,,,,,,SIMS,other,SIMS,true,,,false,use_with_caution,,,provenance=compilation_2010; v0_source=brady_minerals; orientation_as_printed=parallel to c; Diffusing_Component_as_printed=Mg; Element_as_printed=Mg; OxygenBuffer_as_printed=IW; R unstated in spreadsheet; compiler gas_constant_used_j_mol_k=8.314; ExperimentType_as_printed=25Mg-enriched MgO film; Analytical_as_printed=SIMS; Apparatus_as_printed=25Mg-enriched MgO film,supplement,"Holycross, M.",2026-08-31,draft,Schwandt et al. (1998),"Schwandt, C.S., Cygan, R.T., and Westrich, H.R",1998,Magnesium self-diffusion in orthoenstatite,Contributions to Mineralogy and Petrology,130,390-396,10.1007/s004100050373,Brady Minerals.xls Rec 240
DDB004519,1.0.0,arrhenius_fit,,Mg,,,,,,,mineral,Orthopyroxene,,,En(88)Fs(12),pyroxene,,//b,true,false,En(88)Fs(12),endmember_mol_frac,,,,,,,,,,,,,,,,,,,,,,,,,,1023.15,1173.15,750-900,C,100000,100000,100000,0.1,MPa,IW,,,buffered,other,,6.91830970919e-06,-5.16,3.69,unknown,-5.16,log10_m2/s,339000,77000,unknown,339,kJ/mol,,,,,log10D=log10D0-Ea/(2.303RT),8.314,,,,,,,,,,SIMS,other,SIMS,true,,,false,use_with_caution,,,provenance=compilation_2010; v0_source=brady_minerals; orientation_as_printed=parallel to b; Diffusing_Component_as_printed=Mg; Element_as_printed=Mg; OxygenBuffer_as_printed=IW; R unstated in spreadsheet; compiler gas_constant_used_j_mol_k=8.314; ExperimentType_as_printed=25Mg-enriched MgO film; Analytical_as_printed=SIMS; Apparatus_as_printed=25Mg-enriched MgO film,supplement,"Holycross, M.",2026-08-31,draft,Schwandt et al. (1998),"Schwandt, C.S., Cygan, R.T., and Westrich, H.R",1998,Magnesium self-diffusion in orthoenstatite,Contributions to Mineralogy and Petrology,130,390-396,10.1007/s004100050373,Brady Minerals.xls Rec 239
DDB004520,1.0.0,arrhenius_fit,,Mg,,,,,,,mineral,Orthopyroxene,,,En(88)Fs(12),pyroxene,,//a,true,false,En(88)Fs(12),endmember_mol_frac,,,,,,,,,,,,,,,,,,,,,,,,,,1023.15,1173.15,750-900,C,100000,100000,100000,0.1,MPa,IW,,,buffered,other,,0.000109647819614,-3.96,2.48,unknown,-3.96,log10_m2/s,360000,52000,unknown,360,kJ/mol,,,,,log10D=log10D0-Ea/(2.303RT),8.314,,,,,,,,,,SIMS,other,SIMS,true,,,false,use_with_caution,,,provenance=compilation_2010; v0_source=brady_minerals; orientation_as_printed=parallel to a; Diffusing_Component_as_printed=Mg; Element_as_printed=Mg; OxygenBuffer_as_printed=IW; R unstated in spreadsheet; compiler gas_constant_used_j_mol_k=8.314; ExperimentType_as_printed=25Mg-enriched MgO film; Analytical_as_printed=SIMS; Apparatus_as_printed=25Mg-enriched MgO film,supplement,"Holycross, M.",2026-08-31,draft,Schwandt et al. (1998),"Schwandt, C.S., Cygan, R.T., and Westrich, H.R",1998,Magnesium self-diffusion in orthoenstatite,Contributions to Mineralogy and Petrology,130,390-396,10.1007/s004100050373,Brady Minerals.xls Rec 238
DDB004521,1.0.0,arrhenius_fit,,Fe,,,Mg,interdiffusion,none,,mineral,Periclase,periclase,,MgO to Mg(.73)Fe(.27)O,oxide,,perpendicular to [111],true,false,MgO to Mg(.73)Fe(.27)O,unspecified,,,,,,,,,,,,,,,,,,,,,,,,,,1273.15,1523.15,1000-1250,C,300000000,300000000,300000000,300,MPa,NNO,,,buffered,other,,0.000501187233627,-3.3,-4,unknown,-3.3,log10_m2/s,270000,20000,unknown,270,kJ/mol,,,,,log10D=log10D0-Ea/(2.303RT),8.314,,,,,,,,,,EPMA,diffusion_couple,Electron microprobe profiles,true,,,false,use_with_caution,,Composition dependent: Do = Do*X^B where X=mole fraction Fe and B=0.8(±0.1); Ea = (Ea+C*X) where C= -80 (±10) and X=mole fraction Fe.,provenance=compilation_2010; v0_source=brady_minerals; orientation_as_printed=perpendicular to [111]; Diffusing_Component_as_printed=Fe-Mg interdiffusion; Element_as_printed=.Interdiffusion; OxygenBuffer_as_printed=NNO; R unstated in spreadsheet; compiler gas_constant_used_j_mol_k=8.314; ExperimentType_as_printed=Diffusion couple sealed in Ni capsule with periclase + brucite powder mix.; Analytical_as_printed=Electron microprobe profiles; Apparatus_as_printed=Diffusion couple sealed in Ni capsule with periclase + brucite powder mix.,supplement,"Holycross, M.",2026-08-31,draft,Demouchy et al. (2007),"Demouchy, S., Mackwell, S.J., and Kohlstedt, D.L",2007,Influence of hydrogen on Fe-Mg interdiffusion in (Mg,Fe)O and implications for Earth's lower mantle. Contributions to Mineralogy and Petrology,154,279-289,10.1007/s00410-007-0193-9,Brady Minerals.xls Rec 366
DDB004522,1.0.0,arrhenius_fit,,Fe,,,Mg,interdiffusion,none,,mineral,Periclase,periclase,,Mg(0.6)Fe(0.4)O,oxide,,isotropic,false,false,Mg(0.6)Fe(0.4)O,unspecified,,,,,,,,,,,,,,,,,,,,,,,,,,1573.15,1873.15,1300-1600,C,14000000000,14000000000,14000000000,14000,MPa,QFM,,,buffered,multi_anvil,,4.07380277804e-07,-6.39,0.7,unknown,-6.39,log10_m2/s,201000,74000,unknown,201,kJ/mol,,,,,log10D=log10D0-Ea/(2.303RT),8.314,,,,,,,,,,EPMA,other,Electron microprobe profiles,true,,,false,use_with_caution,,"All data fit D=Doexp{-Ea(1+PVa/Em)/RT} where Do=4.1e-07 m^2/s, Ea= (1-X(Mg))*Ef+X(Mg)*Em kJ/mol, Ef=113(±74) kJ/mol, Em=226(±32) kJ/mol, Va=1.8(±1.2)e-06 m^3/mol, P=pressure in Pa, R=gas constant, T=temperature in K.",provenance=compilation_2010; v0_source=brady_minerals; orientation_as_printed=isotropic; Diffusing_Component_as_printed=Fe-Mg interdiffusion; Element_as_printed=.Interdiffusion; OxygenBuffer_as_printed=Re-ReO2 ~ QMF; Re-ReO2 quoted; R unstated in spreadsheet; compiler gas_constant_used_j_mol_k=8.314; ExperimentType_as_printed=Single periclase crystal in Mg(0.5)Fe(0.5)O powder in Kawai-type multianvil press.; Analytical_as_printed=Electron microprobe profiles; Apparatus_as_printed=Single periclase crystal in Mg(0.5)Fe(0.5)O powder in Kawai-type multianvil press.,supplement,"Holycross, M.",2026-08-31,draft,Yamazaki et al. (2003),"Yamazaki, D., and Irifune, T",2003,Fe-Mg interdiffusion in magnesiowuestite up to 35 Gpa. Earth and Planetary Science Letters,,216,301-311,10.1016/s0012-821x(03)00534-x,Brady Minerals.xls Rec 374
DDB004523,1.0.0,arrhenius_fit,,Fe,,,Mg,interdiffusion,none,,mineral,Periclase,periclase,,Mg(0.9)Fe(0.1)O,oxide,,isotropic,false,false,Mg(0.9)Fe(0.1)O,unspecified,,,,,,,,,,,,,,,,,,,,,,,,,,1573.15,1873.15,1300-1600,C,14000000000,14000000000,14000000000,14000,MPa,QFM,,,buffered,multi_anvil,,4.07380277804e-07,-6.39,0.7,unknown,-6.39,log10_m2/s,239000,74000,unknown,239,kJ/mol,,,,,log10D=log10D0-Ea/(2.303RT),8.314,,,,,,,,,,EPMA,other,Electron microprobe profiles,true,,,false,use_with_caution,,"All data fit D=Doexp{-Ea(1+PVa/Em)/RT} where Do=4.1e-07 m^2/s, Ea= (1-X(Mg))*Ef+X(Mg)*Em kJ/mol, Ef=113(±74) kJ/mol, Em=226(±32) kJ/mol, Va=1.8(±1.2)e-06 m^3/mol, P=pressure in Pa, R=gas constant, T=temperature in K.",provenance=compilation_2010; v0_source=brady_minerals; orientation_as_printed=isotropic; Diffusing_Component_as_printed=Fe-Mg interdiffusion; Element_as_printed=.Interdiffusion; OxygenBuffer_as_printed=Re-ReO2 ~ QMF; Re-ReO2 quoted; R unstated in spreadsheet; compiler gas_constant_used_j_mol_k=8.314; ExperimentType_as_printed=Single periclase crystal in Mg(0.5)Fe(0.5)O powder in Kawai-type multianvil press.; Analytical_as_printed=Electron microprobe profiles; Apparatus_as_printed=Single periclase crystal in Mg(0.5)Fe(0.5)O powder in Kawai-type multianvil press.,supplement,"Holycross, M.",2026-08-31,draft,Yamazaki et al. (2003),"Yamazaki, D., and Irifune, T",2003,Fe-Mg interdiffusion in magnesiowuestite up to 35 Gpa. Earth and Planetary Science Letters,,216,301-311,10.1016/s0012-821x(03)00534-x,Brady Minerals.xls Rec 373
DDB004524,1.0.0,arrhenius_fit,,Fe,,,Mg,interdiffusion,none,,mineral,Periclase,periclase,,Mg(0.9)Fe(0.1)O,oxide,,isotropic,false,false,Mg(0.9)Fe(0.1)O,unspecified,,,,,,,,,,,,,,,,,,,,,,,,,,1673.15,1973.15,1400-1700,C,28000000000,28000000000,28000000000,28000,MPa,QFM,,,buffered,multi_anvil,,4.07380277804e-07,-6.39,0.7,unknown,-6.39,log10_m2/s,262000,74000,unknown,262,kJ/mol,,,,,log10D=log10D0-Ea/(2.303RT),8.314,,,,,,,,,,EPMA,other,Electron microprobe profiles,true,,,false,use_with_caution,,"All data fit D=Doexp{-Ea(1+PVa/Em)/RT} where Do=4.1e-07 m^2/s, Ea= (1-X(Mg))*Ef+X(Mg)*Em kJ/mol, Ef=113(±74) kJ/mol, Em=226(±32) kJ/mol, Va=1.8(±1.2)e-06 m^3/mol, P=pressure in Pa, R=gas constant, T=temperature in K.",provenance=compilation_2010; v0_source=brady_minerals; orientation_as_printed=isotropic; Diffusing_Component_as_printed=Fe-Mg interdiffusion; Element_as_printed=.Interdiffusion; OxygenBuffer_as_printed=Re-ReO2 ~ QMF; Re-ReO2 quoted; R unstated in spreadsheet; compiler gas_constant_used_j_mol_k=8.314; ExperimentType_as_printed=Single periclase crystal in Mg(0.5)Fe(0.5)O powder in Kawai-type multianvil press.; Analytical_as_printed=Electron microprobe profiles; Apparatus_as_printed=Single periclase crystal in Mg(0.5)Fe(0.5)O powder in Kawai-type multianvil press.,supplement,"Holycross, M.",2026-08-31,draft,Yamazaki et al. (2003),"Yamazaki, D., and Irifune, T",2003,Fe-Mg interdiffusion in magnesiowuestite up to 35 Gpa. Earth and Planetary Science Letters,,216,301-311,10.1016/s0012-821x(03)00534-x,Brady Minerals.xls Rec 375
DDB004525,1.0.0,arrhenius_fit,,Fe,,,Mg,interdiffusion,none,,mineral,Perovskite,perovskite,,,oxide,,polycrystalline,false,true,,,,,,,,,,,,,,,,,,,,,,,,,,,,1973.15,2273.15,1700-2000,C,,22000000000,26000000000,22000-26000,MPa,unknown,,,unknown,other,,7.94328234724e-08,-7.1,0.08,unknown,-7.1,log10_m2/s,414000,62000,unknown,414,kJ/mol,,,,,log10D=log10D0-Ea/(2.303RT),8.314,,,,,,,,,,other,diffusion_couple,energy dispersive x-ray scanning TEM,true,,,false,use_with_caution,,Arrhenius relation at 24 GPa,"provenance=compilation_2010; v0_source=brady_minerals; orientation_as_printed=polycrystals, no depenedence on orientation or composition observed; Diffusing_Component_as_printed=Fe-Mg interdiffusion; Element_as_printed=.Interdiffusion; OxygenBuffer_as_printed=Ni capsules (~3 log units above IW); fo2 recode fell through to unknown; R unstated in spreadsheet; compiler gas_constant_used_j_mol_k=8.314; ExperimentType_as_printed=polycrystalline diffusion couples - Fe free perovskite and Fe-bearing  ( Fe/(Fe + Mg) from 0.02-0.11; Analytical_as_printed=energy dispersive x-ray scanning TEM; Apparatus_as_printed=polycrystalline diffusion couples - Fe free perovskite and Fe-bearing  ( Fe/(Fe + Mg) from 0.02-0.11",supplement,"Holycross, M.",2026-08-31,draft,Holzapfel et al. (2005),"Holzapfel, C., Rubie, D.C., Frost, D.J., and Langenhorst, F",2005,Fe-Mg interdiffusion in (Mg,Fe)SiO (sub 3) perovskite and lower mantle reequilibration. Science,309,1707-1710,10.1126/science.1111895,Brady Minerals.xls Rec 405
