Repository: holycrossm/diffusion-coefficients

# Experimental diffusion coefficients (minerals and silicate melts)

**Pre-release / not published.** Schema v1.0.0. This folder is a GitHub-ready living table: canonical data is CSV, new rows arrive by pull request, and a static page searches the file in the browser. Nothing here is a citable compilation of record.

This is a QA build of 4630 experimental rows (minerals and silicate melts). Most numbers are staged from the 2010 RiMG 72 tables. Do not treat the repo as published, complete, or peer-reviewed.

File: site/data/diffusion_coefficients.csv (part 126 of 136)
DDB004526,1.0.0,arrhenius_fit,,Fe,,,Mg,interdiffusion,none,,mineral,Perovskite,perovskite,,"Mg,Fe silicate perovskite",oxide,,polycrystalline,false,true,"Mg,Fe silicate perovskite",unspecified,,,,,,,,,,,,,,,,,,,,,,,,,,1973.15,2273.15,1700-2000,C,,22000000000,26000000000,22000-26000,MPa,unknown,,,unknown,other,,3.98107170553e-07,-6.4,0.08,unknown,-6.4,log10_m2/s,414000,62000,unknown,414,kJ/mol,,,,,log10D=log10D0-Ea/(2.303RT),8.314,,,,,,,,,,other,diffusion_couple,energy dispersive x-ray scanning TEM,true,,,false,use_with_caution,,Arrhenius relation at 24 GPa,"provenance=compilation_2010; v0_source=brady_minerals; orientation_as_printed=polycrystals, no depenedence on orientation or composition observed; Diffusing_Component_as_printed=Fe-Mg interdiffusion; Element_as_printed=.Interdiffusion; OxygenBuffer_as_printed=MgO capsules (~ 3 log units below IW); fo2 recode fell through to unknown; R unstated in spreadsheet; compiler gas_constant_used_j_mol_k=8.314; ExperimentType_as_printed=polycrystalline diffusion couples - Fe free perovskite and Fe-bearing  ( Fe/(Fe + Mg) from 0.02-0.11; Analytical_as_printed=energy dispersive x-ray scanning TEM; Apparatus_as_printed=polycrystalline diffusion couples - Fe free perovskite and Fe-bearing  ( Fe/(Fe + Mg) from 0.02-0.11",supplement,"Holycross, M.",2026-08-31,draft,Holzapfel et al. (2005),"Holzapfel, C., Rubie, D.C., Frost, D.J., and Langenhorst, F",2005,Fe-Mg interdiffusion in (Mg,Fe)SiO (sub 3) perovskite and lower mantle reequilibration. Science,309,1707-1710,10.1126/science.1111895,Brady Minerals.xls Rec 404
DDB004527,1.0.0,arrhenius_fit,,O,,,,,,,mineral,Perovskite,perovskite,MgSiO(3),,oxide,,,false,false,MgSiO(3),cation_formula,,,,,,,,,,,,,,,,,,,,,,,,,,1673.15,2073.15,1400-1800,C,25000000000,25000000000,25000000000,25000,MPa,unknown,,,unknown,other,,0.000916220490122,-3.038,2,unknown,-3.038,log10_m2/s,510000,80000,unknown,510,kJ/mol,,,,,log10D=log10D0-Ea/(2.303RT),8.314,,,,,,,,,,SIMS,other,SIMS,true,,,false,use_with_caution,,,"provenance=compilation_2010; v0_source=brady_minerals; Diffusing_Component_as_printed=O; Element_as_printed=O; R unstated in spreadsheet; compiler gas_constant_used_j_mol_k=8.314; ExperimentType_as_printed=29Si and 18O enriched MgSiO3 film on polycrystalline perovskite, muiltanvil experiments; Analytical_as_printed=SIMS; Apparatus_as_printed=29Si and 18O enriched MgSiO3 film on polycrystalline perovskite, muiltanvil experiments",supplement,"Holycross, M.",2026-08-31,draft,Dobson et al. (2008),"Dobson, D.P., Dohmen, R., and Wiedenbeck, M",2008,Self-diffusion of oxygen and silicon in MgSiO3 perovskite. Earth and Planetary Science Letters,,270,125-129,10.1016/j.epsl.2008.03.029,Brady Minerals.xls Rec 281
DDB004528,1.0.0,arrhenius_fit,,O,18,,,self,none,,mineral,Perovskite,perovskite,,CaTiO3,oxide,,,false,false,CaTiO3,unspecified,,,,,,,,,,,,,,,,,,,,,,,,,,1173.15,1573.15,900-1300,C,100000,100000,100000,0.1,MPa,unknown,,,unknown,other,,0.000501187233627,-3.3,0.42,unknown,-3.3,log10_m2/s,313000,10000,unknown,313,kJ/mol,,,,,log10D=log10D0-Ea/(2.303RT),8.314,,,,,,,,,,other,other,mass spectrometry,,,,false,use_with_caution,,,provenance=compilation_2010; v0_source=brady_minerals; Diffusing_Component_as_printed=18O; Element_as_printed=O; OxygenBuffer_as_printed=CO2 gas; fo2 recode fell through to unknown; R unstated in spreadsheet; compiler gas_constant_used_j_mol_k=8.314; ExperimentType_as_printed=CaTiO3 powder partially equilibrated with 18O enriched gas; Analytical_as_printed=mass spectrometry; Apparatus_as_printed=CaTiO3 powder partially equilibrated with 18O enriched gas,supplement,"Holycross, M.",2026-08-31,draft,Gautason and Muehlenbachs (1993),"Gautason, B., and Muehlenbachs, K",1993,Oxygen diffusion in perovskite; implications for electrical conductivity in the lower mantle,Science,260,518-521,10.1126/science.260.5107.518,Brady Minerals.xls Rec 383
DDB004529,1.0.0,arrhenius_fit,,Si,,,,,,,mineral,Perovskite,perovskite,MgSiO(3),,oxide,,,false,false,MgSiO(3),cation_formula,,,,,,,,,,,,,,,,,,,,,,,,,,1673.15,2073.15,1400-1800,C,25000000000,25000000000,25000000000,25000,MPa,unknown,,,unknown,other,,8.29850767514e-10,-9.081,2.015,unknown,-9.081,log10_m2/s,347000,73000,unknown,347,kJ/mol,,,,,log10D=log10D0-Ea/(2.303RT),8.314,,,,,,,,,,SIMS,other,SIMS,true,,,false,use_with_caution,,,"provenance=compilation_2010; v0_source=brady_minerals; Diffusing_Component_as_printed=Si; Element_as_printed=Si; R unstated in spreadsheet; compiler gas_constant_used_j_mol_k=8.314; ExperimentType_as_printed=29Si and 18O enriched MgSiO3 film on polycrystalline perovskite, muiltanvil experiments; Analytical_as_printed=SIMS; Apparatus_as_printed=29Si and 18O enriched MgSiO3 film on polycrystalline perovskite, muiltanvil experiments",supplement,"Holycross, M.",2026-08-31,draft,Dobson et al. (2008),"Dobson, D.P., Dohmen, R., and Wiedenbeck, M",2008,Self-diffusion of oxygen and silicon in MgSiO3 perovskite. Earth and Planetary Science Letters,,270,125-129,10.1016/j.epsl.2008.03.029,Brady Minerals.xls Rec 280
DDB004530,1.0.0,arrhenius_fit,,Si,29,,,self,none,,mineral,Perovskite,perovskite,MgSiO(3),,oxide,,,false,false,MgSiO(3),cation_formula,,,,,,,,,,,,,,,,,,,,,,,,,,1773.15,2073.15,1500-1800,C,25000000000,25000000000,25000000000,25000,MPa,unknown,,,unknown,other,,2.74157417193e-10,-9.562,1,unknown,-9.562,log10_m2/s,336000,37000,unknown,336,kJ/mol,,,,,log10D=log10D0-Ea/(2.303RT),8.314,,,,,,,,,,SIMS,other,SIMS,true,,,false,use_with_caution,,Si grain boundary diffusion about 4 orders of magnitude faster than volume diffusion,provenance=compilation_2010; v0_source=brady_minerals; Diffusing_Component_as_printed=29Si; Element_as_printed=Si; R unstated in spreadsheet; compiler gas_constant_used_j_mol_k=8.314; ExperimentType_as_printed=29Si enriched silica layer on polycrystalline perovskite; Analytical_as_printed=SIMS; Apparatus_as_printed=29Si enriched silica layer on polycrystalline perovskite,supplement,"Holycross, M.",2026-08-31,draft,Yamazaki et al. (2000),"Yamazaki, D., Kato, T., Yurimoto, H., Ohtani, E., and Toriumi, M",2000,Silicon self-diffusion in MgSiO3 perovskite at 25 GPa. Physics of Earth and Planetary Interiors,,119,299-309,10.1016/s0031-9201(00)00135-7,Brady Minerals.xls Rec 490
DDB004531,1.0.0,arrhenius_fit,,Ar,40,,,tracer,none,,mineral,Phlogopite,phlogopite,,Phl(96)Ann(4),mica,,polycrystalline,false,true,Phl(96)Ann(4),unspecified,,,,,,,,,,,,,,,,,,,,,,,,,,873.15,1173.15,600-900,C,,100000000,200000000,100-200,MPa,NNO,,,buffered,other,,7.58577575029e-05,-4.12,0.51,unknown,-4.12,log10_m2/s,242000,11000,unknown,242,kJ/mol,,,,,log10D=log10D0-Ea/(2.303RT),8.314,,,,,,,,,,other,other,mass spectrometry,,,,false,use_with_caution,,,provenance=compilation_2010; v0_source=brady_minerals; orientation_as_printed=powder; Diffusing_Component_as_printed=40Ar; Element_as_printed=Ar; OxygenBuffer_as_printed=cold seal (~NNO); R unstated in spreadsheet; compiler gas_constant_used_j_mol_k=8.314; ExperimentType_as_printed=bulk phlogopite flakes annealed in water or alkali chloride solutions; Analytical_as_printed=mass spectrometry; Apparatus_as_printed=bulk phlogopite flakes annealed in water or alkali chloride solutions,supplement,"Holycross, M.",2026-08-31,draft,Giletti (1974),"Giletti, B.J",1974,"Studies in diffusion; 1, Argon in phlogopite mica, in: Hofmann, A. W., Giletti, B. J., Yoder, H. S., Jr., Yund, R. A. (Eds.), Geochemical transport and kinetics. Carnegie Institution of Washington, Washington, D.C., pp. 107-115.",,,,,Brady Minerals.xls Rec 310
DDB004532,1.0.0,arrhenius_fit,,Ar,40,,,tracer,none,,mineral,Phlogopite,phlogopite,,Ann(4); see paper,mica,,polycrystalline,false,true,Ann(4); see paper,unspecified,,,,,,,,,,,,,,,,,,,,,,,,,,873.15,1173.15,600-900,C,,200000000,1500000000,200-1500,MPa,unknown,,,unknown,other,,7.49894209332e-05,-4.125,0.514,unknown,-4.125,log10_m2/s,242000,11000,unknown,242,kJ/mol,,,,,log10D=log10D0-Ea/(2.303RT),8.314,,,,,,,,,,other,other,Bulk; cylindrical model,,,,false,use_with_caution,,,provenance=compilation_2010; v0_source=brady_minerals; orientation_as_printed=powder; Diffusing_Component_as_printed=40Ar; Element_as_printed=Ar; OxygenBuffer_as_printed=UB/NO; R unstated in spreadsheet; compiler gas_constant_used_j_mol_k=8.314; ExperimentType_as_printed=Degassing into water; Analytical_as_printed=Bulk; cylindrical model; Apparatus_as_printed=Degassing into water,supplement,"Holycross, M.",2026-08-31,draft,Giletti and Tullis (1977),"Giletti, B.J. and Tullis, J",1977,"Studies in diffusion, IV",Pressure dependence of Ar Diffusion in Phlogopite mica. Earth and Planetary Science Letters,35,180-183,10.1016/0012-821x(77)90041-3,Brady Minerals.xls Rec 34
DDB004533,1.0.0,arrhenius_fit,,O,18,,,self,none,,mineral,Phlogopite,phlogopite,,see paper,mica,,polycrystalline,false,true,see paper,unspecified,,,,,,,,,,,,,,,,,,,,,,,,,,873.15,1173.15,600-900,C,100000000,100000000,100000000,100,MPa,unknown,,,unknown,other,,1.39958732257e-08,-7.854,,,-7.854,log10_m2/s,176000,13000,unknown,176,kJ/mol,,,,,log10D=log10D0-Ea/(2.303RT),8.314,,,,,,,,,,SIMS,bulk_isotopic_exchange,Bulk; cylindrical model; also ion microprobe,true,,,false,use_with_caution,,,provenance=compilation_2010; v0_source=brady_minerals; orientation_as_printed=powder; Diffusing_Component_as_printed=18O; Element_as_printed=O; OxygenBuffer_as_printed=UB/NO; R unstated in spreadsheet; compiler gas_constant_used_j_mol_k=8.314; ExperimentType_as_printed=Exchange with 18O-enriched water; Analytical_as_printed=Bulk; cylindrical model; also ion microprobe; Apparatus_as_printed=Exchange with 18O-enriched water,supplement,"Holycross, M.",2026-08-31,draft,Fortier and Giletti (1991),"Fortier, S.M. and Giletti, B.J",1991,"Volume self-diffusion of oxygen in biotite, muscovite, and phlogopite micas",Geochimica et Cosmochimica Acta,55,1319-1330,10.1016/0016-7037(91)90310-2,Brady Minerals.xls Rec 31
DDB004534,1.0.0,arrhenius_fit,,O,18,,,self,none,,mineral,Phlogopite,phlogopite,,4% annite,mica,,sized flakes of phlogopite,true,false,4% annite,unspecified,,,,,,,,,,,,,,,,,,,,,,,,,,773.15,1073.15,500-800,C,200000000,200000000,200000000,200,MPa,unknown,,,unknown,other,,1.02329299228e-13,-12.99,0.2,unknown,-12.99,log10_m2/s,121000,8000,unknown,121,kJ/mol,,,,,log10D=log10D0-Ea/(2.303RT),8.314,,,,,,,,,,other,other,mass spectrometry,,,,false,use_with_caution,,,provenance=compilation_2010; v0_source=brady_minerals; orientation_as_printed=sized flakes of phlogopite; Diffusing_Component_as_printed=18O; Element_as_printed=O; OxygenBuffer_as_printed=buffered by cold-seal vessel (~NNO); fo2 recode fell through to unknown; R unstated in spreadsheet; compiler gas_constant_used_j_mol_k=8.314; ExperimentType_as_printed=18O enriched water or alkali chloride solutions; Analytical_as_printed=mass spectrometry; Apparatus_as_printed=18O enriched water or alkali chloride solutions,supplement,"Holycross, M.",2026-08-31,draft,Giletti and Anderson (1975),"Giletti, B. J. and Anderson, T. F",1975,Studies in diffusion; II,Oxygen in phlogopite mica. Earth and Planetary Science Letters,28,225-233,10.1016/0012-821x(75)90232-0,Brady Minerals.xls Rec 434
DDB004535,1.0.0,arrhenius_fit,,NaSi,,,CaAl,interdiffusion,none,,mineral,Plagioclase,,,Peristerite (An0-An26),feldspar,,,false,false,Peristerite (An0-An26),endmember_mol_frac,,,,,,,,,,,,,,,,,,,,,,,,,,1073.15,1173.15,800-900,C,1000000000,1000000000,1000000000,1000,MPa,unknown,,,unknown,other,,16.9824365246,1.23,,,1.23,log10_m2/s,465000,,,465,kJ/mol,,,,,log10D=log10D0-Ea/(2.303RT),8.314,,,,,,,,,,other,other,lamellar homogenization- TEM,,,,false,use_with_caution,,Arrhenius relation for xH2O = 0.5; D decreases with decreasing xH2O,"provenance=compilation_2010; v0_source=brady_minerals; Diffusing_Component_as_printed=NaSi-CaAl interdiffusion; Element_as_printed=.Interdiffusion; OxygenBuffer_as_printed=H2O and AgN3, piston cylinder assembly; fo2 recode fell through to unknown; R unstated in spreadsheet; compiler gas_constant_used_j_mol_k=8.314; ExperimentType_as_printed=samples contained in Pt capsules with H2O and AgN3 to fix N2-H2O mole fractions; Analytical_as_printed=lamellar homogenization- TEM; Apparatus_as_printed=samples contained in Pt capsules with H2O and AgN3 to fix N2-H2O mole fractions",supplement,"Holycross, M.",2026-08-31,draft,Baschek and Johannes (1995),"Baschek, G., and Johannes, W",1995,The estimation of NaSi-CaAl interdiffusion rates in peristerite by homogenization experiments.  European Journal of Mineralogy,,7,295-307,10.1127/ejm/7/2/0295,Brady Minerals.xls Rec 491
DDB004536,1.0.0,isothermal_d,,NaSi,,,CaAl,interdiffusion,none,,mineral,Plagioclase,,,An(0)-An(26),feldspar,,,false,false,An(0)-An(26),endmember_mol_frac,,,,,,,,,,,,,,,,,,,,,,,,,1273.15,1273.15,1273.15,1000,C,100000,100000,100000,0.1,MPa,unknown,,,unknown,other,,,,,,,,,,,,,,,,,,,2.8e-22,-21.5528419687,,,2.8e-22,m2/s,,,,,other,,,,,false,use_with_caution,,D increases with pressure. See paper for more data.,provenance=compilation_2010; v0_source=brady_minerals; Diffusing_Component_as_printed=NaSi-CaAl interdiffusion; Element_as_printed=.Interdiffusion; OxygenBuffer_as_printed=fH2 = 0.1 MPa; fo2 recode fell through to unknown; ExperimentType_as_printed=lamellar homogenization; Apparatus_as_printed=lamellar homogenization,supplement,"Holycross, M.",2026-08-31,draft,Yund and Snow (1989),"Yund, R.A., and Snow, E",1989,Effects of hydrogen fugacity and confining pressure on the interdiffusion rate of NaSi-CaAl in plagioclase,"Journal of Geophysical Research, 94, 10 662-",10,668,10.1029/jb094ib08p10662,Brady Minerals.xls Rec 246
DDB004537,1.0.0,isothermal_d,,NaSi,,,CaAl,interdiffusion,none,,mineral,Plagioclase,,,An(0)-An(26),feldspar,,,false,false,An(0)-An(26),endmember_mol_frac,,,,,,,,,,,,,,,,,,,,,,,,,1273.15,1273.15,1273.15,1000,C,1000000000,1000000000,1000000000,1000,MPa,unknown,,,unknown,other,,,,,,,,,,,,,,,,,,,1.3e-20,-19.8860566477,,,1.3e-20,m2/s,,,,,other,,,,,false,use_with_caution,,D increases with pressure. See paper for more data.,"provenance=compilation_2010; v0_source=brady_minerals; Diffusing_Component_as_printed=NaSi-CaAl interdiffusion; Element_as_printed=.Interdiffusion; OxygenBuffer_as_printed=ub, MH, WM, Mn3O4-Mn2O3; fo2 recode fell through to unknown; ExperimentType_as_printed=lamellar homogenization; Apparatus_as_printed=lamellar homogenization",supplement,"Holycross, M.",2026-08-31,draft,Yund and Snow (1989),"Yund, R.A., and Snow, E",1989,Effects of hydrogen fugacity and confining pressure on the interdiffusion rate of NaSi-CaAl in plagioclase,"Journal of Geophysical Research, 94, 10 662-",10,668,10.1029/jb094ib08p10662,Brady Minerals.xls Rec 245
DDB004538,1.0.0,arrhenius_fit,,Ar,,,,,,,mineral,Plagioclase,,,An(70),feldspar,,,false,false,An(70),endmember_mol_frac,,,,,,,,,,,,,,,,,,,,,,,,,,673.15,1373.15,400-1100,C,100000,100000,100000,0.1,MPa,unknown,,,unknown,other,,3981.07170553,3.6,0.85,unknown,3.6,log10_m2/s,176000,6000,unknown,176,kJ/mol,,,,,log10D=log10D0-Ea/(2.303RT),8.314,,,,,,,,,,other,other,mass spectrometry,,,,false,use_with_caution,,some zoning in crystals (to An 40),provenance=compilation_2010; v0_source=brady_minerals; Diffusing_Component_as_printed=37Ar and 39 Ar; Element_as_printed=Ar; OxygenBuffer_as_printed=s.b.; R unstated in spreadsheet; compiler gas_constant_used_j_mol_k=8.314; ExperimentType_as_printed=step heating of single crystals in evacuated silica tubes; Analytical_as_printed=mass spectrometry; Apparatus_as_printed=step heating of single crystals in evacuated silica tubes,supplement,"Holycross, M.",2026-08-31,draft,Cassata et al. (2009),"Cassata, W. S., Renne, P. R., Shuster, D. L",2009,"Argon diffusion in plagioclase and implications for thermochronometry: A case study from the Bushveld Complex, South Africa",Geochimica Et Cosmochimica Acta,73,6600-6612,10.1016/j.gca.2009.07.017,Brady Minerals.xls Rec 533
DDB004539,1.0.0,arrhenius_fit,,NaSi,,,CaAl,interdiffusion,none,,mineral,Plagioclase feldspar,,,Peristerite (An0-An26),feldspar,,,false,false,Peristerite (An0-An26),endmember_mol_frac,,,,,,,,,,,,,,,,,,,,,,,,,,1173.15,1373.15,900-1100,C,1500000000,1500000000,1500000000,1500,MPa,unknown,,,unknown,other,,0.00181970085861,-2.74,0.84,unknown,-2.74,log10_m2/s,406000,21000,unknown,406,kJ/mol,,,,,log10D=log10D0-Ea/(2.303RT),8.314,,,,,,,,,,other,other,lamellar homogenization,,,,false,use_with_caution,,,"provenance=compilation_2010; v0_source=brady_minerals; Diffusing_Component_as_printed=NaSi-CaAl interdiffusion; Element_as_printed=.Interdiffusion; OxygenBuffer_as_printed=buffered by assembly; fo2 recode fell through to unknown; R unstated in spreadsheet; compiler gas_constant_used_j_mol_k=8.314; ExperimentType_as_printed=exsolved crystals in high pressure experiments (Griggs-type solid media apparatus), 0.2 wt% water; Analytical_as_printed=lamellar homogenization; Apparatus_as_printed=exsolved crystals in high pressure experiments (Griggs-type solid media apparatus), 0.2 wt% water",supplement,"Holycross, M.",2026-08-31,draft,Yund (1986),"Yund, R. A",1986,Interdiffusion of NaSi-CaAl in peristerite. Physics and Chemistry of Minerals,,13,11-16,10.1007/bf00307308,Brady Minerals.xls Rec 338
DDB004540,1.0.0,arrhenius_fit,,C,,,,,,,mineral,Platinum,,,Pt (100),other,,isotropic,false,false,Pt (100),unspecified,,,,,,,,,,,,,,,,,,,,,,,,,,1373.15,1773.15,1100-1500,C,1500000000,1500000000,1500000000,1500,MPa,unknown,,,unknown,piston_cylinder,,1.69824365246e-06,-5.77,,,-5.77,log10_m2/s,105000,,,105,kJ/mol,,,,,log10D=log10D0-Ea/(2.303RT),8.314,,,,,,,,,,autoradiography,other,beta-track autoradiography,true,,,false,insufficient_metadata,,,"provenance=compilation_2010; v0_source=brady_minerals; orientation_as_printed=isotropic; Diffusing_Component_as_printed=C; Element_as_printed=C; OxygenBuffer_as_printed=just below QFM; fo2 recode fell through to unknown; R unstated in spreadsheet; compiler gas_constant_used_j_mol_k=8.314; ExperimentType_as_printed=14C tracer, piston-cylinder experiments; Analytical_as_printed=beta-track autoradiography; Apparatus_as_printed=14C tracer, piston-cylinder experiments; platinum host is out of mineral-silicate v1 scope",supplement,"Holycross, M.",2026-08-31,draft,Watson (1987),"Watson, E. B",1987,Diffusion and solubility of C in Pt. American Mineralogist,,72,487-490,,Brady Minerals.xls Rec 333
DDB004541,1.0.0,arrhenius_fit,,Fe,59,,,tracer,none,,mineral,Pyrite,pyrite,,,sulfide,,,false,false,,,,,,,,,,,,,,,,,,,,,,,,,,,,373.15,573.15,100-300,C,100000,100000,100000,0.1,MPa,unknown,,,unconstrained,other,,2.51188643151e-16,-15.6,,,-15.6,log10_m2/s,42000,,,42,kJ/mol,,,,,log10D=log10D0-Ea/(2.303RT),8.314,,,,,,,,,,radiotracer,diffusion_couple,counting of gamma activity,true,,,false,use_with_caution,,,"provenance=compilation_2010; v0_source=brady_minerals; Diffusing_Component_as_printed=59Fe; Element_as_printed=Fe; OxygenBuffer_as_printed=He gas; R unstated in spreadsheet; compiler gas_constant_used_j_mol_k=8.314; ExperimentType_as_printed=59Fe produced in situ by neutron irradiation, diffusion couple with unirradiated pyrite; Analytical_as_printed=counting of gamma activity; Apparatus_as_printed=59Fe produced in situ by neutron irradiation, diffusion couple with unirradiated pyrite",supplement,"Holycross, M.",2026-08-31,draft,Chen and Harvey (1975),"Chen, J.H., and Harvey, W.W",1975,"Cation self-diffusion in chalcopyrite and pyrite. Metallurgugical Transaction B (Process Metallurgy) 6B, 331-339.",,,,,Brady Minerals.xls Rec 492
DDB004542,1.0.0,arrhenius_fit,,S,34,,,tracer,none,,mineral,Pyrite,pyrite,,,sulfide,,isotropic,false,false,,,,,,,,,,,,,,,,,,,,,,,,,,,,773.15,998.15,500-725,C,100000,100000,100000,0.1,MPa,unknown,,,unknown,other,,1.73780082875e-14,-13.76,0.71,unknown,-13.76,log10_m2/s,132100,12500,unknown,132.1,kJ/mol,,,,,log10D=log10D0-Ea/(2.303RT),8.314,,,,,,,,,,RBS,other,RBS,true,,,false,use_with_caution,,,provenance=compilation_2010; v0_source=brady_minerals; orientation_as_printed=isotropic; Diffusing_Component_as_printed=34S; Element_as_printed=S; OxygenBuffer_as_printed=fluid sulfur in sealed silica capsules; fo2 recode fell through to unknown; R unstated in spreadsheet; compiler gas_constant_used_j_mol_k=8.314; ExperimentType_as_printed=34S source; Analytical_as_printed=RBS; Apparatus_as_printed=34S source,supplement,"Holycross, M.",2026-08-31,draft,Watson et al. (2009),"Watson, E. B., Cherniak, D. J., and Frank, E. A",2009,Retention of biosignatures and mass-independent fractionations in pyrite. Self-diffusion of sulfur. Geochimica Et Cosmochimica Acta,,73,4792-4802,10.1016/j.gca.2009.05.060,Brady Minerals.xls Rec 402
DDB004543,1.0.0,arrhenius_fit,,S,34,,,tracer,none,,mineral,Pyrite,pyrite,,,sulfide,,isotropic,false,false,,,,,,,,,,,,,,,,,,,,,,,,,,,,773.15,1023.15,500-750,C,100000,100000,100000,0.1,MPa,unknown,,,unknown,other,,1.73780082875e-14,-13.76,0.71,unknown,-13.76,log10_m2/s,132100,12500,unknown,132.1,kJ/mol,,,,,log10D=log10D0-Ea/(2.303RT),8.314,,,,,,,,,,RBS,other,RBS,true,,,false,use_with_caution,,,"provenance=compilation_2010; v0_source=brady_minerals; orientation_as_printed=isotropic; Diffusing_Component_as_printed=34S; Element_as_printed=S; OxygenBuffer_as_printed=s.b.; R unstated in spreadsheet; compiler gas_constant_used_j_mol_k=8.314; ExperimentType_as_printed=single crystal in 34S enriched S powder, sealed silica capsules; Analytical_as_printed=RBS; Apparatus_as_printed=single crystal in 34S enriched S powder, sealed silica capsules",supplement,"Holycross, M.",2026-08-31,draft,"Watson, Cherniak, Frank (2009)","Watson, E.B., Cherniak, D.J., and Frank, E.A",2009,Retention of biosignatures and mass-independent fractionations in pyrite: self-diffusion of sulfur. Submitted to GCA,,,,10.1016/j.gca.2009.05.060,Brady Minerals.xls Rec 264
DDB004544,1.0.0,arrhenius_fit,,Fe,55,,,tracer,none,,mineral,Pyrrhotite,pyrrhotite,,Fe(0.9)S,sulfide,,[001],true,false,Fe(0.9)S,unspecified,,,,,,,,,,,,,,,,,,,,,,,,,,673.15,973.15,400-700,C,100000,100000,100000,0.1,MPa,unknown,,,unknown,other,,1.69824365246e-07,-6.77,0.03,unknown,-6.77,log10_m2/s,89400,6000,unknown,89.4,kJ/mol,,,,,log10D=log10D0-Ea/(2.303RT),8.314,,,,,,,,,,serial_sectioning,thin_film,serial sectioning,true,,,false,use_with_caution,,D is dependent on composition (non-stoichiometery and the presence of vacancies).  Sulfur self-diffusion is orders of magnitude slower than Fe. See paper for details.,provenance=compilation_2010; v0_source=brady_minerals; orientation_as_printed=parallel to [001]; Diffusing_Component_as_printed=55Fe; Element_as_printed=Fe; OxygenBuffer_as_printed=salt bath; fo2 recode fell through to unknown; R unstated in spreadsheet; compiler gas_constant_used_j_mol_k=8.314; ExperimentType_as_printed=thin film of 55Fe on polished surface of synthetic crystal; Analytical_as_printed=serial sectioning; Apparatus_as_printed=thin film of 55Fe on polished surface of synthetic crystal,supplement,"Holycross, M.",2026-08-31,draft,Condit et al. (1974),"Condit, R. H., Hobbins, R. R., and Birchenall, C. E",1974,Self-Diffusion of Iron and Sulfur in Ferrous Sulfide,Oxidation of Metals,8,409-455,10.1007/bf00603390,Brady Minerals.xls Rec 545
DDB004545,1.0.0,arrhenius_fit,,Fe,55,,,tracer,none,,mineral,Pyrrhotite,pyrrhotite,,Fe(0.9)S,sulfide,,[100],true,false,Fe(0.9)S,unspecified,,,,,,,,,,,,,,,,,,,,,,,,,,673.15,973.15,400-700,C,100000,100000,100000,0.1,MPa,unknown,,,unknown,other,,3.0199517204e-07,-6.52,0.03,unknown,-6.52,log10_m2/s,89400,6000,unknown,89.4,kJ/mol,,,,,log10D=log10D0-Ea/(2.303RT),8.314,,,,,,,,,,serial_sectioning,thin_film,serial sectioning,true,,,false,use_with_caution,,D is dependent on composition (non-stoichiometery and the presence of vacancies).  Sulfur self-diffusion is orders of magnitude slower than Fe. See paper for details.,provenance=compilation_2010; v0_source=brady_minerals; orientation_as_printed=parallel to [100]; Diffusing_Component_as_printed=55Fe; Element_as_printed=Fe; OxygenBuffer_as_printed=salt bath; fo2 recode fell through to unknown; R unstated in spreadsheet; compiler gas_constant_used_j_mol_k=8.314; ExperimentType_as_printed=thin film of 55Fe on polished surface of synthetic crystal; Analytical_as_printed=serial sectioning; Apparatus_as_printed=thin film of 55Fe on polished surface of synthetic crystal,supplement,"Holycross, M.",2026-08-31,draft,Condit et al. (1974),"Condit, R. H., Hobbins, R. R., and Birchenall, C. E",1974,Self-Diffusion of Iron and Sulfur in Ferrous Sulfide,Oxidation of Metals,8,409-455,10.1007/bf00603390,Brady Minerals.xls Rec 546
DDB004546,1.0.0,arrhenius_fit,,Os,,,,,,,mineral,Pyrrhotite,pyrrhotite,,,sulfide,,//c,true,false,,,,,,,,,,,,,,,,,,,,,,,,,,,,1223.15,1373.15,950-1100,C,100000,100000,100000,0.1,MPa,unknown,,,unknown,other,,1.31825673856e-05,-4.88,0.35,unknown,-4.88,log10_m2/s,212000,14700,unknown,212,kJ/mol,,,,,log10D=log10D0-Ea/(2.303RT),8.314,,,,,,,,,,RBS,other,RBS,true,,,false,use_with_caution,,,provenance=compilation_2010; v0_source=brady_minerals; orientation_as_printed=parallel to c; Diffusing_Component_as_printed=Os; Element_as_printed=Os; OxygenBuffer_as_printed=FeS2 +S; fo2 recode fell through to unknown; R unstated in spreadsheet; compiler gas_constant_used_j_mol_k=8.314; ExperimentType_as_printed=Os doped synth pyrrhotite powder; Analytical_as_printed=RBS; Apparatus_as_printed=Os doped synth pyrrhotite powder,supplement,"Holycross, M.",2026-08-31,draft,Brenan et al. (2000),"Brenan, J.M., Cherniak, D.J., and Rose, L.A",2000,Diffusion of osmiun in pyrrhotite and pyrite: Implications for closure of the Re-Os isotopic system,Earth and Planetary Science Letters,180,399-413,10.1016/s0012-821x(00)00165-5,Brady Minerals.xls Rec 230
DDB004547,1.0.0,arrhenius_fit,,Ar,,,,,,,mineral,Quartz,quartz,,,quartz_silica,,"parallel to c normal to natural pyramid faces, little sign of anisotropy",false,false,,,,,,,,,,,,,,,,,,,,,,,,,,,,716.15,1373.15,443-1100,C,,100000,592000000,0.1-592,MPa,unknown,,,unknown,cold_seal,,3.09029543251e-19,-18.51,0.3,unknown,-18.51,log10_m2/s,43000,6000,unknown,43,kJ/mol,,,,,log10D=log10D0-Ea/(2.303RT),8.314,,,,,,,,,,RBS,other,RBS,true,,,false,use_with_caution,,"""effective activation energy"" - may include defect trapping","provenance=compilation_2010; v0_source=brady_minerals; orientation_as_printed=parallel to c normal to natural pyramid faces, little sign of anisotropy; Diffusing_Component_as_printed=Ar; Element_as_printed=Ar; OxygenBuffer_as_printed=fO2 for various experiments > NNO, NNO, Mo-MoO2; fo2 recode fell through to unknown; R unstated in spreadsheet; compiler gas_constant_used_j_mol_k=8.314; ExperimentType_as_printed=single crystal heated in Ar gas in cold-seal vessels, TZM vessels, internally-heated pressure vessels or tube furnaces; Analytical_as_printed=RBS; Apparatus_as_printed=single crystal heated in Ar gas in cold-seal vessels, TZM vessels, internally-heated pressure vessels or tube furnaces",supplement,"Holycross, M.",2026-08-31,draft,Thomas et al. (2008),"Thomas, J.B, Cherniak, D.J., and Watson, E.B",2008,"Lattice diffusion and solubility of argon in forsterite, enstatite",quartz and corundum. Chemical Geology,253,1-23,10.1016/j.chemgeo.2008.03.007,Brady Minerals.xls Rec 335
DDB004548,1.0.0,arrhenius_fit,,Ar,,,,,,,mineral,Quartz,quartz,,natural and synthetic,quartz_silica,synthetic,//c,true,false,natural and synthetic,unspecified,,,,,,,,,,,,,,,,,,,,,,,,,,773.15,1473.15,500-1200,C,,1000000,185000000,1-185,MPa,unknown,,,unknown,other,,8.12830516164e-19,-18.09,0.34,unknown,-18.09,log10_m2/s,51000,6000,unknown,51,kJ/mol,,,,,log10D=log10D0-Ea/(2.303RT),8.314,,,,,,,,,,RBS,other,RBS,true,,,false,use_with_caution,,Also normal to c; no evidence of anisotropy,"provenance=compilation_2010; v0_source=brady_minerals; orientation_as_printed=parallel to c; Diffusing_Component_as_printed=Ar; Element_as_printed=Ar; OxygenBuffer_as_printed=pressurized Ar; fo2 recode fell through to unknown; R unstated in spreadsheet; compiler gas_constant_used_j_mol_k=8.314; ExperimentType_as_printed=Ar gas or Ar bearing fullerene or clathrate source, RBS; Analytical_as_printed=RBS; Apparatus_as_printed=Ar gas or Ar bearing fullerene or clathrate source, RBS",supplement,"Holycross, M.",2026-08-31,draft,Watson and Cherniak (2003),"Watson, E.B. and Cherniak, D.J",2003,"Lattice diffusion in quartz, with constraints on Ar solubility and evidence of nanopores",Geochimica et Cosmochimica Acta,67,2043-2062,10.1016/s0016-7037(02)01340-6,Brady Minerals.xls Rec 169
DDB004549,1.0.0,arrhenius_fit,,Ca,,,,,,,mineral,Quartz,quartz,,,quartz_silica,,//c,true,false,,,,,,,,,,,,,,,,,,,,,,,,,,,,873.15,1073.15,600-800,C,100000,100000,100000,0.1,MPa,air,,,unconstrained,other,,10,1,0.7,unknown,1,log10_m2/s,285000,8000,unknown,285,kJ/mol,,,,,log10D=log10D0-Ea/(2.303RT),8.314,,,,,,,,,,serial_sectioning,other,serial sectioning,true,,,false,use_with_caution,,,provenance=compilation_2010; v0_source=brady_minerals; orientation_as_printed=parallel to c; Diffusing_Component_as_printed=Ca; Element_as_printed=Ca; OxygenBuffer_as_printed=air; R unstated in spreadsheet; compiler gas_constant_used_j_mol_k=8.314; ExperimentType_as_printed=45Ca tracer applied to surface; Analytical_as_printed=serial sectioning; Apparatus_as_printed=45Ca tracer applied to surface,supplement,"Holycross, M.",2026-08-31,draft,Frischat (1970),"Frischat, G.H",1970,Sodium diffusion in natural quartz crystals. Journal of the American Ceramic Society,,53,357-360,10.1111/j.1151-2916.1970.tb12126.x,Brady Minerals.xls Rec 499
DDB004550,1.0.0,isothermal_d,,Ga,,,,,,,mineral,Quartz,quartz,,,quartz_silica,,,false,false,,,,,,,,,,,,,,,,,,,,,,,,,,,1123.15,1123.15,1123.15,850,C,100000,100000,100000,0.1,MPa,unknown,,,unconstrained,other,,,,,,,,,,,,,,,,,,,1e-18,-18,,,1e-18,m2/s,,,,other,other,neutron activation analysis,,,,false,use_with_caution,,,provenance=compilation_2010; v0_source=brady_minerals; Diffusing_Component_as_printed=Ga; Element_as_printed=Ga; OxygenBuffer_as_printed=N2; ExperimentType_as_printed=Ga oxide vapor with N2 carrier gas; Analytical_as_printed=neutron activation analysis; Apparatus_as_printed=Ga oxide vapor with N2 carrier gas,supplement,"Holycross, M.",2026-08-31,draft,Mizutani et al. (1982),"Mizutani, S., Ohdomari, I., Miyazawa, T., Iwamori, T., Kimura I., and Yoneda, K",1982,Diffusion of gallium in quartz and bulk-fused silica. Journal of Applied Physics,,53,1470-1473,10.1063/1.330643,Brady Minerals.xls Rec 500
DDB004551,1.0.0,arrhenius_fit,,K,,,,,,,mineral,Quartz,quartz,,,quartz_silica,,//c,true,false,,,,,,,,,,,,,,,,,,,,,,,,,,,,573.15,773.15,300-500,C,100000,100000,100000,0.1,MPa,unknown,,,unknown,other,,1.79887091513e-05,-4.745,,,-4.745,log10_m2/s,133000,,,133,kJ/mol,,,,,log10D=log10D0-Ea/(2.303RT),8.314,,,,,,,,,,other,other,electrical conductivity,,,,false,use_with_caution,,,provenance=compilation_2010; v0_source=brady_minerals; orientation_as_printed=parallel to c; Diffusing_Component_as_printed=K; Element_as_printed=K; R unstated in spreadsheet; compiler gas_constant_used_j_mol_k=8.314; ExperimentType_as_printed=K salt layer on quartz plate; Analytical_as_printed=electrical conductivity; Apparatus_as_printed=K salt layer on quartz plate,supplement,"Holycross, M.",2026-08-31,draft,Verhoogen (1952),"Verhoogen, J",1952,Ionic diffusion and electrical conductivity in quartz. American Mineralogist,,37,637-655,,Brady Minerals.xls Rec 498
DDB004552,1.0.0,arrhenius_fit,,Li,,,,,,,mineral,Quartz,quartz,,,quartz_silica,,//c,true,false,,,,,,,,,,,,,,,,,,,,,,,,,,,,573.15,773.15,300-500,C,100000,100000,100000,0.1,MPa,unknown,,,unknown,other,,6.9023980384e-07,-6.161,,,-6.161,log10_m2/s,86000,,,86,kJ/mol,,,,,log10D=log10D0-Ea/(2.303RT),8.314,,,,,,,,,,other,other,electrical conductivity,,,,false,use_with_caution,,,provenance=compilation_2010; v0_source=brady_minerals; orientation_as_printed=parallel to c; Diffusing_Component_as_printed=Li; Element_as_printed=Li; R unstated in spreadsheet; compiler gas_constant_used_j_mol_k=8.314; ExperimentType_as_printed=Li salt layer on quartz plate; Analytical_as_printed=electrical conductivity; Apparatus_as_printed=Li salt layer on quartz plate,supplement,"Holycross, M.",2026-08-31,draft,Verhoogen (1952),"Verhoogen, J",1952,Ionic diffusion and electrical conductivity in quartz. American Mineralogist,,37,637-655,,Brady Minerals.xls Rec 493
DDB004553,1.0.0,arrhenius_fit,,Na,,,,,,,mineral,Quartz,quartz,,,quartz_silica,,perp c,true,false,,,,,,,,,,,,,,,,,,,,,,,,,,,,873.15,1063.15,600-790,C,100000,100000,100000,0.1,MPa,unknown,,,unknown,other,,3.98107170553e-06,-5.4,0.3,unknown,-5.4,log10_m2/s,113000,4000,unknown,113,kJ/mol,,,,,log10D=log10D0-Ea/(2.303RT),8.314,,,,,,,,,,serial_sectioning,other,serial sectioning,true,,,false,use_with_caution,,,provenance=compilation_2010; v0_source=brady_minerals; orientation_as_printed=normal to c; Diffusing_Component_as_printed=Na; Element_as_printed=Na; R unstated in spreadsheet; compiler gas_constant_used_j_mol_k=8.314; ExperimentType_as_printed=22Na tracer on sample surface; Analytical_as_printed=serial sectioning; Apparatus_as_printed=22Na tracer on sample surface,supplement,"Holycross, M.",2026-08-31,draft,Frischat (1970),"Frischat, G.H",1970,Sodium diffusion in natural quartz crystals. Journal of the American Ceramic Society,,53,357-360,10.1111/j.1151-2916.1970.tb12126.x,Brady Minerals.xls Rec 496
DDB004554,1.0.0,arrhenius_fit,,Na,,,,,,,mineral,Quartz,quartz,,,quartz_silica,,perp c,true,false,,,,,,,,,,,,,,,,,,,,,,,,,,,,713.15,843.15,440-570,C,100000,100000,100000,0.1,MPa,unknown,,,unknown,other,,0.0199526231497,-1.7,0.3,unknown,-1.7,log10_m2/s,172000,4000,unknown,172,kJ/mol,,,,,log10D=log10D0-Ea/(2.303RT),8.314,,,,,,,,,,serial_sectioning,other,serial sectioning,true,,,false,use_with_caution,,,provenance=compilation_2010; v0_source=brady_minerals; orientation_as_printed=normal to c; Diffusing_Component_as_printed=Na; Element_as_printed=Na; R unstated in spreadsheet; compiler gas_constant_used_j_mol_k=8.314; ExperimentType_as_printed=22Na tracer on sample surface; Analytical_as_printed=serial sectioning; Apparatus_as_printed=22Na tracer on sample surface,supplement,"Holycross, M.",2026-08-31,draft,Frischat (1970),"Frischat, G.H",1970,Sodium diffusion in natural quartz crystals. Journal of the American Ceramic Society,,53,357-360,10.1111/j.1151-2916.1970.tb12126.x,Brady Minerals.xls Rec 497
DDB004555,1.0.0,arrhenius_fit,,Na,,,,,,,mineral,Quartz,quartz,,,quartz_silica,,//c,true,false,,,,,,,,,,,,,,,,,,,,,,,,,,,,673.15,1273.15,400-1000,C,100000,100000,100000,0.1,MPa,air,,,unconstrained,other,,3.80189396321e-06,-5.42,,,-5.42,log10_m2/s,103000,,,103,kJ/mol,,,,,log10D=log10D0-Ea/(2.303RT),8.314,,,,,,,,,,FTIR,other,"IR spectroscopy, neutron activation analysis",true,,,false,use_with_caution,,,"provenance=compilation_2010; v0_source=brady_minerals; orientation_as_printed=parallel to c; Diffusing_Component_as_printed=Na; Element_as_printed=Na; OxygenBuffer_as_printed=air or evacuated silica tubes; R unstated in spreadsheet; compiler gas_constant_used_j_mol_k=8.314; ExperimentType_as_printed=NaCal source, in air in alundum crucibles or in evacuated silica capsules; Analytical_as_printed=IR spectroscopy, neutron activation analysis; Apparatus_as_printed=NaCal source, in air in alundum crucibles or in evacuated silica capsules",supplement,"Holycross, M.",2026-08-31,draft,Rybach and Laves (1967),"Rybach, L., and Laves, F",1967,Sodium diffusion experiments in quartz crystals. Geochimica et Cosmochimica Acta,,31,539-546,10.1016/0016-7037(67)90033-6,Brady Minerals.xls Rec 495
DDB004556,1.0.0,arrhenius_fit,,Na,,,,,,,mineral,Quartz,quartz,,,quartz_silica,,//c,true,false,,,,,,,,,,,,,,,,,,,,,,,,,,,,573.15,773.15,300-500,C,100000,100000,100000,0.1,MPa,unknown,,,unknown,other,,3.59749335156e-07,-6.444,,,-6.444,log10_m2/s,100000,,,100,kJ/mol,,,,,log10D=log10D0-Ea/(2.303RT),8.314,,,,,,,,,,other,other,electrical conductivity,,,,false,use_with_caution,,,provenance=compilation_2010; v0_source=brady_minerals; orientation_as_printed=parallel to c; Diffusing_Component_as_printed=Na; Element_as_printed=Na; R unstated in spreadsheet; compiler gas_constant_used_j_mol_k=8.314; ExperimentType_as_printed=Na salt layer on quartz plate; Analytical_as_printed=electrical conductivity; Apparatus_as_printed=Na salt layer on quartz plate,supplement,"Holycross, M.",2026-08-31,draft,Verhoogen (1952),"Verhoogen, J",1952,Ionic diffusion and electrical conductivity in quartz. American Mineralogist,,37,637-655,,Brady Minerals.xls Rec 494
DDB004557,1.0.0,arrhenius_fit,,Si,,,,,,,mineral,Quartz,quartz,,natural,quartz_silica,natural,//c,true,false,natural,unspecified,,,,,,,,,,,,,,,,,,,,,,,,,,1422.15,1723.15,1149-1450,C,100000,100000,100000,0.1,MPa,unknown,,,unknown,other,,6.45654229035e-06,-5.19,0.76,unknown,-5.19,log10_m2/s,443000,22000,unknown,443,kJ/mol,,,,,log10D=log10D0-Ea/(2.303RT),8.314,,,,,,,,,,RBS,other,"RBS, NRA",true,,,false,use_with_caution,,,"provenance=compilation_2010; v0_source=brady_minerals; orientation_as_printed=parallel to c; Diffusing_Component_as_printed=Si; Element_as_printed=Si; OxygenBuffer_as_printed=air, D at NNO ~0.5 log unit slower; mixed buffers; not picking one; R unstated in spreadsheet; compiler gas_constant_used_j_mol_k=8.314; ExperimentType_as_printed=30Si enriched SiO2; Analytical_as_printed=RBS, NRA; Apparatus_as_printed=30Si enriched SiO2",supplement,"Holycross, M.",2026-08-31,draft,Cherniak (2003b),"Cherniak, D.J",2003,Silicon self-diffusion in single-crystal natural quartz and feldspar,Earth and Planetary Science Letters,214,655-668,10.1016/s0012-821x(03)00394-7,Brady Minerals.xls Rec 171
DDB004558,1.0.0,arrhenius_fit,,Ti,,,,,,,mineral,Quartz,quartz,,,quartz_silica,,"parallel to c, normal to c, little anisotropy",false,false,,,,,,,,,,,,,,,,,,,,,,,,,,,,921.15,1423.15,648-1150,C,100000,100000,100000,0.1,MPa,air,,,unconstrained,other,,7.07945784384e-08,-7.15,0.53,unknown,-7.15,log10_m2/s,273000,12000,unknown,273,kJ/mol,,,,,log10D=log10D0-Ea/(2.303RT),8.314,,,,,,,,,,RBS,other,RBS,true,,,false,use_with_caution,,,"provenance=compilation_2010; v0_source=brady_minerals; orientation_as_printed=parallel to c, normal to c, little anisotropy; Diffusing_Component_as_printed=Ti; Element_as_printed=Ti; OxygenBuffer_as_printed=air; R unstated in spreadsheet; compiler gas_constant_used_j_mol_k=8.314; ExperimentType_as_printed=TiO2 powder or titanite powder, 1 atm experiments; Analytical_as_printed=RBS; Apparatus_as_printed=TiO2 powder or titanite powder, 1 atm experiments",supplement,"Holycross, M.",2026-08-31,draft,Cherniak et al. (2007),"Cherniak, D.J., Watson, E.B., and Wark, D.A",2007,Ti diffusion in quartz: Chemical Geology,,236,65-74,10.1016/j.chemgeo.2006.09.001,Brady Minerals.xls Rec 381
DDB004559,1.0.0,arrhenius_fit,,Ti,,,,,,,mineral,Quartz,quartz,,,quartz_silica,,//c,true,false,,,,,,,,,,,,,,,,,,,,,,,,,,,,1076.15,1473.15,803-1200,C,100000,100000,100000,0.1,MPa,air,,,unconstrained,other,,2.6302679919e-08,-7.58,1.08,unknown,-7.58,log10_m2/s,283000,26000,unknown,283,kJ/mol,,,,,log10D=log10D0-Ea/(2.303RT),8.314,,,,,,,,,,RBS,diffusion_couple,RBS,true,,,false,use_with_caution,,,provenance=compilation_2010; v0_source=brady_minerals; orientation_as_printed=parallel to c; Diffusing_Component_as_printed=Ti; Element_as_printed=Ti; OxygenBuffer_as_printed=air; R unstated in spreadsheet; compiler gas_constant_used_j_mol_k=8.314; ExperimentType_as_printed=quartz- synthetic rutile diffusion couples; Analytical_as_printed=RBS; Apparatus_as_printed=quartz- synthetic rutile diffusion couples,supplement,"Holycross, M.",2026-08-31,draft,Cherniak et al. (2007),"Cherniak, D.J., Watson, E.B., and Wark, D.A",2007,Ti diffusion in quartz: Chemical Geology,,236,65-74,10.1016/j.chemgeo.2006.09.001,Brady Minerals.xls Rec 382
