Repository: holycrossm/diffusion-coefficients

# Experimental diffusion coefficients (minerals and silicate melts)

**Pre-release / not published.** Schema v1.0.0. This folder is a GitHub-ready living table: canonical data is CSV, new rows arrive by pull request, and a static page searches the file in the browser. Nothing here is a citable compilation of record.

This is a QA build of 4630 experimental rows (minerals and silicate melts). Most numbers are staged from the 2010 RiMG 72 tables. Do not treat the repo as published, complete, or peer-reviewed.

File: site/data/diffusion_coefficients.csv (part 127 of 136)
DDB004560,1.0.0,arrhenius_fit,,Si,,,,,,,mineral,Quartz,quartz,,natural,quartz_silica,natural,perp c,true,false,natural,unspecified,,,,,,,,,,,,,,,,,,,,,,,,,,1422.15,1723.15,1149-1450,C,100000,100000,100000,0.1,MPa,unknown,,,unknown,other,,7.94328234724e-06,-5.1,0.97,unknown,-5.1,log10_m2/s,447000,31000,unknown,447,kJ/mol,,,,,log10D=log10D0-Ea/(2.303RT),8.314,,,,,,,,,,RBS,other,"RBS, NRA",true,,,false,use_with_caution,,,"provenance=compilation_2010; v0_source=brady_minerals; orientation_as_printed=normal to c; Diffusing_Component_as_printed=Si; Element_as_printed=Si; OxygenBuffer_as_printed=air, D at NNO ~0.5 log unit slower; mixed buffers; not picking one; R unstated in spreadsheet; compiler gas_constant_used_j_mol_k=8.314; ExperimentType_as_printed=30Si enriched SiO2; Analytical_as_printed=RBS, NRA; Apparatus_as_printed=30Si enriched SiO2",supplement,"Holycross, M.",2026-08-31,draft,Cherniak (2003b),"Cherniak, D.J",2003,Silicon self-diffusion in single-crystal natural quartz and feldspar,Earth and Planetary Science Letters,214,655-668,10.1016/s0012-821x(03)00394-7,Brady Minerals.xls Rec 170
DDB004561,1.0.0,arrhenius_fit,,Si,,,,,,,mineral,Quartz aggregate,,,novaculite,quartz_silica,,isotropic,false,false,novaculite,unspecified,,,,,,,,,,,,,,,,,,,,,,,,,,873.15,1073.15,600-800,C,150000000,150000000,150000000,150,MPa,NNO,,,buffered,other,,3.6982817978e-10,-9.432,,,-9.432,log10_m2/s,137000,18000,unknown,137,kJ/mol,,,,,log10D=log10D0-Ea/(2.303RT),8.314,,,,,,,,,,SIMS,other,SIMS,true,,,false,use_with_caution,,,provenance=compilation_2010; v0_source=brady_minerals; orientation_as_printed=isotropic; Diffusing_Component_as_printed=Si; Element_as_printed=Si; OxygenBuffer_as_printed=cold seal (~NNO); R unstated in spreadsheet; compiler gas_constant_used_j_mol_k=8.314; ExperimentType_as_printed=aggregate in 30SiO2 powder and 18O-enriched water; Analytical_as_printed=SIMS; Apparatus_as_printed=aggregate in 30SiO2 powder and 18O-enriched water,supplement,"Holycross, M.",2026-08-31,draft,Farver and Yund (2000),"Farver, J.R., and Yund, R.A",2000,Silicon diffusion in a natural quartz aggregate: constraints on solution-transfer diffusion creep. Tectonophysics,,325,193-205,10.1016/s0040-1951(00)00121-9,Brady Minerals.xls Rec 357
DDB004562,1.0.0,arrhenius_fit,,Si,,,,,,,mineral,Quartz aggregate,,,novaculite,quartz_silica,,isotropic,false,false,novaculite,unspecified,,,,,,,,,,,,,,,,,,,,,,,,,,1073.15,1373.15,800-1100,C,100000,100000,100000,0.1,MPa,unknown,,,unconstrained,other,,6.19441075077e-09,-8.208,,,-8.208,log10_m2/s,178000,38000,unknown,178,kJ/mol,,,,,log10D=log10D0-Ea/(2.303RT),8.314,,,,,,,,,,SIMS,other,SIMS,true,,,false,use_with_caution,,,provenance=compilation_2010; v0_source=brady_minerals; orientation_as_printed=isotropic; Diffusing_Component_as_printed=Si; Element_as_printed=Si; OxygenBuffer_as_printed=N2; R unstated in spreadsheet; compiler gas_constant_used_j_mol_k=8.314; ExperimentType_as_printed=30Si enriched SiO2 deposited on aggregate surface; Analytical_as_printed=SIMS; Apparatus_as_printed=30Si enriched SiO2 deposited on aggregate surface,supplement,"Holycross, M.",2026-08-31,draft,Farver and Yund (2000),"Farver, J.R., and Yund, R.A",2000,Silicon diffusion in a natural quartz aggregate: constraints on solution-transfer diffusion creep. Tectonophysics,,325,193-206,10.1016/s0040-1951(00)00121-9,Brady Minerals.xls Rec 358
DDB004563,1.0.0,arrhenius_fit,,O,18,,,self,none,,mineral,Richterite,richterite,,see paper,amphibole,,//c,true,false,see paper,unspecified,,,,,,,,,,,,,,,,,,,,,,,,,,923.15,1073.15,650-800,C,100000000,100000000,100000000,100,MPa,unknown,,,unknown,other,,2.99916251899e-08,-7.523,0.452,unknown,-7.523,log10_m2/s,239000,8000,unknown,239,kJ/mol,,,,,log10D=log10D0-Ea/(2.303RT),8.314,,,,,,,,,,SIMS,bulk_isotopic_exchange,Ion microprobe profiles,true,,,false,use_with_caution,,,provenance=compilation_2010; v0_source=brady_minerals; orientation_as_printed=parallel to c; Diffusing_Component_as_printed=18O; Element_as_printed=O; OxygenBuffer_as_printed=UB/NO; R unstated in spreadsheet; compiler gas_constant_used_j_mol_k=8.314; ExperimentType_as_printed=Exchange with 18O-enriched water; Analytical_as_printed=Ion microprobe profiles; Apparatus_as_printed=Exchange with 18O-enriched water,supplement,"Holycross, M.",2026-08-31,draft,Farver and Giletti (1985),"Farver, J.R. and Giletti, B.J",1985,Oxygen diffusion in amphiboles,Geochimica et Cosmochimica Acta,49,1403-1411,10.1016/0016-7037(85)90290-x,Brady Minerals.xls Rec 40
DDB004564,1.0.0,arrhenius_fit,,O,,,,,,,mineral,Ringwoodite,ringwoodite,,Mg(0.9)Fe(0.1),oxide,,polycrystalline,false,true,Mg(0.9)Fe(0.1),unspecified,,,,,,,,,,,,,,,,,,,,,,,,,,1673.15,1873.15,1400-1600,C,22000000000,22000000000,22000000000,22000,MPa,NNO,,,buffered,multi_anvil,,3.16227766017e-09,-8.5,2.5,unknown,-8.5,log10_m2/s,367000,83000,unknown,367,kJ/mol,,,,,log10D=log10D0-Ea/(2.303RT),8.314,,,,,,,,,,SIMS,other,SIMS,true,,,false,use_with_caution,,grain boundary diffusion also measured,"provenance=compilation_2010; v0_source=brady_minerals; orientation_as_printed=polycrystalline; Diffusing_Component_as_printed=O; Element_as_printed=O; OxygenBuffer_as_printed=Ni-NiO; R unstated in spreadsheet; compiler gas_constant_used_j_mol_k=8.314; ExperimentType_as_printed=isotopically enriched tracer deposited on sample surface by pulsed laser deposition, multi-anvil experiments; Analytical_as_printed=SIMS; Apparatus_as_printed=isotopically enriched tracer deposited on sample surface by pulsed laser deposition, multi-anvil experiments",supplement,"Holycross, M.",2026-08-31,draft,Shimujuku et al. (2009),"Shimojuku, A., Kubo, T., Ohtani, E., Nakamura, T., Okazaki, R., Dohmen, R., Chakraborty, S",2009,"Si and O diffusion in (Mg,Fe)(2)SiO4 wadsleyite and ringwoodite and its implications for the rheology of the mantle transition zone. Earth and Planetary Science Letters 284(1-2), 103-112.",,,,10.1016/j.epsl.2009.04.014,Brady Minerals.xls Rec 524
DDB004565,1.0.0,arrhenius_fit,,Si,,,,,,,mineral,Ringwoodite,ringwoodite,,Mg(0.9)Fe(0.1),oxide,,polycrystalline,false,true,Mg(0.9)Fe(0.1),unspecified,,,,,,,,,,,,,,,,,,,,,,,,,,1673.15,1873.15,1400-1600,C,22000000000,22000000000,22000000000,22000,MPa,NNO,,,buffered,multi_anvil,,3.16227766017e-06,-5.5,2.8,unknown,-5.5,log10_m2/s,483000,94000,unknown,483,kJ/mol,,,,,log10D=log10D0-Ea/(2.303RT),8.314,,,,,,,,,,SIMS,other,SIMS,true,,,false,use_with_caution,,grain boundary diffusion also measured,"provenance=compilation_2010; v0_source=brady_minerals; orientation_as_printed=polycrystalline; Diffusing_Component_as_printed=Si; Element_as_printed=Si; OxygenBuffer_as_printed=Ni-NiO; R unstated in spreadsheet; compiler gas_constant_used_j_mol_k=8.314; ExperimentType_as_printed=isotopically enriched tracer deposited on sample surface by pulsed laser deposition, multi-anvil experiments; Analytical_as_printed=SIMS; Apparatus_as_printed=isotopically enriched tracer deposited on sample surface by pulsed laser deposition, multi-anvil experiments",supplement,"Holycross, M.",2026-08-31,draft,Shimujuku et al. (2009),"Shimojuku, A., Kubo, T., Ohtani, E., Nakamura, T., Okazaki, R., Dohmen, R., Chakraborty, S",2009,"Si and O diffusion in (Mg,Fe)(2)SiO4 wadsleyite and ringwoodite and its implications for the rheology of the mantle transition zone. Earth and Planetary Science Letters 284(1-2), 103-112.",,,,10.1016/j.epsl.2009.04.014,Brady Minerals.xls Rec 523
DDB004566,1.0.0,arrhenius_fit,,O,,,,,,,mineral,Rutile,rutile,,natural and synthetic,oxide,synthetic,parallel to (001),true,false,natural and synthetic,unspecified,,,,,,,,,,,,,,,,,,,,,,,,,,1023.15,1273.15,750-1000,C,,100000,1000000000,0.1-1000,MPa,unknown,,,unknown,piston_cylinder,,5.88843655356e-05,-4.23,,,-4.23,log10_m2/s,330000,15000,unknown,330,kJ/mol,,,,,log10D=log10D0-Ea/(2.303RT),8.314,,,,,,,,,,NRA,other,NRA,true,,,false,use_with_caution,,,"provenance=compilation_2010; v0_source=brady_minerals; orientation_as_printed=parallel to (001); Diffusing_Component_as_printed=O; Element_as_printed=O; OxygenBuffer_as_printed=NNO, diffusion faster when rutile reduced under dry conditions vs. wet; fo2 recode fell through to unknown; R unstated in spreadsheet; compiler gas_constant_used_j_mol_k=8.314; ExperimentType_as_printed=Cold seal and piston cylinder experiments with 18O enriched water, 1-atm experiments with 18O enriched Al2O3; Analytical_as_printed=NRA; Apparatus_as_printed=Cold seal and piston cylinder experiments with 18O enriched water, 1-atm experiments with 18O enriched Al2O3",supplement,"Holycross, M.",2026-08-31,draft,Moore et al. (1998),"Moore, D.K., Cherniak, D.J., and Watson, E.B",1998,Oxygen diffusion in rutile from 750 to 1000°C and 0,1 to 1000 MPa. American Mineralogist,83,700-711,10.2138/am-1998-7-803,Brady Minerals.xls Rec 232
DDB004567,1.0.0,arrhenius_fit,,Pb,,,,,,,mineral,Rutile,rutile,,natural and synthetic,oxide,synthetic,normal to (001),true,false,natural and synthetic,unspecified,,,,,,,,,,,,,,,,,,,,,,,,,,973.15,1373.15,700-1100,C,100000,100000,100000,0.1,MPa,unknown,,,unknown,other,,3.89045144994e-10,-9.41,0.56,unknown,-9.41,log10_m2/s,250000,12000,unknown,250,kJ/mol,,,,,log10D=log10D0-Ea/(2.303RT),8.314,,,,,,,,,,RBS,powder_source,RBS,true,,,false,use_with_caution,,Little evidence of anisotropy,"provenance=compilation_2010; v0_source=brady_minerals; orientation_as_printed=normal to (001); Diffusing_Component_as_printed=Pb; Element_as_printed=Pb; OxygenBuffer_as_printed=s.b., NNO, QFM; R unstated in spreadsheet; compiler gas_constant_used_j_mol_k=8.314; ExperimentType_as_printed=PbS:TiO2 or PbTiO3:TiO2 reacted powder sources; Analytical_as_printed=RBS; Apparatus_as_printed=PbS:TiO2 or PbTiO3:TiO2 reacted powder sources",supplement,"Holycross, M.",2026-08-31,draft,Cherniak (2000b),"Cherniak, D.J",2000,Pb diffusion in rutile,Contributions to Mineralogy and Petrology,139,198-207,10.1007/pl00007671,Brady Minerals.xls Rec 231
DDB004568,1.0.0,arrhenius_fit,,Hf,,,,,,,mineral,Rutile (natural and synthetic),rutile,,TiO2,oxide,,//c,true,false,TiO2,unspecified,,,,,,,,,,,,,,,,,,,,,,,,,,1073.15,1273.15,800-1000,C,100000,100000,100000,0.1,MPa,unknown,,,unknown,other,,9.12010839356e-15,-14.04,1.59,unknown,-14.04,log10_m2/s,169000,36000,unknown,169,kJ/mol,,,,,log10D=log10D0-Ea/(2.303RT),8.314,,,,,,,,,,RBS,other,RBS,true,,,false,use_with_caution,,,"provenance=compilation_2010; v0_source=brady_minerals; orientation_as_printed=parallel to c; Diffusing_Component_as_printed=Hf; Element_as_printed=Hf; OxygenBuffer_as_printed=air, NNO, QFM (little dependence on fO2); mixed buffers; not picking one; R unstated in spreadsheet; compiler gas_constant_used_j_mol_k=8.314; ExperimentType_as_printed=single crystal in syntheitic zircon powder; Analytical_as_printed=RBS; Apparatus_as_printed=single crystal in syntheitic zircon powder",supplement,"Holycross, M.",2026-08-31,draft,Cherniak et al. (2007),"Cherniak, D.J., Manchester, J., and Watson, E.B",2007,Zr and Hf diffusion in rutile,Earth and Planetary Science Letters,261,267-279,10.1016/j.epsl.2007.06.027,Brady Minerals.xls Rec 249
DDB004569,1.0.0,arrhenius_fit,,Hf,,,,,,,mineral,Rutile (natural and synthetic),rutile,,TiO2,oxide,,perp c,true,false,TiO2,unspecified,,,,,,,,,,,,,,,,,,,,,,,,,,1023.15,1323.15,750-1050,C,100000,100000,100000,0.1,MPa,unknown,,,unknown,other,,2.51188643151e-12,-11.6,2.7,unknown,-11.6,log10_m2/s,227000,62000,unknown,227,kJ/mol,,,,,log10D=log10D0-Ea/(2.303RT),8.314,,,,,,,,,,RBS,other,RBS,true,,,false,use_with_caution,,,"provenance=compilation_2010; v0_source=brady_minerals; orientation_as_printed=normal to c; Diffusing_Component_as_printed=Hf; Element_as_printed=Hf; OxygenBuffer_as_printed=air, NNO, QFM (little dependence on fO2); mixed buffers; not picking one; R unstated in spreadsheet; compiler gas_constant_used_j_mol_k=8.314; ExperimentType_as_printed=single crystal in syntheitic zircon powder; Analytical_as_printed=RBS; Apparatus_as_printed=single crystal in syntheitic zircon powder",supplement,"Holycross, M.",2026-08-31,draft,Cherniak et al. (2007),"Cherniak, D.J., Manchester, J., and Watson, E.B",2007,Zr and Hf diffusion in rutile,Earth and Planetary Science Letters,261,267-279,10.1016/j.epsl.2007.06.027,Brady Minerals.xls Rec 250
DDB004570,1.0.0,arrhenius_fit,,Zr,,,,,,,mineral,Rutile (natural and synthetic),rutile,,TiO2,oxide,,//c,true,false,TiO2,unspecified,,,,,,,,,,,,,,,,,,,,,,,,,,1023.15,1373.15,750-1100,C,100000,100000,100000,0.1,MPa,unknown,,,unknown,other,,9.77237220956e-15,-14.01,1.25,unknown,-14.01,log10_m2/s,170000,30000,unknown,170,kJ/mol,,,,,log10D=log10D0-Ea/(2.303RT),8.314,,,,,,,,,,RBS,other,RBS,true,,,false,use_with_caution,,,"provenance=compilation_2010; v0_source=brady_minerals; orientation_as_printed=parallel to c; Diffusing_Component_as_printed=Zr; Element_as_printed=Zr; OxygenBuffer_as_printed=air, NNO, QFM (little dependence on fO2); mixed buffers; not picking one; R unstated in spreadsheet; compiler gas_constant_used_j_mol_k=8.314; ExperimentType_as_printed=single crystal in syntheitic zircon powder; Analytical_as_printed=RBS; Apparatus_as_printed=single crystal in syntheitic zircon powder",supplement,"Holycross, M.",2026-08-31,draft,Cherniak et al. (2007),"Cherniak, D.J., Manchester, J., and Watson, E.B",2007,Zr and Hf diffusion in rutile,Earth and Planetary Science Letters,261,267-279,10.1016/j.epsl.2007.06.027,Brady Minerals.xls Rec 248
DDB004571,1.0.0,arrhenius_fit,,Ba,,,,,,,mineral,Sanidine,sanidine,,Or(61),feldspar,,normal to (001),true,false,Or(61),endmember_mol_frac,,,,,,,,,,,,,,,,,,,,,,,,,,1101.15,1348.15,828-1075,C,100000,100000,100000,0.1,MPa,air,,,unconstrained,other,,0.288403150313,-0.54,0.84,unknown,-0.54,log10_m2/s,455000,20000,unknown,455,kJ/mol,,,,,log10D=log10D0-Ea/(2.303RT),8.314,,,,,,,,,,RBS,other,RBS,true,,,false,use_with_caution,,Little anisotropy,provenance=compilation_2010; v0_source=brady_minerals; orientation_as_printed=normal to (001); Diffusing_Component_as_printed=Ba; Element_as_printed=Ba; OxygenBuffer_as_printed=air; R unstated in spreadsheet; compiler gas_constant_used_j_mol_k=8.314; ExperimentType_as_printed=BaO+Al2O3+SiO2+ground feldspar source; Analytical_as_printed=RBS; Apparatus_as_printed=BaO+Al2O3+SiO2+ground feldspar source,supplement,"Holycross, M.",2026-08-31,draft,Cherniak (2002),"Cherniak, D.J",2002,Ba diffusion in feldspar,Geochimica et Cosmochimica Acta,66,1641-1650,10.1016/s0016-7037(01)00866-3,Brady Minerals.xls Rec 165
DDB004572,1.0.0,arrhenius_fit,,Sr,,,,,,,mineral,Sanidine,sanidine,,Or(61),feldspar,,normal to (001),true,false,Or(61),endmember_mol_frac,,,,,,,,,,,,,,,,,,,,,,,,,,998.15,1348.15,725-1075,C,100000,100000,100000,0.1,MPa,air,,,unconstrained,other,,8.51138038202,0.93,0.59,unknown,0.93,log10_m2/s,450000,13000,unknown,450,kJ/mol,,,,,log10D=log10D0-Ea/(2.303RT),8.314,,,,,,,,,,RBS,powder_source,RBS,true,,,false,use_with_caution,,No strong anisotropy; QFM buffered experiments are similar,provenance=compilation_2010; v0_source=brady_minerals; orientation_as_printed=normal to (001); Diffusing_Component_as_printed=Sr; Element_as_printed=Sr; OxygenBuffer_as_printed=air; R unstated in spreadsheet; compiler gas_constant_used_j_mol_k=8.314; ExperimentType_as_printed=SrO-Al2O3-SiO2 powder source; Analytical_as_printed=RBS; Apparatus_as_printed=SrO-Al2O3-SiO2 powder source,supplement,"Holycross, M.",2026-08-31,draft,Cherniak (1996),"Cherniak, D.J",1996,"Strontium diffusion in sanidine and albite, and general comments on Sr diffusion in alkali feldspars",Geochimica et Cosmochimica Acta,60,5037-5043,10.1016/s0016-7037(96)00293-1,Brady Minerals.xls Rec 164
DDB004573,1.0.0,arrhenius_fit,,O,18,,,self,none,,mineral,Sanidine,sanidine,,,feldspar,,normal to (001),true,false,,,,,,,,,,,,,,,,,,,,,,,,,,,,1142.15,1326.15,869-1053,C,100000,100000,100000,0.1,MPa,unknown,,,unknown,other,,8.39459986519e-11,-10.076,,,-10.076,log10_m2/s,245000,15000,unknown,245,kJ/mol,,,,,log10D=log10D0-Ea/(2.303RT),8.314,,,,,,,,,,SIMS,other,SIMS,true,,,false,use_with_caution,,,provenance=compilation_2010; v0_source=brady_minerals; orientation_as_printed=perpendicular to (001); Diffusing_Component_as_printed=18O; Element_as_printed=O; OxygenBuffer_as_printed=oxygen; fo2 recode fell through to unknown; R unstated in spreadsheet; compiler gas_constant_used_j_mol_k=8.314; ExperimentType_as_printed=single crystal in 18O enriched oxygen gas; Analytical_as_printed=SIMS; Apparatus_as_printed=single crystal in 18O enriched oxygen gas,supplement,"Holycross, M.",2026-08-31,draft,Derdau et al. (1998),"Derdau, D., Freer, R., and Wright, K",1998,Oxygen diffusion in anhydrous sanidine feldspar. Contributions to Mineralogy and Petrology,,133,199-204,10.1007/s004100050447,Brady Minerals.xls Rec 266
DDB004574,1.0.0,arrhenius_fit,,Zn,,,Fe,interdiffusion,none,,mineral,Sphalerite,sphalerite,,Zn(.98)Fe(.02)S,sulfide,,normal to (110) and parallel to (110),true,false,Zn(.98)Fe(.02)S,unspecified,,,,,,,,,,,,,,,,,,,,,,,,,,773.15,1223.15,500-950,C,100000,100000,100000,0.1,MPa,unknown,,,unknown,other,,0.000208929613085,-3.68,,,-3.68,log10_m2/s,151000,4000,unknown,151,kJ/mol,,,,,log10D=log10D0-Ea/(2.303RT),8.314,,,,,,,,,,EPMA,other,Electron microprobe profiles,true,,,false,use_with_caution,,"Dependence on compostion:  Do = 4.0e-08 * Exp(0.04*N), where N is the mole fraction of FeS in ZnS. D decreases slightly with increasing pressure and with increasing fS2.",provenance=compilation_2010; v0_source=brady_minerals; orientation_as_printed=normal to (110) and parallel to (110); Diffusing_Component_as_printed=Zn-Fe interdiffusion; Element_as_printed=.Interdiffusion; OxygenBuffer_as_printed=some had sulfur fugacity buffer; fo2 recode fell through to unknown; R unstated in spreadsheet; compiler gas_constant_used_j_mol_k=8.314; ExperimentType_as_printed=single crystal sandwiches or single crystals in powder in evacuated silica tubes; Analytical_as_printed=Electron microprobe profiles; Apparatus_as_printed=single crystal sandwiches or single crystals in powder in evacuated silica tubes,supplement,"Holycross, M.",2026-08-31,draft,Mizuta (1988),"Mizuta, T",1988,Interdiffusion rate of zinc and iron in natural sphalerite. Economic Geology,,83,1205-1220,10.2113/gsecongeo.83.6.1205,Brady Minerals.xls Rec 360
DDB004575,1.0.0,arrhenius_fit,,S,35,,,tracer,none,,mineral,Sphalerite,sphalerite,,,sulfide,,[111],true,false,,,,,,,,,,,,,,,,,,,,,,,,,,,,1013.15,1373.15,740-1100,C,100000,100000,100000,0.1,MPa,unknown,,,unknown,other,,7.94328234724e-09,-8.1,,,-8.1,log10_m2/s,212000,,,212,kJ/mol,,,,,log10D=log10D0-Ea/(2.303RT),8.314,,,,,,,,,,serial_sectioning,other,serial sectioning,true,,,false,use_with_caution,,increase in S diffusion with higher S pressure,"provenance=compilation_2010; v0_source=brady_minerals; orientation_as_printed=[111]; Diffusing_Component_as_printed=35S; Element_as_printed=S; OxygenBuffer_as_printed=35S and natural S in evacuated silica tubes, S pressure 0.5 atm; fo2 recode fell through to unknown; R unstated in spreadsheet; compiler gas_constant_used_j_mol_k=8.314; ExperimentType_as_printed=polished crystals in evacuated silica tubes with 35S tracer mixed with normal S; Analytical_as_printed=serial sectioning; Apparatus_as_printed=polished crystals in evacuated silica tubes with 35S tracer mixed with normal S",supplement,"Holycross, M.",2026-08-31,draft,Gobrecht et al. (1967),"Gobrecht, H., Nelkowski, H.,Baars, J.W., and Weigt, M",1967,Self diffusion of sulphur in zinc sulphide.  Solid State Communications,,5,777-778,,Brady Minerals.xls Rec 501
DDB004576,1.0.0,arrhenius_fit,,Cr,,,Al,interdiffusion,none,,mineral,Spinel,spinel,,Mg(.78)Fe(.22)CrAlO4,oxide,,isotropic,false,false,Mg(.78)Fe(.22)CrAlO4,unspecified,,,,,,,,,,,,,,,,,,,,,,,,,,1673.15,1973.15,1400-1700,C,,3000000000,7000000000,3000-7000,MPa,G,,,buffered,multi_anvil,,0.234422881532,-0.63,0.01,unknown,-0.63,log10_m2/s,524000,81000,unknown,524,kJ/mol,,,,,log10D=log10D0-Ea/(2.303RT),8.314,,,,,,,,,,EPMA,diffusion_couple,electron microprobe,true,,,false,use_with_caution,,D is dependent on composition and pressure with an activation volume of 1.36e-06 m^3.  Mg-Fe interdiffusion occurred at the same time.  See the paper for full details of composition and pressure dependence.,provenance=compilation_2010; v0_source=brady_minerals; orientation_as_printed=isotropic; Diffusing_Component_as_printed=Cr-Al Interdiffusion; Element_as_printed=.Interdiffusion; OxygenBuffer_as_printed=graphite capsule - log fO2 ~ -9.2 to -7 bars; R unstated in spreadsheet; compiler gas_constant_used_j_mol_k=8.314; ExperimentType_as_printed=diffusion couple in graphite capsule in multi-anvil press; Analytical_as_printed=electron microprobe; Apparatus_as_printed=diffusion couple in graphite capsule in multi-anvil press,supplement,"Holycross, M.",2026-08-31,draft,Suzuki et al. (2008),"Suzuki, A. M., Yasuda, A., and Ozawa, K",2008,Cr and Al diffusion in chromite spinel: experimental determination and its implication for diffusion creep,Physics and Chemistry of Minerals,35,433-445,10.1007/s00269-008-0238-2,Brady Minerals.xls Rec 544
DDB004577,1.0.0,arrhenius_fit,,Fe,,2+,,,,,mineral,Spinel,spinel,,,oxide,,isotropic,false,false,,,,,,,,,,,,,,,,,,,,,,,,,,,,1223.15,1598.15,950-1325,C,200000000,200000000,200000000,200,MPa,G,,,buffered,piston_cylinder,,1.81970085861e-09,-8.74,0.4,unknown,-8.74,log10_m2/s,198000,19000,unknown,198,kJ/mol,,,,,log10D=log10D0-Ea/(2.303RT),8.314,,,,,,,,,,EPMA,diffusion_couple,electron microprobe,true,,,false,use_with_caution,,,"provenance=compilation_2010; v0_source=brady_minerals; orientation_as_printed=isotropic; Diffusing_Component_as_printed=Fe+2; Element_as_printed=Fe; OxygenBuffer_as_printed=graphite capsule - log fO2 ~ -13.5 to -10 bars; R unstated in spreadsheet; compiler gas_constant_used_j_mol_k=8.314; ExperimentType_as_printed=diffusion couples between single crystal spinel (low Fe) and synthesized pellets of Fe-rich spinel, piston-cylinder experiments; Analytical_as_printed=electron microprobe; Apparatus_as_printed=diffusion couples between single crystal spinel (low Fe) and synthesized pellets of Fe-rich spinel, piston-cylinder experiments",supplement,"Holycross, M.",2026-08-31,draft,Liermann (2002),"Liermann. H,-P., and Ganguly, J",2002,Diffusion kinetics of Fe2+ and Mg in aluminous spinel: Experimental determination and applications. Geochim. Cosmochim. Acta,,66,2903-2913,,Brady Minerals.xls Rec 324
DDB004578,1.0.0,arrhenius_fit,,Mg,,,,,,,mineral,Spinel,spinel,,,oxide,,isotropic,false,false,,,,,,,,,,,,,,,,,,,,,,,,,,,,1223.15,1598.15,950-1325,C,200000000,200000000,200000000,200,MPa,G,,,buffered,piston_cylinder,,1.90546071796e-09,-8.72,0.24,unknown,-8.72,log10_m2/s,202000,8000,unknown,202,kJ/mol,,,,,log10D=log10D0-Ea/(2.303RT),8.314,,,,,,,,,,EPMA,diffusion_couple,electron microprobe,true,,,false,use_with_caution,,,"provenance=compilation_2010; v0_source=brady_minerals; orientation_as_printed=isotropic; Diffusing_Component_as_printed=Mg; Element_as_printed=Mg; OxygenBuffer_as_printed=graphite capsule - log fO2 ~ -13.5 to -10 bars; R unstated in spreadsheet; compiler gas_constant_used_j_mol_k=8.314; ExperimentType_as_printed=diffusion couples between single crystal spinel (low Fe) and synthesized pellets of Fe-rich spinel, piston-cylinder experiments; Analytical_as_printed=electron microprobe; Apparatus_as_printed=diffusion couples between single crystal spinel (low Fe) and synthesized pellets of Fe-rich spinel, piston-cylinder experiments",supplement,"Holycross, M.",2026-08-31,draft,Liermann (2002),"Liermann. H,-P., and Ganguly, J",2002,Diffusion kinetics of Fe2+ and Mg in aluminous spinel: Experimental determination and applications. Geochim. Cosmochim. Acta,,66,2903-2913,,Brady Minerals.xls Rec 325
DDB004579,1.0.0,arrhenius_fit,,Nd,,,,,,,mineral,Titanite,titanite,,,accessory,,normal to (100),true,false,,,,,,,,,,,,,,,,,,,,,,,,,,,,1198.15,1448.15,925-1175,C,100000,100000,100000,0.1,MPa,air,,,unconstrained,other,,7.76247116629e-05,-4.11,0.16,unknown,-4.11,log10_m2/s,391000,40000,unknown,391,kJ/mol,,,,,log10D=log10D0-Ea/(2.303RT),8.314,,,,,,,,,,RBS,other,"RBS, NRA",true,,,false,use_with_caution,,,"provenance=compilation_2010; v0_source=brady_minerals; orientation_as_printed=normal to (100); Diffusing_Component_as_printed=Nd; Element_as_printed=Nd; OxygenBuffer_as_printed=air; R unstated in spreadsheet; compiler gas_constant_used_j_mol_k=8.314; ExperimentType_as_printed=Nd aluminate garnet powder + ground titanite; Analytical_as_printed=RBS, NRA; Apparatus_as_printed=Nd aluminate garnet powder + ground titanite",supplement,"Holycross, M.",2026-08-31,draft,Cherniak (1995b),"Cherniak, D.J",1995,Sr and Nd diffusion in titanite,Chemical Geology,125,219-232,10.1016/0009-2541(95)00074-v,Brady Minerals.xls Rec 182
DDB004580,1.0.0,arrhenius_fit,,Nd,,,,,,,mineral,Titanite,titanite,,,accessory,,parallel to (100),true,false,,,,,,,,,,,,,,,,,,,,,,,,,,,,1251.15,1448.15,978-1175,C,100000,100000,100000,0.1,MPa,air,,,unconstrained,other,,0.141253754462,-0.85,0.56,unknown,-0.85,log10_m2/s,469000,20000,unknown,469,kJ/mol,,,,,log10D=log10D0-Ea/(2.303RT),8.314,,,,,,,,,,RBS,powder_source,"RBS, NRA",true,,,false,use_with_caution,,,"provenance=compilation_2010; v0_source=brady_minerals; orientation_as_printed=parallel to (100); Diffusing_Component_as_printed=Nd; Element_as_printed=Nd; OxygenBuffer_as_printed=air; R unstated in spreadsheet; compiler gas_constant_used_j_mol_k=8.314; ExperimentType_as_printed=Nd aluminate garnet powder + ground titanite powder source; Analytical_as_printed=RBS, NRA; Apparatus_as_printed=Nd aluminate garnet powder + ground titanite powder source",supplement,"Holycross, M.",2026-08-31,draft,Cherniak (1995b),"Cherniak, D.J",1995,Sr and Nd diffusion in titanite,Chemical Geology,125,219-232,10.1016/0009-2541(95)00074-v,Brady Minerals.xls Rec 181
DDB004581,1.0.0,arrhenius_fit,,Nd,,,,,,,mineral,Titanite,titanite,,,accessory,,parallel to (100),true,false,,,,,,,,,,,,,,,,,,,,,,,,,,,,1198.15,1402.15,925-1129,C,100000,100000,100000,0.1,MPa,QFM,,,buffered,other,,0.27478941531,-0.561,0.59,unknown,-0.561,log10_m2/s,498000,29000,unknown,498,kJ/mol,,,,,log10D=log10D0-Ea/(2.303RT),8.314,,,,,,,,,,RBS,other,"RBS, NRA",true,,,false,use_with_caution,,,"provenance=compilation_2010; v0_source=brady_minerals; orientation_as_printed=parallel to (100); Diffusing_Component_as_printed=Nd; Element_as_printed=Nd; OxygenBuffer_as_printed=QFM; R unstated in spreadsheet; compiler gas_constant_used_j_mol_k=8.314; ExperimentType_as_printed=Nd aluminate garnet powder + ground titanite; Analytical_as_printed=RBS, NRA; Apparatus_as_printed=Nd aluminate garnet powder + ground titanite",supplement,"Holycross, M.",2026-08-31,draft,Cherniak (1995b),"Cherniak, D.J",1995,Sr and Nd diffusion in titanite,Chemical Geology,125,219-232,10.1016/0009-2541(95)00074-v,Brady Minerals.xls Rec 183
DDB004582,1.0.0,arrhenius_fit,,O,18,,,self,none,,mineral,Titanite,titanite,,,accessory,,//c,true,false,,,,,,,,,,,,,,,,,,,,,,,,,,,,973.15,1173.15,700-900,C,100000000,100000000,100000000,100,MPa,unknown,,,unknown,other,,2.30144181741e-06,-5.638,,,-5.638,log10_m2/s,301000,,,301,kJ/mol,,,,,log10D=log10D0-Ea/(2.303RT),8.314,,,,,,,,,,SIMS,bulk_isotopic_exchange,Ion microprobe profiles,true,,,false,use_with_caution,,,provenance=compilation_2010; v0_source=brady_minerals; orientation_as_printed=parallel to c; Diffusing_Component_as_printed=18O; Element_as_printed=O; OxygenBuffer_as_printed=UB/NO; R unstated in spreadsheet; compiler gas_constant_used_j_mol_k=8.314; ExperimentType_as_printed=Exchange with 18O-enriched water; Analytical_as_printed=Ion microprobe profiles; Apparatus_as_printed=Exchange with 18O-enriched water,supplement,"Holycross, M.",2026-08-31,draft,Morishita et al. (1990),"Morishita, Y., Giletti, B.J., and Farver, J.R",1990,Strontium and oxygen self-diffusion in titanite (abstract),Eos Transactions of the American Geophysical Union,71,652,,Brady Minerals.xls Rec 91
DDB004583,1.0.0,arrhenius_fit,,O,,,,,,,mineral,Titanite,titanite,,,accessory,,parallel to c (little evidence of anisotropy),false,false,,,,,,,,,,,,,,,,,,,,,,,,,,,,973.15,1173.15,700-900,C,100000000,100000000,100000000,100,MPa,NNO,,,buffered,cold_seal,,1e-08,-8,0.778,unknown,-8,log10_m2/s,254000,28000,unknown,254,kJ/mol,,,,,log10D=log10D0-Ea/(2.303RT),8.314,,,,,,,,,,SIMS,other,SIMS,true,,,false,use_with_caution,,,"provenance=compilation_2010; v0_source=brady_minerals; orientation_as_printed=parallel to c (little evidence of anisotropy); Diffusing_Component_as_printed=O; Element_as_printed=O; OxygenBuffer_as_printed=cold seal (~NNO) or internally heated pressure vessel (Ar+<1% H); R unstated in spreadsheet; compiler gas_constant_used_j_mol_k=8.314; ExperimentType_as_printed=single crystal in 18O enriched water, cold-seal or internally heated pressure vessel experiments; Analytical_as_printed=SIMS; Apparatus_as_printed=single crystal in 18O enriched water, cold-seal or internally heated pressure vessel experiments PDF-QA 2026-08-31: MATCH vs J-STAGE OA PDF (Morishita et al. 1996): D0=1e-8 m2/s, Ea=254±28 kJ/mol, 700–900 C, 100 MPa, //c. D0 uncertainty still Brady-sourced (not re-read from PDF).",supplement,"Holycross, M.",2026-08-31,checked,Morishita et al. (1996),"Morishita, Y., Giletti, B. J., and Farver, J. R",1996,Volume self-diffusion of oxygen in titanite. Geochemical Journal,,30,71-79,10.2343/geochemj.30.71,Brady Minerals.xls Rec 286
DDB004584,1.0.0,arrhenius_fit,,O,,,,,,,mineral,Titanite,titanite,,,accessory,,,false,false,,,,,,,,,,,,,,,,,,,,,,,,,,,,973.15,1173.15,700-900,C,,10000000,160000000,10-160,MPa,unknown,,,unknown,other,,2.04173794467e-12,-11.69,1.08,unknown,-11.69,log10_m2/s,180000,22000,unknown,180,kJ/mol,,,,,log10D=log10D0-Ea/(2.303RT),8.314,,,,,,,,,,NRA,other,NRA,true,,,false,use_with_caution,,Little anisotropy; little dependence on water pressure (10 - 160 MPa),provenance=compilation_2010; v0_source=brady_minerals; Diffusing_Component_as_printed=O; Element_as_printed=O; OxygenBuffer_as_printed=Cold seal - buffered at ~NNO; fo2 recode fell through to unknown; R unstated in spreadsheet; compiler gas_constant_used_j_mol_k=8.314; ExperimentType_as_printed=18O enriched water; Analytical_as_printed=NRA; Apparatus_as_printed=18O enriched water,supplement,"Holycross, M.",2026-08-31,draft,Zhang et al. (2006),"Zhang, X. Y., Cherniak, D. J., Watson, E. B",2006,Oxygen diffusion in titanite; lattice diffusion and fast path diffusion in single crystals. Chemical Geology,,235,105-123,10.1016/j.chemgeo.2006.06.005,Brady Minerals.xls Rec 188
DDB004585,1.0.0,arrhenius_fit,,O,,,,,,,mineral,Titanite,titanite,,,accessory,,//c,true,false,,,,,,,,,,,,,,,,,,,,,,,,,,,,971.15,1327.15,698-1054,C,100000,100000,100000,0.1,MPa,NNO,,,buffered,other,,3.0199517204e-08,-7.52,0.74,unknown,-7.52,log10_m2/s,276000,16000,unknown,276,kJ/mol,,,,,log10D=log10D0-Ea/(2.303RT),8.314,,,,,,,,,,NRA,other,NRA,true,,,false,use_with_caution,,Also normal to c; little anisotropy,provenance=compilation_2010; v0_source=brady_minerals; orientation_as_printed=parallel to c; Diffusing_Component_as_printed=O; Element_as_printed=O; OxygenBuffer_as_printed=NNO; R unstated in spreadsheet; compiler gas_constant_used_j_mol_k=8.314; ExperimentType_as_printed=18O enriched quartz powder; Analytical_as_printed=NRA; Apparatus_as_printed=18O enriched quartz powder,supplement,"Holycross, M.",2026-08-31,draft,Zhang et al. (2006),"Zhang, X. Y., Cherniak, D. J., Watson, E. B",2006,Oxygen diffusion in titanite; lattice diffusion and fast path diffusion in single crystals. Chemical Geology,,235,105-123,10.1016/j.chemgeo.2006.06.005,Brady Minerals.xls Rec 187
DDB004586,1.0.0,arrhenius_fit,,Pb,,,,,,,mineral,Titanite,titanite,,,accessory,,parallel to (100),true,false,,,,,,,,,,,,,,,,,,,,,,,,,,,,923.15,1300.15,650-1027,C,100000,100000,100000,0.1,MPa,unknown,,,unknown,other,,0.000109647819614,-3.96,0.32,unknown,-3.96,log10_m2/s,329000,11000,unknown,329,kJ/mol,,,,,log10D=log10D0-Ea/(2.303RT),8.314,,,,,,,,,,RBS,ion_implantation,RBS,true,,,false,use_with_caution,,Little evidence of anisotropy,"provenance=compilation_2010; v0_source=brady_minerals; orientation_as_printed=parallel to (100); Diffusing_Component_as_printed=Pb; Element_as_printed=Pb; OxygenBuffer_as_printed=s.b.; R unstated in spreadsheet; compiler gas_constant_used_j_mol_k=8.314; ExperimentType_as_printed=PbS source, ion implantation, radiation damage at low T; Analytical_as_printed=RBS; Apparatus_as_printed=PbS source, ion implantation, radiation damage at low T",supplement,"Holycross, M.",2026-08-31,draft,Cherniak  (1993),"Cherniak, D.J",1993,Lead diffusion in titanite and preliminary results on the effects of radiation damage on Pb transport,Chemical Geology,110,177-194,10.1016/0009-2541(93)90253-f,Brady Minerals.xls Rec 184
DDB004587,1.0.0,arrhenius_fit,,Sr,,,,,,,mineral,Titanite,titanite,,,accessory,,"parallel to (100), little evidence of anisotropy",false,false,,,,,,,,,,,,,,,,,,,,,,,,,,,,1198.15,1448.15,925-1175,C,100000,100000,100000,0.1,MPa,unknown,,,unknown,other,,0.000269153480393,-3.57,0.59,unknown,-3.57,log10_m2/s,415000,27000,unknown,415,kJ/mol,,,,,log10D=log10D0-Ea/(2.303RT),8.314,,,,,,,,,,RBS,other,RBS,true,,,false,use_with_caution,,Little evidence of anisotropy,"provenance=compilation_2010; v0_source=brady_minerals; orientation_as_printed=parallel to (100), little evidence of anisotropy; Diffusing_Component_as_printed=Sr; Element_as_printed=Sr; OxygenBuffer_as_printed=s.b., QFM, air; R unstated in spreadsheet; compiler gas_constant_used_j_mol_k=8.314; ExperimentType_as_printed=SrTiO3 or synthetic Sr titanite powder; Analytical_as_printed=RBS; Apparatus_as_printed=SrTiO3 or synthetic Sr titanite powder",supplement,"Holycross, M.",2026-08-31,draft,Cherniak (1995b),"Cherniak, D.J",1995,Sr and Nd diffusion in titanite,Chemical Geology,125,219-232,10.1016/0009-2541(95)00074-v,Brady Minerals.xls Rec 185
DDB004588,1.0.0,arrhenius_fit,,Sr,86,,,tracer,none,,mineral,Titanite,titanite,,,accessory,,//c,true,false,,,,,,,,,,,,,,,,,,,,,,,,,,,,973.15,1173.15,700-900,C,100000000,100000000,100000000,100,MPa,unknown,,,unknown,other,,3.80189396321e-10,-9.42,,,-9.42,log10_m2/s,234000,,,234,kJ/mol,,,,,log10D=log10D0-Ea/(2.303RT),8.314,,,,,,,,,,SIMS,bulk_isotopic_exchange,Ion microprobe profile,true,,,false,use_with_caution,,,provenance=compilation_2010; v0_source=brady_minerals; orientation_as_printed=parallel to c; Diffusing_Component_as_printed=86Sr; Element_as_printed=Sr; OxygenBuffer_as_printed=UB/NO; R unstated in spreadsheet; compiler gas_constant_used_j_mol_k=8.314; ExperimentType_as_printed=Exchange with 86Sr enriched water; Analytical_as_printed=Ion microprobe profile; Apparatus_as_printed=Exchange with 86Sr enriched water,supplement,"Holycross, M.",2026-08-31,draft,Morishita et al. (1990),"Morishita, Y., Giletti, B.J., and Farver, J.R",1990,Strontium and oxygen self-diffusion in titanite (abstract),Eos Transactions of the American Geophysical Union,71,652,,Brady Minerals.xls Rec 92
DDB004589,1.0.0,arrhenius_fit,,Zr,,,,,,,mineral,Titanite,titanite,,,accessory,,//c,true,false,,,,,,,,,,,,,,,,,,,,,,,,,,,,1026.15,1373.15,753-1100,C,100000,100000,100000,0.1,MPa,unknown,,,unknown,other,,5.3703179637e-07,-6.27,1.28,unknown,-6.27,log10_m2/s,325000,30000,unknown,325,kJ/mol,,,,,log10D=log10D0-Ea/(2.303RT),8.314,,,,,,,,,,RBS,powder_source,RBS,true,,,false,use_with_caution,,,"provenance=compilation_2010; v0_source=brady_minerals; orientation_as_printed=Parallel to c; Diffusing_Component_as_printed=Zr; Element_as_printed=Zr; OxygenBuffer_as_printed=NNO, QFM; mixed buffers; not picking one; R unstated in spreadsheet; compiler gas_constant_used_j_mol_k=8.314; ExperimentType_as_printed=ZrSiO4 or ZrO2-Al2O3-titanite powder source; Analytical_as_printed=RBS; Apparatus_as_printed=ZrSiO4 or ZrO2-Al2O3-titanite powder source",supplement,"Holycross, M.",2026-08-31,draft,Cherniak (2006b),"Cherniak, D.J",2006,Zr diffusion in titanite. Contributions to Mineralogy and Petrology,,152,639-647,10.1007/s00410-006-0133-0,Brady Minerals.xls Rec 186
DDB004590,1.0.0,arrhenius_fit,,FeTi,,,FeFe,interdiffusion,none,,mineral,Titanomagnetite,,,Fe(2.57)Ti(0.47)O4,oxide,,isotropic,false,false,Fe(2.57)Ti(0.47)O4,unspecified,,,,,,,,,,,,,,,,,,,,,,,,,,763.15,1003.15,490-730,C,100000,100000,100000,0.1,MPa,unknown,,,unknown,other,,2.39883291902e-07,-6.62,0.48,unknown,-6.62,log10_m2/s,208000,6000,unknown,208,kJ/mol,,,,,log10D=log10D0-Ea/(2.303RT),8.314,,,,,,,,,,other,other,TEM examination,,,,false,use_with_caution,,no oxidation observed,provenance=compilation_2010; v0_source=brady_minerals; orientation_as_printed=isotropic; Diffusing_Component_as_printed=FeTi-FeFe Interdiffusion; Element_as_printed=.Interdiffusion; OxygenBuffer_as_printed=s.b.; R unstated in spreadsheet; compiler gas_constant_used_j_mol_k=8.314; ExperimentType_as_printed=homogenization of cloth texture exolution lamellae in evacuated silica tubes; Analytical_as_printed=TEM examination; Apparatus_as_printed=homogenization of cloth texture exolution lamellae in evacuated silica tubes,supplement,"Holycross, M.",2026-08-31,draft,Price (1981),"Price, G. D",1981,Diffusion in the titanomagnetite solid solution series,Mineralogical Magazine,44,195-200,10.1180/minmag.1981.044.334.13,Brady Minerals.xls Rec 532
DDB004591,1.0.0,arrhenius_fit,,H,,,,,,,mineral,Tourmaline,,,elbaite composition,other,,//c,true,false,elbaite composition,unspecified,,,,,,,,,,,,,,,,,,,,,,,,,,1246.15,1346.15,973-1073,C,100000,100000,100000,0.1,MPa,unknown,,,unknown,other,,6.3095734448e-13,-12.2,0.5,unknown,-12.2,log10_m2/s,66800,19600,unknown,66.8,kJ/mol,,,,,log10D=log10D0-Ea/(2.303RT),8.314,,,,,,,,,,FTIR,other,FTIR,true,,,false,use_with_caution,,,provenance=compilation_2010; v0_source=brady_minerals; orientation_as_printed=parallel to c; Diffusing_Component_as_printed=H-D exchange; Element_as_printed=H; OxygenBuffer_as_printed=Ar(90%)-D2(10%) or Ar(90%)-H2(10%) gas mixtures; fo2 recode fell through to unknown; R unstated in spreadsheet; compiler gas_constant_used_j_mol_k=8.314; ExperimentType_as_printed=Ar(90%)-D2(10%) or Ar(90%)-H2(10%) gas mixtures; Analytical_as_printed=FTIR; Apparatus_as_printed=Ar(90%)-D2(10%) or Ar(90%)-H2(10%) gas mixtures,supplement,"Holycross, M.",2026-08-31,draft,Desbois and Ingrin (2007),"Desbois, G., and Ingrin, J",2007,Anisotropy of hydrogen diffusion in tourmaline. Geochimica et Cosmochimica Acta,,71,5233-5243,10.1016/j.gca.2007.08.027,Brady Minerals.xls Rec 393
DDB004592,1.0.0,arrhenius_fit,,H,,,,,,,mineral,Tourmaline,,,elbaite composition,other,,parallel to basal plane,true,false,elbaite composition,unspecified,,,,,,,,,,,,,,,,,,,,,,,,,,1246.15,1346.15,973-1073,C,100000,100000,100000,0.1,MPa,unknown,,,unknown,other,,1.58489319246e-10,-9.8,1,unknown,-9.8,log10_m2/s,106300,36800,unknown,106.3,kJ/mol,,,,,log10D=log10D0-Ea/(2.303RT),8.314,,,,,,,,,,FTIR,other,FTIR,true,,,false,use_with_caution,,,provenance=compilation_2010; v0_source=brady_minerals; orientation_as_printed=parallel to basal plane; Diffusing_Component_as_printed=H-D exchange; Element_as_printed=H; OxygenBuffer_as_printed=Ar(90%)-D2(10%) or Ar(90%)-H2(10%) gas mixtures; fo2 recode fell through to unknown; R unstated in spreadsheet; compiler gas_constant_used_j_mol_k=8.314; ExperimentType_as_printed=Ar(90%)-D2(10%) or Ar(90%)-H2(10%) gas mixtures; Analytical_as_printed=FTIR; Apparatus_as_printed=Ar(90%)-D2(10%) or Ar(90%)-H2(10%) gas mixtures,supplement,"Holycross, M.",2026-08-31,draft,Desbois and Ingrin (2007),"Desbois, G., and Ingrin, J",2007,Anisotropy of hydrogen diffusion in tourmaline. Geochimica et Cosmochimica Acta,,71,5233-5243,10.1016/j.gca.2007.08.027,Brady Minerals.xls Rec 394
