Repository: holycrossm/diffusion-coefficients

# Experimental diffusion coefficients (minerals and silicate melts)

**Pre-release / not published.** Schema v1.0.0. This folder is a GitHub-ready living table: canonical data is CSV, new rows arrive by pull request, and a static page searches the file in the browser. Nothing here is a citable compilation of record.

This is a QA build of 4630 experimental rows (minerals and silicate melts). Most numbers are staged from the 2010 RiMG 72 tables. Do not treat the repo as published, complete, or peer-reviewed.

File: site/data/diffusion_coefficients.csv (part 128 of 136)
DDB004593,1.0.0,arrhenius_fit,,F,,,(OH),interdiffusion,none,,mineral,Tremolite,tremolite,,natural,amphibole,natural,[001],true,false,natural,unspecified,,,,,,,,,,,,,,,,,,,,,,,,,,773.15,1073.15,500-800,C,200000000,200000000,200000000,200,MPa,unknown,,,unknown,cold_seal,,3.38844156139e-17,-16.47,0.35,unknown,-16.47,log10_m2/s,41000,5000,unknown,41,kJ/mol,,,,,log10D=log10D0-Ea/(2.303RT),8.314,,,,,,,,,,SIMS,other,electron microprobe or ion microprobe,true,,,false,use_with_caution,,diffusion perpendicular to [001] occurs at the same rate,provenance=compilation_2010; v0_source=brady_minerals; orientation_as_printed=parallel to [001]; Diffusing_Component_as_printed=F-(OH) Interdiffusion; Element_as_printed=.Interdiffusion; R unstated in spreadsheet; compiler gas_constant_used_j_mol_k=8.314; ExperimentType_as_printed=single crystal heated in F-rich fluid in cold-seal vessel; Analytical_as_printed=electron microprobe or ion microprobe; Apparatus_as_printed=single crystal heated in F-rich fluid in cold-seal vessel,supplement,"Holycross, M.",2026-08-31,draft,Brabander et al. (1995),"Brabander, D. J., Hervig, R. L., and Jenkins, D. M",1995,Experimental-Determination of F-OH Interdiffusion in Tremolite and Significance to Fluorine-Zoned Amphiboles,Geochimica Et Cosmochimica Acta,59,3549-3560,10.1016/0016-7037(95)00222-l,Brady Minerals.xls Rec 543
DDB004594,1.0.0,arrhenius_fit,,O,18,,,self,none,,mineral,Tremolite,tremolite,,see paper,amphibole,,//c,true,false,see paper,unspecified,,,,,,,,,,,,,,,,,,,,,,,,,,923.15,1073.15,650-800,C,100000000,100000000,100000000,100,MPa,unknown,,,unknown,other,,1.99986186963e-12,-11.699,1.204,unknown,-11.699,log10_m2/s,163000,21000,unknown,163,kJ/mol,,,,,log10D=log10D0-Ea/(2.303RT),8.314,,,,,,,,,,SIMS,bulk_isotopic_exchange,Ion microprobe profiles,true,,,false,use_with_caution,,,provenance=compilation_2010; v0_source=brady_minerals; orientation_as_printed=parallel to c; Diffusing_Component_as_printed=18O; Element_as_printed=O; OxygenBuffer_as_printed=UB/NO; R unstated in spreadsheet; compiler gas_constant_used_j_mol_k=8.314; ExperimentType_as_printed=Exchange with 18O-enriched water; Analytical_as_printed=Ion microprobe profiles; Apparatus_as_printed=Exchange with 18O-enriched water,supplement,"Holycross, M.",2026-08-31,draft,Farver and Giletti (1985),"Farver, J.R. and Giletti, B.J",1985,Oxygen diffusion in amphiboles,Geochimica et Cosmochimica Acta,49,1403-1411,10.1016/0016-7037(85)90290-x,Brady Minerals.xls Rec 38
DDB004595,1.0.0,isothermal_d,,Sr,,,,,,,mineral,Tremolite,tremolite,,,amphibole,,parallel and perpendicular to c (little evidence of anisotropy,false,false,,,,,,,,,,,,,,,,,,,,,,,,,,,1073.15,1073.15,1073.15,800,C,200000000,200000000,200000000,200,MPa,NNO,,,buffered,cold_seal,,,,,,,,,,,,,,,,,,,2e-21,-20.6989700043,,,2e-21,m2/s,,,,SIMS,other,SIMS,true,,,false,use_with_caution,,,"provenance=compilation_2010; v0_source=brady_minerals; orientation_as_printed=parallel and perpendicular to c (little evidence of anisotropy; Diffusing_Component_as_printed=Sr; Element_as_printed=Sr; OxygenBuffer_as_printed=NNO; ExperimentType_as_printed=86Sr solution evaporated on crystal surface, cold seal or TZM experiments; Analytical_as_printed=SIMS; Apparatus_as_printed=86Sr solution evaporated on crystal surface, cold seal or TZM experiments",supplement,"Holycross, M.",2026-08-31,draft,Brabander and Giletti (1995),"Brabander, D. J. and Giletti, B. J",1995,Strontium diffusion kinetics in amphiboles and significance to thermal history determination. Geochimica Et Cosmochimica Acta,,59,2223-2238,10.1016/0016-7037(95)00102-6,Brady Minerals.xls Rec 284
DDB004596,1.0.0,isothermal_d,,Sr,,,,,,,mineral,Tremolite,tremolite,,,amphibole,,parallel and perpendicular to c (little evidence of anisotropy,false,false,,,,,,,,,,,,,,,,,,,,,,,,,,,1073.15,1073.15,1073.15,800,C,200000000,200000000,200000000,200,MPa,NNO,,,buffered,cold_seal,,,,,,,,,,,,,,,,,,,3.2e-21,-20.4948500217,,,3.2e-21,m2/s,,,,SIMS,other,SIMS,true,,,false,use_with_caution,,,"provenance=compilation_2010; v0_source=brady_minerals; orientation_as_printed=parallel and perpendicular to c (little evidence of anisotropy; Diffusing_Component_as_printed=Sr; Element_as_printed=Sr; OxygenBuffer_as_printed=NNO; ExperimentType_as_printed=86Sr solution evaporated on crystal surface, cold seal or TZM experiments; Analytical_as_printed=SIMS; Apparatus_as_printed=86Sr solution evaporated on crystal surface, cold seal or TZM experiments",supplement,"Holycross, M.",2026-08-31,draft,Brabander and Giletti (1995),"Brabander, D. J. and Giletti, B. J",1995,Strontium diffusion kinetics in amphiboles and significance to thermal history determination. Geochimica Et Cosmochimica Acta,,59,2223-2238,10.1016/0016-7037(95)00102-6,Brady Minerals.xls Rec 283
DDB004597,1.0.0,arrhenius_fit,,Fe,,,Mg,interdiffusion,none,,mineral,Wadsleyite,wadsleyite,,Mg0.86Fe0.14,oxide,,polycrystalline,false,true,Mg0.86Fe0.14,unspecified,,,,,,,,,,,,,,,,,,,,,,,,,,1373.15,1773.15,1100-1500,C,15000000000,15000000000,15000000000,15000,MPa,NNO,,,buffered,multi_anvil,,1.23879658653e-06,-5.907,,,-5.907,log10_m2/s,229000,,,229,kJ/mol,,,,,log10D=log10D0-Ea/(2.303RT),8.314,,,,,,,,,,EPMA,diffusion_couple,electron microprobe,true,,,false,use_with_caution,,"with data from Chakraborty et al. (1999); general relation for pressure and compositional dependence: D = 1.24e-6exp[11.8(0.86-XMg)]exp(-[229,000 +(P-15)x13.9e3]J/mol/RT)m2/s","provenance=compilation_2010; v0_source=brady_minerals; orientation_as_printed=polycrystalline; Diffusing_Component_as_printed=Fe-Mg interdiffusion; Element_as_printed=.Interdiffusion; OxygenBuffer_as_printed=Ni-NiO; R unstated in spreadsheet; compiler gas_constant_used_j_mol_k=8.314; ExperimentType_as_printed=polycrystalline diffusion couples of Fe-bearing and Fe-free wadsleyite, multi-anvil experiments; Analytical_as_printed=electron microprobe; Apparatus_as_printed=polycrystalline diffusion couples of Fe-bearing and Fe-free wadsleyite, multi-anvil experiments",supplement,"Holycross, M.",2026-08-31,draft,Holzapfel et al. (2009),"Holzapfel, C., Chakraborty, S., Rubie, D.C., and Frost, D.J",2009,"Fe-Mg interdiffusion in wadsleyite: The role of pressure, temperature",and composition and the magnitude of jump in diffusion rates at the 410 km discontinuity. Physics of Earthg and Plantary Interiors,172,28-33,10.1016/j.pepi.2008.09.005,Brady Minerals.xls Rec 530
DDB004598,1.0.0,arrhenius_fit,,Fe,,,Mg,interdiffusion,none,,mineral,Wadsleyite,wadsleyite,,Mg0.90Fe0.1,oxide,,polycrystalline,false,true,Mg0.90Fe0.1,unspecified,,,,,,,,,,,,,,,,,,,,,,,,,,1503.15,1803.15,1230-1530,C,,16000000000,17000000000,16000-17000,MPa,NNO,,,buffered,multi_anvil,,1.77010895832e-09,-8.752,1.771,unknown,-8.752,log10_m2/s,143000,55000,unknown,143,kJ/mol,,,,,log10D=log10D0-Ea/(2.303RT),8.314,,,,,,,,,,EPMA,diffusion_couple,electron microprobe,true,,,false,use_with_caution,,"fine grained material, contribution from grain boundary diffusion; with 50-90wt ppm H2O, diffusion enhanced by an order of magnitude for 300-2100wt ppm H2O","provenance=compilation_2010; v0_source=brady_minerals; orientation_as_printed=polycrystalline; Diffusing_Component_as_printed=Fe-Mg interdiffusion; Element_as_printed=.Interdiffusion; OxygenBuffer_as_printed=Ni-NiO; R unstated in spreadsheet; compiler gas_constant_used_j_mol_k=8.314; ExperimentType_as_printed=polycrystalline diffusion couples of Fe-bearing and Fe-free wadsleyite, multi-anvil experiments; Analytical_as_printed=electron microprobe; Apparatus_as_printed=polycrystalline diffusion couples of Fe-bearing and Fe-free wadsleyite, multi-anvil experiments",supplement,"Holycross, M.",2026-08-31,draft,Kubo et al. (2004),"Kubo, T., Shimojuku, A., Ohtani, E",2004,Mg-Fe interdiffusion rates in wadsleyite and the diffusivitiy jump at the 410-km discontinuity. Physics and Chemistry of Minerals,,31,456-464,10.1007/s00269-004-0412-0,Brady Minerals.xls Rec 528
DDB004599,1.0.0,arrhenius_fit,,Fe,,,Mg,interdiffusion,none,,mineral,Wadsleyite,wadsleyite,,Mg0.97Fe0.03,oxide,,polycrystalline,false,true,Mg0.97Fe0.03,unspecified,,,,,,,,,,,,,,,,,,,,,,,,,,1503.15,1803.15,1230-1530,C,,16000000000,17000000000,16000-17000,MPa,NNO,,,buffered,multi_anvil,,6.77641507611e-10,-9.169,0.72,unknown,-9.169,log10_m2/s,172000,23000,unknown,172,kJ/mol,,,,,log10D=log10D0-Ea/(2.303RT),8.314,,,,,,,,,,EPMA,diffusion_couple,electron microprobe,true,,,false,use_with_caution,,"with 50-90wt ppm H2O, diffusion enhanced by an order of magnitude for 300-2100wt ppm H2O","provenance=compilation_2010; v0_source=brady_minerals; orientation_as_printed=polycrystalline; Diffusing_Component_as_printed=Fe-Mg interdiffusion; Element_as_printed=.Interdiffusion; OxygenBuffer_as_printed=Ni-NiO; R unstated in spreadsheet; compiler gas_constant_used_j_mol_k=8.314; ExperimentType_as_printed=polycrystalline diffusion couples of Fe-bearing and Fe-free wadsleyite, multi-anvil experiments; Analytical_as_printed=electron microprobe; Apparatus_as_printed=polycrystalline diffusion couples of Fe-bearing and Fe-free wadsleyite, multi-anvil experiments",supplement,"Holycross, M.",2026-08-31,draft,Kubo et al. (2004),"Kubo, T., Shimojuku, A., Ohtani, E",2004,Mg-Fe interdiffusion rates in wadsleyite and the diffusivitiy jump at the 410-km discontinuity. Physics and Chemistry of Minerals,,31,456-464,10.1007/s00269-004-0412-0,Brady Minerals.xls Rec 529
DDB004600,1.0.0,arrhenius_fit,,Fe,,,Mg,interdiffusion,none,,mineral,Wadsleyite,wadsleyite,,Mg(0.95)Fe(0.05),oxide,,polycrystalline,false,true,Mg(0.95)Fe(0.05),unspecified,,,,,,,,,,,,,,,,,,,,,,,,,,1503.15,1803.15,1230-1530,C,,16000000000,17000000000,16000-17000,MPa,NNO,,,buffered,multi_anvil,,1.23879658653e-09,-8.907,0.145,unknown,-8.907,log10_m2/s,172000,5000,unknown,172,kJ/mol,,,,,log10D=log10D0-Ea/(2.303RT),8.314,,,,,,,,,,EPMA,diffusion_couple,electron microprobe,true,,,false,use_with_caution,,"with 50-90wt ppm H2O, diffusion enhanced by an order of magnitude for 300-2100wt ppm H2O","provenance=compilation_2010; v0_source=brady_minerals; orientation_as_printed=polycrystalline; Diffusing_Component_as_printed=Fe-Mg interdiffusion; Element_as_printed=.Interdiffusion; OxygenBuffer_as_printed=Ni-NiO; R unstated in spreadsheet; compiler gas_constant_used_j_mol_k=8.314; ExperimentType_as_printed=polycrystalline diffusion couples of Fe-bearing and Fe-free wadsleyite, multi-anvil experiments; Analytical_as_printed=electron microprobe; Apparatus_as_printed=polycrystalline diffusion couples of Fe-bearing and Fe-free wadsleyite, multi-anvil experiments",supplement,"Holycross, M.",2026-08-31,draft,Kubo et al. (2004),"Kubo, T., Shimojuku, A., Ohtani, E",2004,Mg-Fe interdiffusion rates in wadsleyite and the diffusivitiy jump at the 410-km discontinuity. Physics and Chemistry of Minerals,,31,456-464,10.1007/s00269-004-0412-0,Brady Minerals.xls Rec 527
DDB004601,1.0.0,arrhenius_fit,,H,,,,,,,mineral,Wadsleyite,wadsleyite,,Mg(0.89)Fe(0.11),oxide,,polycrystalline,false,true,Mg(0.89)Fe(0.11),unspecified,,,,,,,,,,,,,,,,,,,,,,,,,,1173.15,1473.15,900-1200,C,,15000000000,16000000000,15000-16000,MPa,NNO,,,buffered,multi_anvil,,9.59400631516e-06,-5.018,,,-5.018,log10_m2/s,123000,32000,unknown,123,kJ/mol,,,,,log10D=log10D0-Ea/(2.303RT),8.314,,,,,,,,,,FTIR,other,IR spectroscopy,true,,,false,use_with_caution,,combination of grain boundary and volume diffusion,"provenance=compilation_2010; v0_source=brady_minerals; orientation_as_printed=polycrystalline; Diffusing_Component_as_printed=H; Element_as_printed=H; OxygenBuffer_as_printed=Ni-NiO; R unstated in spreadsheet; compiler gas_constant_used_j_mol_k=8.314; ExperimentType_as_printed=Mg(OH)2 source, multi-anvil experiments; Analytical_as_printed=IR spectroscopy; Apparatus_as_printed=Mg(OH)2 source, multi-anvil experiments",supplement,"Holycross, M.",2026-08-31,draft,Hae et al. (2006),"Hae, R., Ohtani, E., Kubo, T., Koyama, T., Utada, H",2006,"Hydrogen diffusivity in wadsleyite and water distribution in the mantle transition zone. Earth and Planetary Science Letters 243(1-2), 141-148.",,,,10.1016/j.epsl.2005.12.035,Brady Minerals.xls Rec 525
DDB004602,1.0.0,arrhenius_fit,,O,,,,,,,mineral,Wadsleyite,wadsleyite,,Mg(0.9)Fe(0.1),oxide,,polycrystalline,false,true,Mg(0.9)Fe(0.1),unspecified,,,,,,,,,,,,,,,,,,,,,,,,,,1673.15,1873.15,1400-1600,C,16000000000,16000000000,16000000000,16000,MPa,NNO,,,buffered,multi_anvil,,3.16227766017e-11,-10.5,2.3,unknown,-10.5,log10_m2/s,291000,79000,unknown,291,kJ/mol,,,,,log10D=log10D0-Ea/(2.303RT),8.314,,,,,,,,,,SIMS,other,SIMS,true,,,false,use_with_caution,,grain boundary diffusion also measured,"provenance=compilation_2010; v0_source=brady_minerals; orientation_as_printed=polycrystalline; Diffusing_Component_as_printed=O; Element_as_printed=O; OxygenBuffer_as_printed=Ni-NiO; R unstated in spreadsheet; compiler gas_constant_used_j_mol_k=8.314; ExperimentType_as_printed=isotopically enriched tracer deposited on sample surface by pulsed laser deposition, multi-anvil experiments; Analytical_as_printed=SIMS; Apparatus_as_printed=isotopically enriched tracer deposited on sample surface by pulsed laser deposition, multi-anvil experiments",supplement,"Holycross, M.",2026-08-31,draft,Shimujuku et al. (2009),"Shimojuku, A., Kubo, T., Ohtani, E., Nakamura, T., Okazaki, R., Dohmen, R., Chakraborty, S",2009,"Si and O diffusion in (Mg,Fe)(2)SiO4 wadsleyite and ringwoodite and its implications for the rheology of the mantle transition zone. Earth and Planetary Science Letters 284(1-2), 103-112.",,,,10.1016/j.epsl.2009.04.014,Brady Minerals.xls Rec 522
DDB004603,1.0.0,arrhenius_fit,,Si,,,,,,,mineral,Wadsleyite,wadsleyite,,Mg(0.9)Fe(0.1),oxide,,polycrystalline,false,true,Mg(0.9)Fe(0.1),unspecified,,,,,,,,,,,,,,,,,,,,,,,,,,1673.15,1873.15,1400-1600,C,16000000000,16000000000,16000000000,16000,MPa,NNO,,,buffered,multi_anvil,,2.51188643151e-08,-7.6,3,unknown,-7.6,log10_m2/s,409000,103000,unknown,409,kJ/mol,,,,,log10D=log10D0-Ea/(2.303RT),8.314,,,,,,,,,,SIMS,other,SIMS,true,,,false,use_with_caution,,grain boundary diffusion also measured,"provenance=compilation_2010; v0_source=brady_minerals; orientation_as_printed=polycrystalline; Diffusing_Component_as_printed=Si; Element_as_printed=Si; OxygenBuffer_as_printed=Ni-NiO; R unstated in spreadsheet; compiler gas_constant_used_j_mol_k=8.314; ExperimentType_as_printed=isotopically enriched tracer deposited on sample surface by pulsed laser deposition, multi-anvil experiments; Analytical_as_printed=SIMS; Apparatus_as_printed=isotopically enriched tracer deposited on sample surface by pulsed laser deposition, multi-anvil experiments",supplement,"Holycross, M.",2026-08-31,draft,Shimujuku et al. (2009),"Shimojuku, A., Kubo, T., Ohtani, E., Nakamura, T., Okazaki, R., Dohmen, R., Chakraborty, S",2009,"Si and O diffusion in (Mg,Fe)(2)SiO4 wadsleyite and ringwoodite and its implications for the rheology of the mantle transition zone. Earth and Planetary Science Letters 284(1-2), 103-112.",,,,10.1016/j.epsl.2009.04.014,Brady Minerals.xls Rec 521
DDB004604,1.0.0,arrhenius_fit,,Ca,45,,,tracer,none,,mineral,Wollastonite,wollastonite,alpha-CaSiO(3) (synthetic?),,other,synthetic,polycrystalline,false,true,alpha-CaSiO(3) (synthetic?),cation_formula,,,,,,,,,,,,,,,,,,,,,,,,,,1173.15,1573.15,900-1300,C,6000,6000,6000,0.006,MPa,unknown,,,unknown,other,,6.99841996002,0.845,,,0.845,log10_m2/s,469000,,,469,kJ/mol,,,,,log10D=log10D0-Ea/(2.303RT),8.314,,,,,,,,,,autoradiography,thin_film,Autoradiography,true,,,false,use_with_caution,,,provenance=compilation_2010; v0_source=brady_minerals; orientation_as_printed=sintered powder; Diffusing_Component_as_printed=45Ca; Element_as_printed=Ca; OxygenBuffer_as_printed=UB; R unstated in spreadsheet; compiler gas_constant_used_j_mol_k=8.314; ExperimentType_as_printed=Thin film; Analytical_as_printed=Autoradiography; Apparatus_as_printed=Thin film,supplement,"Holycross, M.",2026-08-31,draft,Lindner (1956),"Lindner, R",1956,"Silikatbildung durch Reaktion im festen Zustand. Zeitschrift fur Physikalische Chemie, 6, 129-142.  Lindner, R",(1955) Studies on solid state reactions with radiotracers. Journal of Chemical Physics,23,410-411,10.1524/zpch.1956.6.3_4.129,Brady Minerals.xls Rec 51
DDB004605,1.0.0,arrhenius_fit,,Dy,,,,,,,mineral,Xenotime,xenotime,,,accessory,,normal to (101),true,false,,,,,,,,,,,,,,,,,,,,,,,,,,,,1273.15,1673.15,1000-1400,C,100000,100000,100000,0.1,MPa,air,,,unconstrained,other,,8.91250938134e-08,-7.05,0.59,unknown,-7.05,log10_m2/s,349000,16000,unknown,349,kJ/mol,,,,,log10D=log10D0-Ea/(2.303RT),8.314,,,,,,,,,,RBS,other,RBS,true,,,false,use_with_caution,,,provenance=compilation_2010; v0_source=brady_minerals; orientation_as_printed=normal to (101); Diffusing_Component_as_printed=Dy; Element_as_printed=Dy; OxygenBuffer_as_printed=air; R unstated in spreadsheet; compiler gas_constant_used_j_mol_k=8.314; ExperimentType_as_printed=DyPO4 source; Analytical_as_printed=RBS; Apparatus_as_printed=DyPO4 source,supplement,"Holycross, M.",2026-08-31,draft,Cherniak (2006a),"Cherniak, D.J",2006,Pb and rare earth element diffusion in xenotime,Lithos,88,1-14,10.1016/j.lithos.2005.08.002,Brady Minerals.xls Rec 204
DDB004606,1.0.0,arrhenius_fit,,Pb,,,,,,,mineral,Xenotime,xenotime,,,accessory,,normal to (101),true,false,,,,,,,,,,,,,,,,,,,,,,,,,,,,1473.15,1673.15,1200-1400,C,100000,100000,100000,0.1,MPa,air,,,unconstrained,other,,3.0199517204e-09,-8.52,2.06,unknown,-8.52,log10_m2/s,382000,64000,unknown,382,kJ/mol,,,,,log10D=log10D0-Ea/(2.303RT),8.314,,,,,,,,,,RBS,other,RBS,true,,,false,use_with_caution,,,"provenance=compilation_2010; v0_source=brady_minerals; orientation_as_printed=normal to (101); Diffusing_Component_as_printed=Pb; Element_as_printed=Pb; OxygenBuffer_as_printed=air; R unstated in spreadsheet; compiler gas_constant_used_j_mol_k=8.314; ExperimentType_as_printed=YPO4 + PbZrO3 and YPO4 + PbTiO3 source,; Analytical_as_printed=RBS; Apparatus_as_printed=YPO4 + PbZrO3 and YPO4 + PbTiO3 source,",supplement,"Holycross, M.",2026-08-31,draft,Cherniak (2006a),"Cherniak, D.J",2006,Pb and rare earth element diffusion in xenotime,Lithos,88,1-14,10.1016/j.lithos.2005.08.002,Brady Minerals.xls Rec 202
DDB004607,1.0.0,arrhenius_fit,,Sm,,,,,,,mineral,Xenotime,xenotime,,,accessory,,normal to (101),true,false,,,,,,,,,,,,,,,,,,,,,,,,,,,,1323.15,1673.15,1050-1400,C,100000,100000,100000,0.1,MPa,air,,,unconstrained,other,,0.000151356124844,-3.82,0.42,unknown,-3.82,log10_m2/s,441000,12000,unknown,441,kJ/mol,,,,,log10D=log10D0-Ea/(2.303RT),8.314,,,,,,,,,,RBS,other,RBS,true,,,false,use_with_caution,,,provenance=compilation_2010; v0_source=brady_minerals; orientation_as_printed=normal to (101); Diffusing_Component_as_printed=Sm; Element_as_printed=Sm; OxygenBuffer_as_printed=air; R unstated in spreadsheet; compiler gas_constant_used_j_mol_k=8.314; ExperimentType_as_printed=SmPO4 source; Analytical_as_printed=RBS; Apparatus_as_printed=SmPO4 source,supplement,"Holycross, M.",2026-08-31,draft,Cherniak (2006a),"Cherniak, D.J",2006,Pb and rare earth element diffusion in xenotime,Lithos,88,1-14,10.1016/j.lithos.2005.08.002,Brady Minerals.xls Rec 203
DDB004608,1.0.0,arrhenius_fit,,Yb,,,,,,,mineral,Xenotime,xenotime,,,accessory,,normal to (101),true,false,,,,,,,,,,,,,,,,,,,,,,,,,,,,1273.15,1673.15,1000-1400,C,100000,100000,100000,0.1,MPa,air,,,unconstrained,other,,3.89045144994e-07,-6.41,0.46,unknown,-6.41,log10_m2/s,362000,14000,unknown,362,kJ/mol,,,,,log10D=log10D0-Ea/(2.303RT),8.314,,,,,,,,,,RBS,other,RBS,true,,,false,use_with_caution,,,provenance=compilation_2010; v0_source=brady_minerals; orientation_as_printed=normal to (101); Diffusing_Component_as_printed=Yb; Element_as_printed=Yb; OxygenBuffer_as_printed=air; R unstated in spreadsheet; compiler gas_constant_used_j_mol_k=8.314; ExperimentType_as_printed=YbPO4 source; Analytical_as_printed=RBS; Apparatus_as_printed=YbPO4 source,supplement,"Holycross, M.",2026-08-31,draft,Cherniak (2006a),"Cherniak, D.J",2006,Pb and rare earth element diffusion in xenotime,Lithos,88,1-14,10.1016/j.lithos.2005.08.002,Brady Minerals.xls Rec 205
DDB004609,1.0.0,arrhenius_fit,,Dy,,,,,,,mineral,YAG,,,,garnet,,isotropic,false,false,,,,,,,,,,,,,,,,,,,,,,,,,,,,1422.15,1673.15,1149-1400,C,100000,100000,100000,0.1,MPa,air,,,unconstrained,other,,2.69153480393,0.43,1.17,unknown,0.43,log10_m2/s,603000,35000,unknown,603,kJ/mol,,,,,log10D=log10D0-Ea/(2.303RT),8.314,,,,,,,,,,RBS,powder_source,RBS,true,,,false,use_with_caution,,,provenance=compilation_2010; v0_source=brady_minerals; orientation_as_printed=isotropic; Diffusing_Component_as_printed=Dy; Element_as_printed=Dy; OxygenBuffer_as_printed=air; R unstated in spreadsheet; compiler gas_constant_used_j_mol_k=8.314; ExperimentType_as_printed=REE aluminate garnet powder source; Analytical_as_printed=RBS; Apparatus_as_printed=REE aluminate garnet powder source,supplement,"Holycross, M.",2026-08-31,draft,Cherniak (1998a),"Cherniak, D.J",1998,Rare earth element and gallium diffusion in yttrium aluminum garnet,Physics and Chemistry of Minerals,26,156-163,10.1007/s002690050172,Brady Minerals.xls Rec 233
DDB004610,1.0.0,arrhenius_fit,,Ga,,,,,,,mineral,YAG,,,,garnet,,isotropic,false,false,,,,,,,,,,,,,,,,,,,,,,,,,,,,1373.15,1673.15,1100-1400,C,100000,100000,100000,0.1,MPa,air,,,unconstrained,other,,1e-05,-5,0.68,unknown,-5,log10_m2/s,404000,19000,unknown,404,kJ/mol,,,,,log10D=log10D0-Ea/(2.303RT),8.314,,,,,,,,,,RBS,powder_source,RBS,true,,,false,use_with_caution,,,provenance=compilation_2010; v0_source=brady_minerals; orientation_as_printed=isotropic; Diffusing_Component_as_printed=Ga; Element_as_printed=Ga; OxygenBuffer_as_printed=air; R unstated in spreadsheet; compiler gas_constant_used_j_mol_k=8.314; ExperimentType_as_printed=Y Ga garnet powder source; Analytical_as_printed=RBS; Apparatus_as_printed=Y Ga garnet powder source,supplement,"Holycross, M.",2026-08-31,draft,Cherniak (1998a),"Cherniak, D.J",1998,Rare earth element and gallium diffusion in yttrium aluminum garnet,Physics and Chemistry of Minerals,26,156-163,10.1007/s002690050172,Brady Minerals.xls Rec 234
DDB004611,1.0.0,arrhenius_fit,,La,,,,,,,mineral,YAG,,,,garnet,,isotropic,false,false,,,,,,,,,,,,,,,,,,,,,,,,,,,,1422.15,1673.15,1149-1400,C,100000,100000,100000,0.1,MPa,air,,,unconstrained,other,,0.691830970919,-0.16,0.7,unknown,-0.16,log10_m2/s,582000,21000,unknown,582,kJ/mol,,,,,log10D=log10D0-Ea/(2.303RT),8.314,,,,,,,,,,RBS,powder_source,RBS,true,,,false,use_with_caution,,,provenance=compilation_2010; v0_source=brady_minerals; orientation_as_printed=isotropic; Diffusing_Component_as_printed=La; Element_as_printed=La; OxygenBuffer_as_printed=air; R unstated in spreadsheet; compiler gas_constant_used_j_mol_k=8.314; ExperimentType_as_printed=REE aluminate garnet powder source; Analytical_as_printed=RBS; Apparatus_as_printed=REE aluminate garnet powder source,supplement,"Holycross, M.",2026-08-31,draft,Cherniak (1998a),"Cherniak, D.J",1998,Rare earth element and gallium diffusion in yttrium aluminum garnet,Physics and Chemistry of Minerals,26,156-163,10.1007/s002690050172,Brady Minerals.xls Rec 235
DDB004612,1.0.0,arrhenius_fit,,Nd,,,,,,,mineral,YAG,,,,garnet,,isotropic,false,false,,,,,,,,,,,,,,,,,,,,,,,,,,,,1373.15,1673.15,1100-1400,C,100000,100000,100000,0.1,MPa,air,,,unconstrained,other,,0.162181009736,-0.79,0.51,unknown,-0.79,log10_m2/s,567000,15000,unknown,567,kJ/mol,,,,,log10D=log10D0-Ea/(2.303RT),8.314,,,,,,,,,,RBS,powder_source,RBS,true,,,false,use_with_caution,,,provenance=compilation_2010; v0_source=brady_minerals; orientation_as_printed=isotropic; Diffusing_Component_as_printed=Nd; Element_as_printed=Nd; OxygenBuffer_as_printed=air; R unstated in spreadsheet; compiler gas_constant_used_j_mol_k=8.314; ExperimentType_as_printed=REE aluminate garnet powder source; Analytical_as_printed=RBS; Apparatus_as_printed=REE aluminate garnet powder source,supplement,"Holycross, M.",2026-08-31,draft,Cherniak (1998a),"Cherniak, D.J",1998,Rare earth element and gallium diffusion in yttrium aluminum garnet,Physics and Chemistry of Minerals,26,156-163,10.1007/s002690050172,Brady Minerals.xls Rec 236
DDB004613,1.0.0,arrhenius_fit,,Yb,,,,,,,mineral,YAG,,,,garnet,,isotropic,false,false,,,,,,,,,,,,,,,,,,,,,,,,,,,,1422.15,1673.15,1149-1400,C,100000,100000,100000,0.1,MPa,air,,,unconstrained,other,,0.0151356124844,-1.82,0.91,unknown,-1.82,log10_m2/s,540000,26000,unknown,540,kJ/mol,,,,,log10D=log10D0-Ea/(2.303RT),8.314,,,,,,,,,,RBS,powder_source,RBS,true,,,false,use_with_caution,,,provenance=compilation_2010; v0_source=brady_minerals; orientation_as_printed=isotropic; Diffusing_Component_as_printed=Yb; Element_as_printed=Yb; OxygenBuffer_as_printed=air; R unstated in spreadsheet; compiler gas_constant_used_j_mol_k=8.314; ExperimentType_as_printed=REE aluminate garnet powder source; Analytical_as_printed=RBS; Apparatus_as_printed=REE aluminate garnet powder source,supplement,"Holycross, M.",2026-08-31,draft,Cherniak (1998a),"Cherniak, D.J",1998,Rare earth element and gallium diffusion in yttrium aluminum garnet,Physics and Chemistry of Minerals,26,156-163,10.1007/s002690050172,Brady Minerals.xls Rec 237
DDB004614,1.0.0,arrhenius_fit,,Dy,,,,,,,mineral,Zircon,zircon,,natural and synthetic,accessory,synthetic,perp c,true,false,natural and synthetic,unspecified,,,,,,,,,,,,,,,,,,,,,,,,,,1423.15,1623.15,1150-1350,C,100000,100000,100000,0.1,MPa,air,,,unconstrained,other,,229086.765277,5.36,0.21,unknown,5.36,log10_m2/s,734000,35000,unknown,734,kJ/mol,,,,,log10D=log10D0-Ea/(2.303RT),8.314,,,,,,,,,,RBS,powder_source,RBS,true,,,false,use_with_caution,,No strong anisotropy,provenance=compilation_2010; v0_source=brady_minerals; orientation_as_printed=normal to c; Diffusing_Component_as_printed=Dy; Element_as_printed=Dy; OxygenBuffer_as_printed=air; R unstated in spreadsheet; compiler gas_constant_used_j_mol_k=8.314; ExperimentType_as_printed=REE orthophosphate powder source; Analytical_as_printed=RBS; Apparatus_as_printed=REE orthophosphate powder source,supplement,"Holycross, M.",2026-08-31,draft,Cherniak et al. (1997b),"Cherniak, D.J., Hanchar, J.M., and Watson, E.B",1997,Diffusion of tetravalent cations in zircon,Contributions to Mineralogy and Petrology,127,383-390,10.1007/s004100050287,Brady Minerals.xls Rec 192
DDB004615,1.0.0,arrhenius_fit,,He,,,,,,,mineral,Zircon,zircon,,,accessory,,//c,true,false,,,,,,,,,,,,,,,,,,,,,,,,,,,,573.15,873.15,300-600,C,100000,100000,100000,0.1,MPa,air,,,unconstrained,other,,2.24388192378e-07,-6.649,0.799,unknown,-6.649,log10_m2/s,146000,11000,unknown,146,kJ/mol,,,,,log10D=log10D0-Ea/(2.303RT),8.314,,,,,,,,,,NRA,ion_implantation,NRA,true,,,false,use_with_caution,,,provenance=compilation_2010; v0_source=brady_minerals; orientation_as_printed=parallel to c; Diffusing_Component_as_printed=He; Element_as_printed=He; OxygenBuffer_as_printed=air; R unstated in spreadsheet; compiler gas_constant_used_j_mol_k=8.314; ExperimentType_as_printed=3He ion implantation; Analytical_as_printed=NRA; Apparatus_as_printed=3He ion implantation,supplement,"Holycross, M.",2026-08-31,draft,Cherniak et al. (2009),"Cherniak,D.J., Watson, E.B., and Thomas, J.B",2009,Diffusion of helium in zircon and apatite. Chemical Geology,,268,155-166,10.1016/j.chemgeo.2009.08.011,Brady Minerals.xls Rec 502
DDB004616,1.0.0,arrhenius_fit,,He,,,,,,,mineral,Zircon,zircon,,,accessory,,perp c,true,false,,,,,,,,,,,,,,,,,,,,,,,,,,,,573.15,873.15,300-600,C,100000,100000,100000,0.1,MPa,air,,,unconstrained,other,,1.66724721255e-05,-4.778,1.324,unknown,-4.778,log10_m2/s,148000,17000,unknown,148,kJ/mol,,,,,log10D=log10D0-Ea/(2.303RT),8.314,,,,,,,,,,NRA,ion_implantation,NRA,true,,,false,use_with_caution,,,provenance=compilation_2010; v0_source=brady_minerals; orientation_as_printed=normal to c; Diffusing_Component_as_printed=He; Element_as_printed=He; OxygenBuffer_as_printed=air; R unstated in spreadsheet; compiler gas_constant_used_j_mol_k=8.314; ExperimentType_as_printed=3He ion implantation; Analytical_as_printed=NRA; Apparatus_as_printed=3He ion implantation,supplement,"Holycross, M.",2026-08-31,draft,Cherniak et al. (2009),"Cherniak,D.J., Watson, E.B., and Thomas, J.B",2009,Diffusion of helium in zircon and apatite. Chemical Geology,,268,155-166,10.1016/j.chemgeo.2009.08.011,Brady Minerals.xls Rec 503
DDB004617,1.0.0,arrhenius_fit,,Hf,,,,,,,mineral,Zircon,zircon,,synthetic,accessory,synthetic,perp c,true,false,synthetic,unspecified,,,,,,,,,,,,,,,,,,,,,,,,,,1672.15,1873.15,1399-1600,C,100000,100000,100000,0.1,MPa,air,,,unconstrained,other,,1621.81009736,3.21,1.59,unknown,3.21,log10_m2/s,812000,54000,unknown,812,kJ/mol,,,,,log10D=log10D0-Ea/(2.303RT),8.314,,,,,,,,,,RBS,other,RBS,true,,,false,use_with_caution,,,provenance=compilation_2010; v0_source=brady_minerals; orientation_as_printed=normal to c; Diffusing_Component_as_printed=Hf; Element_as_printed=Hf; OxygenBuffer_as_printed=air; R unstated in spreadsheet; compiler gas_constant_used_j_mol_k=8.314; ExperimentType_as_printed=HfO2 + SiO2 powders; Analytical_as_printed=RBS; Apparatus_as_printed=HfO2 + SiO2 powders,supplement,"Holycross, M.",2026-08-31,draft,Cherniak et al. (1997a),"Cherniak, D.J., Hanchar, J.M., and Watson, E.B",1997,Diffusion of tetravalent cations in zircon,Contributions to Mineralogy and Petrology,127,383-390,10.1007/s004100050287,Brady Minerals.xls Rec 196
DDB004618,1.0.0,arrhenius_fit,,Li,,,,,,,mineral,Zircon,zircon,,,accessory,,perp c,true,false,,,,,,,,,,,,,,,,,,,,,,,,,,,,976.15,1424.15,703-1151,C,,100000,1200000000,0.1-1200,MPa,unknown,,,unknown,other,,7.24435960075e-07,-6.14,0.48,unknown,-6.14,log10_m2/s,275000,11000,unknown,275,kJ/mol,,,,,log10D=log10D0-Ea/(2.303RT),8.314,,,,,,,,,,NRA,powder_source,NRA,true,,,false,use_with_caution,,,"provenance=compilation_2010; v0_source=brady_minerals; orientation_as_printed=normal to c; Diffusing_Component_as_printed=Li; Element_as_printed=Li; OxygenBuffer_as_printed=s.b. in silica capsule, H2O-CO2 fluid in piston-cylinder assemby; R unstated in spreadsheet; compiler gas_constant_used_j_mol_k=8.314; ExperimentType_as_printed=ground spodumene or Li-Si silicate-Dy oxide powder source, ground spodumene+zircon+quartz+oxalic acid for high-pressure experiments; Analytical_as_printed=NRA; Apparatus_as_printed=ground spodumene or Li-Si silicate-Dy oxide powder source, ground spodumene+zircon+quartz+oxalic acid for high-pressure experiments",supplement,"Holycross, M.",2026-08-31,draft,Cherniak and Watson (2009),"Cherniak, D.J. and Watson, E.B",2009,Li diffusion in zircon. Contributions to Mineralogy and Petrology (in review),,,,,Brady Minerals.xls Rec 504
DDB004619,1.0.0,arrhenius_fit,,O,,,,,,,mineral,Zircon,zircon,,,accessory,,perp c,true,false,,,,,,,,,,,,,,,,,,,,,,,,,,,,1043.15,1433.15,770-1160,C,,7000000,1000000000,7-1000,MPa,unknown,,,unknown,other,,5.49540873858e-12,-11.26,,,-11.26,log10_m2/s,210000,,,210,kJ/mol,,,,,log10D=log10D0-Ea/(2.303RT),8.314,,,,,,,,,,NRA,other,NRA,true,,,false,use_with_caution,,Little anisotropy; little dependence on pressure,provenance=compilation_2010; v0_source=brady_minerals; orientation_as_printed=normal to c; Diffusing_Component_as_printed=O; Element_as_printed=O; OxygenBuffer_as_printed=similar D when pH20<Ptotal; fo2 recode fell through to unknown; R unstated in spreadsheet; compiler gas_constant_used_j_mol_k=8.314; ExperimentType_as_printed=18O enriched silica source + 18O enriched H2O; Analytical_as_printed=NRA; Apparatus_as_printed=18O enriched silica source + 18O enriched H2O,supplement,"Holycross, M.",2026-08-31,draft,Watson and Cherniak (1997),"Watson, E.B. and Cherniak, D.J",1997,Oxygen diffusion in zircon,Earth and Planetary Science Letters,148,527-544,10.1016/s0012-821x(97)00057-5,Brady Minerals.xls Rec 190
DDB004620,1.0.0,arrhenius_fit,,O,,,,,,,mineral,Zircon,zircon,,,accessory,,//c,true,false,,,,,,,,,,,,,,,,,,,,,,,,,,,,1373.15,1773.15,1100-1500,C,100000,100000,100000,0.1,MPa,air,,,unconstrained,other,,0.000131825673856,-3.88,,,-3.88,log10_m2/s,448000,,,448,kJ/mol,,,,,log10D=log10D0-Ea/(2.303RT),8.314,,,,,,,,,,NRA,other,NRA,true,,,false,use_with_caution,,Also normal to c; little anisotropy,provenance=compilation_2010; v0_source=brady_minerals; orientation_as_printed=parallel to c; Diffusing_Component_as_printed=O; Element_as_printed=O; OxygenBuffer_as_printed=air; R unstated in spreadsheet; compiler gas_constant_used_j_mol_k=8.314; ExperimentType_as_printed=18O enriched silica source; Analytical_as_printed=NRA; Apparatus_as_printed=18O enriched silica source,supplement,"Holycross, M.",2026-08-31,draft,Watson and Cherniak (1997),"Watson, E.B. and Cherniak, D.J",1997,Oxygen diffusion in zircon,Earth and Planetary Science Letters,148,527-544,10.1016/s0012-821x(97)00057-5,Brady Minerals.xls Rec 189
DDB004621,1.0.0,arrhenius_fit,,Pb,,,,,,,mineral,Zircon,zircon,,Mud Tank,accessory,,arbitrarily oriented,true,false,Mud Tank,unspecified,,,,,,,,,,,,,,,,,,,,,,,,,,773.15,1073.15,500-800,C,100000,100000,100000,0.1,MPa,air,,,unconstrained,other,,1.99526231497e-12,-11.7,1.4,unknown,-11.7,log10_m2/s,142000,8400,unknown,142,kJ/mol,,,,,log10D=log10D0-Ea/(2.303RT),8.314,,,,,,,,,,RBS,ion_implantation,RBS,true,,,false,use_with_caution,,,"provenance=compilation_2010; v0_source=brady_minerals; orientation_as_printed=arbitrarily oriented; Diffusing_Component_as_printed=Pb; Element_as_printed=Pb; OxygenBuffer_as_printed=air; R unstated in spreadsheet; compiler gas_constant_used_j_mol_k=8.314; ExperimentType_as_printed=ion implantation, radiation damage; Analytical_as_printed=RBS; Apparatus_as_printed=ion implantation, radiation damage",supplement,"Holycross, M.",2026-08-31,draft,Cherniak et al. (1991),"Cherniak, D.J., Lanford, W.A., and Ryerson, F.J",1991,Lead diffusion in apatite and zircon using ion implantation and Rutherford Backscattering techniques,Geochimica et Cosmochimica Acta,55,1663-1673,10.1016/0016-7037(91)90137-t,Brady Minerals.xls Rec 191
DDB004622,1.0.0,arrhenius_fit,,Si,30,,,self,none,,mineral,Zircon,zircon,,,accessory,,"parallel and normal to c, little anisotropy",false,false,,,,,,,,,,,,,,,,,,,,,,,,,,,,1623.15,1823.15,1350-1550,C,100000,100000,100000,0.1,MPa,air,,,unconstrained,other,,5.75439937337,0.76,1.61,unknown,0.76,log10_m2/s,702000,54000,unknown,702,kJ/mol,,,,,log10D=log10D0-Ea/(2.303RT),8.314,,,,,,,,,,RBS,other,RBS,true,,,false,use_with_caution,,,"provenance=compilation_2010; v0_source=brady_minerals; orientation_as_printed=parallel and normal to c, little anisotropy; Diffusing_Component_as_printed=30Si; Element_as_printed=Si; OxygenBuffer_as_printed=air; R unstated in spreadsheet; compiler gas_constant_used_j_mol_k=8.314; ExperimentType_as_printed=single crystal in 30Si-enriched zircon powder; Analytical_as_printed=RBS; Apparatus_as_printed=single crystal in 30Si-enriched zircon powder",supplement,"Holycross, M.",2026-08-31,draft,Cherniak (2008),"Cherniak, D.J",2008,Si diffusion in zircon,Physics and Chemistry of Minerals,35,179-187,10.1007/s00269-007-0210-6,Brady Minerals.xls Rec 254
DDB004623,1.0.0,arrhenius_fit,,Si,30,,,self,none,,mineral,Zircon,zircon,,,accessory,,"parallel and normal to c, little anisotropy",false,false,,,,,,,,,,,,,,,,,,,,,,,,,,,,1623.15,1823.15,1350-1550,C,100000,100000,100000,0.1,MPa,air,,,unconstrained,other,,61.6595001861,1.79,1.83,unknown,1.79,log10_m2/s,738000,61000,unknown,738,kJ/mol,,,,,log10D=log10D0-Ea/(2.303RT),8.314,,,,,,,,,,RBS,other,RBS,true,,,false,use_with_caution,,,"provenance=compilation_2010; v0_source=brady_minerals; orientation_as_printed=parallel and normal to c, little anisotropy; Diffusing_Component_as_printed=30Si; Element_as_printed=Si; OxygenBuffer_as_printed=air; R unstated in spreadsheet; compiler gas_constant_used_j_mol_k=8.314; ExperimentType_as_printed=single crystal in 30Si-enriched zircon powder; Analytical_as_printed=RBS; Apparatus_as_printed=single crystal in 30Si-enriched zircon powder",supplement,"Holycross, M.",2026-08-31,draft,Cherniak (2008),"Cherniak, D.J",2008,Si diffusion in zircon,Physics and Chemistry of Minerals,35,179-187,10.1007/s00269-007-0210-6,Brady Minerals.xls Rec 255
DDB004624,1.0.0,arrhenius_fit,,Th,,,,,,,mineral,Zircon,zircon,,synthetic,accessory,synthetic,perp c,true,false,synthetic,unspecified,,,,,,,,,,,,,,,,,,,,,,,,,,1723.15,1923.15,1450-1650,C,100000,100000,100000,0.1,MPa,air,,,unconstrained,other,,87.0963589956,1.94,0.98,unknown,1.94,log10_m2/s,792000,34000,unknown,792,kJ/mol,,,,,log10D=log10D0-Ea/(2.303RT),8.314,,,,,,,,,,RBS,other,RBS,true,,,false,use_with_caution,,,provenance=compilation_2010; v0_source=brady_minerals; orientation_as_printed=normal to c; Diffusing_Component_as_printed=Th; Element_as_printed=Th; OxygenBuffer_as_printed=air; R unstated in spreadsheet; compiler gas_constant_used_j_mol_k=8.314; ExperimentType_as_printed=ThO2 + SiO2 + ground synthetic zircon; Analytical_as_printed=RBS; Apparatus_as_printed=ThO2 + SiO2 + ground synthetic zircon,supplement,"Holycross, M.",2026-08-31,draft,Cherniak et al. (1997a),"Cherniak, D.J., Hanchar, J.M., and Watson, E.B",1997,Diffusion of tetravalent cations in zircon,Contributions to Mineralogy and Petrology,127,383-390,10.1007/s004100050287,Brady Minerals.xls Rec 197
DDB004625,1.0.0,arrhenius_fit,,Ti,,,,,,,mineral,Zircon,zircon,,,accessory,,perp c,true,false,,,,,,,,,,,,,,,,,,,,,,,,,,,,1623.15,1823.15,1350-1550,C,,100000,1200000000,0.1-1200,MPa,unknown,,,unknown,piston_cylinder,,331.131121483,2.52,1.72,unknown,2.52,log10_m2/s,754000,56000,unknown,754,kJ/mol,,,,,log10D=log10D0-Ea/(2.303RT),8.314,,,,,,,,,,NRA,other,"NRA with the  48Ti(p,gamma) reaction",true,,,false,use_with_caution,,,"provenance=compilation_2010; v0_source=brady_minerals; orientation_as_printed=diffusion perpendicular to c; Diffusing_Component_as_printed=Ti; Element_as_printed=Ti; OxygenBuffer_as_printed=s.b.; R unstated in spreadsheet; compiler gas_constant_used_j_mol_k=8.314; ExperimentType_as_printed=single crystal in ZrO2-TiO2-zircon powder mixture at 1-atm,  piston-cylinder experiments with ground TiO2, ZrSiO4 and SiO2, with oxalic acid; Analytical_as_printed=NRA with the  48Ti(p,gamma) reaction; Apparatus_as_printed=single crystal in ZrO2-TiO2-zircon powder mixture at 1-atm,  piston-cylinder experiments with ground TiO2, ZrSiO4 and SiO2, with oxalic acid",supplement,"Holycross, M.",2026-08-31,draft,Cherniak and Watson (2007),"Cherniak, D. J. and Watson, E. B.,",2007,Ti diffusion in zircon. Chemical Geology,,242,473-483,10.1016/j.chemgeo.2007.05.005,Brady Minerals.xls Rec 265
DDB004626,1.0.0,arrhenius_fit,,U,,,,,,,mineral,Zircon,zircon,,synthetic,accessory,synthetic,perp c,true,false,synthetic,unspecified,,,,,,,,,,,,,,,,,,,,,,,,,,1723.15,1872.15,1450-1599,C,100000,100000,100000,0.1,MPa,air,,,unconstrained,other,,1.62181009736,0.21,2.44,unknown,0.21,log10_m2/s,726000,83000,unknown,726,kJ/mol,,,,,log10D=log10D0-Ea/(2.303RT),8.314,,,,,,,,,,RBS,other,RBS,true,,,false,use_with_caution,,,"provenance=compilation_2010; v0_source=brady_minerals; orientation_as_printed=normal to c; Diffusing_Component_as_printed=U; Element_as_printed=U; OxygenBuffer_as_printed=air; R unstated in spreadsheet; compiler gas_constant_used_j_mol_k=8.314; ExperimentType_as_printed=UO2 + SiO2 + ground synthetic zircon, reacted; Analytical_as_printed=RBS; Apparatus_as_printed=UO2 + SiO2 + ground synthetic zircon, reacted",supplement,"Holycross, M.",2026-08-31,draft,Cherniak et al. (1997a),"Cherniak, D.J., Hanchar, J.M., and Watson, E.B",1997,Diffusion of tetravalent cations in zircon,Contributions to Mineralogy and Petrology,127,383-390,10.1007/s004100050287,Brady Minerals.xls Rec 198
