Repository: holycrossm/diffusion-coefficients

# Experimental diffusion coefficients (minerals and silicate melts)

**Pre-release / not published.** Schema v1.0.0. This folder is a GitHub-ready living table: canonical data is CSV, new rows arrive by pull request, and a static page searches the file in the browser. Nothing here is a citable compilation of record.

This is a QA build of 4630 experimental rows (minerals and silicate melts). Most numbers are staged from the 2010 RiMG 72 tables. Do not treat the repo as published, complete, or peer-reviewed.

File: site/data/diffusion_coefficients.csv (part 129 of 136)
DDB004627,1.0.0,arrhenius_fit,,Yb,,,,,,,mineral,Zircon,zircon,,natural and synthetic,accessory,synthetic,perp c,true,false,natural and synthetic,unspecified,,,,,,,,,,,,,,,,,,,,,,,,,,1423.15,1923.15,1150-1650,C,100000,100000,100000,0.1,MPa,air,,,unconstrained,other,,38018.9396321,4.58,1.34,unknown,4.58,log10_m2/s,691000,47000,unknown,691,kJ/mol,,,,,log10D=log10D0-Ea/(2.303RT),8.314,,,,,,,,,,RBS,powder_source,"RBS, EMPA",true,,,false,use_with_caution,,No strong anisotropy,"provenance=compilation_2010; v0_source=brady_minerals; orientation_as_printed=normal to c; Diffusing_Component_as_printed=Yb; Element_as_printed=Yb; OxygenBuffer_as_printed=air; R unstated in spreadsheet; compiler gas_constant_used_j_mol_k=8.314; ExperimentType_as_printed=REE orthophosphate powder source; Analytical_as_printed=RBS, EMPA; Apparatus_as_printed=REE orthophosphate powder source",supplement,"Holycross, M.",2026-08-31,draft,Cherniak et al. (1997b),"Cherniak, D.J., Hanchar, J.M., and Watson, E.B",1997,Rare earth diffusion in zircon,Chemical Geology,134,289-301,10.1016/s0009-2541(96)00098-8,Brady Minerals.xls Rec 195
DDB004628,1.0.0,arrhenius_fit,,Pb,,,,,,,mineral,Zircon (natural and synthetic),zircon,,,accessory,,perp c,true,false,,,,,,,,,,,,,,,,,,,,,,,,,,,,1273.15,1773.15,1000-1500,C,,100000,1000000000,0.1-1000,MPa,unknown,,,unknown,other,,0.109647819614,-0.96,1.07,unknown,-0.96,log10_m2/s,550000,30000,unknown,550,kJ/mol,,,,,log10D=log10D0-Ea/(2.303RT),8.314,,,,,,,,,,RBS,other,"RBS, EMPA",true,,,false,use_with_caution,,No strong anisotropy,"provenance=compilation_2010; v0_source=brady_minerals; orientation_as_printed=normal to c; Diffusing_Component_as_printed=Pb; Element_as_printed=Pb; OxygenBuffer_as_printed=s.b., air; R unstated in spreadsheet; compiler gas_constant_used_j_mol_k=8.314; ExperimentType_as_printed=PbSO4+ ground zircon source, + out-diffusion and ""reversal""; Analytical_as_printed=RBS, EMPA; Apparatus_as_printed=PbSO4+ ground zircon source, + out-diffusion and ""reversal""",supplement,"Holycross, M.",2026-08-31,draft,Cherniak and Watson (2001),"Cherniak, D.J. and Watson, E.B",2001,Pb Diffusion in zircon,Chemical Geology,172,5-24,10.1016/s0009-2541(00)00233-3,Brady Minerals.xls Rec 193
DDB004629,1.0.0,arrhenius_fit,,Sm,,,,,,,mineral,Zircon (natural and synthetic),zircon,,,accessory,,perp c,true,false,,,,,,,,,,,,,,,,,,,,,,,,,,,,1473.15,1673.15,1200-1400,C,100000,100000,100000,0.1,MPa,air,,,unconstrained,other,,288403150.313,8.46,1.61,unknown,8.46,log10_m2/s,841000,57000,unknown,841,kJ/mol,,,,,log10D=log10D0-Ea/(2.303RT),8.314,,,,,,,,,,RBS,powder_source,RBS,true,,,false,use_with_caution,,No strong anisotropy,provenance=compilation_2010; v0_source=brady_minerals; orientation_as_printed=normal to c; Diffusing_Component_as_printed=Sm; Element_as_printed=Sm; OxygenBuffer_as_printed=air; R unstated in spreadsheet; compiler gas_constant_used_j_mol_k=8.314; ExperimentType_as_printed=REE orthophosphate powder source; Analytical_as_printed=RBS; Apparatus_as_printed=REE orthophosphate powder source,supplement,"Holycross, M.",2026-08-31,draft,Cherniak et al. (1997b),"Cherniak, D.J., Hanchar, J.M., and Watson, E.B",1997,Rare earth diffusion in zircon,Chemical Geology,134,289-301,10.1016/s0009-2541(96)00098-8,Brady Minerals.xls Rec 194
DDB004630,1.0.0,arrhenius_fit,,H,2,,,self,none,,mineral,Zoisite,zoisite,,,other,,polycrystalline,false,true,,,,,,,,,,,,,,,,,,,,,,,,,,,,623.15,923.15,350-650,C,,200000000,400000000,200-400,MPa,unknown,,,unknown,other,,4.46683592151e-09,-8.35,,,-8.35,log10_m2/s,102500,,,102.5,kJ/mol,,,,,log10D=log10D0-Ea/(2.303RT),8.314,,,,,,,,,,other,bulk_isotopic_exchange,Bulk; cylindrical model,true,,,false,use_with_caution,,,provenance=compilation_2010; v0_source=brady_minerals; orientation_as_printed=powder; Diffusing_Component_as_printed=2H; Element_as_printed=H; OxygenBuffer_as_printed=UB; R unstated in spreadsheet; compiler gas_constant_used_j_mol_k=8.314; ExperimentType_as_printed=Exchange with 2H2O-enriched water; Analytical_as_printed=Bulk; cylindrical model; Apparatus_as_printed=Exchange with 2H2O-enriched water,supplement,"Holycross, M.",2026-08-31,draft,Graham (1981),"Graham, C.M",1981,"Experimental hydrogen isotope studies III: diffusion of hydrogen in hydrous minerals, and stable isotope exchange in metamorphic rocks",Contributions to Mineralogy and Petrology,76,216-228,10.1007/bf00371961,Brady Minerals.xls Rec 66
DDB004631,1.0.0,arrhenius_fit,DDB000001,Fe,,,Mg,interdiffusion,none,lattice,mineral,Orthopyroxene,enstatite,"(Mg,Fe)2Si2O6",Fs9,pyroxene,natural,[100],true,false,OPX7 Tanzania: SiO2=58.08;MgO=34.91;FeO=6.37;MnO=0.24;CaO=0.13;Al2O3=0.10;TiO2=0.04;Na2O=0.02;K2O=0.01;Cr2O3=0.02 wt%; En90.1 Fs9.2 (Table 1 batch 1),wt_pct_oxide,58.08,0.04,0.10,0.02,6.37,6.37,,0.24,34.91,0.13,0.02,0.01,,,,90.1,,EPMA of starting crystal OPX7; Fe as FeO; same host as DDB000001 ([001]).,false,,,,,,,1143.15,1373.15,870,C,101325,101325,101325,1,atm,measured,,,gas_mix,gas_mixing_furnace,,3.467369e-07,-6.46,0.09,unknown,-6.46,log10_m2/s,308000,23000,unknown,308,kJ/mol,,,,,D=D0*exp(-Ea/RT),8.314,,,,,,,,,,RBS,thin_film,RBS,true,none,true,false,use_with_caution,Opx7 //[100] (a-axis); paper experimental window 870-1100 C at 1 atm. Recommended law fixes Ea to Eq. 1 ([001]).,Independent weighted regression Ea = 299 ± 65 kJ/mol (sparse [100] data). Recommended D0 uses Ea fixed to Eq. 1 (308 kJ/mol). Factor 3.5 slower than [001] at all experimental T. [010] stated similar to [001]; no separate Arrhenius ingested.,"provenance=post2010_new; R unstated, compiler 8.314. Recommended [100] law: log(D0 [m2/s]) = -6.46 ± 0.09 with Ea from Eq. 1. Related [001] Fs9 row DDB000001.",text,"Holycross, M.",2026-08-31,checked,Dohmen2016,"Dohmen, R.; Ter Heege, J.H.; Becker, H.-W.; Chakraborty, S.",2016,Fe-Mg interdiffusion in orthopyroxene,American Mineralogist,101,2210-2221,10.2138/am-2016-5815,Diffusion anisotropy section; log(D0 [m2/s])=-6.46 ± 0.09 with Ea fixed to Eq. 1 (MSA public-access PDF AM101P2210)
DDB004632,1.0.0,arrhenius_fit,DDB000004;DDB000005;DDB004632;DDB004633,Li,,,Na,interdiffusion,effective_binary,unspecified,melt,Plagioclase glass,,,An80,melt_simple,synthetic,,false,false,An80 glass: SiO2=48.86;Al2O3=32.91;FeO=0.05;CaO=16.55;Na2O=2.32 wt%; Li=103.1 ug/g; XAn=0.80 (Table 1),wt_pct_oxide,48.86,,32.91,,0.05,0.05,,,,16.55,2.32,,,,,,,EPMA Table 1 An80 glass; Li by fs-LA-MC-ICP-MS. Couple vs natural An61 labradorite.,false,,,,,Nominally dry capsules; Ar pressure medium.,,879.15,1387.15,606,C,200000000,101325,400000000,200,MPa,unknown,,,unconstrained,internally_heated_pressure_vessel,,1.202264e-06,-5.92,0.17,unknown,-5.92,log10_m2/s,129100,3400,unknown,129.1,kJ/mol,,,,,D=D0*exp(-Ea/RT),8.314,,,,,,,,,,LA-ICP-MS,diffusion_couple,fs-LA-MC-ICP-MS,true,none,true,false,recommended,An80 glass/melt Li-Na interdiffusion 606-1114 C; most runs 200 MPa; authors: no resolvable P effect.,Equation is for glass/melt containing roughly 100 ppm Li. DLi-Na would increase with decreasing Li (depends on DNa*). Chemical D is 2-3 log units slower than Li tracer D in other silicate glasses.,"provenance=post2010_new; R unstated, compiler 8.314. Eq. 24 D_Li-Na in An80 glass. Crystal-side laws are DDB000004 (interstitial) and DDB000005 (vacancy). Melt/glass is isotropic: no crystallographic direction.",equation,"Holycross, M.",2026-08-31,checked,Pohl2024,"Pohl, F.; Behrens, H.; Oeser, M.; Marxer, F.; Dohmen, R.",2024,Li diffusion in plagioclase crystals and glasses – implications for timescales of geological processes,European Journal of Mineralogy,36,985-1003,10.5194/ejm-36-985-2024,Eq. 24 (CC-BY PDF ejm-36-985-2024)
DDB004633,1.0.0,arrhenius_fit,DDB000004;DDB000005;DDB004632;DDB004633,Na,,,,tracer,ionic,unspecified,melt,Plagioclase glass,,,An80,melt_simple,synthetic,,false,false,An80 glass: SiO2=48.86;Al2O3=32.91;FeO=0.05;CaO=16.55;Na2O=2.32 wt%; Li=103.1 ug/g; XAn=0.80 (Table 1),wt_pct_oxide,48.86,,32.91,,0.05,0.05,,,,16.55,2.32,,,,,,,EPMA Table 1 An80 glass; Li by fs-LA-MC-ICP-MS. Couple vs natural An61 labradorite.,false,,,,,Nominally dry capsules; Ar pressure medium.,,879.15,1387.15,606,C,200000000,101325,400000000,200,MPa,unknown,,,unconstrained,internally_heated_pressure_vessel,,2.691535e-08,-7.57,0.27,unknown,-7.57,log10_m2/s,131200,5400,unknown,131.2,kJ/mol,,,,,D=D0*exp(-Ea/RT),8.314,,,,,,,,,,LA-ICP-MS,diffusion_couple,fs-LA-MC-ICP-MS,true,none,true,false,use_with_caution,Calculated Na tracer D in An80 glass from Li-Na chemical profiles 606-1114 C.,DNa* is calculated from the chemical Li-Na profile using the authors' Eq. 5 (not a direct Na tracer experiment). Assumes DLi* >> DNa* so DEB is controlled by DNa*.,"provenance=post2010_new; R unstated, compiler 8.314. Eq. 25 D_Na,calc,glass. Related chemical Li-Na law DDB004632. Melt/glass is isotropic: no crystallographic direction.",equation,"Holycross, M.",2026-08-31,checked,Pohl2024,"Pohl, F.; Behrens, H.; Oeser, M.; Marxer, F.; Dohmen, R.",2024,Li diffusion in plagioclase crystals and glasses – implications for timescales of geological processes,European Journal of Mineralogy,36,985-1003,10.5194/ejm-36-985-2024,Eq. 25 (CC-BY PDF ejm-36-985-2024)
DDB004634,1.0.0,arrhenius_fit,DDB000003,P,,,,chemical,effective_binary,unspecified,melt,Basalt,,,N-MORB,melt_basalt,synthetic,,false,false,SUNY MORB synthetic N-MORB (wt%): SiO2=50.0;TiO2=1.6;Al2O3=16.0;FeO=7.6;Fe2O3=2.0;MgO=8.5;CaO=10.8;Na2O=3.0;K2O=0.2;MnO=0.2; couple vs same mix with ~0.6 wt% P2O5,wt_pct_oxide,50.0,1.6,16.0,,9.4,7.6,2.0,0.2,8.5,10.8,3.0,0.2,,,,,,Bulk mix as reported for P-free half; high-P half adds ~0.6 wt% P2O5 as Ca3(PO4)2. feot = FeO + Fe2O3 reported separately (not recalculated).,false,,,,,Dry MORB; graphite piston-cylinder.,,1523.15,1773.15,1250,C,1000000000,1000000000,1000000000,1,GPa,G,,,buffered,piston_cylinder,,5.011872e-07,-6.30,0.7,unknown,-6.30,log10_m2/s,147000,22000,unknown,147,kJ/mol,,,,,D=D0*exp(-Ea/RT),8.314,,,,,,,,,,LA-ICP-MS,diffusion_couple,LA-ICP-MS,true,none,false,false,recommended,Dry MORB melt 1250-1500 C at 1 GPa. Authors: near the T range of natural systems.,Effective binary D from P diffusion couples (P-free vs ~0.6 wt% P2O5). Graphite capsule. Olivine-hosted P law is DDB000003 (not this row).,"provenance=post2010_new; R unstated, compiler 8.314. Authors label Figure 8 EBD. Melt is isotropic: no crystallographic direction.",equation,"Holycross, M.",2026-08-31,checked,Watson2015,"Watson, E.B.; Cherniak, D.J.; Holycross, M.E.",2015,Diffusion of phosphorus in olivine and molten basalt,American Mineralogist,100,2053-2065,10.2138/am-2015-5416,Abstract; Phosphorus diffusion in MORB melt section; Fig. 8 caption (MSA public-access PDF AM100P2053)
DDB004635,1.0.0,arrhenius_fit,DDB004635;DDB004636;DDB004637;DDB004638;DDB004639,Zr,,,,chemical,effective_binary,unspecified,melt,Rhyolite,,,Rhy1,melt_rhyolite,natural,,false,false,Rhy1 Newberry Crater obsidian dry-basis wt%: SiO2=72.80;TiO2=0.24;Al2O3=14.08;FeO(t)=2.16;MgO=0.22;CaO=0.91;Na2O=5.20;K2O=4.04;ZrO2=0.0454; H2O=0.12; M=1.54 (Table 1),wt_pct_oxide,72.80,0.24,14.08,,2.16,,,,0.22,0.91,5.20,4.04,,,ZrO2=0.0454,,,Table 1 dry-basis oxides (not normalized to 100%). H2O listed separately.,false,0.12,,,,Rhy1 ~0.12 wt% H2O; nominally dry obsidian.,,1467,1885,1467,K,500000000,470000000,500000000,0.5,GPa,G,,,buffered,piston_cylinder,,9.530627e-06,-5.02088,0.86338,1sigma,-11.561,ln_m2/s,272000,27000,1sigma,272,kJ/mol,,,,,lnD=lnD0-Ea/RT,8.314,,,,,,,,4,0.980,crystal_dissolution,crystal_dissolution,EPMA,true,none,true,false,recommended,Eq. 4a Rhy1 at 0.5 GPa; four points 1467-1885 K (ZirDis8 1357 K excluded from this fit).,Zircon-dissolution EBD. Graphite capsules. Errors 1 sigma.,"provenance=post2010_new; R unstated, compiler 8.314. Printed ln D_Zr = -(11.561±1.988) - (32672±3303)/T; Ea=272±27 kJ/mol. Melt is isotropic.",equation,"Holycross, M.",2026-08-31,checked,ZhangXu2016,"Zhang, Y.; Xu, Z.",2016,"Zircon saturation and Zr diffusion in rhyolitic melts, and zircon growth geospeedometer",American Mineralogist,101,1252-1267,10.2138/am-2016-5462,Eq. 4a (MSA public-access PDF AM101P1252)
DDB004636,1.0.0,arrhenius_fit,DDB004635;DDB004636;DDB004637;DDB004638;DDB004639,Zr,,,,chemical,effective_binary,unspecified,melt,Rhyolite,,,Rhy1,melt_rhyolite,natural,,false,false,Rhy1 Newberry Crater obsidian dry-basis wt%: SiO2=72.80;TiO2=0.24;Al2O3=14.08;FeO(t)=2.16;MgO=0.22;CaO=0.91;Na2O=5.20;K2O=4.04;ZrO2=0.0454; H2O=0.12; M=1.54 (Table 1),wt_pct_oxide,72.80,0.24,14.08,,2.16,,,,0.22,0.91,5.20,4.04,,,ZrO2=0.0454,,,Table 1 dry-basis oxides (not normalized to 100%). H2O listed separately.,false,0.12,,,,Rhy1 ~0.12 wt% H2O; nominally dry obsidian.,,1467,1890,1467,K,1000000000,470000000,1500000000,0.5,GPa,G,,,buffered,piston_cylinder,,1.725489e-06,-5.76309,0.92809,1sigma,-13.270,ln_m2/s,255631,29132,1sigma,30747,K,-1.543078e-05,4.863690e-06,,,D=D0*exp(-(Ea+P*dVa)/RT),8.314,,,,,,,,7,0.980,crystal_dissolution,crystal_dissolution,EPMA,true,none,true,false,recommended,Eq. 4b Rhy1 0.5-1.5 GPa; seven points 1467-1890 K. P in original equation is GPa.,Negative activation volume (D increases with P). Ea stored is zero-P value from (30747±3504)*R with R=8.314. Original P coefficient 1856±585 K/GPa was not printed as cm3/mol.,"provenance=post2010_new; R unstated, compiler 8.314. Printed ln D_Zr = -(13.270±2.137) - [(30747±3504) - (1856±585)P]/T; P in GPa. Melt is isotropic.",equation,"Holycross, M.",2026-08-31,checked,ZhangXu2016,"Zhang, Y.; Xu, Z.",2016,"Zircon saturation and Zr diffusion in rhyolitic melts, and zircon growth geospeedometer",American Mineralogist,101,1252-1267,10.2138/am-2016-5462,Eq. 4b (MSA public-access PDF AM101P1252)
DDB004637,1.0.0,arrhenius_fit,DDB004635;DDB004636;DDB004637;DDB004638;DDB004639,Zr,,,,chemical,effective_binary,unspecified,melt,Rhyolite,,,Rhy5,melt_rhyolite,synthetic,,false,false,Rhy5 synthesized hydrous rhyolite dry-basis wt%: SiO2=76.62;TiO2=0.13;Al2O3=13.71;FeO(t)=0.88;MgO=0.11;CaO=0.90;Na2O=3.64;K2O=4.54; H2O=5.54; M=1.28 (Table 1),wt_pct_oxide,76.62,0.13,13.71,,0.88,,,,0.11,0.90,3.64,4.54,,,,,,Table 1 dry-basis oxides (not normalized to 100%). H2O listed separately.,true,5.54,,,,Rhy5 ~5.5 wt% H2O (Table 1 5.54; text ~5.5). Au75Pd25/Pt capsules.,,1270,1671,1270,K,500000000,500000000,500000000,0.5,GPa,unknown,,,unknown,piston_cylinder,,4.155823e-06,-5.38134,0.13246,1sigma,-12.391,ln_m2/s,197000,4000,1sigma,197,kJ/mol,,,,,lnD=lnD0-Ea/RT,8.314,,,,,,,,3,0.9997,crystal_dissolution,crystal_dissolution,EPMA,true,none,true,false,use_with_caution,Eq. 4c Rhy5 at 0.5 GPa; three points 1270-1671 K.,Only 3 T points. Authors: largest error reproducing lnD is 0.05. AuPd/Pt capsules (not graphite).,"provenance=post2010_new; R unstated, compiler 8.314. Printed ln D_Zr = -(12.391±0.305) - (23639±441)/T; Ea=197±4 kJ/mol. Melt is isotropic.",equation,"Holycross, M.",2026-08-31,checked,ZhangXu2016,"Zhang, Y.; Xu, Z.",2016,"Zircon saturation and Zr diffusion in rhyolitic melts, and zircon growth geospeedometer",American Mineralogist,101,1252-1267,10.2138/am-2016-5462,Eq. 4c (MSA public-access PDF AM101P1252)
DDB004638,1.0.0,arrhenius_fit,DDB004635;DDB004636;DDB004637;DDB004638;DDB004639,Zr,,,,chemical,effective_binary,unspecified,melt,Rhyolite,,,Rhy2,melt_rhyolite,synthetic,,false,false,Rhy2 synthesized hydrous rhyolite dry-basis wt%: SiO2=73.14;TiO2=0.26;Al2O3=14.46;FeO(t)=1.51;MgO=0.31;CaO=1.28;Na2O=4.20;K2O=4.58; H2O=3.63; M=1.44 (Table 1),wt_pct_oxide,73.14,0.26,14.46,,1.51,,,,0.31,1.28,4.20,4.58,,,,,,Table 1 dry-basis oxides (not normalized to 100%). H2O listed separately.,true,3.63,,,,Rhy2 ~3.6 wt% H2O (Table 1 3.63; text ~3.6). Pt/Au75Pd25 capsules.,,1373,1677,1373,K,500000000,500000000,500000000,0.5,GPa,unknown,,,unknown,piston_cylinder,,3.471826e-08,-7.45944,0.19847,1sigma,-17.176,ln_m2/s,149000,6000,1sigma,149,kJ/mol,,,,,lnD=lnD0-Ea/RT,8.314,,,,,,,,3,0.9986,crystal_dissolution,crystal_dissolution,EPMA,true,none,true,false,use_with_caution,Eq. 4d Rhy2 at 0.5 GPa; three points 1373-1677 K.,Only 3 T points. Authors: this Ea seems too low for intermediate H2O relative to Rhy5.,"provenance=post2010_new; R unstated, compiler 8.314. Printed ln D_Zr = -(17.176±0.457) - (17964±681)/T; Ea=149±6 kJ/mol. Melt is isotropic.",equation,"Holycross, M.",2026-08-31,checked,ZhangXu2016,"Zhang, Y.; Xu, Z.",2016,"Zircon saturation and Zr diffusion in rhyolitic melts, and zircon growth geospeedometer",American Mineralogist,101,1252-1267,10.2138/am-2016-5462,Eq. 4d (MSA public-access PDF AM101P1252)
DDB004639,1.0.0,arrhenius_fit,DDB004635;DDB004636;DDB004637;DDB004638;DDB004639,Zr,,,,chemical,effective_binary,unspecified,melt,Rhyolite,,,Rhy3,melt_rhyolite,natural,,false,false,Rhy3 Mono Crater obsidian bb3b-7b dry-basis wt%: SiO2=75.53;TiO2=0.09;Al2O3=13.12;FeO(t)=1.05;MgO=0.02;CaO=0.55;Na2O=4.09;K2O=4.92; H2O=1.05; M=1.41 (Table 1),wt_pct_oxide,75.53,0.09,13.12,,1.05,,,,0.02,0.55,4.09,4.92,,,,,,Table 1 dry-basis oxides (not normalized to 100%). H2O listed separately.,true,1.05,,,,Rhy3 ~1.1 wt% H2O (Table 1 1.05; text ~1.1). Mixed graphite and Au75Pd25 capsules.,,1368,1664,1368,K,500000000,500000000,500000000,0.5,GPa,unknown,,,unknown,piston_cylinder,,6.144212e-06,-5.21153,,,-12.0,ln_m2/s,252000,,,252,kJ/mol,,,,,lnD=lnD0-Ea/RT,8.314,,,,,,,,2,,crystal_dissolution,crystal_dissolution,EPMA,true,none,true,false,use_with_caution,Eq. 4e Rhy3 at 0.5 GPa; two points 1368 and 1664 K.,Two-point line; authors: fitting-parameter errors cannot be constrained. Ea about 252 kJ/mol.,"provenance=post2010_new; R unstated, compiler 8.314. Printed ln D_Zr = -12.0 - 30360/T; Ea ≈ 252 kJ/mol (no error). Melt is isotropic.",equation,"Holycross, M.",2026-08-31,checked,ZhangXu2016,"Zhang, Y.; Xu, Z.",2016,"Zircon saturation and Zr diffusion in rhyolitic melts, and zircon growth geospeedometer",American Mineralogist,101,1252-1267,10.2138/am-2016-5462,Eq. 4e (MSA public-access PDF AM101P1252)
DDB004640,1.0.0,arrhenius_fit,DDB004640;DDB004641;DDB004642,Mg,26,2+,,tracer,isotopic,lattice,mineral,Olivine,forsterite,Mg2SiO4,Fo100,olivine,synthetic,[001],true,false,pure synthetic forsterite (Mg2SiO4); aSiO2 buffered fo+protoenstatite (high) or fo+periclase (low),cation_formula,,,,,,,,,,,,,,,,,,Fe-free synthetic forsterite. Global fit includes Chakraborty et al. 1994 and Morioka 1981.,false,,,,,,,1523.15,1873.15,1250,C,101325,101325,101325,1,atm,measured,,,gas_mix,gas_mixing_furnace,,7.079458e-04,-3.15,0.08,1sigma,-3.15,log10_m2/s,359000,10000,1sigma,359,kJ/mol,,,,,other,8.314,,,,,,,,,,LA-ICP-MS,powder_source,LA-ICP-MS; SHRIMP-RG,true,none,false,false,recommended,"Global fit 1250-1600 C, 1 atm, direction [001]. This study plus Chakraborty 1994 and Morioka 1981.",No resolvable fO2 effect from 1e-12 bar (CO-CO2) to 1e-0.7 bar (air). D0 is at aSiO2=1; multiply by aSiO2^0.61. Uncertainties 1 s.d.,"provenance=post2010_new; R unstated, compiler 8.314. Fitted: log10 D = log10 D0(axis) + 0.61(±0.03) log10 aSiO2 - 359(±10) kJ mol^-1 / (2.303 RT); D0 in m2/s. arrhenius_equation_form=other because of the aSiO2 term. log10 D0 [001] = -3.15±0.08.",equation,"Holycross, M.",2026-08-31,checked,Jollands2020,"Jollands, M.C.; Zhukova, I.; O'Neill, H.St.C.; Hermann, J.",2020,Mg diffusion in forsterite from 1250-1600 °C,American Mineralogist,105,525,10.2138/am-2020-7286,Global fit text; logD0 ||[001] (MSA public-access PDF AM105P0525)
DDB004641,1.0.0,arrhenius_fit,DDB004640;DDB004641;DDB004642,Mg,26,2+,,tracer,isotopic,lattice,mineral,Olivine,forsterite,Mg2SiO4,Fo100,olivine,synthetic,[010],true,false,pure synthetic forsterite (Mg2SiO4); aSiO2 buffered fo+protoenstatite (high) or fo+periclase (low),cation_formula,,,,,,,,,,,,,,,,,,Fe-free synthetic forsterite. Global fit includes Chakraborty et al. 1994 and Morioka 1981.,false,,,,,,,1523.15,1873.15,1250,C,101325,101325,101325,1,atm,measured,,,gas_mix,gas_mixing_furnace,,2.454709e-04,-3.61,0.02,1sigma,-3.61,log10_m2/s,359000,10000,1sigma,359,kJ/mol,,,,,other,8.314,,,,,,,,,,LA-ICP-MS,powder_source,LA-ICP-MS; SHRIMP-RG,true,none,false,false,recommended,"Global fit 1250-1600 C, 1 atm, direction [010]. This study plus Chakraborty 1994 and Morioka 1981.",No resolvable fO2 effect from 1e-12 bar (CO-CO2) to 1e-0.7 bar (air). D0 is at aSiO2=1; multiply by aSiO2^0.61. Uncertainties 1 s.d.,"provenance=post2010_new; R unstated, compiler 8.314. Fitted: log10 D = log10 D0(axis) + 0.61(±0.03) log10 aSiO2 - 359(±10) kJ mol^-1 / (2.303 RT); D0 in m2/s. arrhenius_equation_form=other because of the aSiO2 term. log10 D0 [010] = -3.61±0.02.",equation,"Holycross, M.",2026-08-31,checked,Jollands2020,"Jollands, M.C.; Zhukova, I.; O'Neill, H.St.C.; Hermann, J.",2020,Mg diffusion in forsterite from 1250-1600 °C,American Mineralogist,105,525,10.2138/am-2020-7286,Global fit text; logD0 ||[010] (MSA public-access PDF AM105P0525)
DDB004642,1.0.0,arrhenius_fit,DDB004640;DDB004641;DDB004642,Mg,26,2+,,tracer,isotopic,lattice,mineral,Olivine,forsterite,Mg2SiO4,Fo100,olivine,synthetic,[100],true,false,pure synthetic forsterite (Mg2SiO4); aSiO2 buffered fo+protoenstatite (high) or fo+periclase (low),cation_formula,,,,,,,,,,,,,,,,,,Fe-free synthetic forsterite. Global fit includes Chakraborty et al. 1994 and Morioka 1981.,false,,,,,,,1523.15,1873.15,1250,C,101325,101325,101325,1,atm,measured,,,gas_mix,gas_mixing_furnace,,9.772372e-05,-4.01,0.05,1sigma,-4.01,log10_m2/s,359000,10000,1sigma,359,kJ/mol,,,,,other,8.314,,,,,,,,,,LA-ICP-MS,powder_source,LA-ICP-MS; SHRIMP-RG,true,none,false,false,recommended,"Global fit 1250-1600 C, 1 atm, direction [100]. This study plus Chakraborty 1994 and Morioka 1981.",No resolvable fO2 effect from 1e-12 bar (CO-CO2) to 1e-0.7 bar (air). D0 is at aSiO2=1; multiply by aSiO2^0.61. Uncertainties 1 s.d.,"provenance=post2010_new; R unstated, compiler 8.314. Fitted: log10 D = log10 D0(axis) + 0.61(±0.03) log10 aSiO2 - 359(±10) kJ mol^-1 / (2.303 RT); D0 in m2/s. arrhenius_equation_form=other because of the aSiO2 term. log10 D0 [100] = -4.01±0.05.",equation,"Holycross, M.",2026-08-31,checked,Jollands2020,"Jollands, M.C.; Zhukova, I.; O'Neill, H.St.C.; Hermann, J.",2020,Mg diffusion in forsterite from 1250-1600 °C,American Mineralogist,105,525,10.2138/am-2020-7286,Global fit text; logD0 ||[100] (MSA public-access PDF AM105P0525)
DDB004643,1.0.0,arrhenius_fit,DDB004643;DDB004644;DDB004645;DDB004646;DDB004647;DDB004648;DDB004649;DDB004650;DDB004651;DDB004652;DDB004653,Si,,,,chemical,effective_binary,unspecified,melt,Tephriphonolite,,,TP55,melt_alkaline,natural,,false,false,TP55 tephriphonolite (wt%): SiO2=55.02;TiO2=1.80;Al2O3=17.59;FeOt=6.40;MnO=0.19;MgO=2.79;CaO=5.25;Na2O=6.88;K2O=3.79;P2O5=0.29 (Table 1),wt_pct_oxide,55.02,1.80,17.59,,6.40,,,0.19,2.79,5.25,6.88,3.79,0.29,,,,,Intermediate composition to which Table 4 EBD is referred (55 wt% SiO2). Endmembers PF21 tephrite and ABP-F phonolite.,true,1.66,,,,Table 4 Arrhenius after correcting measured D to 1.66 wt% H2O using the paper's H2O-dependent equations (Table 3).,,1423.15,1573.15,1150,C,300000000,300000000,300000000,300,MPa,NNO,,,buffered,internally_heated_pressure_vessel,,6.329177e-02,-1.19865,0.38652,unknown,-2.76,ln_m2/s,286800,6100,unknown,286.8,kJ/mol,,,,,lnD=lnD0-Ea/RT,8.314,,,,,,,,3,0.99,EPMA,diffusion_couple,EPMA,true,none,true,false,use_with_caution,TP55 EBD of Si at 1.66 wt% H2O; experimental T 1150-1300 C at 300 MPa. Arrhenius from H2O-corrected D.,Composition-dependent EBD referred to TP55 (55 wt% SiO2). D values were corrected to a common H2O before the Arrhenius fit. fO2 ranged NNO-1.5 to NNO+1.7; not split in Table 4. Fe omitted by authors (Fe3+/ΣFe inconsistency); Na insufficient; Al at 2.99 wt% H2O had no Arrhenian fit.,"provenance=post2010_new; R unstated, compiler 8.314. Table 4 Si at 1.66 wt% H2O: ln D0=-2.76±0.89, Ea=286.8±6.1 kJ/mol, R2=0.99. Melt is isotropic.",table,"Holycross, M.",2026-08-31,checked,GonzalezGarcia2024,"González-García, D.; Pohl, F.; Marxer, F.; Krasheninnikov, S.; Almeev, R.; Holtz, F.",2024,"Chemical interdiffusion between Na-series tephritic and phonolitic melts with different H2O content, temperature, and oxygen fugacity values",European Journal of Mineralogy,36,623-640,10.5194/ejm-36-623-2024,Table 4 Si H2O=1.66 wt% (CC-BY PDF ejm-36-623-2024)
DDB004644,1.0.0,arrhenius_fit,DDB004643;DDB004644;DDB004645;DDB004646;DDB004647;DDB004648;DDB004649;DDB004650;DDB004651;DDB004652;DDB004653,Ti,,,,chemical,effective_binary,unspecified,melt,Tephriphonolite,,,TP55,melt_alkaline,natural,,false,false,TP55 tephriphonolite (wt%): SiO2=55.02;TiO2=1.80;Al2O3=17.59;FeOt=6.40;MnO=0.19;MgO=2.79;CaO=5.25;Na2O=6.88;K2O=3.79;P2O5=0.29 (Table 1),wt_pct_oxide,55.02,1.80,17.59,,6.40,,,0.19,2.79,5.25,6.88,3.79,0.29,,,,,Intermediate composition to which Table 4 EBD is referred (55 wt% SiO2). Endmembers PF21 tephrite and ABP-F phonolite.,true,1.66,,,,Table 4 Arrhenius after correcting measured D to 1.66 wt% H2O using the paper's H2O-dependent equations (Table 3).,,1423.15,1573.15,1150,C,300000000,300000000,300000000,300,MPa,NNO,,,buffered,internally_heated_pressure_vessel,,6.653681e-02,-1.17694,0.98151,unknown,-2.71,ln_m2/s,293100,3300,unknown,293.1,kJ/mol,,,,,lnD=lnD0-Ea/RT,8.314,,,,,,,,3,0.99,EPMA,diffusion_couple,EPMA,true,none,true,false,use_with_caution,TP55 EBD of Ti at 1.66 wt% H2O; experimental T 1150-1300 C at 300 MPa. Arrhenius from H2O-corrected D.,Composition-dependent EBD referred to TP55 (55 wt% SiO2). D values were corrected to a common H2O before the Arrhenius fit. fO2 ranged NNO-1.5 to NNO+1.7; not split in Table 4. Fe omitted by authors (Fe3+/ΣFe inconsistency); Na insufficient; Al at 2.99 wt% H2O had no Arrhenian fit.,"provenance=post2010_new; R unstated, compiler 8.314. Table 4 Ti at 1.66 wt% H2O: ln D0=-2.71±2.26, Ea=293.1±3.3 kJ/mol, R2=0.99. Melt is isotropic.",table,"Holycross, M.",2026-08-31,checked,GonzalezGarcia2024,"González-García, D.; Pohl, F.; Marxer, F.; Krasheninnikov, S.; Almeev, R.; Holtz, F.",2024,"Chemical interdiffusion between Na-series tephritic and phonolitic melts with different H2O content, temperature, and oxygen fugacity values",European Journal of Mineralogy,36,623-640,10.5194/ejm-36-623-2024,Table 4 Ti H2O=1.66 wt% (CC-BY PDF ejm-36-623-2024)
DDB004645,1.0.0,arrhenius_fit,DDB004643;DDB004644;DDB004645;DDB004646;DDB004647;DDB004648;DDB004649;DDB004650;DDB004651;DDB004652;DDB004653,Al,,,,chemical,effective_binary,unspecified,melt,Tephriphonolite,,,TP55,melt_alkaline,natural,,false,false,TP55 tephriphonolite (wt%): SiO2=55.02;TiO2=1.80;Al2O3=17.59;FeOt=6.40;MnO=0.19;MgO=2.79;CaO=5.25;Na2O=6.88;K2O=3.79;P2O5=0.29 (Table 1),wt_pct_oxide,55.02,1.80,17.59,,6.40,,,0.19,2.79,5.25,6.88,3.79,0.29,,,,,Intermediate composition to which Table 4 EBD is referred (55 wt% SiO2). Endmembers PF21 tephrite and ABP-F phonolite.,true,1.66,,,,Table 4 Arrhenius after correcting measured D to 1.66 wt% H2O using the paper's H2O-dependent equations (Table 3).,,1423.15,1573.15,1150,C,300000000,300000000,300000000,300,MPa,NNO,,,buffered,internally_heated_pressure_vessel,,1.678256e-03,-2.77514,2.13239,unknown,-6.39,ln_m2/s,228600,60000,unknown,228.6,kJ/mol,,,,,lnD=lnD0-Ea/RT,8.314,,,,,,,,3,0.94,EPMA,diffusion_couple,EPMA,true,none,true,false,use_with_caution,TP55 EBD of Al at 1.66 wt% H2O; experimental T 1150-1300 C at 300 MPa. Arrhenius from H2O-corrected D.,Composition-dependent EBD referred to TP55 (55 wt% SiO2). D values were corrected to a common H2O before the Arrhenius fit. fO2 ranged NNO-1.5 to NNO+1.7; not split in Table 4. Fe omitted by authors (Fe3+/ΣFe inconsistency); Na insufficient; Al at 2.99 wt% H2O had no Arrhenian fit. Al is anomalously fast vs Si; large Ea uncertainty.,"provenance=post2010_new; R unstated, compiler 8.314. Table 4 Al at 1.66 wt% H2O: ln D0=-6.39±4.91, Ea=228.6±60.0 kJ/mol, R2=0.94. Melt is isotropic.",table,"Holycross, M.",2026-08-31,checked,GonzalezGarcia2024,"González-García, D.; Pohl, F.; Marxer, F.; Krasheninnikov, S.; Almeev, R.; Holtz, F.",2024,"Chemical interdiffusion between Na-series tephritic and phonolitic melts with different H2O content, temperature, and oxygen fugacity values",European Journal of Mineralogy,36,623-640,10.5194/ejm-36-623-2024,Table 4 Al H2O=1.66 wt% (CC-BY PDF ejm-36-623-2024)
DDB004646,1.0.0,arrhenius_fit,DDB004643;DDB004644;DDB004645;DDB004646;DDB004647;DDB004648;DDB004649;DDB004650;DDB004651;DDB004652;DDB004653,Mg,,,,chemical,effective_binary,unspecified,melt,Tephriphonolite,,,TP55,melt_alkaline,natural,,false,false,TP55 tephriphonolite (wt%): SiO2=55.02;TiO2=1.80;Al2O3=17.59;FeOt=6.40;MnO=0.19;MgO=2.79;CaO=5.25;Na2O=6.88;K2O=3.79;P2O5=0.29 (Table 1),wt_pct_oxide,55.02,1.80,17.59,,6.40,,,0.19,2.79,5.25,6.88,3.79,0.29,,,,,Intermediate composition to which Table 4 EBD is referred (55 wt% SiO2). Endmembers PF21 tephrite and ABP-F phonolite.,true,1.66,,,,Table 4 Arrhenius after correcting measured D to 1.66 wt% H2O using the paper's H2O-dependent equations (Table 3).,,1423.15,1573.15,1150,C,300000000,300000000,300000000,300,MPa,NNO,,,buffered,internally_heated_pressure_vessel,,4.666178e-04,-3.33104,0.89465,unknown,-7.67,ln_m2/s,222400,25200,unknown,222.4,kJ/mol,,,,,lnD=lnD0-Ea/RT,8.314,,,,,,,,3,0.99,EPMA,diffusion_couple,EPMA,true,none,true,false,use_with_caution,TP55 EBD of Mg at 1.66 wt% H2O; experimental T 1150-1300 C at 300 MPa. Arrhenius from H2O-corrected D.,Composition-dependent EBD referred to TP55 (55 wt% SiO2). D values were corrected to a common H2O before the Arrhenius fit. fO2 ranged NNO-1.5 to NNO+1.7; not split in Table 4. Fe omitted by authors (Fe3+/ΣFe inconsistency); Na insufficient; Al at 2.99 wt% H2O had no Arrhenian fit.,"provenance=post2010_new; R unstated, compiler 8.314. Table 4 Mg at 1.66 wt% H2O: ln D0=-7.67±2.06, Ea=222.4±25.2 kJ/mol, R2=0.99. Melt is isotropic.",table,"Holycross, M.",2026-08-31,checked,GonzalezGarcia2024,"González-García, D.; Pohl, F.; Marxer, F.; Krasheninnikov, S.; Almeev, R.; Holtz, F.",2024,"Chemical interdiffusion between Na-series tephritic and phonolitic melts with different H2O content, temperature, and oxygen fugacity values",European Journal of Mineralogy,36,623-640,10.5194/ejm-36-623-2024,Table 4 Mg H2O=1.66 wt% (CC-BY PDF ejm-36-623-2024)
DDB004647,1.0.0,arrhenius_fit,DDB004643;DDB004644;DDB004645;DDB004646;DDB004647;DDB004648;DDB004649;DDB004650;DDB004651;DDB004652;DDB004653,Ca,,,,chemical,effective_binary,unspecified,melt,Tephriphonolite,,,TP55,melt_alkaline,natural,,false,false,TP55 tephriphonolite (wt%): SiO2=55.02;TiO2=1.80;Al2O3=17.59;FeOt=6.40;MnO=0.19;MgO=2.79;CaO=5.25;Na2O=6.88;K2O=3.79;P2O5=0.29 (Table 1),wt_pct_oxide,55.02,1.80,17.59,,6.40,,,0.19,2.79,5.25,6.88,3.79,0.29,,,,,Intermediate composition to which Table 4 EBD is referred (55 wt% SiO2). Endmembers PF21 tephrite and ABP-F phonolite.,true,1.66,,,,Table 4 Arrhenius after correcting measured D to 1.66 wt% H2O using the paper's H2O-dependent equations (Table 3).,,1423.15,1573.15,1150,C,300000000,300000000,300000000,300,MPa,NNO,,,buffered,internally_heated_pressure_vessel,,2.004050e-02,-1.69809,0.72527,unknown,-3.91,ln_m2/s,268100,20400,unknown,268.1,kJ/mol,,,,,lnD=lnD0-Ea/RT,8.314,,,,,,,,3,0.99,EPMA,diffusion_couple,EPMA,true,none,true,false,use_with_caution,TP55 EBD of Ca at 1.66 wt% H2O; experimental T 1150-1300 C at 300 MPa. Arrhenius from H2O-corrected D.,Composition-dependent EBD referred to TP55 (55 wt% SiO2). D values were corrected to a common H2O before the Arrhenius fit. fO2 ranged NNO-1.5 to NNO+1.7; not split in Table 4. Fe omitted by authors (Fe3+/ΣFe inconsistency); Na insufficient; Al at 2.99 wt% H2O had no Arrhenian fit.,"provenance=post2010_new; R unstated, compiler 8.314. Table 4 Ca at 1.66 wt% H2O: ln D0=-3.91±1.67, Ea=268.1±20.4 kJ/mol, R2=0.99. Melt is isotropic.",table,"Holycross, M.",2026-08-31,checked,GonzalezGarcia2024,"González-García, D.; Pohl, F.; Marxer, F.; Krasheninnikov, S.; Almeev, R.; Holtz, F.",2024,"Chemical interdiffusion between Na-series tephritic and phonolitic melts with different H2O content, temperature, and oxygen fugacity values",European Journal of Mineralogy,36,623-640,10.5194/ejm-36-623-2024,Table 4 Ca H2O=1.66 wt% (CC-BY PDF ejm-36-623-2024)
DDB004648,1.0.0,arrhenius_fit,DDB004643;DDB004644;DDB004645;DDB004646;DDB004647;DDB004648;DDB004649;DDB004650;DDB004651;DDB004652;DDB004653,K,,,,chemical,effective_binary,unspecified,melt,Tephriphonolite,,,TP55,melt_alkaline,natural,,false,false,TP55 tephriphonolite (wt%): SiO2=55.02;TiO2=1.80;Al2O3=17.59;FeOt=6.40;MnO=0.19;MgO=2.79;CaO=5.25;Na2O=6.88;K2O=3.79;P2O5=0.29 (Table 1),wt_pct_oxide,55.02,1.80,17.59,,6.40,,,0.19,2.79,5.25,6.88,3.79,0.29,,,,,Intermediate composition to which Table 4 EBD is referred (55 wt% SiO2). Endmembers PF21 tephrite and ABP-F phonolite.,true,1.66,,,,Table 4 Arrhenius after correcting measured D to 1.66 wt% H2O using the paper's H2O-dependent equations (Table 3).,,1423.15,1573.15,1150,C,300000000,300000000,300000000,300,MPa,NNO,,,buffered,internally_heated_pressure_vessel,,1.459006e-03,-2.83594,0.81213,unknown,-6.53,ln_m2/s,234900,22800,unknown,234.9,kJ/mol,,,,,lnD=lnD0-Ea/RT,8.314,,,,,,,,3,0.99,EPMA,diffusion_couple,EPMA,true,none,true,false,use_with_caution,TP55 EBD of K at 1.66 wt% H2O; experimental T 1150-1300 C at 300 MPa. Arrhenius from H2O-corrected D.,Composition-dependent EBD referred to TP55 (55 wt% SiO2). D values were corrected to a common H2O before the Arrhenius fit. fO2 ranged NNO-1.5 to NNO+1.7; not split in Table 4. Fe omitted by authors (Fe3+/ΣFe inconsistency); Na insufficient; Al at 2.99 wt% H2O had no Arrhenian fit.,"provenance=post2010_new; R unstated, compiler 8.314. Table 4 K at 1.66 wt% H2O: ln D0=-6.53±1.87, Ea=234.9±22.8 kJ/mol, R2=0.99. Melt is isotropic.",table,"Holycross, M.",2026-08-31,checked,GonzalezGarcia2024,"González-García, D.; Pohl, F.; Marxer, F.; Krasheninnikov, S.; Almeev, R.; Holtz, F.",2024,"Chemical interdiffusion between Na-series tephritic and phonolitic melts with different H2O content, temperature, and oxygen fugacity values",European Journal of Mineralogy,36,623-640,10.5194/ejm-36-623-2024,Table 4 K H2O=1.66 wt% (CC-BY PDF ejm-36-623-2024)
DDB004649,1.0.0,arrhenius_fit,DDB004643;DDB004644;DDB004645;DDB004646;DDB004647;DDB004648;DDB004649;DDB004650;DDB004651;DDB004652;DDB004653,Si,,,,chemical,effective_binary,unspecified,melt,Tephriphonolite,,,TP55,melt_alkaline,natural,,false,false,TP55 tephriphonolite (wt%): SiO2=55.02;TiO2=1.80;Al2O3=17.59;FeOt=6.40;MnO=0.19;MgO=2.79;CaO=5.25;Na2O=6.88;K2O=3.79;P2O5=0.29 (Table 1),wt_pct_oxide,55.02,1.80,17.59,,6.40,,,0.19,2.79,5.25,6.88,3.79,0.29,,,,,Intermediate composition to which Table 4 EBD is referred (55 wt% SiO2). Endmembers PF21 tephrite and ABP-F phonolite.,true,2.99,,,,Table 4 Arrhenius after correcting measured D to 2.99 wt% H2O using the paper's H2O-dependent equations (Table 3).,,1423.15,1573.15,1150,C,300000000,300000000,300000000,300,MPa,NNO,,,buffered,internally_heated_pressure_vessel,,7.487731e-09,-8.12565,0.25623,unknown,-18.71,ln_m2/s,79000,7800,unknown,79.0,kJ/mol,,,,,lnD=lnD0-Ea/RT,8.314,,,,,,,,3,0.99,EPMA,diffusion_couple,EPMA,true,none,true,false,use_with_caution,TP55 EBD of Si at 2.99 wt% H2O; experimental T 1150-1300 C at 300 MPa. Arrhenius from H2O-corrected D.,Composition-dependent EBD referred to TP55 (55 wt% SiO2). D values were corrected to a common H2O before the Arrhenius fit. fO2 ranged NNO-1.5 to NNO+1.7; not split in Table 4. Fe omitted by authors (Fe3+/ΣFe inconsistency); Na insufficient; Al at 2.99 wt% H2O had no Arrhenian fit.,"provenance=post2010_new; R unstated, compiler 8.314. Table 4 Si at 2.99 wt% H2O: ln D0=-18.71±0.59, Ea=79.0±7.8 kJ/mol, R2=0.99. Melt is isotropic.",table,"Holycross, M.",2026-08-31,checked,GonzalezGarcia2024,"González-García, D.; Pohl, F.; Marxer, F.; Krasheninnikov, S.; Almeev, R.; Holtz, F.",2024,"Chemical interdiffusion between Na-series tephritic and phonolitic melts with different H2O content, temperature, and oxygen fugacity values",European Journal of Mineralogy,36,623-640,10.5194/ejm-36-623-2024,Table 4 Si H2O=2.99 wt% (CC-BY PDF ejm-36-623-2024)
DDB004650,1.0.0,arrhenius_fit,DDB004643;DDB004644;DDB004645;DDB004646;DDB004647;DDB004648;DDB004649;DDB004650;DDB004651;DDB004652;DDB004653,Ti,,,,chemical,effective_binary,unspecified,melt,Tephriphonolite,,,TP55,melt_alkaline,natural,,false,false,TP55 tephriphonolite (wt%): SiO2=55.02;TiO2=1.80;Al2O3=17.59;FeOt=6.40;MnO=0.19;MgO=2.79;CaO=5.25;Na2O=6.88;K2O=3.79;P2O5=0.29 (Table 1),wt_pct_oxide,55.02,1.80,17.59,,6.40,,,0.19,2.79,5.25,6.88,3.79,0.29,,,,,Intermediate composition to which Table 4 EBD is referred (55 wt% SiO2). Endmembers PF21 tephrite and ABP-F phonolite.,true,2.99,,,,Table 4 Arrhenius after correcting measured D to 2.99 wt% H2O using the paper's H2O-dependent equations (Table 3).,,1423.15,1573.15,1150,C,300000000,300000000,300000000,300,MPa,NNO,,,buffered,internally_heated_pressure_vessel,,6.364150e-08,-7.19626,0.59498,unknown,-16.57,ln_m2/s,112200,16800,unknown,112.2,kJ/mol,,,,,lnD=lnD0-Ea/RT,8.314,,,,,,,,3,0.98,EPMA,diffusion_couple,EPMA,true,none,true,false,use_with_caution,TP55 EBD of Ti at 2.99 wt% H2O; experimental T 1150-1300 C at 300 MPa. Arrhenius from H2O-corrected D.,Composition-dependent EBD referred to TP55 (55 wt% SiO2). D values were corrected to a common H2O before the Arrhenius fit. fO2 ranged NNO-1.5 to NNO+1.7; not split in Table 4. Fe omitted by authors (Fe3+/ΣFe inconsistency); Na insufficient; Al at 2.99 wt% H2O had no Arrhenian fit.,"provenance=post2010_new; R unstated, compiler 8.314. Table 4 Ti at 2.99 wt% H2O: ln D0=-16.57±1.37, Ea=112.2±16.8 kJ/mol, R2=0.98. Melt is isotropic.",table,"Holycross, M.",2026-08-31,checked,GonzalezGarcia2024,"González-García, D.; Pohl, F.; Marxer, F.; Krasheninnikov, S.; Almeev, R.; Holtz, F.",2024,"Chemical interdiffusion between Na-series tephritic and phonolitic melts with different H2O content, temperature, and oxygen fugacity values",European Journal of Mineralogy,36,623-640,10.5194/ejm-36-623-2024,Table 4 Ti H2O=2.99 wt% (CC-BY PDF ejm-36-623-2024)
DDB004651,1.0.0,arrhenius_fit,DDB004643;DDB004644;DDB004645;DDB004646;DDB004647;DDB004648;DDB004649;DDB004650;DDB004651;DDB004652;DDB004653,Mg,,,,chemical,effective_binary,unspecified,melt,Tephriphonolite,,,TP55,melt_alkaline,natural,,false,false,TP55 tephriphonolite (wt%): SiO2=55.02;TiO2=1.80;Al2O3=17.59;FeOt=6.40;MnO=0.19;MgO=2.79;CaO=5.25;Na2O=6.88;K2O=3.79;P2O5=0.29 (Table 1),wt_pct_oxide,55.02,1.80,17.59,,6.40,,,0.19,2.79,5.25,6.88,3.79,0.29,,,,,Intermediate composition to which Table 4 EBD is referred (55 wt% SiO2). Endmembers PF21 tephrite and ABP-F phonolite.,true,2.99,,,,Table 4 Arrhenius after correcting measured D to 2.99 wt% H2O using the paper's H2O-dependent equations (Table 3).,,1423.15,1573.15,1150,C,300000000,300000000,300000000,300,MPa,NNO,,,buffered,internally_heated_pressure_vessel,,3.870044e-09,-8.41228,0.25623,unknown,-19.37,ln_m2/s,66500,7200,unknown,66.5,kJ/mol,,,,,lnD=lnD0-Ea/RT,8.314,,,,,,,,3,0.99,EPMA,diffusion_couple,EPMA,true,none,true,false,use_with_caution,TP55 EBD of Mg at 2.99 wt% H2O; experimental T 1150-1300 C at 300 MPa. Arrhenius from H2O-corrected D.,Composition-dependent EBD referred to TP55 (55 wt% SiO2). D values were corrected to a common H2O before the Arrhenius fit. fO2 ranged NNO-1.5 to NNO+1.7; not split in Table 4. Fe omitted by authors (Fe3+/ΣFe inconsistency); Na insufficient; Al at 2.99 wt% H2O had no Arrhenian fit.,"provenance=post2010_new; R unstated, compiler 8.314. Table 4 Mg at 2.99 wt% H2O: ln D0=-19.37±0.59, Ea=66.5±7.2 kJ/mol, R2=0.99. Melt is isotropic.",table,"Holycross, M.",2026-08-31,checked,GonzalezGarcia2024,"González-García, D.; Pohl, F.; Marxer, F.; Krasheninnikov, S.; Almeev, R.; Holtz, F.",2024,"Chemical interdiffusion between Na-series tephritic and phonolitic melts with different H2O content, temperature, and oxygen fugacity values",European Journal of Mineralogy,36,623-640,10.5194/ejm-36-623-2024,Table 4 Mg H2O=2.99 wt% (CC-BY PDF ejm-36-623-2024)
