Repository: holycrossm/diffusion-coefficients

# Experimental diffusion coefficients (minerals and silicate melts)

**Pre-release / not published.** Schema v1.0.0. This folder is a GitHub-ready living table: canonical data is CSV, new rows arrive by pull request, and a static page searches the file in the browser. Nothing here is a citable compilation of record.

This is a QA build of 4630 experimental rows (minerals and silicate melts). Most numbers are staged from the 2010 RiMG 72 tables. Do not treat the repo as published, complete, or peer-reviewed.

File: site/data/diffusion_coefficients.csv (part 130 of 136)
DDB004652,1.0.0,arrhenius_fit,DDB004643;DDB004644;DDB004645;DDB004646;DDB004647;DDB004648;DDB004649;DDB004650;DDB004651;DDB004652;DDB004653,Ca,,,,chemical,effective_binary,unspecified,melt,Tephriphonolite,,,TP55,melt_alkaline,natural,,false,false,TP55 tephriphonolite (wt%): SiO2=55.02;TiO2=1.80;Al2O3=17.59;FeOt=6.40;MnO=0.19;MgO=2.79;CaO=5.25;Na2O=6.88;K2O=3.79;P2O5=0.29 (Table 1),wt_pct_oxide,55.02,1.80,17.59,,6.40,,,0.19,2.79,5.25,6.88,3.79,0.29,,,,,Intermediate composition to which Table 4 EBD is referred (55 wt% SiO2). Endmembers PF21 tephrite and ABP-F phonolite.,true,2.99,,,,Table 4 Arrhenius after correcting measured D to 2.99 wt% H2O using the paper's H2O-dependent equations (Table 3).,,1423.15,1573.15,1150,C,300000000,300000000,300000000,300,MPa,NNO,,,buffered,internally_heated_pressure_vessel,,6.238132e-08,-7.20495,0.68184,unknown,-16.59,ln_m2/s,99800,19200,unknown,99.8,kJ/mol,,,,,lnD=lnD0-Ea/RT,8.314,,,,,,,,3,0.96,EPMA,diffusion_couple,EPMA,true,none,true,false,use_with_caution,TP55 EBD of Ca at 2.99 wt% H2O; experimental T 1150-1300 C at 300 MPa. Arrhenius from H2O-corrected D.,Composition-dependent EBD referred to TP55 (55 wt% SiO2). D values were corrected to a common H2O before the Arrhenius fit. fO2 ranged NNO-1.5 to NNO+1.7; not split in Table 4. Fe omitted by authors (Fe3+/ΣFe inconsistency); Na insufficient; Al at 2.99 wt% H2O had no Arrhenian fit.,"provenance=post2010_new; R unstated, compiler 8.314. Table 4 Ca at 2.99 wt% H2O: ln D0=-16.59±1.57, Ea=99.8±19.2 kJ/mol, R2=0.96. Melt is isotropic.",table,"Holycross, M.",2026-08-31,checked,GonzalezGarcia2024,"González-García, D.; Pohl, F.; Marxer, F.; Krasheninnikov, S.; Almeev, R.; Holtz, F.",2024,"Chemical interdiffusion between Na-series tephritic and phonolitic melts with different H2O content, temperature, and oxygen fugacity values",European Journal of Mineralogy,36,623-640,10.5194/ejm-36-623-2024,Table 4 Ca H2O=2.99 wt% (CC-BY PDF ejm-36-623-2024)
DDB004653,1.0.0,arrhenius_fit,DDB004643;DDB004644;DDB004645;DDB004646;DDB004647;DDB004648;DDB004649;DDB004650;DDB004651;DDB004652;DDB004653,K,,,,chemical,effective_binary,unspecified,melt,Tephriphonolite,,,TP55,melt_alkaline,natural,,false,false,TP55 tephriphonolite (wt%): SiO2=55.02;TiO2=1.80;Al2O3=17.59;FeOt=6.40;MnO=0.19;MgO=2.79;CaO=5.25;Na2O=6.88;K2O=3.79;P2O5=0.29 (Table 1),wt_pct_oxide,55.02,1.80,17.59,,6.40,,,0.19,2.79,5.25,6.88,3.79,0.29,,,,,Intermediate composition to which Table 4 EBD is referred (55 wt% SiO2). Endmembers PF21 tephrite and ABP-F phonolite.,true,2.99,,,,Table 4 Arrhenius after correcting measured D to 2.99 wt% H2O using the paper's H2O-dependent equations (Table 3).,,1423.15,1573.15,1150,C,300000000,300000000,300000000,300,MPa,NNO,,,buffered,internally_heated_pressure_vessel,,1.003271e-09,-8.99858,1.57649,unknown,-20.72,ln_m2/s,47800,44400,unknown,47.8,kJ/mol,,,,,lnD=lnD0-Ea/RT,8.314,,,,,,,,3,0.54,EPMA,diffusion_couple,EPMA,true,none,true,false,use_with_caution,TP55 EBD of K at 2.99 wt% H2O; experimental T 1150-1300 C at 300 MPa. Arrhenius from H2O-corrected D.,Composition-dependent EBD referred to TP55 (55 wt% SiO2). D values were corrected to a common H2O before the Arrhenius fit. fO2 ranged NNO-1.5 to NNO+1.7; not split in Table 4. Fe omitted by authors (Fe3+/ΣFe inconsistency); Na insufficient; Al at 2.99 wt% H2O had no Arrhenian fit. R2=0.54; poorly constrained.,"provenance=post2010_new; R unstated, compiler 8.314. Table 4 K at 2.99 wt% H2O: ln D0=-20.72±3.63, Ea=47.8±44.4 kJ/mol, R2=0.54. Melt is isotropic.",table,"Holycross, M.",2026-08-31,checked,GonzalezGarcia2024,"González-García, D.; Pohl, F.; Marxer, F.; Krasheninnikov, S.; Almeev, R.; Holtz, F.",2024,"Chemical interdiffusion between Na-series tephritic and phonolitic melts with different H2O content, temperature, and oxygen fugacity values",European Journal of Mineralogy,36,623-640,10.5194/ejm-36-623-2024,Table 4 K H2O=2.99 wt% (CC-BY PDF ejm-36-623-2024)
DDB004654,1.0.0,arrhenius_fit,DDB004654;DDB004655,Cu,,1+,,tracer,none,unspecified,melt,Basalt,,,Etna,melt_basalt,synthetic,,false,false,synthetic Etna basalt (Freda et al. 2005 target); anhydrous <10 ppm H2O; Cu-free vs ~1200 ppm Cu couple (Table 1),wt_pct_oxide,,,,,,,,,,,,,,,,,,EMP of starting glasses in Table 1; oxide vector not copied this pass (table is figure/OCR). H2O and CO2 <10 ppm.,false,,,,,<10 ppm H2O.,,1587.15,1848.15,1314,C,1000000000,1000000000,1000000000,1,GPa,G,,,buffered,piston_cylinder,,7.374998e-07,-6.13224,0.21715,1sigma,-14.12,ln_m2/s,98200,7000,1sigma,98.2,kJ/mol,,,,,lnD=lnD0-Ea/RT,8.314,,,,,,,5,5,0.985,EPMA,diffusion_couple,EPMA,true,none,false,false,recommended,Eq. 4: five 1 GPa experiments 1314-1575 C in anhydrous basaltic melt.,1 GPa only. Use DDB004655 for the P-dependent law. Authors: Cu as Cu+ at or below NNO; graphite capsule.,"provenance=post2010_new; R unstated, compiler 8.314. Printed D = exp[-(14.12±0.50)-(11813±838)/T]; Ea=98.2±7.0 kJ/mol; 1 sigma. Melt is isotropic.",equation,"Holycross, M.",2026-08-31,checked,Ni2016,"Ni, P.; Zhang, Y.",2016,Cu diffusion in a basaltic melt,American Mineralogist,101,1474,10.2138/am-2016-5544,Eq. 4 (MSA public-access PDF AM101P1474)
DDB004655,1.0.0,arrhenius_fit,DDB004654;DDB004655,Cu,,1+,,tracer,none,unspecified,melt,Basalt,,,Etna,melt_basalt,synthetic,,false,false,synthetic Etna basalt (Freda et al. 2005 target); anhydrous <10 ppm H2O; Cu-free vs ~1200 ppm Cu couple (Table 1),wt_pct_oxide,,,,,,,,,,,,,,,,,,EMP of starting glasses in Table 1; oxide vector not copied this pass (table is figure/OCR). H2O and CO2 <10 ppm.,false,,,,,<10 ppm H2O.,,1571.15,1854.15,1298,C,1000000000,500000000,1500000000,1,GPa,G,,,buffered,piston_cylinder,,1.25e-06,-5.90309,0.34242,1sigma,1.25e-6,m2/s,101000,10000,1sigma,101,kJ/mol,5.2e-6,2.0e-6,5.2e-6,m3/mol,D=D0*exp(-(Ea+P*dVa)/RT),8.314,,,,,,,10,,0.938,EPMA,diffusion_couple,EPMA,true,none,false,false,recommended,"Eq. 5: all data 1298-1581 C, 0.5-1.5 GPa. Ea is the zero-P value. Original P in GPa.",Printed D0=(1.25 ×/÷ ~2.2)×10^-6 m2/s. Graphite capsule. Companion 1 GPa-only fit is DDB004654.,"provenance=post2010_new; R unstated, compiler 8.314. Printed D = exp[-(13.59±0.81)-((12153±1229)+(620±241)P)/T]; P in GPa; Ea(P=0)=101±10 kJ/mol; Va=(5.2±2.0)×10^-6 m3/mol. Melt is isotropic.",equation,"Holycross, M.",2026-08-31,checked,Ni2016,"Ni, P.; Zhang, Y.",2016,Cu diffusion in a basaltic melt,American Mineralogist,101,1474,10.2138/am-2016-5544,Eq. 5; abstract (MSA public-access PDF AM101P1474)
DDB004656,1.0.0,arrhenius_fit,DDB004656;DDB004657;DDB004658;DDB004659;DDB004660;DDB004661;DDB004662,Cu,,1+,,tracer,none,unspecified,melt,Rhyolite,,,,melt_rhyolite,natural,,false,false,"rhyolitic glasses; SiO2 73.4-76.7 wt% on a dry basis; H2O 0.10-5.95 wt% (Table 1, hydrous totals)",wt_pct_oxide,,,,,,,,,,,,,,,,,,Six rhyolitic glasses; Table 1 oxide vector not copied this pass.,false,0.1,,,,Anhydrous rhyolite series; paper H2O window starts at 0.10 wt%.,,1023.15,1664.15,750,C,1000000000,500000000,1000000000,0.5,GPa,G,,,buffered,piston_cylinder,,4.943609e-07,-6.30596,0.2128,1sigma,-14.52,ln_m2/s,99400,5800,1sigma,99.4,kJ/mol,,,,,lnD=lnD0-Ea/RT,8.314,,,,,,,,,0.9898,EPMA,diffusion_couple,EPMA; LA-ICP-MS,true,none,false,false,recommended,"Eq. 3a anhydrous Cu in rhyolite; paper window 750-1391 C, 0.5-1.0 GPa.",Chalcocite-rhyolite couples; Cu transferred into melt (chalcocite did not dissolve as a simple crystal-dissolution experiment). Graphite capsule.,"provenance=post2010_new; R unstated, compiler 8.314. Printed D_Cu^anh = exp[-(14.52±0.49)-(11950±699)/T]; Ea=99.4±5.8 kJ/mol; 1 sigma. Melt is isotropic.",equation,"Holycross, M.",2026-08-31,checked,Ni2017,"Ni, P.; Zhang, Y.; Simon, A.; Gagnon, J.",2017,Cu and Fe diffusion in rhyolitic melts during chalcocite “dissolution”: Implications for porphyry ore deposits and tektites,American Mineralogist,102,1287,10.2138/am-2017-5885,Eq. 3a (MSA public-access PDF AM102P1287)
DDB004657,1.0.0,arrhenius_fit,DDB004656;DDB004657;DDB004658;DDB004659;DDB004660;DDB004661;DDB004662,Cu,,1+,,tracer,none,unspecified,melt,Rhyolite,,,,melt_rhyolite,natural,,false,false,"rhyolitic glasses; SiO2 73.4-76.7 wt% on a dry basis; H2O 0.10-5.95 wt% (Table 1, hydrous totals)",wt_pct_oxide,,,,,,,,,,,,,,,,,,Six rhyolitic glasses; Table 1 oxide vector not copied this pass.,true,4.0,,,,4 wt% H2O rhyolite series.,,1023.15,1664.15,750,C,1000000000,500000000,1000000000,0.5,GPa,G,,,buffered,piston_cylinder,,1.206949e-07,-6.91831,0.09989,1sigma,-15.93,ln_m2/s,71200,2400,1sigma,71.2,kJ/mol,,,,,lnD=lnD0-Ea/RT,8.314,,,,,,,,,0.9989,EPMA,diffusion_couple,EPMA; LA-ICP-MS,true,none,false,false,recommended,"Eq. 3b Cu in ~4 wt% H2O rhyolite; paper window 750-1391 C, 0.5-1.0 GPa.",Chalcocite-rhyolite couples. Graphite capsule.,"provenance=post2010_new; R unstated, compiler 8.314. Printed D_Cu^(4 wt% H2O) = exp[-(15.93±0.23)-(8560±286)/T]; Ea=71.2±2.4 kJ/mol; 1 sigma. Melt is isotropic.",equation,"Holycross, M.",2026-08-31,checked,Ni2017,"Ni, P.; Zhang, Y.; Simon, A.; Gagnon, J.",2017,Cu and Fe diffusion in rhyolitic melts during chalcocite “dissolution”: Implications for porphyry ore deposits and tektites,American Mineralogist,102,1287,10.2138/am-2017-5885,Eq. 3b (MSA public-access PDF AM102P1287)
DDB004658,1.0.0,arrhenius_fit,DDB004656;DDB004657;DDB004658;DDB004659;DDB004660;DDB004661;DDB004662,Cu,,1+,,tracer,none,unspecified,melt,Rhyolite,,,,melt_rhyolite,natural,,false,false,"rhyolitic glasses; SiO2 73.4-76.7 wt% on a dry basis; H2O 0.10-5.95 wt% (Table 1, hydrous totals)",wt_pct_oxide,,,,,,,,,,,,,,,,,,Six rhyolitic glasses; Table 1 oxide vector not copied this pass.,true,6.0,,,,6 wt% H2O rhyolite series (paper max 5.95 wt%).,,1023.15,1664.15,750,C,1000000000,500000000,1000000000,0.5,GPa,G,,,buffered,piston_cylinder,,9.685992e-08,-7.01386,0.16937,1sigma,-16.15,ln_m2/s,61800,3600,1sigma,61.8,kJ/mol,,,,,lnD=lnD0-Ea/RT,8.314,,,,,,,,,0.9965,EPMA,diffusion_couple,EPMA; LA-ICP-MS,true,none,false,false,recommended,"Eq. 3c Cu in ~6 wt% H2O rhyolite; paper window 750-1391 C, 0.5-1.0 GPa.",Chalcocite-rhyolite couples. Graphite capsule.,"provenance=post2010_new; R unstated, compiler 8.314. Printed D_Cu^(6 wt% H2O) = exp[-(16.15±0.39)-(7439±438)/T]; Ea=61.8±3.6 kJ/mol; 1 sigma. Melt is isotropic.",equation,"Holycross, M.",2026-08-31,checked,Ni2017,"Ni, P.; Zhang, Y.; Simon, A.; Gagnon, J.",2017,Cu and Fe diffusion in rhyolitic melts during chalcocite “dissolution”: Implications for porphyry ore deposits and tektites,American Mineralogist,102,1287,10.2138/am-2017-5885,Eq. 3c (MSA public-access PDF AM102P1287)
DDB004659,1.0.0,arrhenius_fit,DDB004656;DDB004657;DDB004658;DDB004659;DDB004660;DDB004661;DDB004662,Cu,,1+,,tracer,none,unspecified,melt,Rhyolite,,,,melt_rhyolite,natural,,false,false,"rhyolitic glasses; SiO2 73.4-76.7 wt% on a dry basis; H2O 0.10-5.95 wt% (Table 1, hydrous totals)",wt_pct_oxide,,,,,,,,,,,,,,,,,,Six rhyolitic glasses; Table 1 oxide vector not copied this pass.,true,,0.10,5.95,,"w = H2O wt% in the rhyolitic melt, 0.10-5.95. Stored D0 and Ea are the dry (w=0) intercepts of Eq. 4.",,1023.15,1664.15,750,C,1000000000,500000000,1000000000,0.5,GPa,G,,,buffered,piston_cylinder,,3.927864e-07,-6.40584,0.152,1sigma,-14.75,ln_m2/s,96800,4100,1sigma,96.8,kJ/mol,,,,,other,8.314,,,,,,,,,0.9849,EPMA,diffusion_couple,EPMA; LA-ICP-MS,true,none,true,false,recommended,"Combined Cu vs H2O in rhyolite 750-1391 C, 0.5-1.0 GPa, 0.10-5.95 wt% H2O.",D0 and Ea in the CSV columns are the dry (w=0) limits. Use the full printed equation for hydrous melts. Graphite capsule.,"provenance=post2010_new; R unstated, compiler 8.314. Printed D_Cu^Rhy = exp[-(14.75±0.35)-(0.23±0.10)w-((11647±491)-(698±117)w)/T]; w=H2O wt%; dry Ea=96.8±4.1 kJ/mol. arrhenius_equation_form=other (H2O terms). Melt is isotropic.",equation,"Holycross, M.",2026-08-31,checked,Ni2017,"Ni, P.; Zhang, Y.; Simon, A.; Gagnon, J.",2017,Cu and Fe diffusion in rhyolitic melts during chalcocite “dissolution”: Implications for porphyry ore deposits and tektites,American Mineralogist,102,1287,10.2138/am-2017-5885,Abstract; Eq. 4 (MSA public-access PDF AM102P1287)
DDB004660,1.0.0,arrhenius_fit,DDB004654;DDB004655;DDB004656;DDB004657;DDB004658;DDB004659;DDB004661;DDB004662,Cu,,1+,,tracer,none,unspecified,melt,Silicate melt,,,,other,natural,,false,false,natural silicate melts (rhyolite this study + Etna basalt Ni and Zhang 2016); parameter Si+Al-H = cation mole fraction Si plus Al minus H on a wet basis,wt_pct_oxide,,,,,,,,,,,,,,,,,,Multi-composition model. D0 and Ea in CSV columns are intercepts at Si+Al-H=0 (not a physical melt).,true,,0,5.95,,Includes anhydrous basalt and hydrous rhyolite. H2O enters as the H term in Si+Al-H.,,1023.15,1848.15,750,C,1000000000,500000000,1500000000,0.5,GPa,G,,,buffered,piston_cylinder,,3.066941e-08,-7.51329,0.39087,1sigma,-17.3,ln_m2/s,36607,9096,1sigma,4403,K,,,,,other,8.314,,,,,,,,,0.9869,EPMA,diffusion_couple,EPMA; LA-ICP-MS,true,none,true,false,use_with_caution,"Combined Cu in rhyolite+basalt 750-1575 C, 0.5-1.5 GPa.","CSV D0/Ea are a and c intercepts at Si+Al-H=0, not a usable single-composition Arrhenius. Apply the full printed equation. Does not reproduce Na2Si2O5 voltammetry data (authors).","provenance=post2010_new; R unstated, compiler 8.314. Printed D_Cu = exp[-(17.3±0.9)+(3.8±1.5)(Si+Al-H)-((4403±1094)+(9700±1921)(Si+Al-H))/T]. Includes Ni and Zhang 2016 basalt. doi is this paper. Melt is isotropic.",equation,"Holycross, M.",2026-08-31,checked,Ni2017,"Ni, P.; Zhang, Y.; Simon, A.; Gagnon, J.",2017,Cu and Fe diffusion in rhyolitic melts during chalcocite “dissolution”: Implications for porphyry ore deposits and tektites,American Mineralogist,102,1287,10.2138/am-2017-5885,Abstract; Eq. 5 (MSA public-access PDF AM102P1287)
DDB004661,1.0.0,arrhenius_fit,DDB004656;DDB004657;DDB004658;DDB004659;DDB004660;DDB004661;DDB004662,Fe,,,,chemical,none,unspecified,melt,Rhyolite,,,,melt_rhyolite,natural,,false,false,"rhyolitic glasses; SiO2 73.4-76.7 wt% on a dry basis; H2O 0.10-5.95 wt% (Table 1, hydrous totals)",wt_pct_oxide,,,,,,,,,,,,,,,,,,Six rhyolitic glasses; Table 1 oxide vector not copied this pass.,true,4,,,,4 wt% H2O rhyolite; only this H2O series had enough Fe points for a standalone Arrhenius.,,1023.15,1664.15,750,C,1000000000,500000000,1000000000,0.5,GPa,G,,,buffered,piston_cylinder,,5.302061e-07,-6.27556,0.28663,1sigma,-14.45,ln_m2/s,140000,6700,1sigma,140.0,kJ/mol,,,,,lnD=lnD0-Ea/RT,8.314,,,,,,,,,0.9977,EPMA,diffusion_couple,EPMA; LA-ICP-MS,true,none,true,false,recommended,"Eq. 6 Fe in 4 wt% H2O rhyolite; paper window 750-1391 C, 0.5-1.0 GPa.",Fe transferred from rhyolitic melt into chalcocite. Not all experiments yielded reliable Fe D.,"provenance=post2010_new; R unstated, compiler 8.314. Printed D_Fe^(4 wt% H2O) = exp[-(14.45±0.66)-(16845±809)/T]; Ea=140.0±6.7 kJ/mol; 1 sigma. Melt is isotropic.",equation,"Holycross, M.",2026-08-31,checked,Ni2017,"Ni, P.; Zhang, Y.; Simon, A.; Gagnon, J.",2017,Cu and Fe diffusion in rhyolitic melts during chalcocite “dissolution”: Implications for porphyry ore deposits and tektites,American Mineralogist,102,1287,10.2138/am-2017-5885,Eq. 6 (MSA public-access PDF AM102P1287)
DDB004662,1.0.0,arrhenius_fit,DDB004656;DDB004657;DDB004658;DDB004659;DDB004660;DDB004661;DDB004662,Fe,,,,chemical,none,unspecified,melt,Rhyolite,,,,melt_rhyolite,natural,,false,false,"rhyolitic glasses; SiO2 73.4-76.7 wt% on a dry basis; H2O 0.10-5.95 wt% (Table 1, hydrous totals)",wt_pct_oxide,,,,,,,,,,,,,,,,,,Six rhyolitic glasses; Table 1 oxide vector not copied this pass.,true,,0.10,5.95,,w = H2O wt%. Combines this study (anhydrous to ~6 wt% H2O) with Baker and Watson 1988. Stored Ea is the dry (w=0) value 165±21 kJ/mol.,,1023.15,1664.15,750,C,1000000000,500000000,1000000000,0.5,GPa,G,,,buffered,piston_cylinder,,1.018260e-07,-6.99214,0.7383,1sigma,-16.1,ln_m2/s,165000,21000,1sigma,165,kJ/mol,,,,,other,8.314,,,,,,,,,0.8359,EPMA,diffusion_couple,EPMA; LA-ICP-MS,true,none,true,false,use_with_caution,Eq. 7 Fe vs H2O in rhyolite; includes Baker and Watson 1988. Dry Ea 165±21 kJ/mol.,"r=0.8359. Authors: most points reproduced to <0.7 lnD except three anhydrous points off by 0.9-1.5. D0 in CSV is independent of w; Ea decreases with w. doi is Ni et al. 2017 (experimental paper of this fit), not Baker and Watson 1988.","provenance=post2010_new; R unstated, compiler 8.314. Printed D_Fe^Rhy = exp[-(16.1±1.7)-((19859±2541)-(1218±135)w)/T]; w=H2O wt%. arrhenius_equation_form=other (H2O in Ea). Melt is isotropic.",equation,"Holycross, M.",2026-08-31,checked,Ni2017,"Ni, P.; Zhang, Y.; Simon, A.; Gagnon, J.",2017,Cu and Fe diffusion in rhyolitic melts during chalcocite “dissolution”: Implications for porphyry ore deposits and tektites,American Mineralogist,102,1287,10.2138/am-2017-5885,Abstract; Eq. 7 (MSA public-access PDF AM102P1287)
DDB004663,1.0.0,arrhenius_fit,,Sc,,,,chemical,none,unspecified,melt,Basalt,,,SUNY MORB,melt_basalt,synthetic,,false,false,SUNY MORB synthetic MORB (Table 1 wt%): SiO2=50.02;TiO2=1.62;Al2O3=16.01;FeO=7.62;Fe2O3=1.98;MgO=8.5;CaO=10.79;Na2O=3;K2O=0.2;MnO=0.25; high-TE half ~1 wt% total traces,wt_pct_oxide,50.02,1.62,16.01,,9.60,7.62,1.98,0.25,8.5,10.79,3,0.2,,,,,,"Table 1 starting materials (major/minor). feot_wt_pct=9.60 is FeO+Fe2O3 as printed (7.62+1.98), not recalculated to FeO*. High-TE half doped with ~1 wt% total traces (25 elements).",false,,,,,Dry MORB; graphite piston-cylinder. H2O unmeasured.,,1523.15,1773.15,1250,C,1000000000,1000000000,1000000000,1,GPa,G,,,buffered,piston_cylinder,,7.244360e-05,-4.14,0.54,2sigma,-4.14,log10_m2/s,202590,16610,2sigma,202.59,kJ/mol,,,,,D=D0*exp(-Ea/RT),8.314,,,,,,,10,6,,LA-ICP-MS,diffusion_couple,LA-ICP-MS,true,none,false,false,recommended,Dry SUNY MORB melt 1250-1500 C at 1 GPa. Six T points; five-run time series at 1300 C (Table 2).,Graphite capsule (authors: equilibrium with graphite; close to WM). Packed-powder diffusion couples. H2O unmeasured (nominally dry). ESM2 isothermal log D (Supplemental Tables A/B) not ingested (one Arrhenius per element).,"provenance=post2010_new; R unstated, compiler 8.314. Authors: chemical diffusivities. Table 3A independent least-squares log D vs 1/T (Origin v8.6). Melt is isotropic: no crystallographic direction.",table,"Holycross, M.",2026-08-31,checked,Holycross2016,"Holycross, M.E.; Watson, E.B.",2016,Diffusive fractionation of trace elements in basaltic melt,Contributions to Mineralogy and Petrology,171,80,10.1007/s00410-016-1289-x,Table 3A; Eq. 1 (typeset PDF)
DDB004664,1.0.0,arrhenius_fit,,V,,,,chemical,none,unspecified,melt,Basalt,,,SUNY MORB,melt_basalt,synthetic,,false,false,SUNY MORB synthetic MORB (Table 1 wt%): SiO2=50.02;TiO2=1.62;Al2O3=16.01;FeO=7.62;Fe2O3=1.98;MgO=8.5;CaO=10.79;Na2O=3;K2O=0.2;MnO=0.25; high-TE half ~1 wt% total traces,wt_pct_oxide,50.02,1.62,16.01,,9.60,7.62,1.98,0.25,8.5,10.79,3,0.2,,,,,,"Table 1 starting materials (major/minor). feot_wt_pct=9.60 is FeO+Fe2O3 as printed (7.62+1.98), not recalculated to FeO*. High-TE half doped with ~1 wt% total traces (25 elements).",false,,,,,Dry MORB; graphite piston-cylinder. H2O unmeasured.,,1523.15,1773.15,1250,C,1000000000,1000000000,1000000000,1,GPa,G,,,buffered,piston_cylinder,,8.709636e-05,-4.06,0.51,2sigma,-4.06,log10_m2/s,203290,15820,2sigma,203.29,kJ/mol,,,,,D=D0*exp(-Ea/RT),8.314,,,,,,,10,6,,LA-ICP-MS,diffusion_couple,LA-ICP-MS,true,none,false,false,recommended,Dry SUNY MORB melt 1250-1500 C at 1 GPa. Six T points; five-run time series at 1300 C (Table 2).,Graphite capsule (authors: equilibrium with graphite; close to WM). Packed-powder diffusion couples. H2O unmeasured (nominally dry). ESM2 isothermal log D (Supplemental Tables A/B) not ingested (one Arrhenius per element). Vanadium Arrhenius line is offset from other traces at the compensation-law crossover T* (2240 C; Fig. 10b).,"provenance=post2010_new; R unstated, compiler 8.314. Authors: chemical diffusivities. Table 3A independent least-squares log D vs 1/T (Origin v8.6). Melt is isotropic: no crystallographic direction.",table,"Holycross, M.",2026-08-31,checked,Holycross2016,"Holycross, M.E.; Watson, E.B.",2016,Diffusive fractionation of trace elements in basaltic melt,Contributions to Mineralogy and Petrology,171,80,10.1007/s00410-016-1289-x,Table 3A; Eq. 1 (typeset PDF)
DDB004665,1.0.0,arrhenius_fit,,Rb,,,,chemical,none,unspecified,melt,Basalt,,,SUNY MORB,melt_basalt,synthetic,,false,false,SUNY MORB synthetic MORB (Table 1 wt%): SiO2=50.02;TiO2=1.62;Al2O3=16.01;FeO=7.62;Fe2O3=1.98;MgO=8.5;CaO=10.79;Na2O=3;K2O=0.2;MnO=0.25; high-TE half ~1 wt% total traces,wt_pct_oxide,50.02,1.62,16.01,,9.60,7.62,1.98,0.25,8.5,10.79,3,0.2,,,,,,"Table 1 starting materials (major/minor). feot_wt_pct=9.60 is FeO+Fe2O3 as printed (7.62+1.98), not recalculated to FeO*. High-TE half doped with ~1 wt% total traces (25 elements).",false,,,,,Dry MORB; graphite piston-cylinder. H2O unmeasured.,,1523.15,1773.15,1250,C,1000000000,1000000000,1000000000,1,GPa,G,,,buffered,piston_cylinder,,2.041738e-05,-4.69,0.58,2sigma,-4.69,log10_m2/s,178330,17820,2sigma,178.33,kJ/mol,,,,,D=D0*exp(-Ea/RT),8.314,,,,,,,10,6,,LA-ICP-MS,diffusion_couple,LA-ICP-MS,true,none,false,false,recommended,Dry SUNY MORB melt 1250-1500 C at 1 GPa. Six T points; five-run time series at 1300 C (Table 2).,Graphite capsule (authors: equilibrium with graphite; close to WM). Packed-powder diffusion couples. H2O unmeasured (nominally dry). ESM2 isothermal log D (Supplemental Tables A/B) not ingested (one Arrhenius per element).,"provenance=post2010_new; R unstated, compiler 8.314. Authors: chemical diffusivities. Table 3A independent least-squares log D vs 1/T (Origin v8.6). Melt is isotropic: no crystallographic direction.",table,"Holycross, M.",2026-08-31,checked,Holycross2016,"Holycross, M.E.; Watson, E.B.",2016,Diffusive fractionation of trace elements in basaltic melt,Contributions to Mineralogy and Petrology,171,80,10.1007/s00410-016-1289-x,Table 3A; Eq. 1 (typeset PDF)
DDB004666,1.0.0,arrhenius_fit,,Sr,,,,chemical,none,unspecified,melt,Basalt,,,SUNY MORB,melt_basalt,synthetic,,false,false,SUNY MORB synthetic MORB (Table 1 wt%): SiO2=50.02;TiO2=1.62;Al2O3=16.01;FeO=7.62;Fe2O3=1.98;MgO=8.5;CaO=10.79;Na2O=3;K2O=0.2;MnO=0.25; high-TE half ~1 wt% total traces,wt_pct_oxide,50.02,1.62,16.01,,9.60,7.62,1.98,0.25,8.5,10.79,3,0.2,,,,,,"Table 1 starting materials (major/minor). feot_wt_pct=9.60 is FeO+Fe2O3 as printed (7.62+1.98), not recalculated to FeO*. High-TE half doped with ~1 wt% total traces (25 elements).",false,,,,,Dry MORB; graphite piston-cylinder. H2O unmeasured.,,1523.15,1773.15,1250,C,1000000000,1000000000,1000000000,1,GPa,G,,,buffered,piston_cylinder,,7.943282e-06,-5.10,0.55,2sigma,-5.10,log10_m2/s,161730,16850,2sigma,161.73,kJ/mol,,,,,D=D0*exp(-Ea/RT),8.314,,,,,,,10,6,,LA-ICP-MS,diffusion_couple,LA-ICP-MS,true,none,false,false,recommended,Dry SUNY MORB melt 1250-1500 C at 1 GPa. Six T points; five-run time series at 1300 C (Table 2).,Graphite capsule (authors: equilibrium with graphite; close to WM). Packed-powder diffusion couples. H2O unmeasured (nominally dry). ESM2 isothermal log D (Supplemental Tables A/B) not ingested (one Arrhenius per element).,"provenance=post2010_new; R unstated, compiler 8.314. Authors: chemical diffusivities. Table 3A independent least-squares log D vs 1/T (Origin v8.6). Melt is isotropic: no crystallographic direction.",table,"Holycross, M.",2026-08-31,checked,Holycross2016,"Holycross, M.E.; Watson, E.B.",2016,Diffusive fractionation of trace elements in basaltic melt,Contributions to Mineralogy and Petrology,171,80,10.1007/s00410-016-1289-x,Table 3A; Eq. 1 (typeset PDF)
DDB004667,1.0.0,arrhenius_fit,,Y,,,,chemical,none,unspecified,melt,Basalt,,,SUNY MORB,melt_basalt,synthetic,,false,false,SUNY MORB synthetic MORB (Table 1 wt%): SiO2=50.02;TiO2=1.62;Al2O3=16.01;FeO=7.62;Fe2O3=1.98;MgO=8.5;CaO=10.79;Na2O=3;K2O=0.2;MnO=0.25; high-TE half ~1 wt% total traces,wt_pct_oxide,50.02,1.62,16.01,,9.60,7.62,1.98,0.25,8.5,10.79,3,0.2,,,,,,"Table 1 starting materials (major/minor). feot_wt_pct=9.60 is FeO+Fe2O3 as printed (7.62+1.98), not recalculated to FeO*. High-TE half doped with ~1 wt% total traces (25 elements).",false,,,,,Dry MORB; graphite piston-cylinder. H2O unmeasured.,,1523.15,1773.15,1250,C,1000000000,1000000000,1000000000,1,GPa,G,,,buffered,piston_cylinder,,4.073803e-05,-4.39,0.50,2sigma,-4.39,log10_m2/s,195110,15400,2sigma,195.11,kJ/mol,,,,,D=D0*exp(-Ea/RT),8.314,,,,,,,10,6,,LA-ICP-MS,diffusion_couple,LA-ICP-MS,true,none,false,false,recommended,Dry SUNY MORB melt 1250-1500 C at 1 GPa. Six T points; five-run time series at 1300 C (Table 2).,Graphite capsule (authors: equilibrium with graphite; close to WM). Packed-powder diffusion couples. H2O unmeasured (nominally dry). ESM2 isothermal log D (Supplemental Tables A/B) not ingested (one Arrhenius per element).,"provenance=post2010_new; R unstated, compiler 8.314. Authors: chemical diffusivities. Table 3A independent least-squares log D vs 1/T (Origin v8.6). Melt is isotropic: no crystallographic direction.",table,"Holycross, M.",2026-08-31,checked,Holycross2016,"Holycross, M.E.; Watson, E.B.",2016,Diffusive fractionation of trace elements in basaltic melt,Contributions to Mineralogy and Petrology,171,80,10.1007/s00410-016-1289-x,Table 3A; Eq. 1 (typeset PDF)
DDB004668,1.0.0,arrhenius_fit,,Zr,,,,chemical,none,unspecified,melt,Basalt,,,SUNY MORB,melt_basalt,synthetic,,false,false,SUNY MORB synthetic MORB (Table 1 wt%): SiO2=50.02;TiO2=1.62;Al2O3=16.01;FeO=7.62;Fe2O3=1.98;MgO=8.5;CaO=10.79;Na2O=3;K2O=0.2;MnO=0.25; high-TE half ~1 wt% total traces,wt_pct_oxide,50.02,1.62,16.01,,9.60,7.62,1.98,0.25,8.5,10.79,3,0.2,,,,,,"Table 1 starting materials (major/minor). feot_wt_pct=9.60 is FeO+Fe2O3 as printed (7.62+1.98), not recalculated to FeO*. High-TE half doped with ~1 wt% total traces (25 elements).",false,,,,,Dry MORB; graphite piston-cylinder. H2O unmeasured.,,1523.15,1773.15,1250,C,1000000000,1000000000,1000000000,1,GPa,G,,,buffered,piston_cylinder,,1.412538e-04,-3.85,0.58,2sigma,-3.85,log10_m2/s,219730,17800,2sigma,219.73,kJ/mol,,,,,D=D0*exp(-Ea/RT),8.314,,,,,,,10,6,,LA-ICP-MS,diffusion_couple,LA-ICP-MS,true,none,false,false,recommended,Dry SUNY MORB melt 1250-1500 C at 1 GPa. Six T points; five-run time series at 1300 C (Table 2).,Graphite capsule (authors: equilibrium with graphite; close to WM). Packed-powder diffusion couples. H2O unmeasured (nominally dry). ESM2 isothermal log D (Supplemental Tables A/B) not ingested (one Arrhenius per element).,"provenance=post2010_new; R unstated, compiler 8.314. Authors: chemical diffusivities. Table 3A independent least-squares log D vs 1/T (Origin v8.6). Melt is isotropic: no crystallographic direction.",table,"Holycross, M.",2026-08-31,checked,Holycross2016,"Holycross, M.E.; Watson, E.B.",2016,Diffusive fractionation of trace elements in basaltic melt,Contributions to Mineralogy and Petrology,171,80,10.1007/s00410-016-1289-x,Table 3A; Eq. 1 (typeset PDF)
DDB004669,1.0.0,arrhenius_fit,,Nb,,,,chemical,none,unspecified,melt,Basalt,,,SUNY MORB,melt_basalt,synthetic,,false,false,SUNY MORB synthetic MORB (Table 1 wt%): SiO2=50.02;TiO2=1.62;Al2O3=16.01;FeO=7.62;Fe2O3=1.98;MgO=8.5;CaO=10.79;Na2O=3;K2O=0.2;MnO=0.25; high-TE half ~1 wt% total traces,wt_pct_oxide,50.02,1.62,16.01,,9.60,7.62,1.98,0.25,8.5,10.79,3,0.2,,,,,,"Table 1 starting materials (major/minor). feot_wt_pct=9.60 is FeO+Fe2O3 as printed (7.62+1.98), not recalculated to FeO*. High-TE half doped with ~1 wt% total traces (25 elements).",false,,,,,Dry MORB; graphite piston-cylinder. H2O unmeasured.,,1523.15,1773.15,1250,C,1000000000,1000000000,1000000000,1,GPa,G,,,buffered,piston_cylinder,,6.606934e-05,-4.18,0.50,2sigma,-4.18,log10_m2/s,206100,15400,2sigma,206.10,kJ/mol,,,,,D=D0*exp(-Ea/RT),8.314,,,,,,,10,6,,LA-ICP-MS,diffusion_couple,LA-ICP-MS,true,none,false,false,recommended,Dry SUNY MORB melt 1250-1500 C at 1 GPa. Six T points; five-run time series at 1300 C (Table 2).,Graphite capsule (authors: equilibrium with graphite; close to WM). Packed-powder diffusion couples. H2O unmeasured (nominally dry). ESM2 isothermal log D (Supplemental Tables A/B) not ingested (one Arrhenius per element).,"provenance=post2010_new; R unstated, compiler 8.314. Authors: chemical diffusivities. Table 3A independent least-squares log D vs 1/T (Origin v8.6). Melt is isotropic: no crystallographic direction.",table,"Holycross, M.",2026-08-31,checked,Holycross2016,"Holycross, M.E.; Watson, E.B.",2016,Diffusive fractionation of trace elements in basaltic melt,Contributions to Mineralogy and Petrology,171,80,10.1007/s00410-016-1289-x,Table 3A; Eq. 1 (typeset PDF)
DDB004670,1.0.0,arrhenius_fit,,Ba,,,,chemical,none,unspecified,melt,Basalt,,,SUNY MORB,melt_basalt,synthetic,,false,false,SUNY MORB synthetic MORB (Table 1 wt%): SiO2=50.02;TiO2=1.62;Al2O3=16.01;FeO=7.62;Fe2O3=1.98;MgO=8.5;CaO=10.79;Na2O=3;K2O=0.2;MnO=0.25; high-TE half ~1 wt% total traces,wt_pct_oxide,50.02,1.62,16.01,,9.60,7.62,1.98,0.25,8.5,10.79,3,0.2,,,,,,"Table 1 starting materials (major/minor). feot_wt_pct=9.60 is FeO+Fe2O3 as printed (7.62+1.98), not recalculated to FeO*. High-TE half doped with ~1 wt% total traces (25 elements).",false,,,,,Dry MORB; graphite piston-cylinder. H2O unmeasured.,,1523.15,1773.15,1250,C,1000000000,1000000000,1000000000,1,GPa,G,,,buffered,piston_cylinder,,2.137962e-05,-4.67,0.52,2sigma,-4.67,log10_m2/s,181070,16000,2sigma,181.07,kJ/mol,,,,,D=D0*exp(-Ea/RT),8.314,,,,,,,10,6,,LA-ICP-MS,diffusion_couple,LA-ICP-MS,true,none,false,false,recommended,Dry SUNY MORB melt 1250-1500 C at 1 GPa. Six T points; five-run time series at 1300 C (Table 2).,Graphite capsule (authors: equilibrium with graphite; close to WM). Packed-powder diffusion couples. H2O unmeasured (nominally dry). ESM2 isothermal log D (Supplemental Tables A/B) not ingested (one Arrhenius per element).,"provenance=post2010_new; R unstated, compiler 8.314. Authors: chemical diffusivities. Table 3A independent least-squares log D vs 1/T (Origin v8.6). Melt is isotropic: no crystallographic direction.",table,"Holycross, M.",2026-08-31,checked,Holycross2016,"Holycross, M.E.; Watson, E.B.",2016,Diffusive fractionation of trace elements in basaltic melt,Contributions to Mineralogy and Petrology,171,80,10.1007/s00410-016-1289-x,Table 3A; Eq. 1 (typeset PDF)
DDB004671,1.0.0,arrhenius_fit,,La,,3+,,chemical,none,unspecified,melt,Basalt,,,SUNY MORB,melt_basalt,synthetic,,false,false,SUNY MORB synthetic MORB (Table 1 wt%): SiO2=50.02;TiO2=1.62;Al2O3=16.01;FeO=7.62;Fe2O3=1.98;MgO=8.5;CaO=10.79;Na2O=3;K2O=0.2;MnO=0.25; high-TE half ~1 wt% total traces,wt_pct_oxide,50.02,1.62,16.01,,9.60,7.62,1.98,0.25,8.5,10.79,3,0.2,,,,,,"Table 1 starting materials (major/minor). feot_wt_pct=9.60 is FeO+Fe2O3 as printed (7.62+1.98), not recalculated to FeO*. High-TE half doped with ~1 wt% total traces (25 elements).",false,,,,,Dry MORB; graphite piston-cylinder. H2O unmeasured.,,1523.15,1773.15,1250,C,1000000000,1000000000,1000000000,1,GPa,G,,,buffered,piston_cylinder,,3.715352e-05,-4.43,,,-4.43,log10_m2/s,191410,,,191.41,kJ/mol,,,,,D=D0*exp(-Ea/RT),8.314,,,,,,,10,6,,LA-ICP-MS,diffusion_couple,LA-ICP-MS,true,none,false,false,recommended,Dry SUNY MORB melt 1250-1500 C at 1 GPa. Six T points; five-run time series at 1300 C (Table 2).,Graphite capsule (authors: equilibrium with graphite; close to WM). Packed-powder diffusion couples. H2O unmeasured (nominally dry). ESM2 isothermal log D (Supplemental Tables A/B) not ingested (one Arrhenius per element).,"provenance=post2010_new; R unstated, compiler 8.314. Authors: chemical diffusivities. Authors strongly encourage ratio-obtained Table 3B for modeling (this row). Independent-fit Table 3A La: Ea=196.14±13.87 kJ/mol, log10D0=-4.31±0.45 (m2/s); Fig. 7 2σ. Melt is isotropic: no crystallographic direction.",table,"Holycross, M.",2026-08-31,checked,Holycross2016,"Holycross, M.E.; Watson, E.B.",2016,Diffusive fractionation of trace elements in basaltic melt,Contributions to Mineralogy and Petrology,171,80,10.1007/s00410-016-1289-x,"Table 3B (ratio-fit, recommended); Eq. 1 (typeset PDF)"
DDB004672,1.0.0,arrhenius_fit,,Ce,,3+,,chemical,none,unspecified,melt,Basalt,,,SUNY MORB,melt_basalt,synthetic,,false,false,SUNY MORB synthetic MORB (Table 1 wt%): SiO2=50.02;TiO2=1.62;Al2O3=16.01;FeO=7.62;Fe2O3=1.98;MgO=8.5;CaO=10.79;Na2O=3;K2O=0.2;MnO=0.25; high-TE half ~1 wt% total traces,wt_pct_oxide,50.02,1.62,16.01,,9.60,7.62,1.98,0.25,8.5,10.79,3,0.2,,,,,,"Table 1 starting materials (major/minor). feot_wt_pct=9.60 is FeO+Fe2O3 as printed (7.62+1.98), not recalculated to FeO*. High-TE half doped with ~1 wt% total traces (25 elements).",false,,,,,Dry MORB; graphite piston-cylinder. H2O unmeasured.,,1523.15,1773.15,1250,C,1000000000,1000000000,1000000000,1,GPa,G,,,buffered,piston_cylinder,,3.890451e-05,-4.41,,,-4.41,log10_m2/s,192750,,,192.75,kJ/mol,,,,,D=D0*exp(-Ea/RT),8.314,,,,,,,10,6,,LA-ICP-MS,diffusion_couple,LA-ICP-MS,true,none,false,false,recommended,Dry SUNY MORB melt 1250-1500 C at 1 GPa. Six T points; five-run time series at 1300 C (Table 2).,Graphite capsule (authors: equilibrium with graphite; close to WM). Packed-powder diffusion couples. H2O unmeasured (nominally dry). ESM2 isothermal log D (Supplemental Tables A/B) not ingested (one Arrhenius per element).,"provenance=post2010_new; R unstated, compiler 8.314. Authors: chemical diffusivities. Authors strongly encourage ratio-obtained Table 3B for modeling (this row). Independent-fit Table 3A Ce: Ea=194.96±12.87 kJ/mol, log10D0=-4.33±0.42 (m2/s); Fig. 7 2σ. Melt is isotropic: no crystallographic direction.",table,"Holycross, M.",2026-08-31,checked,Holycross2016,"Holycross, M.E.; Watson, E.B.",2016,Diffusive fractionation of trace elements in basaltic melt,Contributions to Mineralogy and Petrology,171,80,10.1007/s00410-016-1289-x,"Table 3B (ratio-fit, recommended); Eq. 1 (typeset PDF)"
DDB004673,1.0.0,arrhenius_fit,,Pr,,3+,,chemical,none,unspecified,melt,Basalt,,,SUNY MORB,melt_basalt,synthetic,,false,false,SUNY MORB synthetic MORB (Table 1 wt%): SiO2=50.02;TiO2=1.62;Al2O3=16.01;FeO=7.62;Fe2O3=1.98;MgO=8.5;CaO=10.79;Na2O=3;K2O=0.2;MnO=0.25; high-TE half ~1 wt% total traces,wt_pct_oxide,50.02,1.62,16.01,,9.60,7.62,1.98,0.25,8.5,10.79,3,0.2,,,,,,"Table 1 starting materials (major/minor). feot_wt_pct=9.60 is FeO+Fe2O3 as printed (7.62+1.98), not recalculated to FeO*. High-TE half doped with ~1 wt% total traces (25 elements).",false,,,,,Dry MORB; graphite piston-cylinder. H2O unmeasured.,,1523.15,1773.15,1250,C,1000000000,1000000000,1000000000,1,GPa,G,,,buffered,piston_cylinder,,3.981072e-05,-4.40,,,-4.40,log10_m2/s,193180,,,193.18,kJ/mol,,,,,D=D0*exp(-Ea/RT),8.314,,,,,,,10,6,,LA-ICP-MS,diffusion_couple,LA-ICP-MS,true,none,false,false,recommended,Dry SUNY MORB melt 1250-1500 C at 1 GPa. Six T points; five-run time series at 1300 C (Table 2).,Graphite capsule (authors: equilibrium with graphite; close to WM). Packed-powder diffusion couples. H2O unmeasured (nominally dry). ESM2 isothermal log D (Supplemental Tables A/B) not ingested (one Arrhenius per element).,"provenance=post2010_new; R unstated, compiler 8.314. Authors: chemical diffusivities. Authors strongly encourage ratio-obtained Table 3B for modeling (this row). Independent-fit Table 3A Pr: Ea=188.92±15.40 kJ/mol, log10D0=-4.53±0.50 (m2/s); Fig. 7 2σ. Melt is isotropic: no crystallographic direction.",table,"Holycross, M.",2026-08-31,checked,Holycross2016,"Holycross, M.E.; Watson, E.B.",2016,Diffusive fractionation of trace elements in basaltic melt,Contributions to Mineralogy and Petrology,171,80,10.1007/s00410-016-1289-x,"Table 3B (ratio-fit, recommended); Eq. 1 (typeset PDF)"
DDB004674,1.0.0,arrhenius_fit,,Nd,,3+,,chemical,none,unspecified,melt,Basalt,,,SUNY MORB,melt_basalt,synthetic,,false,false,SUNY MORB synthetic MORB (Table 1 wt%): SiO2=50.02;TiO2=1.62;Al2O3=16.01;FeO=7.62;Fe2O3=1.98;MgO=8.5;CaO=10.79;Na2O=3;K2O=0.2;MnO=0.25; high-TE half ~1 wt% total traces,wt_pct_oxide,50.02,1.62,16.01,,9.60,7.62,1.98,0.25,8.5,10.79,3,0.2,,,,,,"Table 1 starting materials (major/minor). feot_wt_pct=9.60 is FeO+Fe2O3 as printed (7.62+1.98), not recalculated to FeO*. High-TE half doped with ~1 wt% total traces (25 elements).",false,,,,,Dry MORB; graphite piston-cylinder. H2O unmeasured.,,1523.15,1773.15,1250,C,1000000000,1000000000,1000000000,1,GPa,G,,,buffered,piston_cylinder,,3.981072e-05,-4.40,,,-4.40,log10_m2/s,193360,,,193.36,kJ/mol,,,,,D=D0*exp(-Ea/RT),8.314,,,,,,,10,6,,LA-ICP-MS,diffusion_couple,LA-ICP-MS,true,none,false,false,recommended,Dry SUNY MORB melt 1250-1500 C at 1 GPa. Six T points; five-run time series at 1300 C (Table 2).,Graphite capsule (authors: equilibrium with graphite; close to WM). Packed-powder diffusion couples. H2O unmeasured (nominally dry). ESM2 isothermal log D (Supplemental Tables A/B) not ingested (one Arrhenius per element).,"provenance=post2010_new; R unstated, compiler 8.314. Authors: chemical diffusivities. Authors strongly encourage ratio-obtained Table 3B for modeling (this row). Independent-fit Table 3A Nd: Ea=189.53±15.40 kJ/mol, log10D0=-4.52±0.50 (m2/s); Fig. 7 2σ. Melt is isotropic: no crystallographic direction.",table,"Holycross, M.",2026-08-31,checked,Holycross2016,"Holycross, M.E.; Watson, E.B.",2016,Diffusive fractionation of trace elements in basaltic melt,Contributions to Mineralogy and Petrology,171,80,10.1007/s00410-016-1289-x,"Table 3B (ratio-fit, recommended); Eq. 1 (typeset PDF)"
DDB004675,1.0.0,arrhenius_fit,,Sm,,3+,,chemical,none,unspecified,melt,Basalt,,,SUNY MORB,melt_basalt,synthetic,,false,false,SUNY MORB synthetic MORB (Table 1 wt%): SiO2=50.02;TiO2=1.62;Al2O3=16.01;FeO=7.62;Fe2O3=1.98;MgO=8.5;CaO=10.79;Na2O=3;K2O=0.2;MnO=0.25; high-TE half ~1 wt% total traces,wt_pct_oxide,50.02,1.62,16.01,,9.60,7.62,1.98,0.25,8.5,10.79,3,0.2,,,,,,"Table 1 starting materials (major/minor). feot_wt_pct=9.60 is FeO+Fe2O3 as printed (7.62+1.98), not recalculated to FeO*. High-TE half doped with ~1 wt% total traces (25 elements).",false,,,,,Dry MORB; graphite piston-cylinder. H2O unmeasured.,,1523.15,1773.15,1250,C,1000000000,1000000000,1000000000,1,GPa,G,,,buffered,piston_cylinder,,4.265795e-05,-4.37,,,-4.37,log10_m2/s,194300,,,194.30,kJ/mol,,,,,D=D0*exp(-Ea/RT),8.314,,,,,,,10,6,,LA-ICP-MS,diffusion_couple,LA-ICP-MS,true,none,false,false,recommended,Dry SUNY MORB melt 1250-1500 C at 1 GPa. Six T points; five-run time series at 1300 C (Table 2).,Graphite capsule (authors: equilibrium with graphite; close to WM). Packed-powder diffusion couples. H2O unmeasured (nominally dry). ESM2 isothermal log D (Supplemental Tables A/B) not ingested (one Arrhenius per element).,"provenance=post2010_new; R unstated, compiler 8.314. Authors: chemical diffusivities. Authors strongly encourage ratio-obtained Table 3B for modeling (this row). Independent-fit Table 3A Sm: Ea=193.05±15.40 kJ/mol, log10D0=-4.41±0.50 (m2/s); Fig. 7 2σ. Melt is isotropic: no crystallographic direction.",table,"Holycross, M.",2026-08-31,checked,Holycross2016,"Holycross, M.E.; Watson, E.B.",2016,Diffusive fractionation of trace elements in basaltic melt,Contributions to Mineralogy and Petrology,171,80,10.1007/s00410-016-1289-x,"Table 3B (ratio-fit, recommended); Eq. 1 (typeset PDF)"
