Repository: holycrossm/diffusion-coefficients

# Experimental diffusion coefficients (minerals and silicate melts)

**Pre-release / not published.** Schema v1.0.0. This folder is a GitHub-ready living table: canonical data is CSV, new rows arrive by pull request, and a static page searches the file in the browser. Nothing here is a citable compilation of record.

This is a QA build of 4630 experimental rows (minerals and silicate melts). Most numbers are staged from the 2010 RiMG 72 tables. Do not treat the repo as published, complete, or peer-reviewed.

File: site/data/diffusion_coefficients.csv (part 131 of 136)
DDB004676,1.0.0,arrhenius_fit,,Eu,,mixed,,chemical,none,unspecified,melt,Basalt,,,SUNY MORB,melt_basalt,synthetic,,false,false,SUNY MORB synthetic MORB (Table 1 wt%): SiO2=50.02;TiO2=1.62;Al2O3=16.01;FeO=7.62;Fe2O3=1.98;MgO=8.5;CaO=10.79;Na2O=3;K2O=0.2;MnO=0.25; high-TE half ~1 wt% total traces,wt_pct_oxide,50.02,1.62,16.01,,9.60,7.62,1.98,0.25,8.5,10.79,3,0.2,,,,,,"Table 1 starting materials (major/minor). feot_wt_pct=9.60 is FeO+Fe2O3 as printed (7.62+1.98), not recalculated to FeO*. High-TE half doped with ~1 wt% total traces (25 elements).",false,,,,,Dry MORB; graphite piston-cylinder. H2O unmeasured.,,1523.15,1773.15,1250,C,1000000000,1000000000,1000000000,1,GPa,G,,,buffered,piston_cylinder,,3.890451e-05,-4.41,,,-4.41,log10_m2/s,188980,,,188.98,kJ/mol,,,,,D=D0*exp(-Ea/RT),8.314,,,,,,,10,6,,LA-ICP-MS,diffusion_couple,LA-ICP-MS,true,none,false,false,recommended,Dry SUNY MORB melt 1250-1500 C at 1 GPa. Six T points; five-run time series at 1300 C (Table 2).,"Graphite capsule (authors: equilibrium with graphite; close to WM). Packed-powder diffusion couples. H2O unmeasured (nominally dry). ESM2 isothermal log D (Supplemental Tables A/B) not ingested (one Arrhenius per element). Bulk Eu; authors: Eu2+ and Eu3+ both present under graphite, so bulk Eu is distinct from neighboring trivalent REE.","provenance=post2010_new; R unstated, compiler 8.314. Authors: chemical diffusivities. Authors strongly encourage ratio-obtained Table 3B for modeling (this row). Independent-fit Table 3A Eu: Ea=184.29±13.47 kJ/mol, log10D0=-4.56±0.44 (m2/s); Fig. 7 2σ. Melt is isotropic: no crystallographic direction.",table,"Holycross, M.",2026-08-31,checked,Holycross2016,"Holycross, M.E.; Watson, E.B.",2016,Diffusive fractionation of trace elements in basaltic melt,Contributions to Mineralogy and Petrology,171,80,10.1007/s00410-016-1289-x,"Table 3B (ratio-fit, recommended); Eq. 1 (typeset PDF)"
DDB004677,1.0.0,arrhenius_fit,,Gd,,3+,,chemical,none,unspecified,melt,Basalt,,,SUNY MORB,melt_basalt,synthetic,,false,false,SUNY MORB synthetic MORB (Table 1 wt%): SiO2=50.02;TiO2=1.62;Al2O3=16.01;FeO=7.62;Fe2O3=1.98;MgO=8.5;CaO=10.79;Na2O=3;K2O=0.2;MnO=0.25; high-TE half ~1 wt% total traces,wt_pct_oxide,50.02,1.62,16.01,,9.60,7.62,1.98,0.25,8.5,10.79,3,0.2,,,,,,"Table 1 starting materials (major/minor). feot_wt_pct=9.60 is FeO+Fe2O3 as printed (7.62+1.98), not recalculated to FeO*. High-TE half doped with ~1 wt% total traces (25 elements).",false,,,,,Dry MORB; graphite piston-cylinder. H2O unmeasured.,,1523.15,1773.15,1250,C,1000000000,1000000000,1000000000,1,GPa,G,,,buffered,piston_cylinder,,4.265795e-05,-4.37,,,-4.37,log10_m2/s,194870,,,194.87,kJ/mol,,,,,D=D0*exp(-Ea/RT),8.314,,,,,,,10,6,,LA-ICP-MS,diffusion_couple,LA-ICP-MS,true,none,false,false,recommended,Dry SUNY MORB melt 1250-1500 C at 1 GPa. Six T points; five-run time series at 1300 C (Table 2).,Graphite capsule (authors: equilibrium with graphite; close to WM). Packed-powder diffusion couples. H2O unmeasured (nominally dry). ESM2 isothermal log D (Supplemental Tables A/B) not ingested (one Arrhenius per element).,"provenance=post2010_new; R unstated, compiler 8.314. Authors: chemical diffusivities. Authors strongly encourage ratio-obtained Table 3B for modeling (this row). Independent-fit Table 3A Gd: Ea=194.42±14.56 kJ/mol, log10D0=-4.40±0.47 (m2/s); Fig. 7 2σ. Melt is isotropic: no crystallographic direction.",table,"Holycross, M.",2026-08-31,checked,Holycross2016,"Holycross, M.E.; Watson, E.B.",2016,Diffusive fractionation of trace elements in basaltic melt,Contributions to Mineralogy and Petrology,171,80,10.1007/s00410-016-1289-x,"Table 3B (ratio-fit, recommended); Eq. 1 (typeset PDF)"
DDB004678,1.0.0,arrhenius_fit,,Tb,,3+,,chemical,none,unspecified,melt,Basalt,,,SUNY MORB,melt_basalt,synthetic,,false,false,SUNY MORB synthetic MORB (Table 1 wt%): SiO2=50.02;TiO2=1.62;Al2O3=16.01;FeO=7.62;Fe2O3=1.98;MgO=8.5;CaO=10.79;Na2O=3;K2O=0.2;MnO=0.25; high-TE half ~1 wt% total traces,wt_pct_oxide,50.02,1.62,16.01,,9.60,7.62,1.98,0.25,8.5,10.79,3,0.2,,,,,,"Table 1 starting materials (major/minor). feot_wt_pct=9.60 is FeO+Fe2O3 as printed (7.62+1.98), not recalculated to FeO*. High-TE half doped with ~1 wt% total traces (25 elements).",false,,,,,Dry MORB; graphite piston-cylinder. H2O unmeasured.,,1523.15,1773.15,1250,C,1000000000,1000000000,1000000000,1,GPa,G,,,buffered,piston_cylinder,,4.466836e-05,-4.35,,,-4.35,log10_m2/s,195550,,,195.55,kJ/mol,,,,,D=D0*exp(-Ea/RT),8.314,,,,,,,10,6,,LA-ICP-MS,diffusion_couple,LA-ICP-MS,true,none,false,false,recommended,Dry SUNY MORB melt 1250-1500 C at 1 GPa. Six T points; five-run time series at 1300 C (Table 2).,Graphite capsule (authors: equilibrium with graphite; close to WM). Packed-powder diffusion couples. H2O unmeasured (nominally dry). ESM2 isothermal log D (Supplemental Tables A/B) not ingested (one Arrhenius per element).,"provenance=post2010_new; R unstated, compiler 8.314. Authors: chemical diffusivities. Authors strongly encourage ratio-obtained Table 3B for modeling (this row). Independent-fit Table 3A Tb: Ea=195.86±15.60 kJ/mol, log10D0=-4.35±0.51 (m2/s); Fig. 7 2σ. Melt is isotropic: no crystallographic direction.",table,"Holycross, M.",2026-08-31,checked,Holycross2016,"Holycross, M.E.; Watson, E.B.",2016,Diffusive fractionation of trace elements in basaltic melt,Contributions to Mineralogy and Petrology,171,80,10.1007/s00410-016-1289-x,"Table 3B (ratio-fit, recommended); Eq. 1 (typeset PDF)"
DDB004679,1.0.0,arrhenius_fit,,Dy,,3+,,chemical,none,unspecified,melt,Basalt,,,SUNY MORB,melt_basalt,synthetic,,false,false,SUNY MORB synthetic MORB (Table 1 wt%): SiO2=50.02;TiO2=1.62;Al2O3=16.01;FeO=7.62;Fe2O3=1.98;MgO=8.5;CaO=10.79;Na2O=3;K2O=0.2;MnO=0.25; high-TE half ~1 wt% total traces,wt_pct_oxide,50.02,1.62,16.01,,9.60,7.62,1.98,0.25,8.5,10.79,3,0.2,,,,,,"Table 1 starting materials (major/minor). feot_wt_pct=9.60 is FeO+Fe2O3 as printed (7.62+1.98), not recalculated to FeO*. High-TE half doped with ~1 wt% total traces (25 elements).",false,,,,,Dry MORB; graphite piston-cylinder. H2O unmeasured.,,1523.15,1773.15,1250,C,1000000000,1000000000,1000000000,1,GPa,G,,,buffered,piston_cylinder,,4.677351e-05,-4.33,,,-4.33,log10_m2/s,196420,,,196.42,kJ/mol,,,,,D=D0*exp(-Ea/RT),8.314,,,,,,,10,6,,LA-ICP-MS,diffusion_couple,LA-ICP-MS,true,none,false,false,recommended,Dry SUNY MORB melt 1250-1500 C at 1 GPa. Six T points; five-run time series at 1300 C (Table 2).,Graphite capsule (authors: equilibrium with graphite; close to WM). Packed-powder diffusion couples. H2O unmeasured (nominally dry). ESM2 isothermal log D (Supplemental Tables A/B) not ingested (one Arrhenius per element).,"provenance=post2010_new; R unstated, compiler 8.314. Authors: chemical diffusivities. Authors strongly encourage ratio-obtained Table 3B for modeling (this row). Independent-fit Table 3A Dy: Ea=195.67±14.67 kJ/mol, log10D0=-4.37±0.48 (m2/s); Fig. 7 2σ. Melt is isotropic: no crystallographic direction.",table,"Holycross, M.",2026-08-31,checked,Holycross2016,"Holycross, M.E.; Watson, E.B.",2016,Diffusive fractionation of trace elements in basaltic melt,Contributions to Mineralogy and Petrology,171,80,10.1007/s00410-016-1289-x,"Table 3B (ratio-fit, recommended); Eq. 1 (typeset PDF)"
DDB004680,1.0.0,arrhenius_fit,,Ho,,3+,,chemical,none,unspecified,melt,Basalt,,,SUNY MORB,melt_basalt,synthetic,,false,false,SUNY MORB synthetic MORB (Table 1 wt%): SiO2=50.02;TiO2=1.62;Al2O3=16.01;FeO=7.62;Fe2O3=1.98;MgO=8.5;CaO=10.79;Na2O=3;K2O=0.2;MnO=0.25; high-TE half ~1 wt% total traces,wt_pct_oxide,50.02,1.62,16.01,,9.60,7.62,1.98,0.25,8.5,10.79,3,0.2,,,,,,"Table 1 starting materials (major/minor). feot_wt_pct=9.60 is FeO+Fe2O3 as printed (7.62+1.98), not recalculated to FeO*. High-TE half doped with ~1 wt% total traces (25 elements).",false,,,,,Dry MORB; graphite piston-cylinder. H2O unmeasured.,,1523.15,1773.15,1250,C,1000000000,1000000000,1000000000,1,GPa,G,,,buffered,piston_cylinder,,4.677351e-05,-4.33,,,-4.33,log10_m2/s,196770,,,196.77,kJ/mol,,,,,D=D0*exp(-Ea/RT),8.314,,,,,,,10,6,,LA-ICP-MS,diffusion_couple,LA-ICP-MS,true,none,false,false,recommended,Dry SUNY MORB melt 1250-1500 C at 1 GPa. Six T points; five-run time series at 1300 C (Table 2).,Graphite capsule (authors: equilibrium with graphite; close to WM). Packed-powder diffusion couples. H2O unmeasured (nominally dry). ESM2 isothermal log D (Supplemental Tables A/B) not ingested (one Arrhenius per element).,"provenance=post2010_new; R unstated, compiler 8.314. Authors: chemical diffusivities. Authors strongly encourage ratio-obtained Table 3B for modeling (this row). Independent-fit Table 3A Ho: Ea=194.59±15.35 kJ/mol, log10D0=-4.41±0.50 (m2/s); Fig. 7 2σ. Melt is isotropic: no crystallographic direction.",table,"Holycross, M.",2026-08-31,checked,Holycross2016,"Holycross, M.E.; Watson, E.B.",2016,Diffusive fractionation of trace elements in basaltic melt,Contributions to Mineralogy and Petrology,171,80,10.1007/s00410-016-1289-x,"Table 3B (ratio-fit, recommended); Eq. 1 (typeset PDF)"
DDB004681,1.0.0,arrhenius_fit,,Er,,3+,,chemical,none,unspecified,melt,Basalt,,,SUNY MORB,melt_basalt,synthetic,,false,false,SUNY MORB synthetic MORB (Table 1 wt%): SiO2=50.02;TiO2=1.62;Al2O3=16.01;FeO=7.62;Fe2O3=1.98;MgO=8.5;CaO=10.79;Na2O=3;K2O=0.2;MnO=0.25; high-TE half ~1 wt% total traces,wt_pct_oxide,50.02,1.62,16.01,,9.60,7.62,1.98,0.25,8.5,10.79,3,0.2,,,,,,"Table 1 starting materials (major/minor). feot_wt_pct=9.60 is FeO+Fe2O3 as printed (7.62+1.98), not recalculated to FeO*. High-TE half doped with ~1 wt% total traces (25 elements).",false,,,,,Dry MORB; graphite piston-cylinder. H2O unmeasured.,,1523.15,1773.15,1250,C,1000000000,1000000000,1000000000,1,GPa,G,,,buffered,piston_cylinder,,4.897788e-05,-4.31,,,-4.31,log10_m2/s,197420,,,197.42,kJ/mol,,,,,D=D0*exp(-Ea/RT),8.314,,,,,,,10,6,,LA-ICP-MS,diffusion_couple,LA-ICP-MS,true,none,false,false,recommended,Dry SUNY MORB melt 1250-1500 C at 1 GPa. Six T points; five-run time series at 1300 C (Table 2).,Graphite capsule (authors: equilibrium with graphite; close to WM). Packed-powder diffusion couples. H2O unmeasured (nominally dry). ESM2 isothermal log D (Supplemental Tables A/B) not ingested (one Arrhenius per element).,"provenance=post2010_new; R unstated, compiler 8.314. Authors: chemical diffusivities. Authors strongly encourage ratio-obtained Table 3B for modeling (this row). Independent-fit Table 3A Er: Ea=194.33±16.25 kJ/mol, log10D0=-4.43±0.53 (m2/s); Fig. 7 2σ. Melt is isotropic: no crystallographic direction.",table,"Holycross, M.",2026-08-31,checked,Holycross2016,"Holycross, M.E.; Watson, E.B.",2016,Diffusive fractionation of trace elements in basaltic melt,Contributions to Mineralogy and Petrology,171,80,10.1007/s00410-016-1289-x,"Table 3B (ratio-fit, recommended); Eq. 1 (typeset PDF)"
DDB004682,1.0.0,arrhenius_fit,,Yb,,3+,,chemical,none,unspecified,melt,Basalt,,,SUNY MORB,melt_basalt,synthetic,,false,false,SUNY MORB synthetic MORB (Table 1 wt%): SiO2=50.02;TiO2=1.62;Al2O3=16.01;FeO=7.62;Fe2O3=1.98;MgO=8.5;CaO=10.79;Na2O=3;K2O=0.2;MnO=0.25; high-TE half ~1 wt% total traces,wt_pct_oxide,50.02,1.62,16.01,,9.60,7.62,1.98,0.25,8.5,10.79,3,0.2,,,,,,"Table 1 starting materials (major/minor). feot_wt_pct=9.60 is FeO+Fe2O3 as printed (7.62+1.98), not recalculated to FeO*. High-TE half doped with ~1 wt% total traces (25 elements).",false,,,,,Dry MORB; graphite piston-cylinder. H2O unmeasured.,,1523.15,1773.15,1250,C,1000000000,1000000000,1000000000,1,GPa,G,,,buffered,piston_cylinder,,5.011872e-05,-4.30,,,-4.30,log10_m2/s,198070,,,198.07,kJ/mol,,,,,D=D0*exp(-Ea/RT),8.314,,,,,,,10,6,,LA-ICP-MS,diffusion_couple,LA-ICP-MS,true,none,false,false,recommended,Dry SUNY MORB melt 1250-1500 C at 1 GPa. Six T points; five-run time series at 1300 C (Table 2).,Graphite capsule (authors: equilibrium with graphite; close to WM). Packed-powder diffusion couples. H2O unmeasured (nominally dry). ESM2 isothermal log D (Supplemental Tables A/B) not ingested (one Arrhenius per element).,"provenance=post2010_new; R unstated, compiler 8.314. Authors: chemical diffusivities. Authors strongly encourage ratio-obtained Table 3B for modeling (this row). Independent-fit Table 3A Yb: Ea=195.18±16.52 kJ/mol, log10D0=-4.41±0.53 (m2/s); Fig. 7 2σ. Melt is isotropic: no crystallographic direction.",table,"Holycross, M.",2026-08-31,checked,Holycross2016,"Holycross, M.E.; Watson, E.B.",2016,Diffusive fractionation of trace elements in basaltic melt,Contributions to Mineralogy and Petrology,171,80,10.1007/s00410-016-1289-x,"Table 3B (ratio-fit, recommended); Eq. 1 (typeset PDF)"
DDB004683,1.0.0,arrhenius_fit,,Lu,,3+,,chemical,none,unspecified,melt,Basalt,,,SUNY MORB,melt_basalt,synthetic,,false,false,SUNY MORB synthetic MORB (Table 1 wt%): SiO2=50.02;TiO2=1.62;Al2O3=16.01;FeO=7.62;Fe2O3=1.98;MgO=8.5;CaO=10.79;Na2O=3;K2O=0.2;MnO=0.25; high-TE half ~1 wt% total traces,wt_pct_oxide,50.02,1.62,16.01,,9.60,7.62,1.98,0.25,8.5,10.79,3,0.2,,,,,,"Table 1 starting materials (major/minor). feot_wt_pct=9.60 is FeO+Fe2O3 as printed (7.62+1.98), not recalculated to FeO*. High-TE half doped with ~1 wt% total traces (25 elements).",false,,,,,Dry MORB; graphite piston-cylinder. H2O unmeasured.,,1523.15,1773.15,1250,C,1000000000,1000000000,1000000000,1,GPa,G,,,buffered,piston_cylinder,,5.128614e-05,-4.29,,,-4.29,log10_m2/s,198860,,,198.86,kJ/mol,,,,,D=D0*exp(-Ea/RT),8.314,,,,,,,10,6,,LA-ICP-MS,diffusion_couple,LA-ICP-MS,true,none,false,false,recommended,Dry SUNY MORB melt 1250-1500 C at 1 GPa. Six T points; five-run time series at 1300 C (Table 2).,Graphite capsule (authors: equilibrium with graphite; close to WM). Packed-powder diffusion couples. H2O unmeasured (nominally dry). ESM2 isothermal log D (Supplemental Tables A/B) not ingested (one Arrhenius per element).,"provenance=post2010_new; R unstated, compiler 8.314. Authors: chemical diffusivities. Authors strongly encourage ratio-obtained Table 3B for modeling (this row). Independent-fit Table 3A Lu: Ea=195.80±15.08 kJ/mol, log10D0=-4.40±0.49 (m2/s); Fig. 7 2σ. Melt is isotropic: no crystallographic direction.",table,"Holycross, M.",2026-08-31,checked,Holycross2016,"Holycross, M.E.; Watson, E.B.",2016,Diffusive fractionation of trace elements in basaltic melt,Contributions to Mineralogy and Petrology,171,80,10.1007/s00410-016-1289-x,"Table 3B (ratio-fit, recommended); Eq. 1 (typeset PDF)"
DDB004684,1.0.0,arrhenius_fit,,Hf,,,,chemical,none,unspecified,melt,Basalt,,,SUNY MORB,melt_basalt,synthetic,,false,false,SUNY MORB synthetic MORB (Table 1 wt%): SiO2=50.02;TiO2=1.62;Al2O3=16.01;FeO=7.62;Fe2O3=1.98;MgO=8.5;CaO=10.79;Na2O=3;K2O=0.2;MnO=0.25; high-TE half ~1 wt% total traces,wt_pct_oxide,50.02,1.62,16.01,,9.60,7.62,1.98,0.25,8.5,10.79,3,0.2,,,,,,"Table 1 starting materials (major/minor). feot_wt_pct=9.60 is FeO+Fe2O3 as printed (7.62+1.98), not recalculated to FeO*. High-TE half doped with ~1 wt% total traces (25 elements).",false,,,,,Dry MORB; graphite piston-cylinder. H2O unmeasured.,,1523.15,1773.15,1250,C,1000000000,1000000000,1000000000,1,GPa,G,,,buffered,piston_cylinder,,1.548817e-04,-3.81,0.61,2sigma,-3.81,log10_m2/s,223810,18980,2sigma,223.81,kJ/mol,,,,,D=D0*exp(-Ea/RT),8.314,,,,,,,10,6,,LA-ICP-MS,diffusion_couple,LA-ICP-MS,true,none,false,false,recommended,Dry SUNY MORB melt 1250-1500 C at 1 GPa. Six T points; five-run time series at 1300 C (Table 2).,Graphite capsule (authors: equilibrium with graphite; close to WM). Packed-powder diffusion couples. H2O unmeasured (nominally dry). ESM2 isothermal log D (Supplemental Tables A/B) not ingested (one Arrhenius per element).,"provenance=post2010_new; R unstated, compiler 8.314. Authors: chemical diffusivities. Table 3A independent least-squares log D vs 1/T (Origin v8.6). Melt is isotropic: no crystallographic direction.",table,"Holycross, M.",2026-08-31,checked,Holycross2016,"Holycross, M.E.; Watson, E.B.",2016,Diffusive fractionation of trace elements in basaltic melt,Contributions to Mineralogy and Petrology,171,80,10.1007/s00410-016-1289-x,Table 3A; Eq. 1 (typeset PDF)
DDB004685,1.0.0,arrhenius_fit,,Ta,,,,chemical,none,unspecified,melt,Basalt,,,SUNY MORB,melt_basalt,synthetic,,false,false,SUNY MORB synthetic MORB (Table 1 wt%): SiO2=50.02;TiO2=1.62;Al2O3=16.01;FeO=7.62;Fe2O3=1.98;MgO=8.5;CaO=10.79;Na2O=3;K2O=0.2;MnO=0.25; high-TE half ~1 wt% total traces,wt_pct_oxide,50.02,1.62,16.01,,9.60,7.62,1.98,0.25,8.5,10.79,3,0.2,,,,,,"Table 1 starting materials (major/minor). feot_wt_pct=9.60 is FeO+Fe2O3 as printed (7.62+1.98), not recalculated to FeO*. High-TE half doped with ~1 wt% total traces (25 elements).",false,,,,,Dry MORB; graphite piston-cylinder. H2O unmeasured.,,1523.15,1773.15,1250,C,1000000000,1000000000,1000000000,1,GPa,G,,,buffered,piston_cylinder,,1.202264e-04,-3.92,0.60,2sigma,-3.92,log10_m2/s,218230,18520,2sigma,218.23,kJ/mol,,,,,D=D0*exp(-Ea/RT),8.314,,,,,,,10,6,,LA-ICP-MS,diffusion_couple,LA-ICP-MS,true,none,false,false,recommended,Dry SUNY MORB melt 1250-1500 C at 1 GPa. Six T points; five-run time series at 1300 C (Table 2).,Graphite capsule (authors: equilibrium with graphite; close to WM). Packed-powder diffusion couples. H2O unmeasured (nominally dry). ESM2 isothermal log D (Supplemental Tables A/B) not ingested (one Arrhenius per element).,"provenance=post2010_new; R unstated, compiler 8.314. Authors: chemical diffusivities. Table 3A independent least-squares log D vs 1/T (Origin v8.6). Melt is isotropic: no crystallographic direction.",table,"Holycross, M.",2026-08-31,checked,Holycross2016,"Holycross, M.E.; Watson, E.B.",2016,Diffusive fractionation of trace elements in basaltic melt,Contributions to Mineralogy and Petrology,171,80,10.1007/s00410-016-1289-x,Table 3A; Eq. 1 (typeset PDF)
DDB004686,1.0.0,arrhenius_fit,,Th,,,,chemical,none,unspecified,melt,Basalt,,,SUNY MORB,melt_basalt,synthetic,,false,false,SUNY MORB synthetic MORB (Table 1 wt%): SiO2=50.02;TiO2=1.62;Al2O3=16.01;FeO=7.62;Fe2O3=1.98;MgO=8.5;CaO=10.79;Na2O=3;K2O=0.2;MnO=0.25; high-TE half ~1 wt% total traces,wt_pct_oxide,50.02,1.62,16.01,,9.60,7.62,1.98,0.25,8.5,10.79,3,0.2,,,,,,"Table 1 starting materials (major/minor). feot_wt_pct=9.60 is FeO+Fe2O3 as printed (7.62+1.98), not recalculated to FeO*. High-TE half doped with ~1 wt% total traces (25 elements).",false,,,,,Dry MORB; graphite piston-cylinder. H2O unmeasured.,,1523.15,1773.15,1250,C,1000000000,1000000000,1000000000,1,GPa,G,,,buffered,piston_cylinder,,9.549926e-05,-4.02,0.60,2sigma,-4.02,log10_m2/s,213350,18400,2sigma,213.35,kJ/mol,,,,,D=D0*exp(-Ea/RT),8.314,,,,,,,10,6,,LA-ICP-MS,diffusion_couple,LA-ICP-MS,true,none,false,false,recommended,Dry SUNY MORB melt 1250-1500 C at 1 GPa. Six T points; five-run time series at 1300 C (Table 2).,Graphite capsule (authors: equilibrium with graphite; close to WM). Packed-powder diffusion couples. H2O unmeasured (nominally dry). ESM2 isothermal log D (Supplemental Tables A/B) not ingested (one Arrhenius per element).,"provenance=post2010_new; R unstated, compiler 8.314. Authors: chemical diffusivities. Table 3A independent least-squares log D vs 1/T (Origin v8.6). Melt is isotropic: no crystallographic direction.",table,"Holycross, M.",2026-08-31,checked,Holycross2016,"Holycross, M.E.; Watson, E.B.",2016,Diffusive fractionation of trace elements in basaltic melt,Contributions to Mineralogy and Petrology,171,80,10.1007/s00410-016-1289-x,Table 3A; Eq. 1 (typeset PDF)
DDB004687,1.0.0,arrhenius_fit,,U,,,,chemical,none,unspecified,melt,Basalt,,,SUNY MORB,melt_basalt,synthetic,,false,false,SUNY MORB synthetic MORB (Table 1 wt%): SiO2=50.02;TiO2=1.62;Al2O3=16.01;FeO=7.62;Fe2O3=1.98;MgO=8.5;CaO=10.79;Na2O=3;K2O=0.2;MnO=0.25; high-TE half ~1 wt% total traces,wt_pct_oxide,50.02,1.62,16.01,,9.60,7.62,1.98,0.25,8.5,10.79,3,0.2,,,,,,"Table 1 starting materials (major/minor). feot_wt_pct=9.60 is FeO+Fe2O3 as printed (7.62+1.98), not recalculated to FeO*. High-TE half doped with ~1 wt% total traces (25 elements).",false,,,,,Dry MORB; graphite piston-cylinder. H2O unmeasured.,,1523.15,1773.15,1250,C,1000000000,1000000000,1000000000,1,GPa,G,,,buffered,piston_cylinder,,1.047129e-04,-3.98,0.37,2sigma,-3.98,log10_m2/s,212020,11360,2sigma,212.02,kJ/mol,,,,,D=D0*exp(-Ea/RT),8.314,,,,,,,10,6,,LA-ICP-MS,diffusion_couple,LA-ICP-MS,true,none,false,false,recommended,Dry SUNY MORB melt 1250-1500 C at 1 GPa. Six T points; five-run time series at 1300 C (Table 2).,Graphite capsule (authors: equilibrium with graphite; close to WM). Packed-powder diffusion couples. H2O unmeasured (nominally dry). ESM2 isothermal log D (Supplemental Tables A/B) not ingested (one Arrhenius per element).,"provenance=post2010_new; R unstated, compiler 8.314. Authors: chemical diffusivities. Table 3A independent least-squares log D vs 1/T (Origin v8.6). Melt is isotropic: no crystallographic direction.",table,"Holycross, M.",2026-08-31,checked,Holycross2016,"Holycross, M.E.; Watson, E.B.",2016,Diffusive fractionation of trace elements in basaltic melt,Contributions to Mineralogy and Petrology,171,80,10.1007/s00410-016-1289-x,Table 3A; Eq. 1 (typeset PDF)
DDB004688,1.0.0,arrhenius_fit,,Sc,,,,chemical,none,unspecified,melt,Rhyolite,,,Lake County obsidian,melt_rhyolite,synthetic,,false,false,"synthetic Lake County obsidian (typeset Table 1 wt%, anhydrous-normalized): SiO2=76.77;TiO2=0.15;Al2O3=13.32;FeO=0.78;MgO=0.08;CaO=0.62;Na2O=4.04;K2O=3.91;MnO=0.08",wt_pct_oxide,76.77,0.15,13.32,,0.78,0.78,,0.08,0.08,0.62,4.04,3.91,,,,,,"Typeset Table 1 starting materials, anhydrous-normalized. feot_wt_pct=feo_wt_pct=0.78 as printed FeO (no Fe2O3 split). Zhang & Gan 2022 Table 8 rhyolite14b had SiO2=76.8, Al2O3=13.3 (rounded).",true,4.1,3.80,4.38,,~4.1 wt% dissolved H2O (Table 3/4 header). Table 2 Ni-capsule couple average 4.11 (r=0.22); range 3.80-4.38 wt% (LTEF21/22/23/33). Ni presynthesis H loss from ~6 wt%.,,1233.15,1523.15,960,C,1000000000,1000000000,1000000000,1,GPa,unknown,,,unknown,piston_cylinder,,3.801894e-04,-3.42,0.23,1sigma,-3.42,log10_m2/s,228820,6040,1sigma,228.82,kJ/mol,,,,,D=D0*exp(-Ea/RT),8.314,,,,,,,4,4,,LA-ICP-MS,diffusion_couple,LA-ICP-MS,true,none,false,false,recommended,"Ni-capsule hydrous rhyolite 960-1250 C at 1 GPa (Table 2: LTEF21 1050, LTEF22 1000, LTEF23 960, LTEF33 1250). ~4.1 wt% H2O series.",Ni capsules (H loss during presynthesis to ~4.1 wt% H2O; Table 2). NiO dissolves 0.17-1.5 wt% with T (Appendix C). fO2 not a named buffer (fo2_buffer=unknown). No isothermal D ingested (one Arrhenius per element per H2O). Independent-fit REE (Table 3) not stored as extra rows.,"provenance=post2010_new; R unstated, compiler 8.314. Authors: chemical diffusivities. Eq. 3 D=D0 exp(-Ea/RT); Origin v8.6 independent least-squares (Table 3). Table header ±σ stored as 1sigma (2σ unstated, unlike HW2016 Fig. 7). Melt is isotropic: no crystallographic direction. Zhang & Gan 2022 Table 9 Ea=228.8 kJ/mol was rounded vs typeset Table 3 228.82; corrected to typeset. log10D0 -3.42 matched.",table,"Holycross, M.",2026-08-31,checked,Holycross2018,"Holycross, M.E.; Watson, E.B.",2018,Trace element diffusion and kinetic fractionation in wet rhyolitic melt,Geochimica et Cosmochimica Acta,232,14-29,10.1016/j.gca.2018.04.006,Table 3 (independent least-squares); Eq. 3 (typeset PDF)
DDB004689,1.0.0,arrhenius_fit,,V,,,,chemical,none,unspecified,melt,Rhyolite,,,Lake County obsidian,melt_rhyolite,synthetic,,false,false,"synthetic Lake County obsidian (typeset Table 1 wt%, anhydrous-normalized): SiO2=76.77;TiO2=0.15;Al2O3=13.32;FeO=0.78;MgO=0.08;CaO=0.62;Na2O=4.04;K2O=3.91;MnO=0.08",wt_pct_oxide,76.77,0.15,13.32,,0.78,0.78,,0.08,0.08,0.62,4.04,3.91,,,,,,"Typeset Table 1 starting materials, anhydrous-normalized. feot_wt_pct=feo_wt_pct=0.78 as printed FeO (no Fe2O3 split). Zhang & Gan 2022 Table 8 rhyolite14b had SiO2=76.8, Al2O3=13.3 (rounded).",true,4.1,3.80,4.38,,~4.1 wt% dissolved H2O (Table 3/4 header). Table 2 Ni-capsule couple average 4.11 (r=0.22); range 3.80-4.38 wt% (LTEF21/22/23/33). Ni presynthesis H loss from ~6 wt%.,,1233.15,1523.15,960,C,1000000000,1000000000,1000000000,1,GPa,unknown,,,unknown,piston_cylinder,,1.258925e-05,-4.90,0.23,1sigma,-4.90,log10_m2/s,184990,5840,1sigma,184.99,kJ/mol,,,,,D=D0*exp(-Ea/RT),8.314,,,,,,,4,4,,LA-ICP-MS,diffusion_couple,LA-ICP-MS,true,none,false,false,recommended,"Ni-capsule hydrous rhyolite 960-1250 C at 1 GPa (Table 2: LTEF21 1050, LTEF22 1000, LTEF23 960, LTEF33 1250). ~4.1 wt% H2O series.",Ni capsules (H loss during presynthesis to ~4.1 wt% H2O; Table 2). NiO dissolves 0.17-1.5 wt% with T (Appendix C). fO2 not a named buffer (fo2_buffer=unknown). No isothermal D ingested (one Arrhenius per element per H2O). Independent-fit REE (Table 3) not stored as extra rows.,"provenance=post2010_new; R unstated, compiler 8.314. Authors: chemical diffusivities. Eq. 3 D=D0 exp(-Ea/RT); Origin v8.6 independent least-squares (Table 3). Table header ±σ stored as 1sigma (2σ unstated, unlike HW2016 Fig. 7). Melt is isotropic: no crystallographic direction. Zhang & Gan 2022 Table 9 Ea=185.0 kJ/mol was rounded vs typeset Table 3 184.99; corrected to typeset. log10D0 -4.90 matched.",table,"Holycross, M.",2026-08-31,checked,Holycross2018,"Holycross, M.E.; Watson, E.B.",2018,Trace element diffusion and kinetic fractionation in wet rhyolitic melt,Geochimica et Cosmochimica Acta,232,14-29,10.1016/j.gca.2018.04.006,Table 3 (independent least-squares); Eq. 3 (typeset PDF)
DDB004690,1.0.0,arrhenius_fit,,Y,,,,chemical,none,unspecified,melt,Rhyolite,,,Lake County obsidian,melt_rhyolite,synthetic,,false,false,"synthetic Lake County obsidian (typeset Table 1 wt%, anhydrous-normalized): SiO2=76.77;TiO2=0.15;Al2O3=13.32;FeO=0.78;MgO=0.08;CaO=0.62;Na2O=4.04;K2O=3.91;MnO=0.08",wt_pct_oxide,76.77,0.15,13.32,,0.78,0.78,,0.08,0.08,0.62,4.04,3.91,,,,,,"Typeset Table 1 starting materials, anhydrous-normalized. feot_wt_pct=feo_wt_pct=0.78 as printed FeO (no Fe2O3 split). Zhang & Gan 2022 Table 8 rhyolite14b had SiO2=76.8, Al2O3=13.3 (rounded).",true,4.1,3.80,4.38,,~4.1 wt% dissolved H2O (Table 3/4 header). Table 2 Ni-capsule couple average 4.11 (r=0.22); range 3.80-4.38 wt% (LTEF21/22/23/33). Ni presynthesis H loss from ~6 wt%.,,1233.15,1523.15,960,C,1000000000,1000000000,1000000000,1,GPa,unknown,,,unknown,piston_cylinder,,2.187762e-05,-4.66,0.13,1sigma,-4.66,log10_m2/s,188310,3420,1sigma,188.31,kJ/mol,,,,,D=D0*exp(-Ea/RT),8.314,,,,,,,4,4,,LA-ICP-MS,diffusion_couple,LA-ICP-MS,true,none,false,false,recommended,"Ni-capsule hydrous rhyolite 960-1250 C at 1 GPa (Table 2: LTEF21 1050, LTEF22 1000, LTEF23 960, LTEF33 1250). ~4.1 wt% H2O series.",Ni capsules (H loss during presynthesis to ~4.1 wt% H2O; Table 2). NiO dissolves 0.17-1.5 wt% with T (Appendix C). fO2 not a named buffer (fo2_buffer=unknown). No isothermal D ingested (one Arrhenius per element per H2O). Independent-fit REE (Table 3) not stored as extra rows.,"provenance=post2010_new; R unstated, compiler 8.314. Authors: chemical diffusivities. Eq. 3 D=D0 exp(-Ea/RT); Origin v8.6 independent least-squares (Table 3). Table header ±σ stored as 1sigma (2σ unstated, unlike HW2016 Fig. 7). Melt is isotropic: no crystallographic direction. Zhang & Gan 2022 Table 9 Ea=188.3 kJ/mol was rounded vs typeset Table 3 188.31; corrected to typeset. log10D0 -4.66 matched.",table,"Holycross, M.",2026-08-31,checked,Holycross2018,"Holycross, M.E.; Watson, E.B.",2018,Trace element diffusion and kinetic fractionation in wet rhyolitic melt,Geochimica et Cosmochimica Acta,232,14-29,10.1016/j.gca.2018.04.006,Table 3 (independent least-squares); Eq. 3 (typeset PDF)
DDB004691,1.0.0,arrhenius_fit,,Zr,,,,chemical,none,unspecified,melt,Rhyolite,,,Lake County obsidian,melt_rhyolite,synthetic,,false,false,"synthetic Lake County obsidian (typeset Table 1 wt%, anhydrous-normalized): SiO2=76.77;TiO2=0.15;Al2O3=13.32;FeO=0.78;MgO=0.08;CaO=0.62;Na2O=4.04;K2O=3.91;MnO=0.08",wt_pct_oxide,76.77,0.15,13.32,,0.78,0.78,,0.08,0.08,0.62,4.04,3.91,,,,,,"Typeset Table 1 starting materials, anhydrous-normalized. feot_wt_pct=feo_wt_pct=0.78 as printed FeO (no Fe2O3 split). Zhang & Gan 2022 Table 8 rhyolite14b had SiO2=76.8, Al2O3=13.3 (rounded).",true,4.1,3.80,4.38,,~4.1 wt% dissolved H2O (Table 3/4 header). Table 2 Ni-capsule couple average 4.11 (r=0.22); range 3.80-4.38 wt% (LTEF21/22/23/33). Ni presynthesis H loss from ~6 wt%.,,1233.15,1523.15,960,C,1000000000,1000000000,1000000000,1,GPa,unknown,,,unknown,piston_cylinder,,3.548134e-06,-5.45,0.26,1sigma,-5.45,log10_m2/s,182380,6550,1sigma,182.38,kJ/mol,,,,,D=D0*exp(-Ea/RT),8.314,,,,,,,4,4,,LA-ICP-MS,diffusion_couple,LA-ICP-MS,true,none,false,false,recommended,"Ni-capsule hydrous rhyolite 960-1250 C at 1 GPa (Table 2: LTEF21 1050, LTEF22 1000, LTEF23 960, LTEF33 1250). ~4.1 wt% H2O series.",Ni capsules (H loss during presynthesis to ~4.1 wt% H2O; Table 2). NiO dissolves 0.17-1.5 wt% with T (Appendix C). fO2 not a named buffer (fo2_buffer=unknown). No isothermal D ingested (one Arrhenius per element per H2O). Independent-fit REE (Table 3) not stored as extra rows.,"provenance=post2010_new; R unstated, compiler 8.314. Authors: chemical diffusivities. Eq. 3 D=D0 exp(-Ea/RT); Origin v8.6 independent least-squares (Table 3). Table header ±σ stored as 1sigma (2σ unstated, unlike HW2016 Fig. 7). Melt is isotropic: no crystallographic direction. Zhang & Gan 2022 Table 9 Ea=182.4 kJ/mol was rounded vs typeset Table 3 182.38; corrected to typeset. log10D0 -5.45 matched.",table,"Holycross, M.",2026-08-31,checked,Holycross2018,"Holycross, M.E.; Watson, E.B.",2018,Trace element diffusion and kinetic fractionation in wet rhyolitic melt,Geochimica et Cosmochimica Acta,232,14-29,10.1016/j.gca.2018.04.006,Table 3 (independent least-squares); Eq. 3 (typeset PDF)
DDB004692,1.0.0,arrhenius_fit,,Nb,,,,chemical,none,unspecified,melt,Rhyolite,,,Lake County obsidian,melt_rhyolite,synthetic,,false,false,"synthetic Lake County obsidian (typeset Table 1 wt%, anhydrous-normalized): SiO2=76.77;TiO2=0.15;Al2O3=13.32;FeO=0.78;MgO=0.08;CaO=0.62;Na2O=4.04;K2O=3.91;MnO=0.08",wt_pct_oxide,76.77,0.15,13.32,,0.78,0.78,,0.08,0.08,0.62,4.04,3.91,,,,,,"Typeset Table 1 starting materials, anhydrous-normalized. feot_wt_pct=feo_wt_pct=0.78 as printed FeO (no Fe2O3 split). Zhang & Gan 2022 Table 8 rhyolite14b had SiO2=76.8, Al2O3=13.3 (rounded).",true,4.1,3.80,4.38,,~4.1 wt% dissolved H2O (Table 3/4 header). Table 2 Ni-capsule couple average 4.11 (r=0.22); range 3.80-4.38 wt% (LTEF21/22/23/33). Ni presynthesis H loss from ~6 wt%.,,1233.15,1523.15,960,C,1000000000,1000000000,1000000000,1,GPa,unknown,,,unknown,piston_cylinder,,9.332543e-05,-4.03,0.66,1sigma,-4.03,log10_m2/s,214530,16850,1sigma,214.53,kJ/mol,,,,,D=D0*exp(-Ea/RT),8.314,,,,,,,4,4,,LA-ICP-MS,diffusion_couple,LA-ICP-MS,true,none,false,false,recommended,"Ni-capsule hydrous rhyolite 960-1250 C at 1 GPa (Table 2: LTEF21 1050, LTEF22 1000, LTEF23 960, LTEF33 1250). ~4.1 wt% H2O series.",Ni capsules (H loss during presynthesis to ~4.1 wt% H2O; Table 2). NiO dissolves 0.17-1.5 wt% with T (Appendix C). fO2 not a named buffer (fo2_buffer=unknown). No isothermal D ingested (one Arrhenius per element per H2O). Independent-fit REE (Table 3) not stored as extra rows.,"provenance=post2010_new; R unstated, compiler 8.314. Authors: chemical diffusivities. Eq. 3 D=D0 exp(-Ea/RT); Origin v8.6 independent least-squares (Table 3). Table header ±σ stored as 1sigma (2σ unstated, unlike HW2016 Fig. 7). Melt is isotropic: no crystallographic direction. Zhang & Gan 2022 Table 9 Ea=214.5 kJ/mol was rounded vs typeset Table 3 214.53; corrected to typeset. log10D0 -4.03 matched.",table,"Holycross, M.",2026-08-31,checked,Holycross2018,"Holycross, M.E.; Watson, E.B.",2018,Trace element diffusion and kinetic fractionation in wet rhyolitic melt,Geochimica et Cosmochimica Acta,232,14-29,10.1016/j.gca.2018.04.006,Table 3 (independent least-squares); Eq. 3 (typeset PDF)
DDB004693,1.0.0,arrhenius_fit,,La,,3+,,chemical,none,unspecified,melt,Rhyolite,,,Lake County obsidian,melt_rhyolite,synthetic,,false,false,"synthetic Lake County obsidian (typeset Table 1 wt%, anhydrous-normalized): SiO2=76.77;TiO2=0.15;Al2O3=13.32;FeO=0.78;MgO=0.08;CaO=0.62;Na2O=4.04;K2O=3.91;MnO=0.08",wt_pct_oxide,76.77,0.15,13.32,,0.78,0.78,,0.08,0.08,0.62,4.04,3.91,,,,,,"Typeset Table 1 starting materials, anhydrous-normalized. feot_wt_pct=feo_wt_pct=0.78 as printed FeO (no Fe2O3 split). Zhang & Gan 2022 Table 8 rhyolite14b had SiO2=76.8, Al2O3=13.3 (rounded).",true,4.1,3.80,4.38,,~4.1 wt% dissolved H2O (Table 3/4 header). Table 2 Ni-capsule couple average 4.11 (r=0.22); range 3.80-4.38 wt% (LTEF21/22/23/33). Ni presynthesis H loss from ~6 wt%.,,1233.15,1523.15,960,C,1000000000,1000000000,1000000000,1,GPa,unknown,,,unknown,piston_cylinder,,3.090295e-05,-4.51,0.42,1sigma,-4.51,log10_m2/s,188310,10700,1sigma,188.31,kJ/mol,,,,,D=D0*exp(-Ea/RT),8.314,,,,,,,4,4,,LA-ICP-MS,diffusion_couple,LA-ICP-MS,true,none,false,false,recommended,"Ni-capsule hydrous rhyolite 960-1250 C at 1 GPa (Table 2: LTEF21 1050, LTEF22 1000, LTEF23 960, LTEF33 1250). ~4.1 wt% H2O series.",Ni capsules (H loss during presynthesis to ~4.1 wt% H2O; Table 2). NiO dissolves 0.17-1.5 wt% with T (Appendix C). fO2 not a named buffer (fo2_buffer=unknown). No isothermal D ingested (one Arrhenius per element per H2O). Independent-fit REE (Table 3) not stored as extra rows.,"provenance=post2010_new; R unstated, compiler 8.314. Authors: chemical diffusivities. Eq. 3 D=D0 exp(-Ea/RT); Origin v8.6. Table 4 ratio-fit stored (Zhang & Gan 2022 Table 9 used ratio-fit for REE; authors: ratio-fit characterizes small REE differences vs independent fits). Independent-fit Table 3 La: Ea=188.03±10.71 kJ/mol, log10D0=-4.52±0.42 (m2/s); not a second row (same experiments). Table header ±σ stored as 1sigma (2σ unstated, unlike HW2016 Fig. 7). Melt is isotropic: no crystallographic direction. Zhang & Gan 2022 Table 9 REE E/logD0 match typeset Table 4 exactly (ratio-fitting method).",table,"Holycross, M.",2026-08-31,checked,Holycross2018,"Holycross, M.E.; Watson, E.B.",2018,Trace element diffusion and kinetic fractionation in wet rhyolitic melt,Geochimica et Cosmochimica Acta,232,14-29,10.1016/j.gca.2018.04.006,Table 4 (ratio-fit); Eq. 3 (typeset PDF)
DDB004694,1.0.0,arrhenius_fit,,Ce,,3+,,chemical,none,unspecified,melt,Rhyolite,,,Lake County obsidian,melt_rhyolite,synthetic,,false,false,"synthetic Lake County obsidian (typeset Table 1 wt%, anhydrous-normalized): SiO2=76.77;TiO2=0.15;Al2O3=13.32;FeO=0.78;MgO=0.08;CaO=0.62;Na2O=4.04;K2O=3.91;MnO=0.08",wt_pct_oxide,76.77,0.15,13.32,,0.78,0.78,,0.08,0.08,0.62,4.04,3.91,,,,,,"Typeset Table 1 starting materials, anhydrous-normalized. feot_wt_pct=feo_wt_pct=0.78 as printed FeO (no Fe2O3 split). Zhang & Gan 2022 Table 8 rhyolite14b had SiO2=76.8, Al2O3=13.3 (rounded).",true,4.1,3.80,4.38,,~4.1 wt% dissolved H2O (Table 3/4 header). Table 2 Ni-capsule couple average 4.11 (r=0.22); range 3.80-4.38 wt% (LTEF21/22/23/33). Ni presynthesis H loss from ~6 wt%.,,1233.15,1523.15,960,C,1000000000,1000000000,1000000000,1,GPa,unknown,,,unknown,piston_cylinder,,1.071519e-04,-3.97,0.54,1sigma,-3.97,log10_m2/s,201660,13630,1sigma,201.66,kJ/mol,,,,,D=D0*exp(-Ea/RT),8.314,,,,,,,4,4,,LA-ICP-MS,diffusion_couple,LA-ICP-MS,true,none,false,false,recommended,"Ni-capsule hydrous rhyolite 960-1250 C at 1 GPa (Table 2: LTEF21 1050, LTEF22 1000, LTEF23 960, LTEF33 1250). ~4.1 wt% H2O series.",Ni capsules (H loss during presynthesis to ~4.1 wt% H2O; Table 2). NiO dissolves 0.17-1.5 wt% with T (Appendix C). fO2 not a named buffer (fo2_buffer=unknown). No isothermal D ingested (one Arrhenius per element per H2O). Independent-fit REE (Table 3) not stored as extra rows.,"provenance=post2010_new; R unstated, compiler 8.314. Authors: chemical diffusivities. Eq. 3 D=D0 exp(-Ea/RT); Origin v8.6. Table 4 ratio-fit stored (Zhang & Gan 2022 Table 9 used ratio-fit for REE; authors: ratio-fit characterizes small REE differences vs independent fits). Independent-fit Table 3 Ce: Ea=199.47±10.22 kJ/mol, log10D0=-4.11±0.40 (m2/s); not a second row (same experiments). Table header ±σ stored as 1sigma (2σ unstated, unlike HW2016 Fig. 7). Melt is isotropic: no crystallographic direction. Zhang & Gan 2022 Table 9 REE E/logD0 match typeset Table 4 exactly (ratio-fitting method).",table,"Holycross, M.",2026-08-31,checked,Holycross2018,"Holycross, M.E.; Watson, E.B.",2018,Trace element diffusion and kinetic fractionation in wet rhyolitic melt,Geochimica et Cosmochimica Acta,232,14-29,10.1016/j.gca.2018.04.006,Table 4 (ratio-fit); Eq. 3 (typeset PDF)
DDB004695,1.0.0,arrhenius_fit,,Pr,,3+,,chemical,none,unspecified,melt,Rhyolite,,,Lake County obsidian,melt_rhyolite,synthetic,,false,false,"synthetic Lake County obsidian (typeset Table 1 wt%, anhydrous-normalized): SiO2=76.77;TiO2=0.15;Al2O3=13.32;FeO=0.78;MgO=0.08;CaO=0.62;Na2O=4.04;K2O=3.91;MnO=0.08",wt_pct_oxide,76.77,0.15,13.32,,0.78,0.78,,0.08,0.08,0.62,4.04,3.91,,,,,,"Typeset Table 1 starting materials, anhydrous-normalized. feot_wt_pct=feo_wt_pct=0.78 as printed FeO (no Fe2O3 split). Zhang & Gan 2022 Table 8 rhyolite14b had SiO2=76.8, Al2O3=13.3 (rounded).",true,4.1,3.80,4.38,,~4.1 wt% dissolved H2O (Table 3/4 header). Table 2 Ni-capsule couple average 4.11 (r=0.22); range 3.80-4.38 wt% (LTEF21/22/23/33). Ni presynthesis H loss from ~6 wt%.,,1233.15,1523.15,960,C,1000000000,1000000000,1000000000,1,GPa,unknown,,,unknown,piston_cylinder,,5.370318e-05,-4.27,0.47,1sigma,-4.27,log10_m2/s,194630,11940,1sigma,194.63,kJ/mol,,,,,D=D0*exp(-Ea/RT),8.314,,,,,,,4,4,,LA-ICP-MS,diffusion_couple,LA-ICP-MS,true,none,false,false,recommended,"Ni-capsule hydrous rhyolite 960-1250 C at 1 GPa (Table 2: LTEF21 1050, LTEF22 1000, LTEF23 960, LTEF33 1250). ~4.1 wt% H2O series.",Ni capsules (H loss during presynthesis to ~4.1 wt% H2O; Table 2). NiO dissolves 0.17-1.5 wt% with T (Appendix C). fO2 not a named buffer (fo2_buffer=unknown). No isothermal D ingested (one Arrhenius per element per H2O). Independent-fit REE (Table 3) not stored as extra rows.,"provenance=post2010_new; R unstated, compiler 8.314. Authors: chemical diffusivities. Eq. 3 D=D0 exp(-Ea/RT); Origin v8.6. Table 4 ratio-fit stored (Zhang & Gan 2022 Table 9 used ratio-fit for REE; authors: ratio-fit characterizes small REE differences vs independent fits). Independent-fit Table 3 Pr: Ea=198.74±6.96 kJ/mol, log10D0=-4.11±0.27 (m2/s); not a second row (same experiments). Table header ±σ stored as 1sigma (2σ unstated, unlike HW2016 Fig. 7). Melt is isotropic: no crystallographic direction. Zhang & Gan 2022 Table 9 REE E/logD0 match typeset Table 4 exactly (ratio-fitting method).",table,"Holycross, M.",2026-08-31,checked,Holycross2018,"Holycross, M.E.; Watson, E.B.",2018,Trace element diffusion and kinetic fractionation in wet rhyolitic melt,Geochimica et Cosmochimica Acta,232,14-29,10.1016/j.gca.2018.04.006,Table 4 (ratio-fit); Eq. 3 (typeset PDF)
