Repository: holycrossm/diffusion-coefficients

# Experimental diffusion coefficients (minerals and silicate melts)

**Pre-release / not published.** Schema v1.0.0. This folder is a GitHub-ready living table: canonical data is CSV, new rows arrive by pull request, and a static page searches the file in the browser. Nothing here is a citable compilation of record.

This is a QA build of 4630 experimental rows (minerals and silicate melts). Most numbers are staged from the 2010 RiMG 72 tables. Do not treat the repo as published, complete, or peer-reviewed.

File: site/data/diffusion_coefficients.csv (part 132 of 136)
DDB004696,1.0.0,arrhenius_fit,,Nd,,3+,,chemical,none,unspecified,melt,Rhyolite,,,Lake County obsidian,melt_rhyolite,synthetic,,false,false,"synthetic Lake County obsidian (typeset Table 1 wt%, anhydrous-normalized): SiO2=76.77;TiO2=0.15;Al2O3=13.32;FeO=0.78;MgO=0.08;CaO=0.62;Na2O=4.04;K2O=3.91;MnO=0.08",wt_pct_oxide,76.77,0.15,13.32,,0.78,0.78,,0.08,0.08,0.62,4.04,3.91,,,,,,"Typeset Table 1 starting materials, anhydrous-normalized. feot_wt_pct=feo_wt_pct=0.78 as printed FeO (no Fe2O3 split). Zhang & Gan 2022 Table 8 rhyolite14b had SiO2=76.8, Al2O3=13.3 (rounded).",true,4.1,3.80,4.38,,~4.1 wt% dissolved H2O (Table 3/4 header). Table 2 Ni-capsule couple average 4.11 (r=0.22); range 3.80-4.38 wt% (LTEF21/22/23/33). Ni presynthesis H loss from ~6 wt%.,,1233.15,1523.15,960,C,1000000000,1000000000,1000000000,1,GPa,unknown,,,unknown,piston_cylinder,,1.174898e-04,-3.93,0.64,1sigma,-3.93,log10_m2/s,203610,16190,1sigma,203.61,kJ/mol,,,,,D=D0*exp(-Ea/RT),8.314,,,,,,,4,4,,LA-ICP-MS,diffusion_couple,LA-ICP-MS,true,none,false,false,recommended,"Ni-capsule hydrous rhyolite 960-1250 C at 1 GPa (Table 2: LTEF21 1050, LTEF22 1000, LTEF23 960, LTEF33 1250). ~4.1 wt% H2O series.",Ni capsules (H loss during presynthesis to ~4.1 wt% H2O; Table 2). NiO dissolves 0.17-1.5 wt% with T (Appendix C). fO2 not a named buffer (fo2_buffer=unknown). No isothermal D ingested (one Arrhenius per element per H2O). Independent-fit REE (Table 3) not stored as extra rows.,"provenance=post2010_new; R unstated, compiler 8.314. Authors: chemical diffusivities. Eq. 3 D=D0 exp(-Ea/RT); Origin v8.6. Table 4 ratio-fit stored (Zhang & Gan 2022 Table 9 used ratio-fit for REE; authors: ratio-fit characterizes small REE differences vs independent fits). Independent-fit Table 3 Nd: Ea=181.97±10.89 kJ/mol, log10D0=-4.78±0.43 (m2/s); not a second row (same experiments). Table header ±σ stored as 1sigma (2σ unstated, unlike HW2016 Fig. 7). Melt is isotropic: no crystallographic direction. Zhang & Gan 2022 Table 9 REE E/logD0 match typeset Table 4 exactly (ratio-fitting method).",table,"Holycross, M.",2026-08-31,checked,Holycross2018,"Holycross, M.E.; Watson, E.B.",2018,Trace element diffusion and kinetic fractionation in wet rhyolitic melt,Geochimica et Cosmochimica Acta,232,14-29,10.1016/j.gca.2018.04.006,Table 4 (ratio-fit); Eq. 3 (typeset PDF)
DDB004697,1.0.0,arrhenius_fit,,Sm,,3+,,chemical,none,unspecified,melt,Rhyolite,,,Lake County obsidian,melt_rhyolite,synthetic,,false,false,"synthetic Lake County obsidian (typeset Table 1 wt%, anhydrous-normalized): SiO2=76.77;TiO2=0.15;Al2O3=13.32;FeO=0.78;MgO=0.08;CaO=0.62;Na2O=4.04;K2O=3.91;MnO=0.08",wt_pct_oxide,76.77,0.15,13.32,,0.78,0.78,,0.08,0.08,0.62,4.04,3.91,,,,,,"Typeset Table 1 starting materials, anhydrous-normalized. feot_wt_pct=feo_wt_pct=0.78 as printed FeO (no Fe2O3 split). Zhang & Gan 2022 Table 8 rhyolite14b had SiO2=76.8, Al2O3=13.3 (rounded).",true,4.1,3.80,4.38,,~4.1 wt% dissolved H2O (Table 3/4 header). Table 2 Ni-capsule couple average 4.11 (r=0.22); range 3.80-4.38 wt% (LTEF21/22/23/33). Ni presynthesis H loss from ~6 wt%.,,1233.15,1523.15,960,C,1000000000,1000000000,1000000000,1,GPa,unknown,,,unknown,piston_cylinder,,1.445440e-04,-3.84,0.29,1sigma,-3.84,log10_m2/s,206690,7430,1sigma,206.69,kJ/mol,,,,,D=D0*exp(-Ea/RT),8.314,,,,,,,4,4,,LA-ICP-MS,diffusion_couple,LA-ICP-MS,true,none,false,false,recommended,"Ni-capsule hydrous rhyolite 960-1250 C at 1 GPa (Table 2: LTEF21 1050, LTEF22 1000, LTEF23 960, LTEF33 1250). ~4.1 wt% H2O series.",Ni capsules (H loss during presynthesis to ~4.1 wt% H2O; Table 2). NiO dissolves 0.17-1.5 wt% with T (Appendix C). fO2 not a named buffer (fo2_buffer=unknown). No isothermal D ingested (one Arrhenius per element per H2O). Independent-fit REE (Table 3) not stored as extra rows.,"provenance=post2010_new; R unstated, compiler 8.314. Authors: chemical diffusivities. Eq. 3 D=D0 exp(-Ea/RT); Origin v8.6. Table 4 ratio-fit stored (Zhang & Gan 2022 Table 9 used ratio-fit for REE; authors: ratio-fit characterizes small REE differences vs independent fits). Independent-fit Table 3 Sm: Ea=185.52±5.08 kJ/mol, log10D0=-4.68±0.20 (m2/s); not a second row (same experiments). Table header ±σ stored as 1sigma (2σ unstated, unlike HW2016 Fig. 7). Melt is isotropic: no crystallographic direction. Zhang & Gan 2022 Table 9 REE E/logD0 match typeset Table 4 exactly (ratio-fitting method).",table,"Holycross, M.",2026-08-31,checked,Holycross2018,"Holycross, M.E.; Watson, E.B.",2018,Trace element diffusion and kinetic fractionation in wet rhyolitic melt,Geochimica et Cosmochimica Acta,232,14-29,10.1016/j.gca.2018.04.006,Table 4 (ratio-fit); Eq. 3 (typeset PDF)
DDB004698,1.0.0,arrhenius_fit,,Eu,,mixed,,chemical,none,unspecified,melt,Rhyolite,,,Lake County obsidian,melt_rhyolite,synthetic,,false,false,"synthetic Lake County obsidian (typeset Table 1 wt%, anhydrous-normalized): SiO2=76.77;TiO2=0.15;Al2O3=13.32;FeO=0.78;MgO=0.08;CaO=0.62;Na2O=4.04;K2O=3.91;MnO=0.08",wt_pct_oxide,76.77,0.15,13.32,,0.78,0.78,,0.08,0.08,0.62,4.04,3.91,,,,,,"Typeset Table 1 starting materials, anhydrous-normalized. feot_wt_pct=feo_wt_pct=0.78 as printed FeO (no Fe2O3 split). Zhang & Gan 2022 Table 8 rhyolite14b had SiO2=76.8, Al2O3=13.3 (rounded).",true,4.1,3.80,4.38,,~4.1 wt% dissolved H2O (Table 3/4 header). Table 2 Ni-capsule couple average 4.11 (r=0.22); range 3.80-4.38 wt% (LTEF21/22/23/33). Ni presynthesis H loss from ~6 wt%.,,1233.15,1523.15,960,C,1000000000,1000000000,1000000000,1,GPa,unknown,,,unknown,piston_cylinder,,1.047129e-05,-4.98,0.30,1sigma,-4.98,log10_m2/s,166100,7540,1sigma,166.10,kJ/mol,,,,,D=D0*exp(-Ea/RT),8.314,,,,,,,4,4,,LA-ICP-MS,diffusion_couple,LA-ICP-MS,true,none,false,false,recommended,"Ni-capsule hydrous rhyolite 960-1250 C at 1 GPa (Table 2: LTEF21 1050, LTEF22 1000, LTEF23 960, LTEF33 1250). ~4.1 wt% H2O series.",Ni capsules (H loss during presynthesis to ~4.1 wt% H2O; Table 2). NiO dissolves 0.17-1.5 wt% with T (Appendix C). fO2 not a named buffer (fo2_buffer=unknown). No isothermal D ingested (one Arrhenius per element per H2O). Independent-fit REE (Table 3) not stored as extra rows.,"provenance=post2010_new; R unstated, compiler 8.314. Authors: chemical diffusivities. Eq. 3 D=D0 exp(-Ea/RT); Origin v8.6. Table 4 ratio-fit stored (Zhang & Gan 2022 Table 9 used ratio-fit for REE; authors: ratio-fit characterizes small REE differences vs independent fits). Independent-fit Table 3 Eu: Ea=187.11±9.81 kJ/mol, log10D0=-4.17±0.39 (m2/s); not a second row (same experiments). Table header ±σ stored as 1sigma (2σ unstated, unlike HW2016 Fig. 7). Melt is isotropic: no crystallographic direction. Zhang & Gan 2022 Table 9 REE E/logD0 match typeset Table 4 exactly (ratio-fitting method).",table,"Holycross, M.",2026-08-31,checked,Holycross2018,"Holycross, M.E.; Watson, E.B.",2018,Trace element diffusion and kinetic fractionation in wet rhyolitic melt,Geochimica et Cosmochimica Acta,232,14-29,10.1016/j.gca.2018.04.006,Table 4 (ratio-fit); Eq. 3 (typeset PDF)
DDB004699,1.0.0,arrhenius_fit,,Gd,,3+,,chemical,none,unspecified,melt,Rhyolite,,,Lake County obsidian,melt_rhyolite,synthetic,,false,false,"synthetic Lake County obsidian (typeset Table 1 wt%, anhydrous-normalized): SiO2=76.77;TiO2=0.15;Al2O3=13.32;FeO=0.78;MgO=0.08;CaO=0.62;Na2O=4.04;K2O=3.91;MnO=0.08",wt_pct_oxide,76.77,0.15,13.32,,0.78,0.78,,0.08,0.08,0.62,4.04,3.91,,,,,,"Typeset Table 1 starting materials, anhydrous-normalized. feot_wt_pct=feo_wt_pct=0.78 as printed FeO (no Fe2O3 split). Zhang & Gan 2022 Table 8 rhyolite14b had SiO2=76.8, Al2O3=13.3 (rounded).",true,4.1,3.80,4.38,,~4.1 wt% dissolved H2O (Table 3/4 header). Table 2 Ni-capsule couple average 4.11 (r=0.22); range 3.80-4.38 wt% (LTEF21/22/23/33). Ni presynthesis H loss from ~6 wt%.,,1233.15,1523.15,960,C,1000000000,1000000000,1000000000,1,GPa,unknown,,,unknown,piston_cylinder,,1.621810e-04,-3.79,0.42,1sigma,-3.79,log10_m2/s,209080,10570,1sigma,209.08,kJ/mol,,,,,D=D0*exp(-Ea/RT),8.314,,,,,,,4,4,,LA-ICP-MS,diffusion_couple,LA-ICP-MS,true,none,false,false,recommended,"Ni-capsule hydrous rhyolite 960-1250 C at 1 GPa (Table 2: LTEF21 1050, LTEF22 1000, LTEF23 960, LTEF33 1250). ~4.1 wt% H2O series.",Ni capsules (H loss during presynthesis to ~4.1 wt% H2O; Table 2). NiO dissolves 0.17-1.5 wt% with T (Appendix C). fO2 not a named buffer (fo2_buffer=unknown). No isothermal D ingested (one Arrhenius per element per H2O). Independent-fit REE (Table 3) not stored as extra rows.,"provenance=post2010_new; R unstated, compiler 8.314. Authors: chemical diffusivities. Eq. 3 D=D0 exp(-Ea/RT); Origin v8.6. Table 4 ratio-fit stored (Zhang & Gan 2022 Table 9 used ratio-fit for REE; authors: ratio-fit characterizes small REE differences vs independent fits). Independent-fit Table 3 Gd: Ea=188.24±10.47 kJ/mol, log10D0=-4.57±0.41 (m2/s); not a second row (same experiments). Table header ±σ stored as 1sigma (2σ unstated, unlike HW2016 Fig. 7). Melt is isotropic: no crystallographic direction. Zhang & Gan 2022 Table 9 REE E/logD0 match typeset Table 4 exactly (ratio-fitting method).",table,"Holycross, M.",2026-08-31,checked,Holycross2018,"Holycross, M.E.; Watson, E.B.",2018,Trace element diffusion and kinetic fractionation in wet rhyolitic melt,Geochimica et Cosmochimica Acta,232,14-29,10.1016/j.gca.2018.04.006,Table 4 (ratio-fit); Eq. 3 (typeset PDF)
DDB004700,1.0.0,arrhenius_fit,,Tb,,3+,,chemical,none,unspecified,melt,Rhyolite,,,Lake County obsidian,melt_rhyolite,synthetic,,false,false,"synthetic Lake County obsidian (typeset Table 1 wt%, anhydrous-normalized): SiO2=76.77;TiO2=0.15;Al2O3=13.32;FeO=0.78;MgO=0.08;CaO=0.62;Na2O=4.04;K2O=3.91;MnO=0.08",wt_pct_oxide,76.77,0.15,13.32,,0.78,0.78,,0.08,0.08,0.62,4.04,3.91,,,,,,"Typeset Table 1 starting materials, anhydrous-normalized. feot_wt_pct=feo_wt_pct=0.78 as printed FeO (no Fe2O3 split). Zhang & Gan 2022 Table 8 rhyolite14b had SiO2=76.8, Al2O3=13.3 (rounded).",true,4.1,3.80,4.38,,~4.1 wt% dissolved H2O (Table 3/4 header). Table 2 Ni-capsule couple average 4.11 (r=0.22); range 3.80-4.38 wt% (LTEF21/22/23/33). Ni presynthesis H loss from ~6 wt%.,,1233.15,1523.15,960,C,1000000000,1000000000,1000000000,1,GPa,unknown,,,unknown,piston_cylinder,,7.244360e-05,-4.14,0.53,1sigma,-4.14,log10_m2/s,201130,13520,1sigma,201.13,kJ/mol,,,,,D=D0*exp(-Ea/RT),8.314,,,,,,,4,4,,LA-ICP-MS,diffusion_couple,LA-ICP-MS,true,none,false,false,recommended,"Ni-capsule hydrous rhyolite 960-1250 C at 1 GPa (Table 2: LTEF21 1050, LTEF22 1000, LTEF23 960, LTEF33 1250). ~4.1 wt% H2O series.",Ni capsules (H loss during presynthesis to ~4.1 wt% H2O; Table 2). NiO dissolves 0.17-1.5 wt% with T (Appendix C). fO2 not a named buffer (fo2_buffer=unknown). No isothermal D ingested (one Arrhenius per element per H2O). Independent-fit REE (Table 3) not stored as extra rows.,"provenance=post2010_new; R unstated, compiler 8.314. Authors: chemical diffusivities. Eq. 3 D=D0 exp(-Ea/RT); Origin v8.6. Table 4 ratio-fit stored (Zhang & Gan 2022 Table 9 used ratio-fit for REE; authors: ratio-fit characterizes small REE differences vs independent fits). Independent-fit Table 3 Tb: Ea=191.29±23.70 kJ/mol, log10D0=-4.52±0.93 (m2/s); not a second row (same experiments). Table header ±σ stored as 1sigma (2σ unstated, unlike HW2016 Fig. 7). Melt is isotropic: no crystallographic direction. Zhang & Gan 2022 Table 9 REE E/logD0 match typeset Table 4 exactly (ratio-fitting method).",table,"Holycross, M.",2026-08-31,checked,Holycross2018,"Holycross, M.E.; Watson, E.B.",2018,Trace element diffusion and kinetic fractionation in wet rhyolitic melt,Geochimica et Cosmochimica Acta,232,14-29,10.1016/j.gca.2018.04.006,Table 4 (ratio-fit); Eq. 3 (typeset PDF)
DDB004701,1.0.0,arrhenius_fit,,Dy,,3+,,chemical,none,unspecified,melt,Rhyolite,,,Lake County obsidian,melt_rhyolite,synthetic,,false,false,"synthetic Lake County obsidian (typeset Table 1 wt%, anhydrous-normalized): SiO2=76.77;TiO2=0.15;Al2O3=13.32;FeO=0.78;MgO=0.08;CaO=0.62;Na2O=4.04;K2O=3.91;MnO=0.08",wt_pct_oxide,76.77,0.15,13.32,,0.78,0.78,,0.08,0.08,0.62,4.04,3.91,,,,,,"Typeset Table 1 starting materials, anhydrous-normalized. feot_wt_pct=feo_wt_pct=0.78 as printed FeO (no Fe2O3 split). Zhang & Gan 2022 Table 8 rhyolite14b had SiO2=76.8, Al2O3=13.3 (rounded).",true,4.1,3.80,4.38,,~4.1 wt% dissolved H2O (Table 3/4 header). Table 2 Ni-capsule couple average 4.11 (r=0.22); range 3.80-4.38 wt% (LTEF21/22/23/33). Ni presynthesis H loss from ~6 wt%.,,1233.15,1523.15,960,C,1000000000,1000000000,1000000000,1,GPa,unknown,,,unknown,piston_cylinder,,2.511886e-04,-3.60,0.52,1sigma,-3.60,log10_m2/s,214660,13260,1sigma,214.66,kJ/mol,,,,,D=D0*exp(-Ea/RT),8.314,,,,,,,4,4,,LA-ICP-MS,diffusion_couple,LA-ICP-MS,true,none,false,false,recommended,"Ni-capsule hydrous rhyolite 960-1250 C at 1 GPa (Table 2: LTEF21 1050, LTEF22 1000, LTEF23 960, LTEF33 1250). ~4.1 wt% H2O series.",Ni capsules (H loss during presynthesis to ~4.1 wt% H2O; Table 2). NiO dissolves 0.17-1.5 wt% with T (Appendix C). fO2 not a named buffer (fo2_buffer=unknown). No isothermal D ingested (one Arrhenius per element per H2O). Independent-fit REE (Table 3) not stored as extra rows.,"provenance=post2010_new; R unstated, compiler 8.314. Authors: chemical diffusivities. Eq. 3 D=D0 exp(-Ea/RT); Origin v8.6. Table 4 ratio-fit stored (Zhang & Gan 2022 Table 9 used ratio-fit for REE; authors: ratio-fit characterizes small REE differences vs independent fits). Independent-fit Table 3 Dy: Ea=181.21±8.23 kJ/mol, log10D0=-4.90±0.32 (m2/s); not a second row (same experiments). Table header ±σ stored as 1sigma (2σ unstated, unlike HW2016 Fig. 7). Melt is isotropic: no crystallographic direction. Zhang & Gan 2022 Table 9 REE E/logD0 match typeset Table 4 exactly (ratio-fitting method).",table,"Holycross, M.",2026-08-31,checked,Holycross2018,"Holycross, M.E.; Watson, E.B.",2018,Trace element diffusion and kinetic fractionation in wet rhyolitic melt,Geochimica et Cosmochimica Acta,232,14-29,10.1016/j.gca.2018.04.006,Table 4 (ratio-fit); Eq. 3 (typeset PDF)
DDB004702,1.0.0,arrhenius_fit,,Ho,,3+,,chemical,none,unspecified,melt,Rhyolite,,,Lake County obsidian,melt_rhyolite,synthetic,,false,false,"synthetic Lake County obsidian (typeset Table 1 wt%, anhydrous-normalized): SiO2=76.77;TiO2=0.15;Al2O3=13.32;FeO=0.78;MgO=0.08;CaO=0.62;Na2O=4.04;K2O=3.91;MnO=0.08",wt_pct_oxide,76.77,0.15,13.32,,0.78,0.78,,0.08,0.08,0.62,4.04,3.91,,,,,,"Typeset Table 1 starting materials, anhydrous-normalized. feot_wt_pct=feo_wt_pct=0.78 as printed FeO (no Fe2O3 split). Zhang & Gan 2022 Table 8 rhyolite14b had SiO2=76.8, Al2O3=13.3 (rounded).",true,4.1,3.80,4.38,,~4.1 wt% dissolved H2O (Table 3/4 header). Table 2 Ni-capsule couple average 4.11 (r=0.22); range 3.80-4.38 wt% (LTEF21/22/23/33). Ni presynthesis H loss from ~6 wt%.,,1233.15,1523.15,960,C,1000000000,1000000000,1000000000,1,GPa,unknown,,,unknown,piston_cylinder,,1.584893e-04,-3.80,0.66,1sigma,-3.80,log10_m2/s,210900,16870,1sigma,210.90,kJ/mol,,,,,D=D0*exp(-Ea/RT),8.314,,,,,,,4,4,,LA-ICP-MS,diffusion_couple,LA-ICP-MS,true,none,false,false,recommended,"Ni-capsule hydrous rhyolite 960-1250 C at 1 GPa (Table 2: LTEF21 1050, LTEF22 1000, LTEF23 960, LTEF33 1250). ~4.1 wt% H2O series.",Ni capsules (H loss during presynthesis to ~4.1 wt% H2O; Table 2). NiO dissolves 0.17-1.5 wt% with T (Appendix C). fO2 not a named buffer (fo2_buffer=unknown). No isothermal D ingested (one Arrhenius per element per H2O). Independent-fit REE (Table 3) not stored as extra rows.,"provenance=post2010_new; R unstated, compiler 8.314. Authors: chemical diffusivities. Eq. 3 D=D0 exp(-Ea/RT); Origin v8.6. Table 4 ratio-fit stored (Zhang & Gan 2022 Table 9 used ratio-fit for REE; authors: ratio-fit characterizes small REE differences vs independent fits). Independent-fit Table 3 Ho: Ea=165.26±23.13 kJ/mol, log10D0=-5.61±0.89 (m2/s); not a second row (same experiments). Table header ±σ stored as 1sigma (2σ unstated, unlike HW2016 Fig. 7). Melt is isotropic: no crystallographic direction. Zhang & Gan 2022 Table 9 REE E/logD0 match typeset Table 4 exactly (ratio-fitting method).",table,"Holycross, M.",2026-08-31,checked,Holycross2018,"Holycross, M.E.; Watson, E.B.",2018,Trace element diffusion and kinetic fractionation in wet rhyolitic melt,Geochimica et Cosmochimica Acta,232,14-29,10.1016/j.gca.2018.04.006,Table 4 (ratio-fit); Eq. 3 (typeset PDF)
DDB004703,1.0.0,arrhenius_fit,,Er,,3+,,chemical,none,unspecified,melt,Rhyolite,,,Lake County obsidian,melt_rhyolite,synthetic,,false,false,"synthetic Lake County obsidian (typeset Table 1 wt%, anhydrous-normalized): SiO2=76.77;TiO2=0.15;Al2O3=13.32;FeO=0.78;MgO=0.08;CaO=0.62;Na2O=4.04;K2O=3.91;MnO=0.08",wt_pct_oxide,76.77,0.15,13.32,,0.78,0.78,,0.08,0.08,0.62,4.04,3.91,,,,,,"Typeset Table 1 starting materials, anhydrous-normalized. feot_wt_pct=feo_wt_pct=0.78 as printed FeO (no Fe2O3 split). Zhang & Gan 2022 Table 8 rhyolite14b had SiO2=76.8, Al2O3=13.3 (rounded).",true,4.1,3.80,4.38,,~4.1 wt% dissolved H2O (Table 3/4 header). Table 2 Ni-capsule couple average 4.11 (r=0.22); range 3.80-4.38 wt% (LTEF21/22/23/33). Ni presynthesis H loss from ~6 wt%.,,1233.15,1523.15,960,C,1000000000,1000000000,1000000000,1,GPa,unknown,,,unknown,piston_cylinder,,6.025596e-05,-4.22,0.63,1sigma,-4.22,log10_m2/s,201010,15890,1sigma,201.01,kJ/mol,,,,,D=D0*exp(-Ea/RT),8.314,,,,,,,4,4,,LA-ICP-MS,diffusion_couple,LA-ICP-MS,true,none,false,false,recommended,"Ni-capsule hydrous rhyolite 960-1250 C at 1 GPa (Table 2: LTEF21 1050, LTEF22 1000, LTEF23 960, LTEF33 1250). ~4.1 wt% H2O series.",Ni capsules (H loss during presynthesis to ~4.1 wt% H2O; Table 2). NiO dissolves 0.17-1.5 wt% with T (Appendix C). fO2 not a named buffer (fo2_buffer=unknown). No isothermal D ingested (one Arrhenius per element per H2O). Independent-fit REE (Table 3) not stored as extra rows.,"provenance=post2010_new; R unstated, compiler 8.314. Authors: chemical diffusivities. Eq. 3 D=D0 exp(-Ea/RT); Origin v8.6. Table 4 ratio-fit stored (Zhang & Gan 2022 Table 9 used ratio-fit for REE; authors: ratio-fit characterizes small REE differences vs independent fits). Independent-fit Table 3 Er: Ea=185.92±6.88 kJ/mol, log10D0=-4.73±0.27 (m2/s); not a second row (same experiments). Table header ±σ stored as 1sigma (2σ unstated, unlike HW2016 Fig. 7). Melt is isotropic: no crystallographic direction. Zhang & Gan 2022 Table 9 REE E/logD0 match typeset Table 4 exactly (ratio-fitting method).",table,"Holycross, M.",2026-08-31,checked,Holycross2018,"Holycross, M.E.; Watson, E.B.",2018,Trace element diffusion and kinetic fractionation in wet rhyolitic melt,Geochimica et Cosmochimica Acta,232,14-29,10.1016/j.gca.2018.04.006,Table 4 (ratio-fit); Eq. 3 (typeset PDF)
DDB004704,1.0.0,arrhenius_fit,,Yb,,3+,,chemical,none,unspecified,melt,Rhyolite,,,Lake County obsidian,melt_rhyolite,synthetic,,false,false,"synthetic Lake County obsidian (typeset Table 1 wt%, anhydrous-normalized): SiO2=76.77;TiO2=0.15;Al2O3=13.32;FeO=0.78;MgO=0.08;CaO=0.62;Na2O=4.04;K2O=3.91;MnO=0.08",wt_pct_oxide,76.77,0.15,13.32,,0.78,0.78,,0.08,0.08,0.62,4.04,3.91,,,,,,"Typeset Table 1 starting materials, anhydrous-normalized. feot_wt_pct=feo_wt_pct=0.78 as printed FeO (no Fe2O3 split). Zhang & Gan 2022 Table 8 rhyolite14b had SiO2=76.8, Al2O3=13.3 (rounded).",true,4.1,3.80,4.38,,~4.1 wt% dissolved H2O (Table 3/4 header). Table 2 Ni-capsule couple average 4.11 (r=0.22); range 3.80-4.38 wt% (LTEF21/22/23/33). Ni presynthesis H loss from ~6 wt%.,,1233.15,1523.15,960,C,1000000000,1000000000,1000000000,1,GPa,unknown,,,unknown,piston_cylinder,,2.884032e-04,-3.54,0.76,1sigma,-3.54,log10_m2/s,218590,19170,1sigma,218.59,kJ/mol,,,,,D=D0*exp(-Ea/RT),8.314,,,,,,,4,4,,LA-ICP-MS,diffusion_couple,LA-ICP-MS,true,none,false,false,recommended,"Ni-capsule hydrous rhyolite 960-1250 C at 1 GPa (Table 2: LTEF21 1050, LTEF22 1000, LTEF23 960, LTEF33 1250). ~4.1 wt% H2O series.",Ni capsules (H loss during presynthesis to ~4.1 wt% H2O; Table 2). NiO dissolves 0.17-1.5 wt% with T (Appendix C). fO2 not a named buffer (fo2_buffer=unknown). No isothermal D ingested (one Arrhenius per element per H2O). Independent-fit REE (Table 3) not stored as extra rows.,"provenance=post2010_new; R unstated, compiler 8.314. Authors: chemical diffusivities. Eq. 3 D=D0 exp(-Ea/RT); Origin v8.6. Table 4 ratio-fit stored (Zhang & Gan 2022 Table 9 used ratio-fit for REE; authors: ratio-fit characterizes small REE differences vs independent fits). Independent-fit Table 3 Yb: Ea=189.99±10.28 kJ/mol, log10D0=-4.58±0.41 (m2/s); not a second row (same experiments). Table header ±σ stored as 1sigma (2σ unstated, unlike HW2016 Fig. 7). Melt is isotropic: no crystallographic direction. Zhang & Gan 2022 Table 9 REE E/logD0 match typeset Table 4 exactly (ratio-fitting method).",table,"Holycross, M.",2026-08-31,checked,Holycross2018,"Holycross, M.E.; Watson, E.B.",2018,Trace element diffusion and kinetic fractionation in wet rhyolitic melt,Geochimica et Cosmochimica Acta,232,14-29,10.1016/j.gca.2018.04.006,Table 4 (ratio-fit); Eq. 3 (typeset PDF)
DDB004705,1.0.0,arrhenius_fit,,Lu,,3+,,chemical,none,unspecified,melt,Rhyolite,,,Lake County obsidian,melt_rhyolite,synthetic,,false,false,"synthetic Lake County obsidian (typeset Table 1 wt%, anhydrous-normalized): SiO2=76.77;TiO2=0.15;Al2O3=13.32;FeO=0.78;MgO=0.08;CaO=0.62;Na2O=4.04;K2O=3.91;MnO=0.08",wt_pct_oxide,76.77,0.15,13.32,,0.78,0.78,,0.08,0.08,0.62,4.04,3.91,,,,,,"Typeset Table 1 starting materials, anhydrous-normalized. feot_wt_pct=feo_wt_pct=0.78 as printed FeO (no Fe2O3 split). Zhang & Gan 2022 Table 8 rhyolite14b had SiO2=76.8, Al2O3=13.3 (rounded).",true,4.1,3.80,4.38,,~4.1 wt% dissolved H2O (Table 3/4 header). Table 2 Ni-capsule couple average 4.11 (r=0.22); range 3.80-4.38 wt% (LTEF21/22/23/33). Ni presynthesis H loss from ~6 wt%.,,1233.15,1523.15,960,C,1000000000,1000000000,1000000000,1,GPa,unknown,,,unknown,piston_cylinder,,1.174898e-04,-3.93,0.66,1sigma,-3.93,log10_m2/s,209630,16790,1sigma,209.63,kJ/mol,,,,,D=D0*exp(-Ea/RT),8.314,,,,,,,4,4,,LA-ICP-MS,diffusion_couple,LA-ICP-MS,true,none,false,false,recommended,"Ni-capsule hydrous rhyolite 960-1250 C at 1 GPa (Table 2: LTEF21 1050, LTEF22 1000, LTEF23 960, LTEF33 1250). ~4.1 wt% H2O series.",Ni capsules (H loss during presynthesis to ~4.1 wt% H2O; Table 2). NiO dissolves 0.17-1.5 wt% with T (Appendix C). fO2 not a named buffer (fo2_buffer=unknown). No isothermal D ingested (one Arrhenius per element per H2O). Independent-fit REE (Table 3) not stored as extra rows.,"provenance=post2010_new; R unstated, compiler 8.314. Authors: chemical diffusivities. Eq. 3 D=D0 exp(-Ea/RT); Origin v8.6. Table 4 ratio-fit stored (Zhang & Gan 2022 Table 9 used ratio-fit for REE; authors: ratio-fit characterizes small REE differences vs independent fits). Independent-fit Table 3 Lu: Ea=187.51±9.58 kJ/mol, log10D0=-4.73±0.38 (m2/s); not a second row (same experiments). Table header ±σ stored as 1sigma (2σ unstated, unlike HW2016 Fig. 7). Melt is isotropic: no crystallographic direction. Zhang & Gan 2022 Table 9 REE E/logD0 match typeset Table 4 exactly (ratio-fitting method).",table,"Holycross, M.",2026-08-31,checked,Holycross2018,"Holycross, M.E.; Watson, E.B.",2018,Trace element diffusion and kinetic fractionation in wet rhyolitic melt,Geochimica et Cosmochimica Acta,232,14-29,10.1016/j.gca.2018.04.006,Table 4 (ratio-fit); Eq. 3 (typeset PDF)
DDB004706,1.0.0,arrhenius_fit,,Hf,,,,chemical,none,unspecified,melt,Rhyolite,,,Lake County obsidian,melt_rhyolite,synthetic,,false,false,"synthetic Lake County obsidian (typeset Table 1 wt%, anhydrous-normalized): SiO2=76.77;TiO2=0.15;Al2O3=13.32;FeO=0.78;MgO=0.08;CaO=0.62;Na2O=4.04;K2O=3.91;MnO=0.08",wt_pct_oxide,76.77,0.15,13.32,,0.78,0.78,,0.08,0.08,0.62,4.04,3.91,,,,,,"Typeset Table 1 starting materials, anhydrous-normalized. feot_wt_pct=feo_wt_pct=0.78 as printed FeO (no Fe2O3 split). Zhang & Gan 2022 Table 8 rhyolite14b had SiO2=76.8, Al2O3=13.3 (rounded).",true,4.1,3.80,4.38,,~4.1 wt% dissolved H2O (Table 3/4 header). Table 2 Ni-capsule couple average 4.11 (r=0.22); range 3.80-4.38 wt% (LTEF21/22/23/33). Ni presynthesis H loss from ~6 wt%.,,1233.15,1523.15,960,C,1000000000,1000000000,1000000000,1,GPa,unknown,,,unknown,piston_cylinder,,3.019952e-04,-3.52,0.20,1sigma,-3.52,log10_m2/s,231090,5310,1sigma,231.09,kJ/mol,,,,,D=D0*exp(-Ea/RT),8.314,,,,,,,3,3,,LA-ICP-MS,diffusion_couple,LA-ICP-MS,true,none,false,false,recommended,"Ni-capsule hydrous rhyolite 960-1250 C at 1 GPa (Table 2: LTEF21 1050, LTEF22 1000, LTEF23 960, LTEF33 1250). ~4.1 wt% H2O series.",Ni capsules (H loss during presynthesis to ~4.1 wt% H2O; Table 2). NiO dissolves 0.17-1.5 wt% with T (Appendix C). fO2 not a named buffer (fo2_buffer=unknown). No isothermal D ingested (one Arrhenius per element per H2O). Independent-fit REE (Table 3) not stored as extra rows. Table 3 LTEF23 (960 C) D blank; n_experiments=3.,"provenance=post2010_new; R unstated, compiler 8.314. Authors: chemical diffusivities. Eq. 3 D=D0 exp(-Ea/RT); Origin v8.6 independent least-squares (Table 3). Table header ±σ stored as 1sigma (2σ unstated, unlike HW2016 Fig. 7). Melt is isotropic: no crystallographic direction. Zhang & Gan 2022 Table 9 Ea=231.1 kJ/mol was rounded vs typeset Table 3 231.09; corrected to typeset. log10D0 -3.52 matched.",table,"Holycross, M.",2026-08-31,checked,Holycross2018,"Holycross, M.E.; Watson, E.B.",2018,Trace element diffusion and kinetic fractionation in wet rhyolitic melt,Geochimica et Cosmochimica Acta,232,14-29,10.1016/j.gca.2018.04.006,Table 3 (independent least-squares); Eq. 3 (typeset PDF)
DDB004707,1.0.0,arrhenius_fit,,U,,,,chemical,none,unspecified,melt,Rhyolite,,,Lake County obsidian,melt_rhyolite,synthetic,,false,false,"synthetic Lake County obsidian (typeset Table 1 wt%, anhydrous-normalized): SiO2=76.77;TiO2=0.15;Al2O3=13.32;FeO=0.78;MgO=0.08;CaO=0.62;Na2O=4.04;K2O=3.91;MnO=0.08",wt_pct_oxide,76.77,0.15,13.32,,0.78,0.78,,0.08,0.08,0.62,4.04,3.91,,,,,,"Typeset Table 1 starting materials, anhydrous-normalized. feot_wt_pct=feo_wt_pct=0.78 as printed FeO (no Fe2O3 split). Zhang & Gan 2022 Table 8 rhyolite14b had SiO2=76.8, Al2O3=13.3 (rounded).",true,4.1,3.80,4.38,,~4.1 wt% dissolved H2O (Table 3/4 header). Table 2 Ni-capsule couple average 4.11 (r=0.22); range 3.80-4.38 wt% (LTEF21/22/23/33). Ni presynthesis H loss from ~6 wt%.,,1233.15,1523.15,960,C,1000000000,1000000000,1000000000,1,GPa,unknown,,,unknown,piston_cylinder,,3.801894e-04,-3.42,0.23,1sigma,-3.42,log10_m2/s,228820,6040,1sigma,228.82,kJ/mol,,,,,D=D0*exp(-Ea/RT),8.314,,,,,,,3,3,,LA-ICP-MS,diffusion_couple,LA-ICP-MS,true,none,false,false,recommended,"Ni-capsule hydrous rhyolite 960-1250 C at 1 GPa (Table 2: LTEF21 1050, LTEF22 1000, LTEF23 960, LTEF33 1250). ~4.1 wt% H2O series.",Ni capsules (H loss during presynthesis to ~4.1 wt% H2O; Table 2). NiO dissolves 0.17-1.5 wt% with T (Appendix C). fO2 not a named buffer (fo2_buffer=unknown). No isothermal D ingested (one Arrhenius per element per H2O). Independent-fit REE (Table 3) not stored as extra rows. Table 3 LTEF23 (960 C) D blank; n_experiments=3.,"provenance=post2010_new; R unstated, compiler 8.314. Authors: chemical diffusivities. Eq. 3 D=D0 exp(-Ea/RT); Origin v8.6 independent least-squares (Table 3). Table header ±σ stored as 1sigma (2σ unstated, unlike HW2016 Fig. 7). Melt is isotropic: no crystallographic direction. Zhang & Gan 2022 Table 9 Ea=228.8 kJ/mol was rounded vs typeset Table 3 228.82; corrected to typeset. log10D0 -3.42 matched.",table,"Holycross, M.",2026-08-31,checked,Holycross2018,"Holycross, M.E.; Watson, E.B.",2018,Trace element diffusion and kinetic fractionation in wet rhyolitic melt,Geochimica et Cosmochimica Acta,232,14-29,10.1016/j.gca.2018.04.006,Table 3 (independent least-squares); Eq. 3 (typeset PDF)
DDB004708,1.0.0,arrhenius_fit,,Sc,,,,chemical,none,unspecified,melt,Rhyolite,,,Lake County obsidian,melt_rhyolite,synthetic,,false,false,"synthetic Lake County obsidian (typeset Table 1 wt%, anhydrous-normalized): SiO2=76.77;TiO2=0.15;Al2O3=13.32;FeO=0.78;MgO=0.08;CaO=0.62;Na2O=4.04;K2O=3.91;MnO=0.08",wt_pct_oxide,76.77,0.15,13.32,,0.78,0.78,,0.08,0.08,0.62,4.04,3.91,,,,,,"Typeset Table 1 starting materials, anhydrous-normalized. feot_wt_pct=feo_wt_pct=0.78 as printed FeO (no Fe2O3 split). Zhang & Gan 2022 Table 8 rhyolite14b had SiO2=76.8, Al2O3=13.3 (rounded).",true,6.2,5.81,6.70,,~6.2 wt% dissolved H2O (Table 3/4 header). Table 2 Ag-capsule couple average 6.23 (r=0.26); range 5.81-6.70 wt% (LTEF24/27/29/31/34/35/37/38).,,1123.15,1208.15,850,C,1000000000,1000000000,1000000000,1,GPa,unknown,,,unknown,piston_cylinder,,5.754399e-04,-3.24,1.19,1sigma,-3.24,log10_m2/s,211390,26570,1sigma,211.39,kJ/mol,,,,,D=D0*exp(-Ea/RT),8.314,,,,,,,8,6,,LA-ICP-MS,diffusion_couple,LA-ICP-MS,true,none,false,false,use_with_caution,"Ag-capsule hydrous rhyolite 850-935 C at 1 GPa (Table 2: 850, 875, 890, 900, 920, 935 C). Eight experiments / six unique T (three-run time series at 890 C). T window only 85 K.",Ag capsules. Fit T window only 85 K (850-935 C) with H2O 5.81-6.70 wt%; authors discuss sizable Ea/logD0 errors from limited T range and H2O variation (section 3.1). quality_flag=use_with_caution (INGEST: T window <~100 K). fO2 not a named buffer (fo2_buffer=unknown). No isothermal D ingested (one Arrhenius per element per H2O). Independent-fit REE (Table 3) not stored as extra rows.,"provenance=post2010_new; R unstated, compiler 8.314. Authors: chemical diffusivities. Eq. 3 D=D0 exp(-Ea/RT); Origin v8.6 independent least-squares (Table 3). Table header ±σ stored as 1sigma (2σ unstated, unlike HW2016 Fig. 7). Melt is isotropic: no crystallographic direction. Zhang & Gan 2022 Table 9 Ea=211.4 kJ/mol was rounded vs typeset Table 3 211.39; corrected to typeset. log10D0 -3.24 matched.",table,"Holycross, M.",2026-08-31,checked,Holycross2018,"Holycross, M.E.; Watson, E.B.",2018,Trace element diffusion and kinetic fractionation in wet rhyolitic melt,Geochimica et Cosmochimica Acta,232,14-29,10.1016/j.gca.2018.04.006,Table 3 (independent least-squares); Eq. 3 (typeset PDF)
DDB004709,1.0.0,arrhenius_fit,,V,,,,chemical,none,unspecified,melt,Rhyolite,,,Lake County obsidian,melt_rhyolite,synthetic,,false,false,"synthetic Lake County obsidian (typeset Table 1 wt%, anhydrous-normalized): SiO2=76.77;TiO2=0.15;Al2O3=13.32;FeO=0.78;MgO=0.08;CaO=0.62;Na2O=4.04;K2O=3.91;MnO=0.08",wt_pct_oxide,76.77,0.15,13.32,,0.78,0.78,,0.08,0.08,0.62,4.04,3.91,,,,,,"Typeset Table 1 starting materials, anhydrous-normalized. feot_wt_pct=feo_wt_pct=0.78 as printed FeO (no Fe2O3 split). Zhang & Gan 2022 Table 8 rhyolite14b had SiO2=76.8, Al2O3=13.3 (rounded).",true,6.2,5.81,6.70,,~6.2 wt% dissolved H2O (Table 3/4 header). Table 2 Ag-capsule couple average 6.23 (r=0.26); range 5.81-6.70 wt% (LTEF24/27/29/31/34/35/37/38).,,1123.15,1208.15,850,C,1000000000,1000000000,1000000000,1,GPa,unknown,,,unknown,piston_cylinder,,2.137962e-03,-2.67,1.29,1sigma,-2.67,log10_m2/s,222360,28850,1sigma,222.36,kJ/mol,,,,,D=D0*exp(-Ea/RT),8.314,,,,,,,8,6,,LA-ICP-MS,diffusion_couple,LA-ICP-MS,true,none,false,false,use_with_caution,"Ag-capsule hydrous rhyolite 850-935 C at 1 GPa (Table 2: 850, 875, 890, 900, 920, 935 C). Eight experiments / six unique T (three-run time series at 890 C). T window only 85 K.",Ag capsules. Fit T window only 85 K (850-935 C) with H2O 5.81-6.70 wt%; authors discuss sizable Ea/logD0 errors from limited T range and H2O variation (section 3.1). quality_flag=use_with_caution (INGEST: T window <~100 K). fO2 not a named buffer (fo2_buffer=unknown). No isothermal D ingested (one Arrhenius per element per H2O). Independent-fit REE (Table 3) not stored as extra rows.,"provenance=post2010_new; R unstated, compiler 8.314. Authors: chemical diffusivities. Eq. 3 D=D0 exp(-Ea/RT); Origin v8.6 independent least-squares (Table 3). Table header ±σ stored as 1sigma (2σ unstated, unlike HW2016 Fig. 7). Melt is isotropic: no crystallographic direction. Zhang & Gan 2022 Table 9 Ea=222.4 kJ/mol was rounded vs typeset Table 3 222.36; corrected to typeset. log10D0 -2.67 matched.",table,"Holycross, M.",2026-08-31,checked,Holycross2018,"Holycross, M.E.; Watson, E.B.",2018,Trace element diffusion and kinetic fractionation in wet rhyolitic melt,Geochimica et Cosmochimica Acta,232,14-29,10.1016/j.gca.2018.04.006,Table 3 (independent least-squares); Eq. 3 (typeset PDF)
DDB004710,1.0.0,arrhenius_fit,,Y,,,,chemical,none,unspecified,melt,Rhyolite,,,Lake County obsidian,melt_rhyolite,synthetic,,false,false,"synthetic Lake County obsidian (typeset Table 1 wt%, anhydrous-normalized): SiO2=76.77;TiO2=0.15;Al2O3=13.32;FeO=0.78;MgO=0.08;CaO=0.62;Na2O=4.04;K2O=3.91;MnO=0.08",wt_pct_oxide,76.77,0.15,13.32,,0.78,0.78,,0.08,0.08,0.62,4.04,3.91,,,,,,"Typeset Table 1 starting materials, anhydrous-normalized. feot_wt_pct=feo_wt_pct=0.78 as printed FeO (no Fe2O3 split). Zhang & Gan 2022 Table 8 rhyolite14b had SiO2=76.8, Al2O3=13.3 (rounded).",true,6.2,5.81,6.70,,~6.2 wt% dissolved H2O (Table 3/4 header). Table 2 Ag-capsule couple average 6.23 (r=0.26); range 5.81-6.70 wt% (LTEF24/27/29/31/34/35/37/38).,,1123.15,1208.15,850,C,1000000000,1000000000,1000000000,1,GPa,unknown,,,unknown,piston_cylinder,,8.128305e-06,-5.09,1.01,1sigma,-5.09,log10_m2/s,165740,22510,1sigma,165.74,kJ/mol,,,,,D=D0*exp(-Ea/RT),8.314,,,,,,,8,6,,LA-ICP-MS,diffusion_couple,LA-ICP-MS,true,none,false,false,use_with_caution,"Ag-capsule hydrous rhyolite 850-935 C at 1 GPa (Table 2: 850, 875, 890, 900, 920, 935 C). Eight experiments / six unique T (three-run time series at 890 C). T window only 85 K.",Ag capsules. Fit T window only 85 K (850-935 C) with H2O 5.81-6.70 wt%; authors discuss sizable Ea/logD0 errors from limited T range and H2O variation (section 3.1). quality_flag=use_with_caution (INGEST: T window <~100 K). fO2 not a named buffer (fo2_buffer=unknown). No isothermal D ingested (one Arrhenius per element per H2O). Independent-fit REE (Table 3) not stored as extra rows.,"provenance=post2010_new; R unstated, compiler 8.314. Authors: chemical diffusivities. Eq. 3 D=D0 exp(-Ea/RT); Origin v8.6 independent least-squares (Table 3). Table header ±σ stored as 1sigma (2σ unstated, unlike HW2016 Fig. 7). Melt is isotropic: no crystallographic direction. Zhang & Gan 2022 Table 9 Ea=165.7 kJ/mol was rounded vs typeset Table 3 165.74; corrected to typeset. log10D0 -5.09 matched.",table,"Holycross, M.",2026-08-31,checked,Holycross2018,"Holycross, M.E.; Watson, E.B.",2018,Trace element diffusion and kinetic fractionation in wet rhyolitic melt,Geochimica et Cosmochimica Acta,232,14-29,10.1016/j.gca.2018.04.006,Table 3 (independent least-squares); Eq. 3 (typeset PDF)
DDB004711,1.0.0,arrhenius_fit,,Zr,,,,chemical,none,unspecified,melt,Rhyolite,,,Lake County obsidian,melt_rhyolite,synthetic,,false,false,"synthetic Lake County obsidian (typeset Table 1 wt%, anhydrous-normalized): SiO2=76.77;TiO2=0.15;Al2O3=13.32;FeO=0.78;MgO=0.08;CaO=0.62;Na2O=4.04;K2O=3.91;MnO=0.08",wt_pct_oxide,76.77,0.15,13.32,,0.78,0.78,,0.08,0.08,0.62,4.04,3.91,,,,,,"Typeset Table 1 starting materials, anhydrous-normalized. feot_wt_pct=feo_wt_pct=0.78 as printed FeO (no Fe2O3 split). Zhang & Gan 2022 Table 8 rhyolite14b had SiO2=76.8, Al2O3=13.3 (rounded).",true,6.2,5.81,6.70,,~6.2 wt% dissolved H2O (Table 3/4 header). Table 2 Ag-capsule couple average 6.23 (r=0.26); range 5.81-6.70 wt% (LTEF24/27/29/31/34/35/37/38).,,1123.15,1208.15,850,C,1000000000,1000000000,1000000000,1,GPa,unknown,,,unknown,piston_cylinder,,4.365158e-07,-6.36,1.78,1sigma,-6.36,log10_m2/s,155160,39920,1sigma,155.16,kJ/mol,,,,,D=D0*exp(-Ea/RT),8.314,,,,,,,7,5,,LA-ICP-MS,diffusion_couple,LA-ICP-MS,true,none,false,false,use_with_caution,"Ag-capsule hydrous rhyolite 850-935 C at 1 GPa (Table 2: 850, 875, 890, 900, 920, 935 C). Eight experiments / six unique T (three-run time series at 890 C). T window only 85 K.",Ag capsules. Fit T window only 85 K (850-935 C) with H2O 5.81-6.70 wt%; authors discuss sizable Ea/logD0 errors from limited T range and H2O variation (section 3.1). quality_flag=use_with_caution (INGEST: T window <~100 K). fO2 not a named buffer (fo2_buffer=unknown). No isothermal D ingested (one Arrhenius per element per H2O). Independent-fit REE (Table 3) not stored as extra rows. Table 3 LTEF31 D blank; n_experiments=7.,"provenance=post2010_new; R unstated, compiler 8.314. Authors: chemical diffusivities. Eq. 3 D=D0 exp(-Ea/RT); Origin v8.6 independent least-squares (Table 3). Table header ±σ stored as 1sigma (2σ unstated, unlike HW2016 Fig. 7). Melt is isotropic: no crystallographic direction. Zhang & Gan 2022 Table 9 Ea=155.2 kJ/mol was rounded vs typeset Table 3 155.16; corrected to typeset. log10D0 -6.36 matched.",table,"Holycross, M.",2026-08-31,checked,Holycross2018,"Holycross, M.E.; Watson, E.B.",2018,Trace element diffusion and kinetic fractionation in wet rhyolitic melt,Geochimica et Cosmochimica Acta,232,14-29,10.1016/j.gca.2018.04.006,Table 3 (independent least-squares); Eq. 3 (typeset PDF)
DDB004712,1.0.0,arrhenius_fit,,Nb,,,,chemical,none,unspecified,melt,Rhyolite,,,Lake County obsidian,melt_rhyolite,synthetic,,false,false,"synthetic Lake County obsidian (typeset Table 1 wt%, anhydrous-normalized): SiO2=76.77;TiO2=0.15;Al2O3=13.32;FeO=0.78;MgO=0.08;CaO=0.62;Na2O=4.04;K2O=3.91;MnO=0.08",wt_pct_oxide,76.77,0.15,13.32,,0.78,0.78,,0.08,0.08,0.62,4.04,3.91,,,,,,"Typeset Table 1 starting materials, anhydrous-normalized. feot_wt_pct=feo_wt_pct=0.78 as printed FeO (no Fe2O3 split). Zhang & Gan 2022 Table 8 rhyolite14b had SiO2=76.8, Al2O3=13.3 (rounded).",true,6.2,5.81,6.70,,~6.2 wt% dissolved H2O (Table 3/4 header). Table 2 Ag-capsule couple average 6.23 (r=0.26); range 5.81-6.70 wt% (LTEF24/27/29/31/34/35/37/38).,,1123.15,1208.15,850,C,1000000000,1000000000,1000000000,1,GPa,unknown,,,unknown,piston_cylinder,,1.230269e-05,-4.91,2.42,1sigma,-4.91,log10_m2/s,179450,54400,1sigma,179.45,kJ/mol,,,,,D=D0*exp(-Ea/RT),8.314,,,,,,,6,4,,LA-ICP-MS,diffusion_couple,LA-ICP-MS,true,none,false,false,use_with_caution,"Ag-capsule hydrous rhyolite 850-935 C at 1 GPa (Table 2: 850, 875, 890, 900, 920, 935 C). Eight experiments / six unique T (three-run time series at 890 C). T window only 85 K.",Ag capsules. Fit T window only 85 K (850-935 C) with H2O 5.81-6.70 wt%; authors discuss sizable Ea/logD0 errors from limited T range and H2O variation (section 3.1). quality_flag=use_with_caution (INGEST: T window <~100 K). fO2 not a named buffer (fo2_buffer=unknown). No isothermal D ingested (one Arrhenius per element per H2O). Independent-fit REE (Table 3) not stored as extra rows. Table 3 LTEF29 and LTEF31 D blank; n_experiments=6.,"provenance=post2010_new; R unstated, compiler 8.314. Authors: chemical diffusivities. Eq. 3 D=D0 exp(-Ea/RT); Origin v8.6 independent least-squares (Table 3). Table header ±σ stored as 1sigma (2σ unstated, unlike HW2016 Fig. 7). Melt is isotropic: no crystallographic direction. Zhang & Gan 2022 Table 9 Ea=179.5 kJ/mol was rounded vs typeset Table 3 179.45; corrected to typeset. log10D0 -4.91 matched.",table,"Holycross, M.",2026-08-31,checked,Holycross2018,"Holycross, M.E.; Watson, E.B.",2018,Trace element diffusion and kinetic fractionation in wet rhyolitic melt,Geochimica et Cosmochimica Acta,232,14-29,10.1016/j.gca.2018.04.006,Table 3 (independent least-squares); Eq. 3 (typeset PDF)
