Repository: holycrossm/diffusion-coefficients

# Experimental diffusion coefficients (minerals and silicate melts)

**Pre-release / not published.** Schema v1.0.0. This folder is a GitHub-ready living table: canonical data is CSV, new rows arrive by pull request, and a static page searches the file in the browser. Nothing here is a citable compilation of record.

This is a QA build of 4630 experimental rows (minerals and silicate melts). Most numbers are staged from the 2010 RiMG 72 tables. Do not treat the repo as published, complete, or peer-reviewed.

File: site/data/diffusion_coefficients.csv (part 133 of 136)
DDB004713,1.0.0,arrhenius_fit,,La,,3+,,chemical,none,unspecified,melt,Rhyolite,,,Lake County obsidian,melt_rhyolite,synthetic,,false,false,"synthetic Lake County obsidian (typeset Table 1 wt%, anhydrous-normalized): SiO2=76.77;TiO2=0.15;Al2O3=13.32;FeO=0.78;MgO=0.08;CaO=0.62;Na2O=4.04;K2O=3.91;MnO=0.08",wt_pct_oxide,76.77,0.15,13.32,,0.78,0.78,,0.08,0.08,0.62,4.04,3.91,,,,,,"Typeset Table 1 starting materials, anhydrous-normalized. feot_wt_pct=feo_wt_pct=0.78 as printed FeO (no Fe2O3 split). Zhang & Gan 2022 Table 8 rhyolite14b had SiO2=76.8, Al2O3=13.3 (rounded).",true,6.2,5.81,6.70,,~6.2 wt% dissolved H2O (Table 3/4 header). Table 2 Ag-capsule couple average 6.23 (r=0.26); range 5.81-6.70 wt% (LTEF24/27/29/31/34/35/37/38).,,1123.15,1208.15,850,C,1000000000,1000000000,1000000000,1,GPa,unknown,,,unknown,piston_cylinder,,6.165950e-04,-3.21,1.15,1sigma,-3.21,log10_m2/s,203340,25650,1sigma,203.34,kJ/mol,,,,,D=D0*exp(-Ea/RT),8.314,,,,,,,8,6,,LA-ICP-MS,diffusion_couple,LA-ICP-MS,true,none,false,false,use_with_caution,"Ag-capsule hydrous rhyolite 850-935 C at 1 GPa (Table 2: 850, 875, 890, 900, 920, 935 C). Eight experiments / six unique T (three-run time series at 890 C). T window only 85 K.",Ag capsules. Fit T window only 85 K (850-935 C) with H2O 5.81-6.70 wt%; authors discuss sizable Ea/logD0 errors from limited T range and H2O variation (section 3.1). quality_flag=use_with_caution (INGEST: T window <~100 K). fO2 not a named buffer (fo2_buffer=unknown). No isothermal D ingested (one Arrhenius per element per H2O). Independent-fit REE (Table 3) not stored as extra rows. Table 4(a) La LTEF27 D=29.13 vs Table 3(a) La LTEF27 D=44.51 (La is the ratio-fit reference); stored Arrhenius is Table 4 printed logD0/Ea.,"provenance=post2010_new; R unstated, compiler 8.314. Authors: chemical diffusivities. Eq. 3 D=D0 exp(-Ea/RT); Origin v8.6. Table 4 ratio-fit stored (Zhang & Gan 2022 Table 9 used ratio-fit for REE; authors: ratio-fit characterizes small REE differences vs independent fits). Independent-fit Table 3 La: Ea=182.80±20.92 kJ/mol, log10D0=-4.10±0.94 (m2/s); not a second row (same experiments). Table header ±σ stored as 1sigma (2σ unstated, unlike HW2016 Fig. 7). Melt is isotropic: no crystallographic direction. Zhang & Gan 2022 Table 9 REE E/logD0 match typeset Table 4 exactly (ratio-fitting method).",table,"Holycross, M.",2026-08-31,checked,Holycross2018,"Holycross, M.E.; Watson, E.B.",2018,Trace element diffusion and kinetic fractionation in wet rhyolitic melt,Geochimica et Cosmochimica Acta,232,14-29,10.1016/j.gca.2018.04.006,Table 4 (ratio-fit); Eq. 3 (typeset PDF)
DDB004714,1.0.0,arrhenius_fit,,Ce,,3+,,chemical,none,unspecified,melt,Rhyolite,,,Lake County obsidian,melt_rhyolite,synthetic,,false,false,"synthetic Lake County obsidian (typeset Table 1 wt%, anhydrous-normalized): SiO2=76.77;TiO2=0.15;Al2O3=13.32;FeO=0.78;MgO=0.08;CaO=0.62;Na2O=4.04;K2O=3.91;MnO=0.08",wt_pct_oxide,76.77,0.15,13.32,,0.78,0.78,,0.08,0.08,0.62,4.04,3.91,,,,,,"Typeset Table 1 starting materials, anhydrous-normalized. feot_wt_pct=feo_wt_pct=0.78 as printed FeO (no Fe2O3 split). Zhang & Gan 2022 Table 8 rhyolite14b had SiO2=76.8, Al2O3=13.3 (rounded).",true,6.2,5.81,6.70,,~6.2 wt% dissolved H2O (Table 3/4 header). Table 2 Ag-capsule couple average 6.23 (r=0.26); range 5.81-6.70 wt% (LTEF24/27/29/31/34/35/37/38).,,1123.15,1208.15,850,C,1000000000,1000000000,1000000000,1,GPa,unknown,,,unknown,piston_cylinder,,4.677351e-04,-3.33,1.45,1sigma,-3.33,log10_m2/s,198900,28810,1sigma,198.90,kJ/mol,,,,,D=D0*exp(-Ea/RT),8.314,,,,,,,8,6,,LA-ICP-MS,diffusion_couple,LA-ICP-MS,true,none,false,false,use_with_caution,"Ag-capsule hydrous rhyolite 850-935 C at 1 GPa (Table 2: 850, 875, 890, 900, 920, 935 C). Eight experiments / six unique T (three-run time series at 890 C). T window only 85 K.",Ag capsules. Fit T window only 85 K (850-935 C) with H2O 5.81-6.70 wt%; authors discuss sizable Ea/logD0 errors from limited T range and H2O variation (section 3.1). quality_flag=use_with_caution (INGEST: T window <~100 K). fO2 not a named buffer (fo2_buffer=unknown). No isothermal D ingested (one Arrhenius per element per H2O). Independent-fit REE (Table 3) not stored as extra rows.,"provenance=post2010_new; R unstated, compiler 8.314. Authors: chemical diffusivities. Eq. 3 D=D0 exp(-Ea/RT); Origin v8.6. Table 4 ratio-fit stored (Zhang & Gan 2022 Table 9 used ratio-fit for REE; authors: ratio-fit characterizes small REE differences vs independent fits). Independent-fit Table 3 Ce: Ea=174.53±22.89 kJ/mol, log10D0=-4.50±1.03 (m2/s); not a second row (same experiments). Table header ±σ stored as 1sigma (2σ unstated, unlike HW2016 Fig. 7). Melt is isotropic: no crystallographic direction. Zhang & Gan 2022 Table 9 REE E/logD0 match typeset Table 4 exactly (ratio-fitting method).",table,"Holycross, M.",2026-08-31,checked,Holycross2018,"Holycross, M.E.; Watson, E.B.",2018,Trace element diffusion and kinetic fractionation in wet rhyolitic melt,Geochimica et Cosmochimica Acta,232,14-29,10.1016/j.gca.2018.04.006,Table 4 (ratio-fit); Eq. 3 (typeset PDF)
DDB004715,1.0.0,arrhenius_fit,,Pr,,3+,,chemical,none,unspecified,melt,Rhyolite,,,Lake County obsidian,melt_rhyolite,synthetic,,false,false,"synthetic Lake County obsidian (typeset Table 1 wt%, anhydrous-normalized): SiO2=76.77;TiO2=0.15;Al2O3=13.32;FeO=0.78;MgO=0.08;CaO=0.62;Na2O=4.04;K2O=3.91;MnO=0.08",wt_pct_oxide,76.77,0.15,13.32,,0.78,0.78,,0.08,0.08,0.62,4.04,3.91,,,,,,"Typeset Table 1 starting materials, anhydrous-normalized. feot_wt_pct=feo_wt_pct=0.78 as printed FeO (no Fe2O3 split). Zhang & Gan 2022 Table 8 rhyolite14b had SiO2=76.8, Al2O3=13.3 (rounded).",true,6.2,5.81,6.70,,~6.2 wt% dissolved H2O (Table 3/4 header). Table 2 Ag-capsule couple average 6.23 (r=0.26); range 5.81-6.70 wt% (LTEF24/27/29/31/34/35/37/38).,,1123.15,1208.15,850,C,1000000000,1000000000,1000000000,1,GPa,unknown,,,unknown,piston_cylinder,,5.248075e-04,-3.28,1.16,1sigma,-3.28,log10_m2/s,202070,25860,1sigma,202.07,kJ/mol,,,,,D=D0*exp(-Ea/RT),8.314,,,,,,,8,6,,LA-ICP-MS,diffusion_couple,LA-ICP-MS,true,none,false,false,use_with_caution,"Ag-capsule hydrous rhyolite 850-935 C at 1 GPa (Table 2: 850, 875, 890, 900, 920, 935 C). Eight experiments / six unique T (three-run time series at 890 C). T window only 85 K.",Ag capsules. Fit T window only 85 K (850-935 C) with H2O 5.81-6.70 wt%; authors discuss sizable Ea/logD0 errors from limited T range and H2O variation (section 3.1). quality_flag=use_with_caution (INGEST: T window <~100 K). fO2 not a named buffer (fo2_buffer=unknown). No isothermal D ingested (one Arrhenius per element per H2O). Independent-fit REE (Table 3) not stored as extra rows.,"provenance=post2010_new; R unstated, compiler 8.314. Authors: chemical diffusivities. Eq. 3 D=D0 exp(-Ea/RT); Origin v8.6. Table 4 ratio-fit stored (Zhang & Gan 2022 Table 9 used ratio-fit for REE; authors: ratio-fit characterizes small REE differences vs independent fits). Independent-fit Table 3 Pr: Ea=164.21±20.24 kJ/mol, log10D0=-4.95±0.91 (m2/s); not a second row (same experiments). Table header ±σ stored as 1sigma (2σ unstated, unlike HW2016 Fig. 7). Melt is isotropic: no crystallographic direction. Zhang & Gan 2022 Table 9 REE E/logD0 match typeset Table 4 exactly (ratio-fitting method).",table,"Holycross, M.",2026-08-31,checked,Holycross2018,"Holycross, M.E.; Watson, E.B.",2018,Trace element diffusion and kinetic fractionation in wet rhyolitic melt,Geochimica et Cosmochimica Acta,232,14-29,10.1016/j.gca.2018.04.006,Table 4 (ratio-fit); Eq. 3 (typeset PDF)
DDB004716,1.0.0,arrhenius_fit,,Nd,,3+,,chemical,none,unspecified,melt,Rhyolite,,,Lake County obsidian,melt_rhyolite,synthetic,,false,false,"synthetic Lake County obsidian (typeset Table 1 wt%, anhydrous-normalized): SiO2=76.77;TiO2=0.15;Al2O3=13.32;FeO=0.78;MgO=0.08;CaO=0.62;Na2O=4.04;K2O=3.91;MnO=0.08",wt_pct_oxide,76.77,0.15,13.32,,0.78,0.78,,0.08,0.08,0.62,4.04,3.91,,,,,,"Typeset Table 1 starting materials, anhydrous-normalized. feot_wt_pct=feo_wt_pct=0.78 as printed FeO (no Fe2O3 split). Zhang & Gan 2022 Table 8 rhyolite14b had SiO2=76.8, Al2O3=13.3 (rounded).",true,6.2,5.81,6.70,,~6.2 wt% dissolved H2O (Table 3/4 header). Table 2 Ag-capsule couple average 6.23 (r=0.26); range 5.81-6.70 wt% (LTEF24/27/29/31/34/35/37/38).,,1123.15,1208.15,850,C,1000000000,1000000000,1000000000,1,GPa,unknown,,,unknown,piston_cylinder,,4.466836e-04,-3.35,1.30,1sigma,-3.35,log10_m2/s,200600,29020,1sigma,200.60,kJ/mol,,,,,D=D0*exp(-Ea/RT),8.314,,,,,,,8,6,,LA-ICP-MS,diffusion_couple,LA-ICP-MS,true,none,false,false,use_with_caution,"Ag-capsule hydrous rhyolite 850-935 C at 1 GPa (Table 2: 850, 875, 890, 900, 920, 935 C). Eight experiments / six unique T (three-run time series at 890 C). T window only 85 K.",Ag capsules. Fit T window only 85 K (850-935 C) with H2O 5.81-6.70 wt%; authors discuss sizable Ea/logD0 errors from limited T range and H2O variation (section 3.1). quality_flag=use_with_caution (INGEST: T window <~100 K). fO2 not a named buffer (fo2_buffer=unknown). No isothermal D ingested (one Arrhenius per element per H2O). Independent-fit REE (Table 3) not stored as extra rows.,"provenance=post2010_new; R unstated, compiler 8.314. Authors: chemical diffusivities. Eq. 3 D=D0 exp(-Ea/RT); Origin v8.6. Table 4 ratio-fit stored (Zhang & Gan 2022 Table 9 used ratio-fit for REE; authors: ratio-fit characterizes small REE differences vs independent fits). Independent-fit Table 3 Nd: Ea=188.87±23.48 kJ/mol, log10D0=-3.89±1.05 (m2/s); not a second row (same experiments). Table header ±σ stored as 1sigma (2σ unstated, unlike HW2016 Fig. 7). Melt is isotropic: no crystallographic direction. Zhang & Gan 2022 Table 9 REE E/logD0 match typeset Table 4 exactly (ratio-fitting method).",table,"Holycross, M.",2026-08-31,checked,Holycross2018,"Holycross, M.E.; Watson, E.B.",2018,Trace element diffusion and kinetic fractionation in wet rhyolitic melt,Geochimica et Cosmochimica Acta,232,14-29,10.1016/j.gca.2018.04.006,Table 4 (ratio-fit); Eq. 3 (typeset PDF)
DDB004717,1.0.0,arrhenius_fit,,Sm,,3+,,chemical,none,unspecified,melt,Rhyolite,,,Lake County obsidian,melt_rhyolite,synthetic,,false,false,"synthetic Lake County obsidian (typeset Table 1 wt%, anhydrous-normalized): SiO2=76.77;TiO2=0.15;Al2O3=13.32;FeO=0.78;MgO=0.08;CaO=0.62;Na2O=4.04;K2O=3.91;MnO=0.08",wt_pct_oxide,76.77,0.15,13.32,,0.78,0.78,,0.08,0.08,0.62,4.04,3.91,,,,,,"Typeset Table 1 starting materials, anhydrous-normalized. feot_wt_pct=feo_wt_pct=0.78 as printed FeO (no Fe2O3 split). Zhang & Gan 2022 Table 8 rhyolite14b had SiO2=76.8, Al2O3=13.3 (rounded).",true,6.2,5.81,6.70,,~6.2 wt% dissolved H2O (Table 3/4 header). Table 2 Ag-capsule couple average 6.23 (r=0.26); range 5.81-6.70 wt% (LTEF24/27/29/31/34/35/37/38).,,1123.15,1208.15,850,C,1000000000,1000000000,1000000000,1,GPa,unknown,,,unknown,piston_cylinder,,6.606934e-04,-3.18,1.13,1sigma,-3.18,log10_m2/s,205460,25270,1sigma,205.46,kJ/mol,,,,,D=D0*exp(-Ea/RT),8.314,,,,,,,8,6,,LA-ICP-MS,diffusion_couple,LA-ICP-MS,true,none,false,false,use_with_caution,"Ag-capsule hydrous rhyolite 850-935 C at 1 GPa (Table 2: 850, 875, 890, 900, 920, 935 C). Eight experiments / six unique T (three-run time series at 890 C). T window only 85 K.",Ag capsules. Fit T window only 85 K (850-935 C) with H2O 5.81-6.70 wt%; authors discuss sizable Ea/logD0 errors from limited T range and H2O variation (section 3.1). quality_flag=use_with_caution (INGEST: T window <~100 K). fO2 not a named buffer (fo2_buffer=unknown). No isothermal D ingested (one Arrhenius per element per H2O). Independent-fit REE (Table 3) not stored as extra rows.,"provenance=post2010_new; R unstated, compiler 8.314. Authors: chemical diffusivities. Eq. 3 D=D0 exp(-Ea/RT); Origin v8.6. Table 4 ratio-fit stored (Zhang & Gan 2022 Table 9 used ratio-fit for REE; authors: ratio-fit characterizes small REE differences vs independent fits). Independent-fit Table 3 Sm: Ea=182.24±21.98 kJ/mol, log10D0=-4.22±0.98 (m2/s); not a second row (same experiments). Table header ±σ stored as 1sigma (2σ unstated, unlike HW2016 Fig. 7). Melt is isotropic: no crystallographic direction. Zhang & Gan 2022 Table 9 REE E/logD0 match typeset Table 4 exactly (ratio-fitting method).",table,"Holycross, M.",2026-08-31,checked,Holycross2018,"Holycross, M.E.; Watson, E.B.",2018,Trace element diffusion and kinetic fractionation in wet rhyolitic melt,Geochimica et Cosmochimica Acta,232,14-29,10.1016/j.gca.2018.04.006,Table 4 (ratio-fit); Eq. 3 (typeset PDF)
DDB004718,1.0.0,arrhenius_fit,,Gd,,3+,,chemical,none,unspecified,melt,Rhyolite,,,Lake County obsidian,melt_rhyolite,synthetic,,false,false,"synthetic Lake County obsidian (typeset Table 1 wt%, anhydrous-normalized): SiO2=76.77;TiO2=0.15;Al2O3=13.32;FeO=0.78;MgO=0.08;CaO=0.62;Na2O=4.04;K2O=3.91;MnO=0.08",wt_pct_oxide,76.77,0.15,13.32,,0.78,0.78,,0.08,0.08,0.62,4.04,3.91,,,,,,"Typeset Table 1 starting materials, anhydrous-normalized. feot_wt_pct=feo_wt_pct=0.78 as printed FeO (no Fe2O3 split). Zhang & Gan 2022 Table 8 rhyolite14b had SiO2=76.8, Al2O3=13.3 (rounded).",true,6.2,5.81,6.70,,~6.2 wt% dissolved H2O (Table 3/4 header). Table 2 Ag-capsule couple average 6.23 (r=0.26); range 5.81-6.70 wt% (LTEF24/27/29/31/34/35/37/38).,,1123.15,1208.15,850,C,1000000000,1000000000,1000000000,1,GPa,unknown,,,unknown,piston_cylinder,,1.819701e-04,-3.74,1.31,1sigma,-3.74,log10_m2/s,193840,29180,1sigma,193.84,kJ/mol,,,,,D=D0*exp(-Ea/RT),8.314,,,,,,,8,6,,LA-ICP-MS,diffusion_couple,LA-ICP-MS,true,none,false,false,use_with_caution,"Ag-capsule hydrous rhyolite 850-935 C at 1 GPa (Table 2: 850, 875, 890, 900, 920, 935 C). Eight experiments / six unique T (three-run time series at 890 C). T window only 85 K.",Ag capsules. Fit T window only 85 K (850-935 C) with H2O 5.81-6.70 wt%; authors discuss sizable Ea/logD0 errors from limited T range and H2O variation (section 3.1). quality_flag=use_with_caution (INGEST: T window <~100 K). fO2 not a named buffer (fo2_buffer=unknown). No isothermal D ingested (one Arrhenius per element per H2O). Independent-fit REE (Table 3) not stored as extra rows.,"provenance=post2010_new; R unstated, compiler 8.314. Authors: chemical diffusivities. Eq. 3 D=D0 exp(-Ea/RT); Origin v8.6. Table 4 ratio-fit stored (Zhang & Gan 2022 Table 9 used ratio-fit for REE; authors: ratio-fit characterizes small REE differences vs independent fits). Independent-fit Table 3 Gd: Ea=187.25±21.66 kJ/mol, log10D0=-4.06±0.97 (m2/s); not a second row (same experiments). Table header ±σ stored as 1sigma (2σ unstated, unlike HW2016 Fig. 7). Melt is isotropic: no crystallographic direction. Zhang & Gan 2022 Table 9 REE E/logD0 match typeset Table 4 exactly (ratio-fitting method).",table,"Holycross, M.",2026-08-31,checked,Holycross2018,"Holycross, M.E.; Watson, E.B.",2018,Trace element diffusion and kinetic fractionation in wet rhyolitic melt,Geochimica et Cosmochimica Acta,232,14-29,10.1016/j.gca.2018.04.006,Table 4 (ratio-fit); Eq. 3 (typeset PDF)
DDB004719,1.0.0,arrhenius_fit,,Tb,,3+,,chemical,none,unspecified,melt,Rhyolite,,,Lake County obsidian,melt_rhyolite,synthetic,,false,false,"synthetic Lake County obsidian (typeset Table 1 wt%, anhydrous-normalized): SiO2=76.77;TiO2=0.15;Al2O3=13.32;FeO=0.78;MgO=0.08;CaO=0.62;Na2O=4.04;K2O=3.91;MnO=0.08",wt_pct_oxide,76.77,0.15,13.32,,0.78,0.78,,0.08,0.08,0.62,4.04,3.91,,,,,,"Typeset Table 1 starting materials, anhydrous-normalized. feot_wt_pct=feo_wt_pct=0.78 as printed FeO (no Fe2O3 split). Zhang & Gan 2022 Table 8 rhyolite14b had SiO2=76.8, Al2O3=13.3 (rounded).",true,6.2,5.81,6.70,,~6.2 wt% dissolved H2O (Table 3/4 header). Table 2 Ag-capsule couple average 6.23 (r=0.26); range 5.81-6.70 wt% (LTEF24/27/29/31/34/35/37/38).,,1123.15,1208.15,850,C,1000000000,1000000000,1000000000,1,GPa,unknown,,,unknown,piston_cylinder,,4.786301e-04,-3.32,1.33,1sigma,-3.32,log10_m2/s,203970,29680,1sigma,203.97,kJ/mol,,,,,D=D0*exp(-Ea/RT),8.314,,,,,,,8,6,,LA-ICP-MS,diffusion_couple,LA-ICP-MS,true,none,false,false,use_with_caution,"Ag-capsule hydrous rhyolite 850-935 C at 1 GPa (Table 2: 850, 875, 890, 900, 920, 935 C). Eight experiments / six unique T (three-run time series at 890 C). T window only 85 K.",Ag capsules. Fit T window only 85 K (850-935 C) with H2O 5.81-6.70 wt%; authors discuss sizable Ea/logD0 errors from limited T range and H2O variation (section 3.1). quality_flag=use_with_caution (INGEST: T window <~100 K). fO2 not a named buffer (fo2_buffer=unknown). No isothermal D ingested (one Arrhenius per element per H2O). Independent-fit REE (Table 3) not stored as extra rows.,"provenance=post2010_new; R unstated, compiler 8.314. Authors: chemical diffusivities. Eq. 3 D=D0 exp(-Ea/RT); Origin v8.6. Table 4 ratio-fit stored (Zhang & Gan 2022 Table 9 used ratio-fit for REE; authors: ratio-fit characterizes small REE differences vs independent fits). Independent-fit Table 3 Tb: Ea=175.23±19.89 kJ/mol, log10D0=-4.62±0.89 (m2/s); not a second row (same experiments). Table header ±σ stored as 1sigma (2σ unstated, unlike HW2016 Fig. 7). Melt is isotropic: no crystallographic direction. Zhang & Gan 2022 Table 9 REE E/logD0 match typeset Table 4 exactly (ratio-fitting method).",table,"Holycross, M.",2026-08-31,checked,Holycross2018,"Holycross, M.E.; Watson, E.B.",2018,Trace element diffusion and kinetic fractionation in wet rhyolitic melt,Geochimica et Cosmochimica Acta,232,14-29,10.1016/j.gca.2018.04.006,Table 4 (ratio-fit); Eq. 3 (typeset PDF)
DDB004720,1.0.0,arrhenius_fit,,Dy,,3+,,chemical,none,unspecified,melt,Rhyolite,,,Lake County obsidian,melt_rhyolite,synthetic,,false,false,"synthetic Lake County obsidian (typeset Table 1 wt%, anhydrous-normalized): SiO2=76.77;TiO2=0.15;Al2O3=13.32;FeO=0.78;MgO=0.08;CaO=0.62;Na2O=4.04;K2O=3.91;MnO=0.08",wt_pct_oxide,76.77,0.15,13.32,,0.78,0.78,,0.08,0.08,0.62,4.04,3.91,,,,,,"Typeset Table 1 starting materials, anhydrous-normalized. feot_wt_pct=feo_wt_pct=0.78 as printed FeO (no Fe2O3 split). Zhang & Gan 2022 Table 8 rhyolite14b had SiO2=76.8, Al2O3=13.3 (rounded).",true,6.2,5.81,6.70,,~6.2 wt% dissolved H2O (Table 3/4 header). Table 2 Ag-capsule couple average 6.23 (r=0.26); range 5.81-6.70 wt% (LTEF24/27/29/31/34/35/37/38).,,1123.15,1208.15,850,C,1000000000,1000000000,1000000000,1,GPa,unknown,,,unknown,piston_cylinder,,6.760830e-05,-4.17,1.28,1sigma,-4.17,log10_m2/s,185720,28590,1sigma,185.72,kJ/mol,,,,,D=D0*exp(-Ea/RT),8.314,,,,,,,8,6,,LA-ICP-MS,diffusion_couple,LA-ICP-MS,true,none,false,false,use_with_caution,"Ag-capsule hydrous rhyolite 850-935 C at 1 GPa (Table 2: 850, 875, 890, 900, 920, 935 C). Eight experiments / six unique T (three-run time series at 890 C). T window only 85 K.",Ag capsules. Fit T window only 85 K (850-935 C) with H2O 5.81-6.70 wt%; authors discuss sizable Ea/logD0 errors from limited T range and H2O variation (section 3.1). quality_flag=use_with_caution (INGEST: T window <~100 K). fO2 not a named buffer (fo2_buffer=unknown). No isothermal D ingested (one Arrhenius per element per H2O). Independent-fit REE (Table 3) not stored as extra rows.,"provenance=post2010_new; R unstated, compiler 8.314. Authors: chemical diffusivities. Eq. 3 D=D0 exp(-Ea/RT); Origin v8.6. Table 4 ratio-fit stored (Zhang & Gan 2022 Table 9 used ratio-fit for REE; authors: ratio-fit characterizes small REE differences vs independent fits). Independent-fit Table 3 Dy: Ea=176.47±23.27 kJ/mol, log10D0=-4.60±1.04 (m2/s); not a second row (same experiments). Table header ±σ stored as 1sigma (2σ unstated, unlike HW2016 Fig. 7). Melt is isotropic: no crystallographic direction. Zhang & Gan 2022 Table 9 REE E/logD0 match typeset Table 4 exactly (ratio-fitting method).",table,"Holycross, M.",2026-08-31,checked,Holycross2018,"Holycross, M.E.; Watson, E.B.",2018,Trace element diffusion and kinetic fractionation in wet rhyolitic melt,Geochimica et Cosmochimica Acta,232,14-29,10.1016/j.gca.2018.04.006,Table 4 (ratio-fit); Eq. 3 (typeset PDF)
DDB004721,1.0.0,arrhenius_fit,,Ho,,3+,,chemical,none,unspecified,melt,Rhyolite,,,Lake County obsidian,melt_rhyolite,synthetic,,false,false,"synthetic Lake County obsidian (typeset Table 1 wt%, anhydrous-normalized): SiO2=76.77;TiO2=0.15;Al2O3=13.32;FeO=0.78;MgO=0.08;CaO=0.62;Na2O=4.04;K2O=3.91;MnO=0.08",wt_pct_oxide,76.77,0.15,13.32,,0.78,0.78,,0.08,0.08,0.62,4.04,3.91,,,,,,"Typeset Table 1 starting materials, anhydrous-normalized. feot_wt_pct=feo_wt_pct=0.78 as printed FeO (no Fe2O3 split). Zhang & Gan 2022 Table 8 rhyolite14b had SiO2=76.8, Al2O3=13.3 (rounded).",true,6.2,5.81,6.70,,~6.2 wt% dissolved H2O (Table 3/4 header). Table 2 Ag-capsule couple average 6.23 (r=0.26); range 5.81-6.70 wt% (LTEF24/27/29/31/34/35/37/38).,,1123.15,1208.15,850,C,1000000000,1000000000,1000000000,1,GPa,unknown,,,unknown,piston_cylinder,,1.230269e-04,-3.91,1.55,1sigma,-3.91,log10_m2/s,190930,30060,1sigma,190.93,kJ/mol,,,,,D=D0*exp(-Ea/RT),8.314,,,,,,,8,6,,LA-ICP-MS,diffusion_couple,LA-ICP-MS,true,none,false,false,use_with_caution,"Ag-capsule hydrous rhyolite 850-935 C at 1 GPa (Table 2: 850, 875, 890, 900, 920, 935 C). Eight experiments / six unique T (three-run time series at 890 C). T window only 85 K.",Ag capsules. Fit T window only 85 K (850-935 C) with H2O 5.81-6.70 wt%; authors discuss sizable Ea/logD0 errors from limited T range and H2O variation (section 3.1). quality_flag=use_with_caution (INGEST: T window <~100 K). fO2 not a named buffer (fo2_buffer=unknown). No isothermal D ingested (one Arrhenius per element per H2O). Independent-fit REE (Table 3) not stored as extra rows.,"provenance=post2010_new; R unstated, compiler 8.314. Authors: chemical diffusivities. Eq. 3 D=D0 exp(-Ea/RT); Origin v8.6. Table 4 ratio-fit stored (Zhang & Gan 2022 Table 9 used ratio-fit for REE; authors: ratio-fit characterizes small REE differences vs independent fits). Independent-fit Table 3 Ho: Ea=175.99±23.78 kJ/mol, log10D0=-4.65±1.07 (m2/s); not a second row (same experiments). Table header ±σ stored as 1sigma (2σ unstated, unlike HW2016 Fig. 7). Melt is isotropic: no crystallographic direction. Zhang & Gan 2022 Table 9 REE E/logD0 match typeset Table 4 exactly (ratio-fitting method).",table,"Holycross, M.",2026-08-31,checked,Holycross2018,"Holycross, M.E.; Watson, E.B.",2018,Trace element diffusion and kinetic fractionation in wet rhyolitic melt,Geochimica et Cosmochimica Acta,232,14-29,10.1016/j.gca.2018.04.006,Table 4 (ratio-fit); Eq. 3 (typeset PDF)
DDB004722,1.0.0,arrhenius_fit,,Er,,3+,,chemical,none,unspecified,melt,Rhyolite,,,Lake County obsidian,melt_rhyolite,synthetic,,false,false,"synthetic Lake County obsidian (typeset Table 1 wt%, anhydrous-normalized): SiO2=76.77;TiO2=0.15;Al2O3=13.32;FeO=0.78;MgO=0.08;CaO=0.62;Na2O=4.04;K2O=3.91;MnO=0.08",wt_pct_oxide,76.77,0.15,13.32,,0.78,0.78,,0.08,0.08,0.62,4.04,3.91,,,,,,"Typeset Table 1 starting materials, anhydrous-normalized. feot_wt_pct=feo_wt_pct=0.78 as printed FeO (no Fe2O3 split). Zhang & Gan 2022 Table 8 rhyolite14b had SiO2=76.8, Al2O3=13.3 (rounded).",true,6.2,5.81,6.70,,~6.2 wt% dissolved H2O (Table 3/4 header). Table 2 Ag-capsule couple average 6.23 (r=0.26); range 5.81-6.70 wt% (LTEF24/27/29/31/34/35/37/38).,,1123.15,1208.15,850,C,1000000000,1000000000,1000000000,1,GPa,unknown,,,unknown,piston_cylinder,,1.047129e-04,-3.98,1.35,1sigma,-3.98,log10_m2/s,210290,33330,1sigma,210.29,kJ/mol,,,,,D=D0*exp(-Ea/RT),8.314,,,,,,,8,6,,LA-ICP-MS,diffusion_couple,LA-ICP-MS,true,none,false,false,use_with_caution,"Ag-capsule hydrous rhyolite 850-935 C at 1 GPa (Table 2: 850, 875, 890, 900, 920, 935 C). Eight experiments / six unique T (three-run time series at 890 C). T window only 85 K.",Ag capsules. Fit T window only 85 K (850-935 C) with H2O 5.81-6.70 wt%; authors discuss sizable Ea/logD0 errors from limited T range and H2O variation (section 3.1). quality_flag=use_with_caution (INGEST: T window <~100 K). fO2 not a named buffer (fo2_buffer=unknown). No isothermal D ingested (one Arrhenius per element per H2O). Independent-fit REE (Table 3) not stored as extra rows.,"provenance=post2010_new; R unstated, compiler 8.314. Authors: chemical diffusivities. Eq. 3 D=D0 exp(-Ea/RT); Origin v8.6. Table 4 ratio-fit stored (Zhang & Gan 2022 Table 9 used ratio-fit for REE; authors: ratio-fit characterizes small REE differences vs independent fits). Independent-fit Table 3 Er: Ea=205.25±33.36 kJ/mol, log10D0=-3.39±1.49 (m2/s); not a second row (same experiments). Table header ±σ stored as 1sigma (2σ unstated, unlike HW2016 Fig. 7). Melt is isotropic: no crystallographic direction. Zhang & Gan 2022 Table 9 REE E/logD0 match typeset Table 4 exactly (ratio-fitting method).",table,"Holycross, M.",2026-08-31,checked,Holycross2018,"Holycross, M.E.; Watson, E.B.",2018,Trace element diffusion and kinetic fractionation in wet rhyolitic melt,Geochimica et Cosmochimica Acta,232,14-29,10.1016/j.gca.2018.04.006,Table 4 (ratio-fit); Eq. 3 (typeset PDF)
DDB004723,1.0.0,arrhenius_fit,,Yb,,3+,,chemical,none,unspecified,melt,Rhyolite,,,Lake County obsidian,melt_rhyolite,synthetic,,false,false,"synthetic Lake County obsidian (typeset Table 1 wt%, anhydrous-normalized): SiO2=76.77;TiO2=0.15;Al2O3=13.32;FeO=0.78;MgO=0.08;CaO=0.62;Na2O=4.04;K2O=3.91;MnO=0.08",wt_pct_oxide,76.77,0.15,13.32,,0.78,0.78,,0.08,0.08,0.62,4.04,3.91,,,,,,"Typeset Table 1 starting materials, anhydrous-normalized. feot_wt_pct=feo_wt_pct=0.78 as printed FeO (no Fe2O3 split). Zhang & Gan 2022 Table 8 rhyolite14b had SiO2=76.8, Al2O3=13.3 (rounded).",true,6.2,5.81,6.70,,~6.2 wt% dissolved H2O (Table 3/4 header). Table 2 Ag-capsule couple average 6.23 (r=0.26); range 5.81-6.70 wt% (LTEF24/27/29/31/34/35/37/38).,,1123.15,1208.15,850,C,1000000000,1000000000,1000000000,1,GPa,unknown,,,unknown,piston_cylinder,,1.258925e-05,-4.90,1.28,1sigma,-4.90,log10_m2/s,171420,28620,1sigma,171.42,kJ/mol,,,,,D=D0*exp(-Ea/RT),8.314,,,,,,,8,6,,LA-ICP-MS,diffusion_couple,LA-ICP-MS,true,none,false,false,use_with_caution,"Ag-capsule hydrous rhyolite 850-935 C at 1 GPa (Table 2: 850, 875, 890, 900, 920, 935 C). Eight experiments / six unique T (three-run time series at 890 C). T window only 85 K.",Ag capsules. Fit T window only 85 K (850-935 C) with H2O 5.81-6.70 wt%; authors discuss sizable Ea/logD0 errors from limited T range and H2O variation (section 3.1). quality_flag=use_with_caution (INGEST: T window <~100 K). fO2 not a named buffer (fo2_buffer=unknown). No isothermal D ingested (one Arrhenius per element per H2O). Independent-fit REE (Table 3) not stored as extra rows.,"provenance=post2010_new; R unstated, compiler 8.314. Authors: chemical diffusivities. Eq. 3 D=D0 exp(-Ea/RT); Origin v8.6. Table 4 ratio-fit stored (Zhang & Gan 2022 Table 9 used ratio-fit for REE; authors: ratio-fit characterizes small REE differences vs independent fits). Independent-fit Table 3 Yb: Ea=164.47±18.78 kJ/mol, log10D0=-5.23±0.84 (m2/s); not a second row (same experiments). Table header ±σ stored as 1sigma (2σ unstated, unlike HW2016 Fig. 7). Melt is isotropic: no crystallographic direction. Zhang & Gan 2022 Table 9 REE E/logD0 match typeset Table 4 exactly (ratio-fitting method).",table,"Holycross, M.",2026-08-31,checked,Holycross2018,"Holycross, M.E.; Watson, E.B.",2018,Trace element diffusion and kinetic fractionation in wet rhyolitic melt,Geochimica et Cosmochimica Acta,232,14-29,10.1016/j.gca.2018.04.006,Table 4 (ratio-fit); Eq. 3 (typeset PDF)
DDB004724,1.0.0,arrhenius_fit,,Lu,,3+,,chemical,none,unspecified,melt,Rhyolite,,,Lake County obsidian,melt_rhyolite,synthetic,,false,false,"synthetic Lake County obsidian (typeset Table 1 wt%, anhydrous-normalized): SiO2=76.77;TiO2=0.15;Al2O3=13.32;FeO=0.78;MgO=0.08;CaO=0.62;Na2O=4.04;K2O=3.91;MnO=0.08",wt_pct_oxide,76.77,0.15,13.32,,0.78,0.78,,0.08,0.08,0.62,4.04,3.91,,,,,,"Typeset Table 1 starting materials, anhydrous-normalized. feot_wt_pct=feo_wt_pct=0.78 as printed FeO (no Fe2O3 split). Zhang & Gan 2022 Table 8 rhyolite14b had SiO2=76.8, Al2O3=13.3 (rounded).",true,6.2,5.81,6.70,,~6.2 wt% dissolved H2O (Table 3/4 header). Table 2 Ag-capsule couple average 6.23 (r=0.26); range 5.81-6.70 wt% (LTEF24/27/29/31/34/35/37/38).,,1123.15,1208.15,850,C,1000000000,1000000000,1000000000,1,GPa,unknown,,,unknown,piston_cylinder,,1.513561e-04,-3.82,1.57,1sigma,-3.82,log10_m2/s,196970,34970,1sigma,196.97,kJ/mol,,,,,D=D0*exp(-Ea/RT),8.314,,,,,,,8,6,,LA-ICP-MS,diffusion_couple,LA-ICP-MS,true,none,false,false,use_with_caution,"Ag-capsule hydrous rhyolite 850-935 C at 1 GPa (Table 2: 850, 875, 890, 900, 920, 935 C). Eight experiments / six unique T (three-run time series at 890 C). T window only 85 K.",Ag capsules. Fit T window only 85 K (850-935 C) with H2O 5.81-6.70 wt%; authors discuss sizable Ea/logD0 errors from limited T range and H2O variation (section 3.1). quality_flag=use_with_caution (INGEST: T window <~100 K). fO2 not a named buffer (fo2_buffer=unknown). No isothermal D ingested (one Arrhenius per element per H2O). Independent-fit REE (Table 3) not stored as extra rows.,"provenance=post2010_new; R unstated, compiler 8.314. Authors: chemical diffusivities. Eq. 3 D=D0 exp(-Ea/RT); Origin v8.6. Table 4 ratio-fit stored (Zhang & Gan 2022 Table 9 used ratio-fit for REE; authors: ratio-fit characterizes small REE differences vs independent fits). Independent-fit Table 3 Lu: Ea=198.97±31.24 kJ/mol, log10D0=-3.74±1.40 (m2/s); not a second row (same experiments). Table header ±σ stored as 1sigma (2σ unstated, unlike HW2016 Fig. 7). Melt is isotropic: no crystallographic direction. Zhang & Gan 2022 Table 9 REE E/logD0 match typeset Table 4 exactly (ratio-fitting method).",table,"Holycross, M.",2026-08-31,checked,Holycross2018,"Holycross, M.E.; Watson, E.B.",2018,Trace element diffusion and kinetic fractionation in wet rhyolitic melt,Geochimica et Cosmochimica Acta,232,14-29,10.1016/j.gca.2018.04.006,Table 4 (ratio-fit); Eq. 3 (typeset PDF)
DDB004725,1.0.0,arrhenius_fit,,Th,,,,chemical,none,unspecified,melt,Rhyolite,,,Lake County obsidian,melt_rhyolite,synthetic,,false,false,"synthetic Lake County obsidian (typeset Table 1 wt%, anhydrous-normalized): SiO2=76.77;TiO2=0.15;Al2O3=13.32;FeO=0.78;MgO=0.08;CaO=0.62;Na2O=4.04;K2O=3.91;MnO=0.08",wt_pct_oxide,76.77,0.15,13.32,,0.78,0.78,,0.08,0.08,0.62,4.04,3.91,,,,,,"Typeset Table 1 starting materials, anhydrous-normalized. feot_wt_pct=feo_wt_pct=0.78 as printed FeO (no Fe2O3 split). Zhang & Gan 2022 Table 8 rhyolite14b had SiO2=76.8, Al2O3=13.3 (rounded).",true,6.2,5.81,6.70,,~6.2 wt% dissolved H2O (Table 3/4 header). Table 2 Ag-capsule couple average 6.23 (r=0.26); range 5.81-6.70 wt% (LTEF24/27/29/31/34/35/37/38).,,1123.15,1208.15,850,C,1000000000,1000000000,1000000000,1,GPa,unknown,,,unknown,piston_cylinder,,7.943282e-06,-5.10,1.11,1sigma,-5.10,log10_m2/s,176710,24860,1sigma,176.71,kJ/mol,,,,,D=D0*exp(-Ea/RT),8.314,,,,,,,7,5,,LA-ICP-MS,diffusion_couple,LA-ICP-MS,true,none,false,false,use_with_caution,"Ag-capsule hydrous rhyolite 850-935 C at 1 GPa (Table 2: 850, 875, 890, 900, 920, 935 C). Eight experiments / six unique T (three-run time series at 890 C). T window only 85 K.",Ag capsules. Fit T window only 85 K (850-935 C) with H2O 5.81-6.70 wt%; authors discuss sizable Ea/logD0 errors from limited T range and H2O variation (section 3.1). quality_flag=use_with_caution (INGEST: T window <~100 K). fO2 not a named buffer (fo2_buffer=unknown). No isothermal D ingested (one Arrhenius per element per H2O). Independent-fit REE (Table 3) not stored as extra rows. Table 3 LTEF29 D blank; n_experiments=7.,"provenance=post2010_new; R unstated, compiler 8.314. Authors: chemical diffusivities. Eq. 3 D=D0 exp(-Ea/RT); Origin v8.6 independent least-squares (Table 3). Table header ±σ stored as 1sigma (2σ unstated, unlike HW2016 Fig. 7). Melt is isotropic: no crystallographic direction. Zhang & Gan 2022 Table 9 Ea=176.7 kJ/mol was rounded vs typeset Table 3 176.71; corrected to typeset. log10D0 -5.10 matched.",table,"Holycross, M.",2026-08-31,checked,Holycross2018,"Holycross, M.E.; Watson, E.B.",2018,Trace element diffusion and kinetic fractionation in wet rhyolitic melt,Geochimica et Cosmochimica Acta,232,14-29,10.1016/j.gca.2018.04.006,Table 3 (independent least-squares); Eq. 3 (typeset PDF)
DDB004726,1.0.0,arrhenius_fit,,U,,,,chemical,none,unspecified,melt,Rhyolite,,,Lake County obsidian,melt_rhyolite,synthetic,,false,false,"synthetic Lake County obsidian (typeset Table 1 wt%, anhydrous-normalized): SiO2=76.77;TiO2=0.15;Al2O3=13.32;FeO=0.78;MgO=0.08;CaO=0.62;Na2O=4.04;K2O=3.91;MnO=0.08",wt_pct_oxide,76.77,0.15,13.32,,0.78,0.78,,0.08,0.08,0.62,4.04,3.91,,,,,,"Typeset Table 1 starting materials, anhydrous-normalized. feot_wt_pct=feo_wt_pct=0.78 as printed FeO (no Fe2O3 split). Zhang & Gan 2022 Table 8 rhyolite14b had SiO2=76.8, Al2O3=13.3 (rounded).",true,6.2,5.81,6.70,,~6.2 wt% dissolved H2O (Table 3/4 header). Table 2 Ag-capsule couple average 6.23 (r=0.26); range 5.81-6.70 wt% (LTEF24/27/29/31/34/35/37/38).,,1123.15,1208.15,850,C,1000000000,1000000000,1000000000,1,GPa,unknown,,,unknown,piston_cylinder,,8.709636e-02,-1.06,1.45,1sigma,-1.06,log10_m2/s,267760,32400,1sigma,267.76,kJ/mol,,,,,D=D0*exp(-Ea/RT),8.314,,,,,,,8,6,,LA-ICP-MS,diffusion_couple,LA-ICP-MS,true,none,false,false,use_with_caution,"Ag-capsule hydrous rhyolite 850-935 C at 1 GPa (Table 2: 850, 875, 890, 900, 920, 935 C). Eight experiments / six unique T (three-run time series at 890 C). T window only 85 K.",Ag capsules. Fit T window only 85 K (850-935 C) with H2O 5.81-6.70 wt%; authors discuss sizable Ea/logD0 errors from limited T range and H2O variation (section 3.1). quality_flag=use_with_caution (INGEST: T window <~100 K). fO2 not a named buffer (fo2_buffer=unknown). No isothermal D ingested (one Arrhenius per element per H2O). Independent-fit REE (Table 3) not stored as extra rows.,"provenance=post2010_new; R unstated, compiler 8.314. Authors: chemical diffusivities. Eq. 3 D=D0 exp(-Ea/RT); Origin v8.6 independent least-squares (Table 3). Table header ±σ stored as 1sigma (2σ unstated, unlike HW2016 Fig. 7). Melt is isotropic: no crystallographic direction. Zhang & Gan 2022 Table 9 Ea=267.8 kJ/mol was rounded vs typeset Table 3 267.76; corrected to typeset. log10D0 -1.06 matched.",table,"Holycross, M.",2026-08-31,checked,Holycross2018,"Holycross, M.E.; Watson, E.B.",2018,Trace element diffusion and kinetic fractionation in wet rhyolitic melt,Geochimica et Cosmochimica Acta,232,14-29,10.1016/j.gca.2018.04.006,Table 3 (independent least-squares); Eq. 3 (typeset PDF)
DDB004727,1.0.0,arrhenius_fit,,Fe,,,Mg,interdiffusion,none,lattice,mineral,Diopside,diopside,Ca0.98Na0.02Mg0.88Fe2+0.02Fe3+0.04Al0.04Si1.93Al0.07O6,Di93,pyroxene,natural,[001],true,false,"cpx 2 Excalibur, Rajasthan: SiO2=52.9; Al2O3=2.72; TiO2=0.11; Cr2O3=0.01; MgO=15.95; FeO=2.21; MnO=0.08; CaO=25.2; Na2O=0.24 wt% (Table 1 col 1); XDi=0.93 XHd=0.07",wt_pct_oxide,52.9,0.11,2.72,0.01,2.21,2.21,,0.08,15.95,25.2,0.24,,,,,93,,EPMA of starting crystal; Table 1 first of three analyses stored (all XDi=0.93). Fe as FeO; Fe3+ in formula from charge balance. Average formula from text.,false,,,,,Nominally dry; CO-CO2 gas mix; crystals degassed ~600 C in vacuum before PLD.,,1073.15,1473.15,800,C,101325,101325,101325,1,atm,measured,,,gas_mix,gas_mixing_furnace,,2.77e-07,-6.557,,unknown,2.77e-7,m2/s,320700,16000,unknown,320.7,kJ/mol,,,,,D=D0*exp(-Ea/RT),8.314,,,,,,,22,20,,RBS,thin_film,RBS,true,none,false,false,recommended,Fit 800-1200 C at 1 atm along [001] for Di93. Combined all fO2 (1e-17 to 1e-11 bar); no resolved fO2 dependence.,Typeset Results p.1569 prints D0=2.77(+/-4.27)x10^-8 m2/s with the same Q; Abstract p.1563 and Fig. 5b print 10^-7. Table 2 log D matches 10^-7 (mean residual -0.003 log) and is ~1 log faster than 10^-8. No erratum found 2026-08-31; conflict already in accepted MS. Not a cm2/s issue (all loci m2/s). Thin-film RBS; possible convolution. Fit envelope within 1 log unit. Anisotropy not measured (c-axis only). No resolved fO2 dependence (authors: possibly high Al).,"provenance=post2010_new; R unstated, compiler 8.314. Natural Di93 (Rajasthan) //[001]; olivine Fo30 PLD film; CO-CO2 1 atm. Stored D0 is abstract/Fig. 5 2.77e-7 m2/s, not Results 10^-8. Printed D0 +/-4.27 is linear and larger than D0 so d0_unc_log10 left empty. Zero-time 09-CPX-06 excluded from n_experiments. PDF-QA 2026-08-31: Table 2 vs both laws; see qa/Mueller_2013_D0.md.",equation,"Holycross, M.",2026-08-31,checked,Mueller2013,"Müller, T.; Dohmen, R.; Becker, H.W.; ter Heege, J.H.; Chakraborty, S.",2013,Fe-Mg interdiffusion rates in clinopyroxene: experimental data and implications for Fe-Mg exchange geothermometers,Contributions to Mineralogy and Petrology,166,1563-1576,10.1007/s00410-013-0941-y,"Abstract and Fig. 5b (D0=2.77e-7 m2/s, Q=320.7 kJ/mol); Table 2 check vs Results-text 10^-8 (typeset CMP PDF)"
DDB004728,1.0.0,arrhenius_fit,,Mg,,2+,,chemical,none,lattice,mineral,Plagioclase,,NaAlSi3O8-CaAl2Si2O8,An50-An80,feldspar,natural,,false,false,Natural Pl single crystals Table 1: T-series mostly XAn=0.6 (SiO2=53.03; TiO2=0.06; Al2O3=29.56; Cr2O3=0.01; CaO=12.37; FeO*=0.39; MgO=0.10; MnO=0.00; K2O=0.29; Na2O=4.41; total=100.23). Fit also uses XAn=0.5 and 0.7 (and 0.8 for K only). Authors: DMg insensitive to XAn over 0.5-0.8.,wt_pct_oxide,53.03,0.06,29.56,0.01,0.39,0.39,,0.00,0.10,12.37,4.41,0.29,,,,,,EPMA of starting crystals; all Fe as FeO (Table 1 footnote). Oxide vector is Table 1 Plag XAn=0.6 (main T-series host). Law is a combined fit stated to be independent of XAn (0.5-0.8).,false,,,,,Nominally dry 0.1 MPa CO-CO2 gas-mixing furnace; gabbro powder pre-annealed to break down hydrous alteration.,,1373.15,1473.15,1100,C,100000,100000,100000,0.1,MPa,measured,,,gas_mix,gas_mixing_furnace,,1.25e-04,-3.903,,,1.25e-4,m2/s,320924,,,320924,J/mol,,,,,D=D0*exp(-Ea/RT),8.314,,,,,,,27,7,,EPMA,powder_source,EPMA,true,none,false,false,recommended,Fit 1100-1200 C at 0.1 MPa; XAn=0.5-0.8; aSiO2=0.55-1. Combined all aSiO2 via (aSiO2)^2.6. Stored D0 is the prefactor at aSiO2=1.,"This study T window is 100 K; recommended Ea taken from Borinski et al. (in prep.) 750-1285 C (E=321 kJ/mol) and used to fit D0 and m on these data (Eq. 42 / abstract). Unconstrained weighted fit of this dataset alone is Eq. 41 (D0=2.2(+/-8.1)e-3 m2/s, Ea=355109+/-43856 J/mol, m=2.6+/-0.3) — same experiments, not a second row. MgO in Pl 0.01-0.30 wt% near EPMA detection; complementary-error-function rim extrapolation. Authors find no crystallographic anisotropy and no strong XAn dependence (An50-80); Van Orman et al. 2012 abstract reports slower D in more albite-rich Pl. Must apply (aSiO2)^2.6; do not use stored D0 at aSiO2 other than 1 without the power. Thermometer Eq. 26 is not a D law (not ingested). No erratum found 2026-08-31.","provenance=post2010_new; R stated 8.314 J mol-1 K-1 (section 2). Recommended law Abstract/Eq. 42: D_Mg^Pl [m2 s-1] = 1.25e-4 * exp(-320924 [J mol-1]/(RT)) * (aSiO2)^2.6. Regression was Eq. 40 log D = AD + BD/T + m log(aSiO2) with AD=-3.91, BD=-16764 (from Borinski), m=2.6; transformed to Eq. 42. Analogous to an fO2^n law: one row, exponent in notes. aSiO2=1 (Cpx+SiO2), 0.55 (gabbro Ol-Opx-SiO2), 0.62 (Cpx-only, from K). CO-CO2 between NNO and QFM; Table 2 log fO2 = -11 to -9 (bar); zirconia sensor. Table 2 charges with extracted log D counted as n_experiments=27 (7 unique T). PDF-QA 2026-08-31: MATCH vs typeset GCA PDF abstract and Eq. 42.",equation,"Holycross, M.",2026-08-31,checked,Faak2013,"Faak, K.; Chakraborty, S.; Coogan, L.A.",2013,Mg in plagioclase: Experimental calibration of a new geothermometer and diffusion coefficients,Geochimica et Cosmochimica Acta,123,195-217,10.1016/j.gca.2013.05.009,Abstract; Eq. 42
