Repository: holycrossm/diffusion-coefficients

# Experimental diffusion coefficients (minerals and silicate melts)

**Pre-release / not published.** Schema v1.0.0. This folder is a GitHub-ready living table: canonical data is CSV, new rows arrive by pull request, and a static page searches the file in the browser. Nothing here is a citable compilation of record.

This is a QA build of 4630 experimental rows (minerals and silicate melts). Most numbers are staged from the 2010 RiMG 72 tables. Do not treat the repo as published, complete, or peer-reviewed.

File: site/data/diffusion_coefficients.csv (part 134 of 136)
DDB004729,1.0.0,arrhenius_fit,DDB004734,Mg,,2+,,chemical,none,lattice,mineral,Plagioclase,anorthite,NaAlSi3O8-CaAl2Si2O8,An93,feldspar,natural,normal to (010),true,false,natural anorthite An93 (xAn=0.93); Table 1 orientation (010),endmember_mol_frac,,,,,,,,,,,,,,,,,,An content from Table 1/2 and abstract xAn=0.93. No oxide vector published. Oriented single crystal; diffusion normal to (010).,false,,,,,Nominally dry; open Pt capsule in 1-atm air furnace. No H2O reported.,,1171.15,1423.15,898,C,101325,101325,101325,1,atm,air,,,unconstrained,one_atm_furnace,,3.548134e-07,-6.45,1.02,2sigma,-6.45,log10_m2/s,271000,25000,2sigma,271,kJ/mol,,,,,lnD=lnD0-Ea/RT,8.314,,,,,,,4,4,,SIMS,powder_source,SIMS depth profiling (WiscSIMS Cameca IMS-1280),true,none,false,false,recommended,Table 2 Anorth An93 fit to Table 1 MgAnor1/3/5/6; 898-1150 C; 1 atm air; normal to (010). χ²_reduced=1.89.,"Only (010) measured for anorthite in this study. Table 2 log D0 is log10(D0/m2/s) (confirmed vs Table 1 D; Eq. 3 is ln form). Not the Faak et al. 2013 calibration (DDB004728): different geometry (powder source vs plagioclase-cpx), air vs CO-CO2, silica-saturated, and a strong XAn dependence (Faak: D independent of XAn, depends on aSiO2).","provenance=post2010_new; R unstated, compiler 8.314. Source powder MgO:Al2O3:SiO2 = 1:1:2 molar mixed 6:1 wt with plagioclase powder of the same composition; post-run powders contain silica (silica-saturated). Authors: chemical D = self D within error (Henry law); Table 1 reports 25Mg/ΣMg D when a tracer was used, else 24Mg/27Al chemical D. Abstract: D does not depend significantly on the Mg concentration gradient. Table 2: log D0=-6.45±1.02 (2σ), Q=271±25 kJ/mol. PDF-QA 2026-08-31: MATCH vs typeset EPSL Table 2 Anorth An93.",table,"Holycross, M.",2026-08-31,checked,VanOrman2014,"Van Orman, J.A.; Cherniak, D.J.; Kita, N.T.",2014,"Magnesium diffusion in plagioclase: Dependence on composition, and implications for thermal resetting of the 26Al-26Mg early solar system chronometer",Earth and Planetary Science Letters,385,79-88,10.1016/j.epsl.2013.10.026,"Table 2, row Anorth An93 (typeset EPSL PDF p.84); Table 1 T window 898-1150 C, orientation (010)"
DDB004730,1.0.0,arrhenius_fit,DDB004731;DDB004734,Mg,,2+,,chemical,none,lattice,mineral,Plagioclase,labradorite,NaAlSi3O8-CaAl2Si2O8,An67,feldspar,natural,normal to (001),true,false,natural labradorite An67 (xAn=0.67); Table 1 orientation (001),endmember_mol_frac,,,,,,,,,,,,,,,,,,An content from Table 1/2 and abstract xAn=0.67. Experimental section also writes An66; stored An67 as in the Arrhenius table. No oxide vector published.,false,,,,,Nominally dry; open Pt capsule in 1-atm air furnace. No H2O reported.,,1071.15,1423.15,798,C,101325,101325,101325,1,atm,air,,,unconstrained,one_atm_furnace,,4.677351e-05,-4.33,0.62,2sigma,-4.33,log10_m2/s,307000,15000,2sigma,307,kJ/mol,,,,,lnD=lnD0-Ea/RT,8.314,,,,,,,11,10,,SIMS,powder_source,SIMS depth profiling (WiscSIMS Cameca IMS-1280),true,none,false,false,recommended,Table 2 Lab (001) An67 fit to 11 Table 1 profiles (MgLab3-1 through MgLab19 except (010) runs); 798-1150 C; 1 atm air; normal to (001). χ²_reduced=1.75.,"Weak anisotropy vs (010): D(001)/D(010)=2.24±0.59 at 1047 C (text). Experimental text An66 vs Table 1/2 An67. Table 2 log D0 is log10(D0/m2/s). Not the Faak et al. 2013 calibration (DDB004728): different geometry (powder source vs plagioclase-cpx), air vs CO-CO2, silica-saturated, and a strong XAn dependence (Faak: D independent of XAn, depends on aSiO2).","provenance=post2010_new; R unstated, compiler 8.314. Source powder MgO:Al2O3:SiO2 = 1:1:2 molar mixed 6:1 wt with plagioclase powder of the same composition; post-run powders contain silica (silica-saturated). Authors: chemical D = self D within error (Henry law); Table 1 reports 25Mg/ΣMg D when a tracer was used, else 24Mg/27Al chemical D. Abstract: D does not depend significantly on the Mg concentration gradient. Table 2: log D0=-4.33±0.62 (2σ), Q=307±15 kJ/mol. n_experiments=11 Table 1 rows including two 1149 C profiles (MgLab3-1/3-2); 10 unique T. PDF-QA 2026-08-31: MATCH vs typeset EPSL Table 2 Lab (001) An67.",table,"Holycross, M.",2026-08-31,checked,VanOrman2014,"Van Orman, J.A.; Cherniak, D.J.; Kita, N.T.",2014,"Magnesium diffusion in plagioclase: Dependence on composition, and implications for thermal resetting of the 26Al-26Mg early solar system chronometer",Earth and Planetary Science Letters,385,79-88,10.1016/j.epsl.2013.10.026,"Table 2, row Lab (001) An67 (typeset EPSL PDF p.84); Table 1 T window 798-1150 C, orientation (001)"
DDB004731,1.0.0,arrhenius_fit,DDB004730;DDB004734,Mg,,2+,,chemical,none,lattice,mineral,Plagioclase,labradorite,NaAlSi3O8-CaAl2Si2O8,An67,feldspar,natural,normal to (010),true,false,natural labradorite An67 (xAn=0.67); Table 1 orientation (010),endmember_mol_frac,,,,,,,,,,,,,,,,,,An content from Table 1/2 and abstract xAn=0.67. Experimental section also writes An66; stored An67 as in the Arrhenius table. No oxide vector published.,false,,,,,Nominally dry; open Pt capsule in 1-atm air furnace. No H2O reported.,,1172.15,1320.15,899,C,101325,101325,101325,1,atm,air,,,unconstrained,one_atm_furnace,,2.511886e-05,-4.60,1.82,2sigma,-4.60,log10_m2/s,298000,44000,2sigma,298,kJ/mol,,,,,lnD=lnD0-Ea/RT,8.314,,,,,,,3,3,,SIMS,powder_source,SIMS depth profiling (WiscSIMS Cameca IMS-1280),true,none,false,false,use_with_caution,Table 2 Lab (010) An67 fit to MgLab14/16/20; 899-1047 C; 1 atm air; normal to (010). χ²_reduced=0.72.,"Only 3 T points, window 148 K; log D0 2σ=1.82. Preliminary anisotropy check (text). Authors: treat Mg diffusion as isotropic for most applications. Not the Faak et al. 2013 calibration (DDB004728): different geometry (powder source vs plagioclase-cpx), air vs CO-CO2, silica-saturated, and a strong XAn dependence (Faak: D independent of XAn, depends on aSiO2).","provenance=post2010_new; R unstated, compiler 8.314. Source powder MgO:Al2O3:SiO2 = 1:1:2 molar mixed 6:1 wt with plagioclase powder of the same composition; post-run powders contain silica (silica-saturated). Authors: chemical D = self D within error (Henry law); Table 1 reports 25Mg/ΣMg D when a tracer was used, else 24Mg/27Al chemical D. Abstract: D does not depend significantly on the Mg concentration gradient. Table 2: log D0=-4.60±1.82 (2σ), Q=298±44 kJ/mol. PDF-QA 2026-08-31: MATCH vs typeset EPSL Table 2 Lab (010) An67.",table,"Holycross, M.",2026-08-31,checked,VanOrman2014,"Van Orman, J.A.; Cherniak, D.J.; Kita, N.T.",2014,"Magnesium diffusion in plagioclase: Dependence on composition, and implications for thermal resetting of the 26Al-26Mg early solar system chronometer",Earth and Planetary Science Letters,385,79-88,10.1016/j.epsl.2013.10.026,"Table 2, row Lab (010) An67 (typeset EPSL PDF p.84); Table 1 T window 899-1047 C, orientation (010)"
DDB004732,1.0.0,arrhenius_fit,DDB004734,Mg,,2+,,chemical,none,lattice,mineral,Plagioclase,andesine,NaAlSi3O8-CaAl2Si2O8,An43,feldspar,natural,normal to (001),true,false,natural andesine An43 (xAn=0.43); Table 1 orientation (001),endmember_mol_frac,,,,,,,,,,,,,,,,,,"Host is andesine An43 from Experimental section, abstract xAn=0.43, and Table 1 MgAnd2/3. Table 2 typeset labels this Arrhenius row Crystal=Olig / Composition=An43 (Olig/And names swapped; see caveats). No oxide vector published.",false,,,,,Nominally dry; open Pt capsule in 1-atm air furnace. No H2O reported.,,1123.15,1321.15,850,C,101325,101325,101325,1,atm,air,,,unconstrained,one_atm_furnace,,5.888437e-05,-4.23,1.39,2sigma,-4.23,log10_m2/s,282000,33000,2sigma,282,kJ/mol,,,,,lnD=lnD0-Ea/RT,8.314,,,,,,,2,2,,SIMS,powder_source,SIMS depth profiling (WiscSIMS Cameca IMS-1280),true,none,false,false,use_with_caution,"Table 2 printed Olig/An43 parameters (log D0=-4.23, Q=282 kJ/mol) assigned to andesine An43; Table 1 MgAnd2/3 at 850 and 1048 C; normal to (001).","TWO-POINT FIT (MgAnd2 1048 C, MgAnd3 850 C). Table 2 typeset last two rows swap Crystal names Olig↔And relative to Experimental/Table 1 (andesine=An43, oligoclase=An23). Printed Composition An43 is kept with printed log D0=-4.23 / Q=282 (matches the 2-pt An43 fit). Printed χ²_reduced=8.07 on that row is inconsistent with a 2-pt fit (n.d. is on the And/An23 row); MSWD column appears swapped with the names. No erratum found 2026-08-31. Do not invent replacement D0/Ea. Not the Faak et al. 2013 calibration (DDB004728): different geometry (powder source vs plagioclase-cpx), air vs CO-CO2, silica-saturated, and a strong XAn dependence (Faak: D independent of XAn, depends on aSiO2).","provenance=post2010_new; R unstated, compiler 8.314. Source powder MgO:Al2O3:SiO2 = 1:1:2 molar mixed 6:1 wt with plagioclase powder of the same composition; post-run powders contain silica (silica-saturated). Authors: chemical D = self D within error (Henry law); Table 1 reports 25Mg/ΣMg D when a tracer was used, else 24Mg/27Al chemical D. Abstract: D does not depend significantly on the Mg concentration gradient. Stored Table 2 numbers as printed for Composition An43: log D0=-4.23±1.39 (2σ), Q=282±33 kJ/mol. Crystal name printed Olig. PDF-QA 2026-08-31: numbers MATCH typeset Table 2 Olig/An43 cells; host name from Experimental/Table 1.",table,"Holycross, M.",2026-08-31,checked,VanOrman2014,"Van Orman, J.A.; Cherniak, D.J.; Kita, N.T.",2014,"Magnesium diffusion in plagioclase: Dependence on composition, and implications for thermal resetting of the 26Al-26Mg early solar system chronometer",Earth and Planetary Science Letters,385,79-88,10.1016/j.epsl.2013.10.026,"Table 2, printed row Olig / An43 (typeset EPSL PDF p.84): log D0=-4.23±1.39, Q=282±33 kJ/mol; host=andesine An43 from Experimental and Table 1 MgAnd2/3, (001), 850-1048 C"
DDB004733,1.0.0,arrhenius_fit,DDB004734,Mg,,2+,,chemical,none,lattice,mineral,Plagioclase,oligoclase,NaAlSi3O8-CaAl2Si2O8,An23,feldspar,natural,normal to (001),true,false,natural oligoclase An23 (xAn=0.23); Table 1 orientation (001),endmember_mol_frac,,,,,,,,,,,,,,,,,,"Host is oligoclase An23 from Experimental section, abstract xAn=0.23, and Table 1 MgOl1-4. Table 2 typeset labels this Arrhenius row Crystal=And / Composition=An23 (Olig/And names swapped; see caveats). No oxide vector published.",false,,,,,Nominally dry; open Pt capsule in 1-atm air furnace. No H2O reported.,,1072.15,1224.15,799,C,101325,101325,101325,1,atm,air,,,unconstrained,one_atm_furnace,,1.023293e-04,-3.99,2.77,2sigma,-3.99,log10_m2/s,276000,61000,2sigma,276,kJ/mol,,,,,lnD=lnD0-Ea/RT,8.314,,,,,,,4,4,,SIMS,powder_source,SIMS depth profiling (WiscSIMS Cameca IMS-1280),true,none,false,false,use_with_caution,"Table 2 printed And/An23 parameters (log D0=-3.99, Q=276 kJ/mol) assigned to oligoclase An23; Table 1 MgOl1-4 at 799-951 C; normal to (001).","High scatter / large D0 unc (2σ log D0=2.77). Table 2 typeset last two rows swap Crystal names Olig↔And relative to Experimental/Table 1. Printed Composition An23 kept with printed log D0=-3.99 / Q=276. Printed χ²_reduced=n.d. on that row is inconsistent with 4 T points (8.07 is on the Olig/An43 row); MSWD column appears swapped with the names. No erratum found 2026-08-31. Do not invent replacement D0/Ea. T window 799-951 C. Not the Faak et al. 2013 calibration (DDB004728): different geometry (powder source vs plagioclase-cpx), air vs CO-CO2, silica-saturated, and a strong XAn dependence (Faak: D independent of XAn, depends on aSiO2).","provenance=post2010_new; R unstated, compiler 8.314. Source powder MgO:Al2O3:SiO2 = 1:1:2 molar mixed 6:1 wt with plagioclase powder of the same composition; post-run powders contain silica (silica-saturated). Authors: chemical D = self D within error (Henry law); Table 1 reports 25Mg/ΣMg D when a tracer was used, else 24Mg/27Al chemical D. Abstract: D does not depend significantly on the Mg concentration gradient. Stored Table 2 numbers as printed for Composition An23: log D0=-3.99±2.77 (2σ), Q=276±61 kJ/mol. Crystal name printed And. PDF-QA 2026-08-31: numbers MATCH typeset Table 2 And/An23 cells; host name from Experimental/Table 1.",table,"Holycross, M.",2026-08-31,checked,VanOrman2014,"Van Orman, J.A.; Cherniak, D.J.; Kita, N.T.",2014,"Magnesium diffusion in plagioclase: Dependence on composition, and implications for thermal resetting of the 26Al-26Mg early solar system chronometer",Earth and Planetary Science Letters,385,79-88,10.1016/j.epsl.2013.10.026,"Table 2, printed row And / An23 (typeset EPSL PDF p.84): log D0=-3.99±2.77, Q=276±61 kJ/mol; host=oligoclase An23 from Experimental and Table 1 MgOl1-4, (001), 799-951 C"
DDB004734,1.0.0,arrhenius_fit,DDB004729;DDB004730;DDB004731;DDB004732;DDB004733,Mg,,2+,,chemical,none,lattice,mineral,Plagioclase,,NaAlSi3O8-CaAl2Si2O8,An23-An93,feldspar,natural,,false,false,"natural plagioclase An23 to An93 (oligoclase, andesine, labradorite, anorthite); Eq. 4 also includes LaTourrette and Wasserburg 1998 An95",endmember_mol_frac,,,,,,,,,,,,,,,,,,"Combined fit: ln D0 is linear in xAn. This study crystals An23, An43, An67, An93 plus LaTourrette 1998 An95. No single oxide vector.",false,,,,,Nominally dry; open Pt capsule in 1-atm air furnace. No H2O reported.,,1071.15,1423.15,800,C,101325,101325,101325,1,atm,air,,,unconstrained,one_atm_furnace,,2.334401e-03,-2.632,0.478,2sigma,-6.06,ln_m2/s,287000,10000,2sigma,287,kJ/mol,,,,,other,8.314,,,,,,,24,,,SIMS,powder_source,SIMS depth profiling (WiscSIMS Cameca IMS-1280),true,none,false,false,recommended,"Abstract/Eq. 4: this study 800-1150 C (Table 1 798-1150 C) at 1 atm air, An23-An93. Regression also included LaTourrette and Wasserburg 1998 An95 1200-1400 C. Stored D0 is the xAn=0 intercept exp(-6.06) m2/s.","Composition-dependent law, not a single-composition D0: ln D = (-6.06±1.10) - (7.96±0.42)*xAn - (287±10 kJ/mol)/RT, D in m2/s, uncertainties 2σ (abstract; Eq. 4). MUST apply the -7.96 xAn term; stored D0 is the albite-endmember intercept (xAn=0), not D at An23-An93. Authors treat anisotropy as weak enough to combine orientations. χ²_reduced=2.88. Typeset Eq. 4 body dropped the ±10 next to 287 (it is 287±10 in the abstract numerator). Fit includes LaTourrette 1998 An95; t_max stored is this study 1150 C not 1400 C. Not the Faak et al. 2013 calibration (DDB004728): different geometry (powder source vs plagioclase-cpx), air vs CO-CO2, silica-saturated, and a strong XAn dependence (Faak: D independent of XAn, depends on aSiO2).","provenance=post2010_new; R unstated, compiler 8.314. Source powder MgO:Al2O3:SiO2 = 1:1:2 molar mixed 6:1 wt with plagioclase powder of the same composition; post-run powders contain silica (silica-saturated). Authors: chemical D = self D within error (Henry law); Table 1 reports 25Mg/ΣMg D when a tracer was used, else 24Mg/27Al chemical D. Abstract: D does not depend significantly on the Mg concentration gradient. Recommended abstract/Eq. 4 law. ln D0(xAn)= -6.06 - 7.96*xAn (D in m2/s). d0_unc_log10=0.478 is 1.10/ln(10) converted from 2σ on ln intercept. n_experiments=24 is this study Table 1 rows; LaTourrette An95 points also in the regression (count not printed). PDF-QA 2026-08-31: MATCH vs typeset EPSL abstract and Eq. 4 intercept/slope/Q.",equation,"Holycross, M.",2026-08-31,checked,VanOrman2014,"Van Orman, J.A.; Cherniak, D.J.; Kita, N.T.",2014,"Magnesium diffusion in plagioclase: Dependence on composition, and implications for thermal resetting of the 26Al-26Mg early solar system chronometer",Earth and Planetary Science Letters,385,79-88,10.1016/j.epsl.2013.10.026,"Abstract and Eq. 4 (typeset EPSL PDF): ln D = (-6.06±1.10) - (7.96±0.42)xAn - (287±10 kJ/mol)/RT, D in m2/s"
DDB004735,1.0.0,arrhenius_fit,DDB004736,Cl,,1-,,tracer,multicomponent_dij,lattice,mineral,Apatite,fluorapatite,"Ca5(PO4)3(F,Cl,OH)",Durango,phosphate,natural,[001],true,false,"Durango fluorapatite mole fraction XF~92%, XCl~5%, XOH~3%; ~1600 ppm S (text §2.1). Morocco powder/thin-film source XF~66%, XCl~11%, XOH~23%.",endmember_mol_frac,,,,,,,,,,,,,,,,,,Mole fractions from typeset §2.1. Oxide vector is in Supplementary Table S1 (not in the 13-pp article PDF); not copied. CO2 <34 ppm (negligible).,false,,,,,"1-atm CO-CO2 furnace, not hydrothermal. Structural OH in Durango (XOH~3 mol%) and Morocco source (XOH~23 mol%). H2O from SIMS and EPMA stoichiometry (Ketcham 2015).",,1077.15,1377.15,804,C,101325,101325,101325,1,atm,WM,,,gas_mix,gas_mixing_furnace,,7e-05,-4.155,,,7e-5,m2/s,294000,12000,unknown,294,kJ/mol,,,,,D=D0*exp(-Ea/RT),8.314,,,,,,,7,6,,SIMS,other,EPMA; SIMS,true,none,false,false,recommended,"Cl D* //[001] Arrhenius from Table 1 charges with D*Cl: DAp9 804 C, DAp11/DAp15 900 C, DAp7 998 C, 6d#1 1100 C, 3d 1101 C, 4d 1104 C (1 atm WM). Abstract campaign 800-1100 C. Not DAp16 (//a) and not 6d#2 (no D* in Table 1).","Stored quantity is tracer D*_Cl from a 3-component Lasaga inversion of chemical F-Cl-OH profiles (uphill Cl); do not use as single-component Fickian D. SIMS mixing-layer overestimation stated <10% for Cl. Slower than Brenan (1994) by ~2-8x; authors attribute to higher OH in the Morocco source (XCl<0.1, XOH>0.2). 1-atm only.","provenance=post2010_new; R unstated, compiler 8.314. D0 printed 7(+12/-4)e-5 m2/s (asymmetric; d0_unc_log10 empty). Discussion restates pre-exponential ≈7.2e-5 m2/s (not stored; Eq. 4 / abstract 7e-5 used). Arrhenius labelled at 1 bar; experiments 1-atm CO-CO2 at WM (e.g. fO2=5.0e-12 bar at 1100 C). Type-1 Durango crystal-powder (EPMA, ~1100 C) + Type-2 PLD thin film (SIMS, 804-998 C). ApTimer: https://aptimer.wovodat.org/. Same-species //a isothermal DDB004736. Sister [001] fits DDB004737 (F) and DDB004739 (OH). S not ingested (single-component; no published Ea).",equation,"Holycross, M.",2026-08-31,checked,Li2020,"Li, W.; Chakraborty, S.; Nagashima, K.; Costa, F.",2020,"Multicomponent diffusion of F, Cl and OH in apatite with application to magma ascent rates",Earth and Planetary Science Letters,550,116545,10.1016/j.epsl.2020.116545,Abstract; Eq. 4 (typeset EPSL PDF p.8 / §5.4)
DDB004736,1.0.0,isothermal_d,DDB004735,Cl,,1-,,tracer,multicomponent_dij,lattice,mineral,Apatite,fluorapatite,"Ca5(PO4)3(F,Cl,OH)",Durango,phosphate,natural,//a,true,false,"Durango fluorapatite mole fraction XF~92%, XCl~5%, XOH~3%; ~1600 ppm S (text §2.1). Morocco powder/thin-film source XF~66%, XCl~11%, XOH~23%.",endmember_mol_frac,,,,,,,,,,,,,,,,,,Mole fractions from typeset §2.1. Oxide vector is in Supplementary Table S1 (not in the 13-pp article PDF); not copied. CO2 <34 ppm (negligible).,false,,,,,"1-atm CO-CO2 furnace, not hydrothermal. Structural OH in Durango (XOH~3 mol%) and Morocco source (XOH~23 mol%). H2O from SIMS and EPMA stoichiometry (Ketcham 2015).",1223.15,1223.15,1223.15,950,C,101325,101325,101325,1,atm,WM,,-13.57,gas_mix,gas_mixing_furnace,76032,,,,,,,,,,,,,,,,,,1.2e-19,-18.921,,,1.2e-19,m2/s,1,1,,SIMS,thin_film,SIMS,true,none,false,false,use_with_caution,"Single charge DAp16: 950 C, 21.12 h, //a, 1 atm WM. No Arrhenius for this direction.",One T only (no Ea). Best-fit D*_Cl=1.2e-19 m2/s; Table 1 range (1-2)e-19 (d_unc_log10 not invented from the range). Paper: D*_Cl (//c) is ~90-400 times faster than D*_Cl (//a) at 950 C. Thin-film SIMS depth profile; mixing-layer overestimation <10% for Cl.,provenance=post2010_new. Tracer D*_Cl from the same multicomponent inversion as the [001] Arrhenius. Direction as printed || a (≡ ⊥c for hexagonal apatite). log fO2=-13.57 from Table 1 (bar). Related [001] fit DDB004735.,table,"Holycross, M.",2026-08-31,checked,Li2020,"Li, W.; Chakraborty, S.; Nagashima, K.; Costa, F.",2020,"Multicomponent diffusion of F, Cl and OH in apatite with application to magma ascent rates",Earth and Planetary Science Letters,550,116545,10.1016/j.epsl.2020.116545,"Table 1 sample DAp16 (|| a, 950 C; typeset EPSL PDF p.3)"
DDB004737,1.0.0,arrhenius_fit,DDB004738,F,,1-,,tracer,multicomponent_dij,lattice,mineral,Apatite,fluorapatite,"Ca5(PO4)3(F,Cl,OH)",Durango,phosphate,natural,[001],true,false,"Durango fluorapatite mole fraction XF~92%, XCl~5%, XOH~3%; ~1600 ppm S (text §2.1). Morocco powder/thin-film source XF~66%, XCl~11%, XOH~23%.",endmember_mol_frac,,,,,,,,,,,,,,,,,,Mole fractions from typeset §2.1. Oxide vector is in Supplementary Table S1 (not in the 13-pp article PDF); not copied. CO2 <34 ppm (negligible).,false,,,,,"1-atm CO-CO2 furnace, not hydrothermal. Structural OH in Durango (XOH~3 mol%) and Morocco source (XOH~23 mol%). H2O from SIMS and EPMA stoichiometry (Ketcham 2015).",,1173.15,1377.15,900,C,101325,101325,101325,1,atm,WM,,,gas_mix,gas_mixing_furnace,,5e-04,-3.301,,,5e-4,m2/s,308000,76000,unknown,308,kJ/mol,,,,,D=D0*exp(-Ea/RT),8.314,,,,,,,5,4,,SIMS,other,EPMA; SIMS,true,none,false,false,use_with_caution,"F D* //[001] from Table 1 charges with D*F: DAp11 and DAp15 at 900 C, 6d#1 1100 C, 3d 1101 C, 4d 1104 C. D*F n.a. at DAp9 (804 C) and DAp7 (998 C). Window 900-1104 C, not the abstract 800-1100 C campaign.",Large D0/Ea uncertainty: D0=5(+49/-5)e-4 m2/s; Ea=308+/-76 kJ/mol. Only two T clusters (900 and ~1100 C). SIMS mixing-layer overestimation <30% for F. NRA F profiles not used (F migration under the ion beam). Authors: cannot well constrain F anisotropy.,"provenance=post2010_new; R unstated, compiler 8.314. D0 printed 5(+49/-5)e-4 m2/s (asymmetric; d0_unc_log10 empty). Tracer D*_F from 3-component Lasaga inversion (TF~1). Type-1 powder (EPMA) + Type-2 PLD thin film (SIMS). Related //a isothermal DDB004738. Sister [001] DDB004735 (Cl), DDB004739 (OH).",equation,"Holycross, M.",2026-08-31,checked,Li2020,"Li, W.; Chakraborty, S.; Nagashima, K.; Costa, F.",2020,"Multicomponent diffusion of F, Cl and OH in apatite with application to magma ascent rates",Earth and Planetary Science Letters,550,116545,10.1016/j.epsl.2020.116545,Abstract; Eq. 5 (typeset EPSL PDF p.8 / §5.4)
DDB004738,1.0.0,isothermal_d,DDB004737,F,,1-,,tracer,multicomponent_dij,lattice,mineral,Apatite,fluorapatite,"Ca5(PO4)3(F,Cl,OH)",Durango,phosphate,natural,//a,true,false,"Durango fluorapatite mole fraction XF~92%, XCl~5%, XOH~3%; ~1600 ppm S (text §2.1). Morocco powder/thin-film source XF~66%, XCl~11%, XOH~23%.",endmember_mol_frac,,,,,,,,,,,,,,,,,,Mole fractions from typeset §2.1. Oxide vector is in Supplementary Table S1 (not in the 13-pp article PDF); not copied. CO2 <34 ppm (negligible).,false,,,,,"1-atm CO-CO2 furnace, not hydrothermal. Structural OH in Durango (XOH~3 mol%) and Morocco source (XOH~23 mol%). H2O from SIMS and EPMA stoichiometry (Ketcham 2015).",1223.15,1223.15,1223.15,950,C,101325,101325,101325,1,atm,WM,,-13.57,gas_mix,gas_mixing_furnace,76032,,,,,,,,,,,,,,,,,,2e-18,-17.699,,,2e-18,m2/s,1,1,,SIMS,thin_film,SIMS,true,none,false,false,use_with_caution,"Single charge DAp16: 950 C, 21.12 h, //a, 1 atm WM. No Arrhenius for this direction.",One T only. Best-fit D*_F=2e-18 m2/s; Table 1 range 1e-19-5e-17 (span ~2.7 log units; d_unc_log10 not invented). Authors: F appears faster //c than //a but uncertainties are too large to constrain anisotropy.,"provenance=post2010_new. Tracer D*_F from the multicomponent inversion. Direction as printed || a (≡ ⊥c). log fO2=-13.57 (Table 1, bar). Related [001] fit DDB004737.",table,"Holycross, M.",2026-08-31,checked,Li2020,"Li, W.; Chakraborty, S.; Nagashima, K.; Costa, F.",2020,"Multicomponent diffusion of F, Cl and OH in apatite with application to magma ascent rates",Earth and Planetary Science Letters,550,116545,10.1016/j.epsl.2020.116545,"Table 1 sample DAp16 (|| a, 950 C; typeset EPSL PDF p.3)"
DDB004739,1.0.0,arrhenius_fit,DDB004740,OH,,1-,,tracer,multicomponent_dij,lattice,mineral,Apatite,fluorapatite,"Ca5(PO4)3(F,Cl,OH)",Durango,phosphate,natural,[001],true,false,"Durango fluorapatite mole fraction XF~92%, XCl~5%, XOH~3%; ~1600 ppm S (text §2.1). Morocco powder/thin-film source XF~66%, XCl~11%, XOH~23%.",endmember_mol_frac,,,,,,,,,,,,,,,,,,Mole fractions from typeset §2.1. Oxide vector is in Supplementary Table S1 (not in the 13-pp article PDF); not copied. CO2 <34 ppm (negligible).,false,,,,,"1-atm CO-CO2 furnace, not hydrothermal. Structural OH in Durango (XOH~3 mol%) and Morocco source (XOH~23 mol%). H2O from SIMS and EPMA stoichiometry (Ketcham 2015).",,1173.15,1377.15,900,C,101325,101325,101325,1,atm,WM,,,gas_mix,gas_mixing_furnace,,4e-02,-1.398,,,4e-2,m2/s,401000,39000,unknown,401,kJ/mol,,,,,D=D0*exp(-Ea/RT),8.314,,,,,,,5,4,,SIMS,other,EPMA; SIMS,true,none,false,false,use_with_caution,"OH D* //[001] from Table 1 charges with D*OH: DAp11 and DAp15 at 900 C, 6d#1 1100 C, 3d 1101 C, 4d 1104 C. D*OH n.a. at DAp9 (804 C) and DAp7 (998 C). Window 900-1104 C.",D0=4(+11/-3)e-2 m2/s (asymmetric; d0_unc_log10 empty). Ea=401+/-39 kJ/mol. Only two T clusters (900 and ~1100 C). SIMS mixing-layer overestimation <30% for OH. EPMA H2O by stoichiometry. Authors: higher Ea vs F and Cl because OH- is diatomic.,"provenance=post2010_new; R unstated, compiler 8.314. Tracer D*_OH from 3-component Lasaga inversion (TF~1). Type-1 powder (EPMA) + Type-2 PLD thin film (SIMS). Related //a isothermal DDB004740. Sister [001] DDB004735 (Cl), DDB004737 (F). At least 1 log slower than Farver & Giletti 1989 O self-diffusion //c (authors).",equation,"Holycross, M.",2026-08-31,checked,Li2020,"Li, W.; Chakraborty, S.; Nagashima, K.; Costa, F.",2020,"Multicomponent diffusion of F, Cl and OH in apatite with application to magma ascent rates",Earth and Planetary Science Letters,550,116545,10.1016/j.epsl.2020.116545,Abstract; Eq. 6 (typeset EPSL PDF p.8 / §5.4)
DDB004740,1.0.0,isothermal_d,DDB004739,OH,,1-,,tracer,multicomponent_dij,lattice,mineral,Apatite,fluorapatite,"Ca5(PO4)3(F,Cl,OH)",Durango,phosphate,natural,//a,true,false,"Durango fluorapatite mole fraction XF~92%, XCl~5%, XOH~3%; ~1600 ppm S (text §2.1). Morocco powder/thin-film source XF~66%, XCl~11%, XOH~23%.",endmember_mol_frac,,,,,,,,,,,,,,,,,,Mole fractions from typeset §2.1. Oxide vector is in Supplementary Table S1 (not in the 13-pp article PDF); not copied. CO2 <34 ppm (negligible).,false,,,,,"1-atm CO-CO2 furnace, not hydrothermal. Structural OH in Durango (XOH~3 mol%) and Morocco source (XOH~23 mol%). H2O from SIMS and EPMA stoichiometry (Ketcham 2015).",1223.15,1223.15,1223.15,950,C,101325,101325,101325,1,atm,WM,,-13.57,gas_mix,gas_mixing_furnace,76032,,,,,,,,,,,,,,,,,,6e-21,-20.222,,,6e-21,m2/s,1,1,,SIMS,thin_film,SIMS,true,none,false,false,use_with_caution,"Single charge DAp16: 950 C, 21.12 h, //a, 1 atm WM. No Arrhenius for this direction.",One T only. Best-fit D*_OH=6e-21 m2/s; Table 1 range 2e-21-2e-20 (d_unc_log10 not invented). Paper: D*_OH (//c) is ~1-2 orders of magnitude faster than D*_OH (//a) at 950 C.,"provenance=post2010_new. Tracer D*_OH from the multicomponent inversion. Direction as printed || a (≡ ⊥c). log fO2=-13.57 (Table 1, bar). Related [001] fit DDB004739.",table,"Holycross, M.",2026-08-31,checked,Li2020,"Li, W.; Chakraborty, S.; Nagashima, K.; Costa, F.",2020,"Multicomponent diffusion of F, Cl and OH in apatite with application to magma ascent rates",Earth and Planetary Science Letters,550,116545,10.1016/j.epsl.2020.116545,"Table 1 sample DAp16 (|| a, 950 C; typeset EPSL PDF p.3)"
DDB004741,1.0.0,arrhenius_fit,DDB004742,H,,,,chemical,none,lattice,mineral,Olivine,forsterite,Mg2SiO4,Fo100,olivine,synthetic,,false,false,synthetic Ti-doped Fe-free forsterite; crystal Ti=590±20 ppm (EPMA),cation_formula,,,,,,,,,,,,,,,Ti=590±20 ppm (EPMA),100,,Fe-free (Mg2SiO4). Synthesized 1400 C / 2.0 GPa from Mix1 (forsterite + Ti-rich melt + aqueous fluid). Crystal Ti from EPMA; starting-mix oxides (Mix1 wt%) are not the crystal composition and were not copied.,true,,,,,"Dehydroxylation in 1-atm air (dry furnace). Starting structural H2O of Ti-doped aliquots (Bell et al. 2003 calibration, Table 2): 269 ppm (800 C set), 283 ppm (900 C unpolarized), 274 ppm (1000 C set); polarized 900 C set 309 ppm. Residual [Si] after [Ti] loss ~35-52 ppm B03. Absolute water not required for D (absorbance ratio).",,1073.15,1273.15,800,C,101325,101325,101325,1,atm,air,,,unconstrained,one_atm_furnace,,7.943282e-02,-1.1,0.6,unknown,-1.1,log10_m2/s,296000,14000,unknown,296,kJ/mol,,,,,D=D0*exp(-Ea/RT),8.314,,,,,,,6,3,,FTIR,sorption,FTIR,true,none,false,false,use_with_caution,"Ti-doped forsterite dehydroxylation 800-1000 C at 1 atm air. Arrhenius on pooled unpolarized log D3613 ([Si]) and log D3525 ([Ti]) at 3 T (Table 2). Polarized 900 C is a check (0.1-0.2 log units), not a second row.","Not an intrinsic D of [Ti] alone: authors interpret this as interaction between [Ti] and a fraction of [Si] (reactions 3a/3b); after [Ti] is eliminated, residual [Si] is unresolvable on the 800-1000 C experimental timescale. Forsterite H diffusion is anisotropic (Demouchy and Mackwell 2003); this D is a bulk average from unoriented anhedral grains modeled as cubes (Eq. 1, Dx=Dy=Dz; thickness ±1σ gives Table 2 D min/max). Only 3 T. Do not invent [Mg] or [triv] Arrhenius (3220 cm-1 poorly constrained; [triv] below detection after the first time step). Table 2 isothermal log D not ingested (one-row rule). No erratum found 2026-08-31.","provenance=post2010_new; R unstated, compiler 8.314. Authors (section 3.2.1): D[Ti]+[Si] = 10^{-1.1±0.6} exp[-(296±14)/RT] with D in m2/s (Eq. 1) and Ea in kJ/mol (abstract 296±14 kJ/mol). Combined fit assuming D3613=D3525 on the first (diffusive-like) part of Ti-doped dehydroxylation. Bands 3613 and 3525 cm-1 chosen because they do not overlap. n_experiments=6 is 3 T × 2 bands (unpolarized Table 2). PDF-QA 2026-08-31: MATCH vs typeset EPSL section 3.2.1 / abstract.",equation,"Holycross, M.",2026-08-31,checked,PadronNavarta2014,"Padrón-Navarta, J.A.; Hermann, J.; O'Neill, H.St.C.",2014,Site-specific hydrogen diffusion rates in forsterite,Earth and Planetary Science Letters,392,100-112,10.1016/j.epsl.2014.01.055,Section 3.2.1 (typeset EPSL PDF p.107): D[Ti]+[Si]=10^{-1.1±0.6} exp[-(296±14)/RT]; Abstract Ea 296±14 kJ/mol; Table 2 T window 800-1000 C
DDB004742,1.0.0,arrhenius_fit,DDB004741,H,,,,chemical,none,lattice,mineral,Olivine,forsterite,Mg2SiO4,Fo100,olivine,synthetic,,false,false,synthetic undoped MgO-buffered Fe-free forsterite (forsterite + periclase),cation_formula,,,,,,,,,,,,,,,,100,,Fe-free (Mg2SiO4). Synthesized 1400 C / 2.0 GPa from Mix2 (forsterite + periclase + aqueous fluid). Only [Si] hydrous defects (plus quench brucite 3701 cm-1 that vanishes after the first time step). Starting-mix oxides (Mix2 wt%) are not the crystal composition and were not copied.,true,,,,,"Dehydroxylation in 1-atm air (dry furnace). Starting structural H2O of undoped aliquots (Bell et al. 2003 calibration, Table 3): 597 ppm (1000 C set), 520 ppm (1100 C set), 531 ppm (1200 C set). Absolute water not required for D (absorbance ratio of 3613 cm-1).",,1273.15,1473.15,1000,C,101325,101325,101325,1,atm,air,,,unconstrained,one_atm_furnace,,1.995262e+03,3.3,0.4,unknown,3.3,log10_m2/s,461000,11000,unknown,461,kJ/mol,,,,,D=D0*exp(-Ea/RT),8.314,,,,,,,3,3,,FTIR,sorption,FTIR,true,none,false,false,use_with_caution,Undoped MgO-buffered forsterite dehydroxylation 1000-1200 C at 1 atm air. Arrhenius on Table 3 log D3613 at 3 T.,"Intrinsic [Si] (hydrated Si-vacancy) dehydroxylation; ~3 orders of magnitude slower at 1000 C than Demouchy and Mackwell (2003) [Mg]. Forsterite H diffusion is anisotropic; this D is a bulk average from unoriented anhedral grains modeled as cubes (Eq. 1, Dx=Dy=Dz; thickness ±1σ gives Table 3 D min/max). Only 3 T. Table 3 isothermal log D not ingested (one-row rule). No erratum found 2026-08-31.","provenance=post2010_new; R unstated, compiler 8.314. Authors (section 3.2.2): D[Si] = 10^{3.3±0.4} exp[-(461±11)/RT] with D in m2/s (Eq. 1) and Ea in kJ/mol (abstract 461±11 kJ/mol). Monitored at 3613 cm-1. n_experiments=3 is Table 3 log D3613 at 1000, 1100, 1200 C. PDF-QA 2026-08-31: MATCH vs typeset EPSL section 3.2.2 / abstract. Compiler check (not stored): 10^{3.3} exp(-461000/(8.314*1273.15)) recovers Table 3 log D(1000 C)=-15.66.",equation,"Holycross, M.",2026-08-31,checked,PadronNavarta2014,"Padrón-Navarta, J.A.; Hermann, J.; O'Neill, H.St.C.",2014,Site-specific hydrogen diffusion rates in forsterite,Earth and Planetary Science Letters,392,100-112,10.1016/j.epsl.2014.01.055,Section 3.2.2 (typeset EPSL PDF p.107): D[Si]=10^{3.3±0.4} exp[-(461±11)/RT]; Abstract Ea 461±11 kJ/mol; Table 3 T window 1000-1200 C
DDB004743,1.0.0,arrhenius_fit,DDB004744,Nb,,5+,,chemical,none,lattice,mineral,Titanite,titanite,CaTiSiO5,,accessory,natural,//c,true,false,"natural titanite from Minas Gerais, Brazil; Al ~0.55 at.% (Cherniak 1993, cited §4). Oxide EPMA not reprinted in this PDF.",unspecified,,,,,,,,,,,,,,,,,,"Same locality as Cherniak 1993 (Pb), Cherniak 2006 (Zr), Zhang et al. 2006 (O). Oxide vector not copied from those papers.",false,,,,,Anhydrous; evacuated silica ampoules; no H2O added.,,1123.15,1525.15,850,C,101325,101325,101325,,,NNO,,,buffered,one_atm_furnace,,3.23e-09,-8.49,0.47,unknown,3.23e-9,m2/s,299000,12000,unknown,299,kJ/mol,,,,,D=D0*exp(-Ea/RT),8.314,,,,,,,14,11,,RBS,powder_source,RBS,true,none,false,false,recommended,"Nb chemical D //[c] Arrhenius, 850-1252 C, NNO solid buffer, evacuated silica ampoules. Table 1 parallel-to-c extrema 850 and 1252 C (14 charges; 11 unique printed T). Abstract validity window 850-1252 C under NNO.","Published Arrhenius is parallel to c only. Two //a isothermal D (Table 1 NbSph-12,13 at 1000 and 1100 C) are similar to //c; authors report little anisotropy; no //a fit ingested (one-row rule). RBS near-surface profiles; possible convolution on the shortest (lowest-T) lengths. D0 is at NNO (solid Ni-NiO), not an fO2-dependent law. Table 1 isothermal D not exploded onto a T-grid.","provenance=post2010_new; R unstated, compiler 8.314. Authors: chemical diffusion. Powder source CaSiO3+TiO2+Al2O3+Nb2O5 (sources a and b, different Nb concentration) in Pt capsules; solid NNO buffer in evacuated silica ampoules; vertical tube furnaces (Kanthal <1100 C, MoSi2 >=1100 C). P unstated; compiler 101325 Pa (INGEST ambient 1-atm furnace). erfc, concentration-independent; 1000 C time series supports volume diffusion. Coupled substitution (Nb,Ta)5+ + Al3+ <-> 2Ti4+ (NRA Al profiles not ingested). Printed Results §5: D0=3.23e-9 m2/s, log10 D0=-8.49±0.47, Ea=299±12 kJ/mol. Sister Ta row DDB004744.",equation,"Holycross, M.",2026-08-31,checked,Cherniak2015,"Cherniak, D.J.",2015,Nb and Ta diffusion in titanite,Chemical Geology,413,44-50,10.1016/j.chemgeo.2015.08.010,"Abstract; Results §5 (Nb //c Arrhenius, NNO, 850-1252 C)"
DDB004744,1.0.0,arrhenius_fit,DDB004743,Ta,,5+,,chemical,none,lattice,mineral,Titanite,titanite,CaTiSiO5,,accessory,natural,//c,true,false,"natural titanite from Minas Gerais, Brazil; Al ~0.55 at.% (Cherniak 1993, cited §4). Oxide EPMA not reprinted in this PDF.",unspecified,,,,,,,,,,,,,,,,,,"Same locality as Cherniak 1993 (Pb), Cherniak 2006 (Zr), Zhang et al. 2006 (O). Oxide vector not copied from those papers.",false,,,,,Anhydrous; evacuated silica ampoules; no H2O added.,,1123.15,1524.15,850,C,101325,101325,101325,,,NNO,,,buffered,one_atm_furnace,,4.34e-10,-9.36,0.40,unknown,4.34e-10,m2/s,281000,10000,unknown,281,kJ/mol,,,,,D=D0*exp(-Ea/RT),8.314,,,,,,,13,11,,RBS,powder_source,RBS,true,none,false,false,recommended,Ta chemical D //[c] Arrhenius. Table 1 parallel-to-c extrema 850 and 1251 C (13 charges; 11 unique printed T). Abstract groups Nb and Ta as 850-1252 C; stored t_max is Table 1 1251 C.,"Published Arrhenius is parallel to c only. One //a isothermal D (Table 1 TaSph-10 at 1100 C) is similar to //c; authors report little anisotropy; no //a fit ingested (one-row rule). RBS near-surface profiles; possible convolution on the shortest (lowest-T) lengths. D0 is at NNO (solid Ni-NiO), not an fO2-dependent law. Table 1 isothermal D not exploded onto a T-grid.","provenance=post2010_new; R unstated, compiler 8.314. Authors: chemical diffusion. Powder source CaSiO3+TiO2+Al2O3+Ta2O5 (sources a and b) in Pt capsules; solid NNO buffer in evacuated silica ampoules; vertical tube furnaces (Kanthal <1100 C, MoSi2 >=1100 C). P unstated; compiler 101325 Pa (INGEST ambient 1-atm furnace). erfc, concentration-independent. Coupled substitution (Nb,Ta)5+ + Al3+ <-> 2Ti4+ (NRA Al profiles not ingested). Printed Results §5: D0=4.34e-10 m2/s, log10 D0=-9.36±0.40, Ea=281±10 kJ/mol. Sister Nb row DDB004743.",equation,"Holycross, M.",2026-08-31,checked,Cherniak2015,"Cherniak, D.J.",2015,Nb and Ta diffusion in titanite,Chemical Geology,413,44-50,10.1016/j.chemgeo.2015.08.010,"Abstract; Results §5 (Ta //c Arrhenius, NNO); Table 1 t_max=1251 C"
DDB004745,1.0.0,isothermal_d,DDB004746,Si,,,,chemical,effective_binary,unspecified,melt,Basalt,,,,melt_basalt,synthetic,,false,false,Table 3 interface BS1&2A (wt%): SiO2=50.55;TiO2=1.93;Al2O3=14.20;FeOt=11.38;MgO=6.71;CaO=10.81;Na2O=2.97;K2O=1.45,wt_pct_oxide,50.55,1.93,14.20,,11.38,,,,6.71,10.81,2.97,1.45,,,,,,Table 3 interface melt of couple BS1&2A (SiO2* = SiO2-(total-100)). Designed base (Table 1): SiO2=51.00;TiO2=2.00;Al2O3=14.00;FeOt=11.50;MgO=6.50;CaO=10.50;Na2O=3.00;K2O=1.50. XANES: 4±1% of iron is ferric. Do not treat FeOt as speciated FeO.,false,,,,,"Nominally dry; glasses synthesized from oxides/carbonates at 1450 C under N2, quenched in air. H2O unmeasured.",1623.15,1623.15,1623.15,1350,C,1000000000,1000000000,1000000000,1.0,GPa,G,,,buffered,piston_cylinder,1204.2,,,,,,,,,,,,,,,,,8.314,5.1e-12,-11.292,0.077,1sigma,5.1,um2/s,1,1,,EPMA,diffusion_couple,EPMA (Cameca SX100),true,none,true,false,use_with_caution,Table 2 EBDC already T-corrected to 1350 C (tcorr with unpublished E=145 kJ/mol). Actual couple T = 1380.9 C; effective duration 1204.2 s. 1.0 GPa piston-cylinder.,Authors: EBDC of a given component depends strongly on its counter-diffusing component (SiO2 EBDC varies by a factor of 5.0 from Si-Ti to Si-K). Apply only when bulk composition AND concentration-gradient directions are similar. Single T. Printed unit is μm²/s (PDF text layer mm²/s; 2019 corrigendum Table 7 header μm²/s; magnitude matches melt EBD). D(SiO2) of BS11&12A not ingested (paper: not accurate due to asymmetric SiO2 profile).,"provenance=post2010_new. SiO2 EBDC during Si-Ti couple (BS1&2A), error-function fit of the monotonic profile (Eq. 1). Printed D=5.1 ± 0.9 um2/s (1σ) at 1350 C / 1 GPa (= 5.1e-12 m2/s). Graphite capsule in piston-cylinder (fo2_buffer=G). Melt is isotropic: no crystallographic direction. Full 7x7 D-matrix not stored (v1 scalar EBD/eigenvalue only); see Guo and Zhang 2018 Tables 4–5. 2019 corrigendum (GCA 259:413; doi 10.1016/j.gca.2019.06.010) corrects only Table 7 haplobasalt matrix 1σ errors; does not change Table 2 EBD. R unstated in tcorr formula; compiler 8.314.",table,"Holycross, M.",2026-08-31,checked,GuoZhang2018,"Guo, C.; Zhang, Y.",2018,Multicomponent diffusion in basaltic melts at 1350 °C,Geochimica et Cosmochimica Acta,228,190-204,10.1016/j.gca.2018.02.043,"Table 2, BS1&2A D(SiO2) (typeset PDF p.193); T-corrected to 1350 C (note 4)"
