Repository: holycrossm/diffusion-coefficients

# Experimental diffusion coefficients (minerals and silicate melts)

**Pre-release / not published.** Schema v1.0.0. This folder is a GitHub-ready living table: canonical data is CSV, new rows arrive by pull request, and a static page searches the file in the browser. Nothing here is a citable compilation of record.

This is a QA build of 4630 experimental rows (minerals and silicate melts). Most numbers are staged from the 2010 RiMG 72 tables. Do not treat the repo as published, complete, or peer-reviewed.

File: site/data/diffusion_coefficients.csv (part 135 of 136)
DDB004746,1.0.0,isothermal_d,DDB004745,Ti,,,,chemical,effective_binary,unspecified,melt,Basalt,,,,melt_basalt,synthetic,,false,false,Table 3 interface BS1&2A (wt%): SiO2=50.55;TiO2=1.93;Al2O3=14.20;FeOt=11.38;MgO=6.71;CaO=10.81;Na2O=2.97;K2O=1.45,wt_pct_oxide,50.55,1.93,14.20,,11.38,,,,6.71,10.81,2.97,1.45,,,,,,Table 3 interface melt of couple BS1&2A (SiO2* = SiO2-(total-100)). Designed base (Table 1): SiO2=51.00;TiO2=2.00;Al2O3=14.00;FeOt=11.50;MgO=6.50;CaO=10.50;Na2O=3.00;K2O=1.50. XANES: 4±1% of iron is ferric. Do not treat FeOt as speciated FeO.,false,,,,,"Nominally dry; glasses synthesized from oxides/carbonates at 1450 C under N2, quenched in air. H2O unmeasured.",1623.15,1623.15,1623.15,1350,C,1000000000,1000000000,1000000000,1.0,GPa,G,,,buffered,piston_cylinder,1204.2,,,,,,,,,,,,,,,,,8.314,8.6e-12,-11.066,0.010,1sigma,8.6,um2/s,1,1,,EPMA,diffusion_couple,EPMA (Cameca SX100),true,none,true,false,use_with_caution,Table 2 EBDC already T-corrected to 1350 C (tcorr with unpublished E=145 kJ/mol). Actual couple T = 1380.9 C; effective duration 1204.2 s. 1.0 GPa piston-cylinder.,Authors: EBDC of a given component depends strongly on its counter-diffusing component (SiO2 EBDC varies by a factor of 5.0 from Si-Ti to Si-K). Apply only when bulk composition AND concentration-gradient directions are similar. Single T. Printed unit is μm²/s (PDF text layer mm²/s; 2019 corrigendum Table 7 header μm²/s; magnitude matches melt EBD). D(SiO2) of BS11&12A not ingested (paper: not accurate due to asymmetric SiO2 profile).,"provenance=post2010_new. TiO2 EBDC during Si-Ti couple (BS1&2A), error-function fit of the monotonic profile (Eq. 1). Printed D=8.6 ± 0.2 um2/s (1σ) at 1350 C / 1 GPa (= 8.6e-12 m2/s). Graphite capsule in piston-cylinder (fo2_buffer=G). Melt is isotropic: no crystallographic direction. Full 7x7 D-matrix not stored (v1 scalar EBD/eigenvalue only); see Guo and Zhang 2018 Tables 4–5. 2019 corrigendum (GCA 259:413; doi 10.1016/j.gca.2019.06.010) corrects only Table 7 haplobasalt matrix 1σ errors; does not change Table 2 EBD. R unstated in tcorr formula; compiler 8.314.",table,"Holycross, M.",2026-08-31,checked,GuoZhang2018,"Guo, C.; Zhang, Y.",2018,Multicomponent diffusion in basaltic melts at 1350 °C,Geochimica et Cosmochimica Acta,228,190-204,10.1016/j.gca.2018.02.043,"Table 2, BS1&2A D(TiO2) (typeset PDF p.193); T-corrected to 1350 C (note 4)"
DDB004747,1.0.0,isothermal_d,DDB004748,Si,,,,chemical,effective_binary,unspecified,melt,Basalt,,,,melt_basalt,synthetic,,false,false,Table 3 interface BS3&4A (wt%): SiO2=50.37;TiO2=1.98;Al2O3=14.26;FeOt=11.74;MgO=6.60;CaO=10.58;Na2O=3.00;K2O=1.47,wt_pct_oxide,50.37,1.98,14.26,,11.74,,,,6.60,10.58,3.00,1.47,,,,,,Table 3 interface melt of couple BS3&4A (SiO2* = SiO2-(total-100)). Designed base (Table 1): SiO2=51.00;TiO2=2.00;Al2O3=14.00;FeOt=11.50;MgO=6.50;CaO=10.50;Na2O=3.00;K2O=1.50. XANES: 4±1% of iron is ferric. Do not treat FeOt as speciated FeO.,false,,,,,"Nominally dry; glasses synthesized from oxides/carbonates at 1450 C under N2, quenched in air. H2O unmeasured.",1623.15,1623.15,1623.15,1350,C,1000000000,1000000000,1000000000,1.0,GPa,G,,,buffered,piston_cylinder,1203.5,,,,,,,,,,,,,,,,,8.314,4.8e-12,-11.319,0.054,1sigma,4.8,um2/s,1,1,,EPMA,diffusion_couple,EPMA (Cameca SX100),true,none,true,false,use_with_caution,Table 2 EBDC already T-corrected to 1350 C (tcorr with unpublished E=145 kJ/mol). Actual couple T = 1354.6 C; effective duration 1203.5 s. 1.0 GPa piston-cylinder.,Authors: EBDC of a given component depends strongly on its counter-diffusing component (SiO2 EBDC varies by a factor of 5.0 from Si-Ti to Si-K). Apply only when bulk composition AND concentration-gradient directions are similar. Single T. Printed unit is μm²/s (PDF text layer mm²/s; 2019 corrigendum Table 7 header μm²/s; magnitude matches melt EBD). D(SiO2) of BS11&12A not ingested (paper: not accurate due to asymmetric SiO2 profile).,"provenance=post2010_new. SiO2 EBDC during Si-Al couple (BS3&4A), error-function fit of the monotonic profile (Eq. 1). Printed D=4.8 ± 0.6 um2/s (1σ) at 1350 C / 1 GPa (= 4.8e-12 m2/s). Graphite capsule in piston-cylinder (fo2_buffer=G). Melt is isotropic: no crystallographic direction. Full 7x7 D-matrix not stored (v1 scalar EBD/eigenvalue only); see Guo and Zhang 2018 Tables 4–5. 2019 corrigendum (GCA 259:413; doi 10.1016/j.gca.2019.06.010) corrects only Table 7 haplobasalt matrix 1σ errors; does not change Table 2 EBD. R unstated in tcorr formula; compiler 8.314.",table,"Holycross, M.",2026-08-31,checked,GuoZhang2018,"Guo, C.; Zhang, Y.",2018,Multicomponent diffusion in basaltic melts at 1350 °C,Geochimica et Cosmochimica Acta,228,190-204,10.1016/j.gca.2018.02.043,"Table 2, BS3&4A D(SiO2) (typeset PDF p.193); T-corrected to 1350 C (note 4)"
DDB004748,1.0.0,isothermal_d,DDB004747,Al,,,,chemical,effective_binary,unspecified,melt,Basalt,,,,melt_basalt,synthetic,,false,false,Table 3 interface BS3&4A (wt%): SiO2=50.37;TiO2=1.98;Al2O3=14.26;FeOt=11.74;MgO=6.60;CaO=10.58;Na2O=3.00;K2O=1.47,wt_pct_oxide,50.37,1.98,14.26,,11.74,,,,6.60,10.58,3.00,1.47,,,,,,Table 3 interface melt of couple BS3&4A (SiO2* = SiO2-(total-100)). Designed base (Table 1): SiO2=51.00;TiO2=2.00;Al2O3=14.00;FeOt=11.50;MgO=6.50;CaO=10.50;Na2O=3.00;K2O=1.50. XANES: 4±1% of iron is ferric. Do not treat FeOt as speciated FeO.,false,,,,,"Nominally dry; glasses synthesized from oxides/carbonates at 1450 C under N2, quenched in air. H2O unmeasured.",1623.15,1623.15,1623.15,1350,C,1000000000,1000000000,1000000000,1.0,GPa,G,,,buffered,piston_cylinder,1203.5,,,,,,,,,,,,,,,,,8.314,4.8e-12,-11.319,0.027,1sigma,4.8,um2/s,1,1,,EPMA,diffusion_couple,EPMA (Cameca SX100),true,none,true,false,use_with_caution,Table 2 EBDC already T-corrected to 1350 C (tcorr with unpublished E=145 kJ/mol). Actual couple T = 1354.6 C; effective duration 1203.5 s. 1.0 GPa piston-cylinder.,Authors: EBDC of a given component depends strongly on its counter-diffusing component (SiO2 EBDC varies by a factor of 5.0 from Si-Ti to Si-K). Apply only when bulk composition AND concentration-gradient directions are similar. Single T. Printed unit is μm²/s (PDF text layer mm²/s; 2019 corrigendum Table 7 header μm²/s; magnitude matches melt EBD). D(SiO2) of BS11&12A not ingested (paper: not accurate due to asymmetric SiO2 profile).,"provenance=post2010_new. Al2O3 EBDC during Si-Al couple (BS3&4A), error-function fit of the monotonic profile (Eq. 1). Printed D=4.8 ± 0.3 um2/s (1σ) at 1350 C / 1 GPa (= 4.8e-12 m2/s). Graphite capsule in piston-cylinder (fo2_buffer=G). Melt is isotropic: no crystallographic direction. Full 7x7 D-matrix not stored (v1 scalar EBD/eigenvalue only); see Guo and Zhang 2018 Tables 4–5. 2019 corrigendum (GCA 259:413; doi 10.1016/j.gca.2019.06.010) corrects only Table 7 haplobasalt matrix 1σ errors; does not change Table 2 EBD. R unstated in tcorr formula; compiler 8.314.",table,"Holycross, M.",2026-08-31,checked,GuoZhang2018,"Guo, C.; Zhang, Y.",2018,Multicomponent diffusion in basaltic melts at 1350 °C,Geochimica et Cosmochimica Acta,228,190-204,10.1016/j.gca.2018.02.043,"Table 2, BS3&4A D(Al2O3) (typeset PDF p.193); T-corrected to 1350 C (note 4)"
DDB004749,1.0.0,isothermal_d,DDB004750,Si,,,,chemical,effective_binary,unspecified,melt,Basalt,,,,melt_basalt,synthetic,,false,false,Table 3 interface BS5&6A (wt%): SiO2=50.53;TiO2=1.96;Al2O3=14.32;FeOt=11.51;MgO=6.56;CaO=10.51;Na2O=3.08;K2O=1.53,wt_pct_oxide,50.53,1.96,14.32,,11.51,,,,6.56,10.51,3.08,1.53,,,,,,Table 3 interface melt of couple BS5&6A (SiO2* = SiO2-(total-100)). Designed base (Table 1): SiO2=51.00;TiO2=2.00;Al2O3=14.00;FeOt=11.50;MgO=6.50;CaO=10.50;Na2O=3.00;K2O=1.50. XANES: 4±1% of iron is ferric. Do not treat FeOt as speciated FeO.,false,,,,,"Nominally dry; glasses synthesized from oxides/carbonates at 1450 C under N2, quenched in air. H2O unmeasured.",1623.15,1623.15,1623.15,1350,C,1000000000,1000000000,1000000000,1.0,GPa,G,,,buffered,piston_cylinder,904.1,,,,,,,,,,,,,,,,,8.314,1.06e-11,-10.975,0.053,1sigma,10.6,um2/s,1,1,,EPMA,diffusion_couple,EPMA (Cameca SX100),true,none,true,false,use_with_caution,Table 2 EBDC already T-corrected to 1350 C (tcorr with unpublished E=145 kJ/mol). Actual couple T = 1349.2 C; effective duration 904.1 s. 1.0 GPa piston-cylinder.,Authors: EBDC of a given component depends strongly on its counter-diffusing component (SiO2 EBDC varies by a factor of 5.0 from Si-Ti to Si-K). Apply only when bulk composition AND concentration-gradient directions are similar. Single T. Printed unit is μm²/s (PDF text layer mm²/s; 2019 corrigendum Table 7 header μm²/s; magnitude matches melt EBD). D(SiO2) of BS11&12A not ingested (paper: not accurate due to asymmetric SiO2 profile).,"provenance=post2010_new. SiO2 EBDC during Si-Fe couple (BS5&6A), error-function fit of the monotonic profile (Eq. 1). Printed D=10.6 ± 1.3 um2/s (1σ) at 1350 C / 1 GPa (= 1.06e-11 m2/s). Graphite capsule in piston-cylinder (fo2_buffer=G). Melt is isotropic: no crystallographic direction. Full 7x7 D-matrix not stored (v1 scalar EBD/eigenvalue only); see Guo and Zhang 2018 Tables 4–5. 2019 corrigendum (GCA 259:413; doi 10.1016/j.gca.2019.06.010) corrects only Table 7 haplobasalt matrix 1σ errors; does not change Table 2 EBD. R unstated in tcorr formula; compiler 8.314.",table,"Holycross, M.",2026-08-31,checked,GuoZhang2018,"Guo, C.; Zhang, Y.",2018,Multicomponent diffusion in basaltic melts at 1350 °C,Geochimica et Cosmochimica Acta,228,190-204,10.1016/j.gca.2018.02.043,"Table 2, BS5&6A D(SiO2) (typeset PDF p.193); T-corrected to 1350 C (note 4)"
DDB004750,1.0.0,isothermal_d,DDB004749,Fe,,,,chemical,effective_binary,unspecified,melt,Basalt,,,,melt_basalt,synthetic,,false,false,Table 3 interface BS5&6A (wt%): SiO2=50.53;TiO2=1.96;Al2O3=14.32;FeOt=11.51;MgO=6.56;CaO=10.51;Na2O=3.08;K2O=1.53,wt_pct_oxide,50.53,1.96,14.32,,11.51,,,,6.56,10.51,3.08,1.53,,,,,,Table 3 interface melt of couple BS5&6A (SiO2* = SiO2-(total-100)). Designed base (Table 1): SiO2=51.00;TiO2=2.00;Al2O3=14.00;FeOt=11.50;MgO=6.50;CaO=10.50;Na2O=3.00;K2O=1.50. XANES: 4±1% of iron is ferric. Do not treat FeOt as speciated FeO.,false,,,,,"Nominally dry; glasses synthesized from oxides/carbonates at 1450 C under N2, quenched in air. H2O unmeasured.",1623.15,1623.15,1623.15,1350,C,1000000000,1000000000,1000000000,1.0,GPa,G,,,buffered,piston_cylinder,904.1,,,,,,,,,,,,,,,,,8.314,2.37e-11,-10.625,0.031,1sigma,23.7,um2/s,1,1,,EPMA,diffusion_couple,EPMA (Cameca SX100),true,none,true,false,use_with_caution,Table 2 EBDC already T-corrected to 1350 C (tcorr with unpublished E=145 kJ/mol). Actual couple T = 1349.2 C; effective duration 904.1 s. 1.0 GPa piston-cylinder.,Authors: EBDC of a given component depends strongly on its counter-diffusing component (SiO2 EBDC varies by a factor of 5.0 from Si-Ti to Si-K). Apply only when bulk composition AND concentration-gradient directions are similar. Single T. Printed unit is μm²/s (PDF text layer mm²/s; 2019 corrigendum Table 7 header μm²/s; magnitude matches melt EBD). D(SiO2) of BS11&12A not ingested (paper: not accurate due to asymmetric SiO2 profile).,"provenance=post2010_new. FeOt EBDC during Si-Fe couple (BS5&6A), error-function fit of the monotonic profile (Eq. 1). Printed D=23.7 ± 1.7 um2/s (1σ) at 1350 C / 1 GPa (= 2.37e-11 m2/s). Graphite capsule in piston-cylinder (fo2_buffer=G). Melt is isotropic: no crystallographic direction. Full 7x7 D-matrix not stored (v1 scalar EBD/eigenvalue only); see Guo and Zhang 2018 Tables 4–5. 2019 corrigendum (GCA 259:413; doi 10.1016/j.gca.2019.06.010) corrects only Table 7 haplobasalt matrix 1σ errors; does not change Table 2 EBD. R unstated in tcorr formula; compiler 8.314.",table,"Holycross, M.",2026-08-31,checked,GuoZhang2018,"Guo, C.; Zhang, Y.",2018,Multicomponent diffusion in basaltic melts at 1350 °C,Geochimica et Cosmochimica Acta,228,190-204,10.1016/j.gca.2018.02.043,"Table 2, BS5&6A D(FeOt) (typeset PDF p.193); T-corrected to 1350 C (note 4)"
DDB004751,1.0.0,isothermal_d,DDB004752,Si,,,,chemical,effective_binary,unspecified,melt,Basalt,,,,melt_basalt,synthetic,,false,false,Table 3 interface BS7&8A (wt%): SiO2=50.44;TiO2=1.93;Al2O3=14.27;FeOt=11.52;MgO=6.77;CaO=10.60;Na2O=3.03;K2O=1.44,wt_pct_oxide,50.44,1.93,14.27,,11.52,,,,6.77,10.60,3.03,1.44,,,,,,Table 3 interface melt of couple BS7&8A (SiO2* = SiO2-(total-100)). Designed base (Table 1): SiO2=51.00;TiO2=2.00;Al2O3=14.00;FeOt=11.50;MgO=6.50;CaO=10.50;Na2O=3.00;K2O=1.50. XANES: 4±1% of iron is ferric. Do not treat FeOt as speciated FeO.,false,,,,,"Nominally dry; glasses synthesized from oxides/carbonates at 1450 C under N2, quenched in air. H2O unmeasured.",1623.15,1623.15,1623.15,1350,C,1000000000,1000000000,1000000000,1.0,GPa,G,,,buffered,piston_cylinder,958.7,,,,,,,,,,,,,,,,,8.314,1.31e-11,-10.883,0.056,1sigma,13.1,um2/s,1,1,,EPMA,diffusion_couple,EPMA (Cameca SX100),true,none,true,false,use_with_caution,Table 2 EBDC already T-corrected to 1350 C (tcorr with unpublished E=145 kJ/mol). Actual couple T = 1352.3 C; effective duration 958.7 s. 1.0 GPa piston-cylinder.,Authors: EBDC of a given component depends strongly on its counter-diffusing component (SiO2 EBDC varies by a factor of 5.0 from Si-Ti to Si-K). Apply only when bulk composition AND concentration-gradient directions are similar. Single T. Printed unit is μm²/s (PDF text layer mm²/s; 2019 corrigendum Table 7 header μm²/s; magnitude matches melt EBD). D(SiO2) of BS11&12A not ingested (paper: not accurate due to asymmetric SiO2 profile).,"provenance=post2010_new. SiO2 EBDC during Si-Mg couple (BS7&8A), error-function fit of the monotonic profile (Eq. 1). Printed D=13.1 ± 1.7 um2/s (1σ) at 1350 C / 1 GPa (= 1.31e-11 m2/s). Graphite capsule in piston-cylinder (fo2_buffer=G). Melt is isotropic: no crystallographic direction. Full 7x7 D-matrix not stored (v1 scalar EBD/eigenvalue only); see Guo and Zhang 2018 Tables 4–5. 2019 corrigendum (GCA 259:413; doi 10.1016/j.gca.2019.06.010) corrects only Table 7 haplobasalt matrix 1σ errors; does not change Table 2 EBD. R unstated in tcorr formula; compiler 8.314.",table,"Holycross, M.",2026-08-31,checked,GuoZhang2018,"Guo, C.; Zhang, Y.",2018,Multicomponent diffusion in basaltic melts at 1350 °C,Geochimica et Cosmochimica Acta,228,190-204,10.1016/j.gca.2018.02.043,"Table 2, BS7&8A D(SiO2) (typeset PDF p.193); T-corrected to 1350 C (note 4)"
DDB004752,1.0.0,isothermal_d,DDB004751,Mg,,,,chemical,effective_binary,unspecified,melt,Basalt,,,,melt_basalt,synthetic,,false,false,Table 3 interface BS7&8A (wt%): SiO2=50.44;TiO2=1.93;Al2O3=14.27;FeOt=11.52;MgO=6.77;CaO=10.60;Na2O=3.03;K2O=1.44,wt_pct_oxide,50.44,1.93,14.27,,11.52,,,,6.77,10.60,3.03,1.44,,,,,,Table 3 interface melt of couple BS7&8A (SiO2* = SiO2-(total-100)). Designed base (Table 1): SiO2=51.00;TiO2=2.00;Al2O3=14.00;FeOt=11.50;MgO=6.50;CaO=10.50;Na2O=3.00;K2O=1.50. XANES: 4±1% of iron is ferric. Do not treat FeOt as speciated FeO.,false,,,,,"Nominally dry; glasses synthesized from oxides/carbonates at 1450 C under N2, quenched in air. H2O unmeasured.",1623.15,1623.15,1623.15,1350,C,1000000000,1000000000,1000000000,1.0,GPa,G,,,buffered,piston_cylinder,958.7,,,,,,,,,,,,,,,,,8.314,2.85e-11,-10.545,0.018,1sigma,28.5,um2/s,1,1,,EPMA,diffusion_couple,EPMA (Cameca SX100),true,none,true,false,use_with_caution,Table 2 EBDC already T-corrected to 1350 C (tcorr with unpublished E=145 kJ/mol). Actual couple T = 1352.3 C; effective duration 958.7 s. 1.0 GPa piston-cylinder.,Authors: EBDC of a given component depends strongly on its counter-diffusing component (SiO2 EBDC varies by a factor of 5.0 from Si-Ti to Si-K). Apply only when bulk composition AND concentration-gradient directions are similar. Single T. Printed unit is μm²/s (PDF text layer mm²/s; 2019 corrigendum Table 7 header μm²/s; magnitude matches melt EBD). D(SiO2) of BS11&12A not ingested (paper: not accurate due to asymmetric SiO2 profile).,"provenance=post2010_new. MgO EBDC during Si-Mg couple (BS7&8A), error-function fit of the monotonic profile (Eq. 1). Printed D=28.5 ± 1.2 um2/s (1σ) at 1350 C / 1 GPa (= 2.85e-11 m2/s). Graphite capsule in piston-cylinder (fo2_buffer=G). Melt is isotropic: no crystallographic direction. Full 7x7 D-matrix not stored (v1 scalar EBD/eigenvalue only); see Guo and Zhang 2018 Tables 4–5. 2019 corrigendum (GCA 259:413; doi 10.1016/j.gca.2019.06.010) corrects only Table 7 haplobasalt matrix 1σ errors; does not change Table 2 EBD. R unstated in tcorr formula; compiler 8.314.",table,"Holycross, M.",2026-08-31,checked,GuoZhang2018,"Guo, C.; Zhang, Y.",2018,Multicomponent diffusion in basaltic melts at 1350 °C,Geochimica et Cosmochimica Acta,228,190-204,10.1016/j.gca.2018.02.043,"Table 2, BS7&8A D(MgO) (typeset PDF p.193); T-corrected to 1350 C (note 4)"
DDB004753,1.0.0,isothermal_d,DDB004754,Si,,,,chemical,effective_binary,unspecified,melt,Basalt,,,,melt_basalt,synthetic,,false,false,Table 3 interface BS9&10A (wt%): SiO2=50.54;TiO2=1.97;Al2O3=14.21;FeOt=11.34;MgO=6.63;CaO=10.57;Na2O=3.15;K2O=1.59,wt_pct_oxide,50.54,1.97,14.21,,11.34,,,,6.63,10.57,3.15,1.59,,,,,,Table 3 interface melt of couple BS9&10A (SiO2* = SiO2-(total-100)). Designed base (Table 1): SiO2=51.00;TiO2=2.00;Al2O3=14.00;FeOt=11.50;MgO=6.50;CaO=10.50;Na2O=3.00;K2O=1.50. XANES: 4±1% of iron is ferric. Do not treat FeOt as speciated FeO.,false,,,,,"Nominally dry; glasses synthesized from oxides/carbonates at 1450 C under N2, quenched in air. H2O unmeasured.",1623.15,1623.15,1623.15,1350,C,1000000000,1000000000,1000000000,1.0,GPa,G,,,buffered,piston_cylinder,545.9,,,,,,,,,,,,,,,,,8.314,1.01e-11,-10.996,0.069,1sigma,10.1,um2/s,1,1,,EPMA,diffusion_couple,EPMA (Cameca SX100),true,none,true,false,use_with_caution,Table 2 EBDC already T-corrected to 1350 C (tcorr with unpublished E=145 kJ/mol). Actual couple T = 1354.6 C; effective duration 545.9 s. 1.0 GPa piston-cylinder.,Authors: EBDC of a given component depends strongly on its counter-diffusing component (SiO2 EBDC varies by a factor of 5.0 from Si-Ti to Si-K). Apply only when bulk composition AND concentration-gradient directions are similar. Single T. Printed unit is μm²/s (PDF text layer mm²/s; 2019 corrigendum Table 7 header μm²/s; magnitude matches melt EBD). D(SiO2) of BS11&12A not ingested (paper: not accurate due to asymmetric SiO2 profile).,"provenance=post2010_new. SiO2 EBDC during Si-Ca couple (BS9&10A), error-function fit of the monotonic profile (Eq. 1). Printed D=10.1 ± 1.6 um2/s (1σ) at 1350 C / 1 GPa (= 1.01e-11 m2/s). Graphite capsule in piston-cylinder (fo2_buffer=G). Melt is isotropic: no crystallographic direction. Full 7x7 D-matrix not stored (v1 scalar EBD/eigenvalue only); see Guo and Zhang 2018 Tables 4–5. 2019 corrigendum (GCA 259:413; doi 10.1016/j.gca.2019.06.010) corrects only Table 7 haplobasalt matrix 1σ errors; does not change Table 2 EBD. R unstated in tcorr formula; compiler 8.314.",table,"Holycross, M.",2026-08-31,checked,GuoZhang2018,"Guo, C.; Zhang, Y.",2018,Multicomponent diffusion in basaltic melts at 1350 °C,Geochimica et Cosmochimica Acta,228,190-204,10.1016/j.gca.2018.02.043,"Table 2, BS9&10A D(SiO2) (typeset PDF p.193); T-corrected to 1350 C (note 4)"
DDB004754,1.0.0,isothermal_d,DDB004753,Ca,,,,chemical,effective_binary,unspecified,melt,Basalt,,,,melt_basalt,synthetic,,false,false,Table 3 interface BS9&10A (wt%): SiO2=50.54;TiO2=1.97;Al2O3=14.21;FeOt=11.34;MgO=6.63;CaO=10.57;Na2O=3.15;K2O=1.59,wt_pct_oxide,50.54,1.97,14.21,,11.34,,,,6.63,10.57,3.15,1.59,,,,,,Table 3 interface melt of couple BS9&10A (SiO2* = SiO2-(total-100)). Designed base (Table 1): SiO2=51.00;TiO2=2.00;Al2O3=14.00;FeOt=11.50;MgO=6.50;CaO=10.50;Na2O=3.00;K2O=1.50. XANES: 4±1% of iron is ferric. Do not treat FeOt as speciated FeO.,false,,,,,"Nominally dry; glasses synthesized from oxides/carbonates at 1450 C under N2, quenched in air. H2O unmeasured.",1623.15,1623.15,1623.15,1350,C,1000000000,1000000000,1000000000,1.0,GPa,G,,,buffered,piston_cylinder,545.9,,,,,,,,,,,,,,,,,8.314,3.57e-11,-10.447,0.023,1sigma,35.7,um2/s,1,1,,EPMA,diffusion_couple,EPMA (Cameca SX100),true,none,true,false,use_with_caution,Table 2 EBDC already T-corrected to 1350 C (tcorr with unpublished E=145 kJ/mol). Actual couple T = 1354.6 C; effective duration 545.9 s. 1.0 GPa piston-cylinder.,Authors: EBDC of a given component depends strongly on its counter-diffusing component (SiO2 EBDC varies by a factor of 5.0 from Si-Ti to Si-K). Apply only when bulk composition AND concentration-gradient directions are similar. Single T. Printed unit is μm²/s (PDF text layer mm²/s; 2019 corrigendum Table 7 header μm²/s; magnitude matches melt EBD). D(SiO2) of BS11&12A not ingested (paper: not accurate due to asymmetric SiO2 profile).,"provenance=post2010_new. CaO EBDC during Si-Ca couple (BS9&10A), error-function fit of the monotonic profile (Eq. 1). Printed D=35.7 ± 1.9 um2/s (1σ) at 1350 C / 1 GPa (= 3.57e-11 m2/s). Graphite capsule in piston-cylinder (fo2_buffer=G). Melt is isotropic: no crystallographic direction. Full 7x7 D-matrix not stored (v1 scalar EBD/eigenvalue only); see Guo and Zhang 2018 Tables 4–5. 2019 corrigendum (GCA 259:413; doi 10.1016/j.gca.2019.06.010) corrects only Table 7 haplobasalt matrix 1σ errors; does not change Table 2 EBD. R unstated in tcorr formula; compiler 8.314.",table,"Holycross, M.",2026-08-31,checked,GuoZhang2018,"Guo, C.; Zhang, Y.",2018,Multicomponent diffusion in basaltic melts at 1350 °C,Geochimica et Cosmochimica Acta,228,190-204,10.1016/j.gca.2018.02.043,"Table 2, BS9&10A D(CaO) (typeset PDF p.193); T-corrected to 1350 C (note 4)"
DDB004755,1.0.0,isothermal_d,,Na,,,,chemical,effective_binary,unspecified,melt,Basalt,,,,melt_basalt,synthetic,,false,false,Table 3 interface BS11&12A (wt%): SiO2=50.70;TiO2=2.00;Al2O3=14.03;FeOt=11.45;MgO=6.72;CaO=10.53;Na2O=3.02;K2O=1.55,wt_pct_oxide,50.70,2.00,14.03,,11.45,,,,6.72,10.53,3.02,1.55,,,,,,Table 3 interface melt of couple BS11&12A (SiO2* = SiO2-(total-100)). Designed base (Table 1): SiO2=51.00;TiO2=2.00;Al2O3=14.00;FeOt=11.50;MgO=6.50;CaO=10.50;Na2O=3.00;K2O=1.50. XANES: 4±1% of iron is ferric. Do not treat FeOt as speciated FeO.,false,,,,,"Nominally dry; glasses synthesized from oxides/carbonates at 1450 C under N2, quenched in air. H2O unmeasured.",1623.15,1623.15,1623.15,1350,C,1000000000,1000000000,1000000000,1.0,GPa,G,,,buffered,piston_cylinder,395.8,,,,,,,,,,,,,,,,,8.314,2.497e-10,-9.603,0.013,1sigma,249.7,um2/s,1,1,,EPMA,diffusion_couple,EPMA (Cameca SX100),true,none,true,false,use_with_caution,Table 2 EBDC already T-corrected to 1350 C (tcorr with unpublished E=145 kJ/mol). Actual couple T = 1349.2 C; effective duration 395.8 s. 1.0 GPa piston-cylinder.,Authors: EBDC of a given component depends strongly on its counter-diffusing component (SiO2 EBDC varies by a factor of 5.0 from Si-Ti to Si-K). Apply only when bulk composition AND concentration-gradient directions are similar. Single T. Printed unit is μm²/s (PDF text layer mm²/s; 2019 corrigendum Table 7 header μm²/s; magnitude matches melt EBD). D(SiO2) of BS11&12A not ingested (paper: not accurate due to asymmetric SiO2 profile).,"provenance=post2010_new. Na2O EBDC during Si-Na couple (BS11&12A), error-function fit of the monotonic profile (Eq. 1). Printed D=249.7 ± 7.6 um2/s (1σ) at 1350 C / 1 GPa (= 2.497e-10 m2/s). Graphite capsule in piston-cylinder (fo2_buffer=G). Melt is isotropic: no crystallographic direction. Full 7x7 D-matrix not stored (v1 scalar EBD/eigenvalue only); see Guo and Zhang 2018 Tables 4–5. 2019 corrigendum (GCA 259:413; doi 10.1016/j.gca.2019.06.010) corrects only Table 7 haplobasalt matrix 1σ errors; does not change Table 2 EBD. R unstated in tcorr formula; compiler 8.314.",table,"Holycross, M.",2026-08-31,checked,GuoZhang2018,"Guo, C.; Zhang, Y.",2018,Multicomponent diffusion in basaltic melts at 1350 °C,Geochimica et Cosmochimica Acta,228,190-204,10.1016/j.gca.2018.02.043,"Table 2, BS11&12A D(Na2O) (typeset PDF p.193); T-corrected to 1350 C (note 4)"
DDB004756,1.0.0,isothermal_d,DDB004757,Si,,,,chemical,effective_binary,unspecified,melt,Basalt,,,,melt_basalt,synthetic,,false,false,Table 3 interface BS13&14A (wt%): SiO2=50.80;TiO2=1.98;Al2O3=13.95;FeOt=11.47;MgO=6.65;CaO=10.51;Na2O=3.08;K2O=1.56,wt_pct_oxide,50.80,1.98,13.95,,11.47,,,,6.65,10.51,3.08,1.56,,,,,,Table 3 interface melt of couple BS13&14A (SiO2* = SiO2-(total-100)). Designed base (Table 1): SiO2=51.00;TiO2=2.00;Al2O3=14.00;FeOt=11.50;MgO=6.50;CaO=10.50;Na2O=3.00;K2O=1.50. XANES: 4±1% of iron is ferric. Do not treat FeOt as speciated FeO.,false,,,,,"Nominally dry; glasses synthesized from oxides/carbonates at 1450 C under N2, quenched in air. H2O unmeasured.",1623.15,1623.15,1623.15,1350,C,1000000000,1000000000,1000000000,1.0,GPa,G,,,buffered,piston_cylinder,515.0,,,,,,,,,,,,,,,,,8.314,2.56e-11,-10.592,0.053,1sigma,25.6,um2/s,1,1,,EPMA,diffusion_couple,EPMA (Cameca SX100),true,none,true,false,use_with_caution,Table 2 EBDC already T-corrected to 1350 C (tcorr with unpublished E=145 kJ/mol). Actual couple T = 1351.9 C; effective duration 515.0 s. 1.0 GPa piston-cylinder.,Authors: EBDC of a given component depends strongly on its counter-diffusing component (SiO2 EBDC varies by a factor of 5.0 from Si-Ti to Si-K). Apply only when bulk composition AND concentration-gradient directions are similar. Single T. Printed unit is μm²/s (PDF text layer mm²/s; 2019 corrigendum Table 7 header μm²/s; magnitude matches melt EBD). D(SiO2) of BS11&12A not ingested (paper: not accurate due to asymmetric SiO2 profile).,"provenance=post2010_new. SiO2 EBDC during Si-K couple (BS13&14A), error-function fit of the monotonic profile (Eq. 1). Printed D=25.6 ± 3.1 um2/s (1σ) at 1350 C / 1 GPa (= 2.56e-11 m2/s). Graphite capsule in piston-cylinder (fo2_buffer=G). Melt is isotropic: no crystallographic direction. Full 7x7 D-matrix not stored (v1 scalar EBD/eigenvalue only); see Guo and Zhang 2018 Tables 4–5. 2019 corrigendum (GCA 259:413; doi 10.1016/j.gca.2019.06.010) corrects only Table 7 haplobasalt matrix 1σ errors; does not change Table 2 EBD. R unstated in tcorr formula; compiler 8.314.",table,"Holycross, M.",2026-08-31,checked,GuoZhang2018,"Guo, C.; Zhang, Y.",2018,Multicomponent diffusion in basaltic melts at 1350 °C,Geochimica et Cosmochimica Acta,228,190-204,10.1016/j.gca.2018.02.043,"Table 2, BS13&14A D(SiO2) (typeset PDF p.193); T-corrected to 1350 C (note 4)"
DDB004757,1.0.0,isothermal_d,DDB004756,K,,,,chemical,effective_binary,unspecified,melt,Basalt,,,,melt_basalt,synthetic,,false,false,Table 3 interface BS13&14A (wt%): SiO2=50.80;TiO2=1.98;Al2O3=13.95;FeOt=11.47;MgO=6.65;CaO=10.51;Na2O=3.08;K2O=1.56,wt_pct_oxide,50.80,1.98,13.95,,11.47,,,,6.65,10.51,3.08,1.56,,,,,,Table 3 interface melt of couple BS13&14A (SiO2* = SiO2-(total-100)). Designed base (Table 1): SiO2=51.00;TiO2=2.00;Al2O3=14.00;FeOt=11.50;MgO=6.50;CaO=10.50;Na2O=3.00;K2O=1.50. XANES: 4±1% of iron is ferric. Do not treat FeOt as speciated FeO.,false,,,,,"Nominally dry; glasses synthesized from oxides/carbonates at 1450 C under N2, quenched in air. H2O unmeasured.",1623.15,1623.15,1623.15,1350,C,1000000000,1000000000,1000000000,1.0,GPa,G,,,buffered,piston_cylinder,515.0,,,,,,,,,,,,,,,,,8.314,4.2e-11,-10.377,0.012,1sigma,42.0,um2/s,1,1,,EPMA,diffusion_couple,EPMA (Cameca SX100),true,none,true,false,use_with_caution,Table 2 EBDC already T-corrected to 1350 C (tcorr with unpublished E=145 kJ/mol). Actual couple T = 1351.9 C; effective duration 515.0 s. 1.0 GPa piston-cylinder.,Authors: EBDC of a given component depends strongly on its counter-diffusing component (SiO2 EBDC varies by a factor of 5.0 from Si-Ti to Si-K). Apply only when bulk composition AND concentration-gradient directions are similar. Single T. Printed unit is μm²/s (PDF text layer mm²/s; 2019 corrigendum Table 7 header μm²/s; magnitude matches melt EBD). D(SiO2) of BS11&12A not ingested (paper: not accurate due to asymmetric SiO2 profile).,"provenance=post2010_new. K2O EBDC during Si-K couple (BS13&14A), error-function fit of the monotonic profile (Eq. 1). Printed D=42.0 ± 1.2 um2/s (1σ) at 1350 C / 1 GPa (= 4.2e-11 m2/s). Graphite capsule in piston-cylinder (fo2_buffer=G). Melt is isotropic: no crystallographic direction. Full 7x7 D-matrix not stored (v1 scalar EBD/eigenvalue only); see Guo and Zhang 2018 Tables 4–5. 2019 corrigendum (GCA 259:413; doi 10.1016/j.gca.2019.06.010) corrects only Table 7 haplobasalt matrix 1σ errors; does not change Table 2 EBD. R unstated in tcorr formula; compiler 8.314.",table,"Holycross, M.",2026-08-31,checked,GuoZhang2018,"Guo, C.; Zhang, Y.",2018,Multicomponent diffusion in basaltic melts at 1350 °C,Geochimica et Cosmochimica Acta,228,190-204,10.1016/j.gca.2018.02.043,"Table 2, BS13&14A D(K2O) (typeset PDF p.193); T-corrected to 1350 C (note 4)"
DDB004758,1.0.0,isothermal_d,DDB004759,Mg,,,,chemical,effective_binary,unspecified,melt,Basalt,,,,melt_basalt,synthetic,,false,false,Table 3 interface BS17&18A (wt%): SiO2=51.73;TiO2=1.97;Al2O3=13.57;FeOt=11.20;MgO=6.53;CaO=10.42;Na2O=3.06;K2O=1.52,wt_pct_oxide,51.73,1.97,13.57,,11.20,,,,6.53,10.42,3.06,1.52,,,,,,Table 3 interface melt of couple BS17&18A (SiO2* = SiO2-(total-100)). Designed base (Table 1): SiO2=51.00;TiO2=2.00;Al2O3=14.00;FeOt=11.50;MgO=6.50;CaO=10.50;Na2O=3.00;K2O=1.50. XANES: 4±1% of iron is ferric. Do not treat FeOt as speciated FeO.,false,,,,,"Nominally dry; glasses synthesized from oxides/carbonates at 1450 C under N2, quenched in air. H2O unmeasured.",1623.15,1623.15,1623.15,1350,C,1000000000,1000000000,1000000000,1.0,GPa,G,,,buffered,piston_cylinder,336.0,,,,,,,,,,,,,,,,,8.314,1.98e-11,-10.703,0.026,1sigma,19.8,um2/s,1,1,,EPMA,diffusion_couple,EPMA (Cameca SX100),true,none,true,false,use_with_caution,Table 2 EBDC already T-corrected to 1350 C (tcorr with unpublished E=145 kJ/mol). Actual couple T = 1349.9 C; effective duration 336.0 s. 1.0 GPa piston-cylinder.,Authors: EBDC of a given component depends strongly on its counter-diffusing component (SiO2 EBDC varies by a factor of 5.0 from Si-Ti to Si-K). Apply only when bulk composition AND concentration-gradient directions are similar. Single T. Printed unit is μm²/s (PDF text layer mm²/s; 2019 corrigendum Table 7 header μm²/s; magnitude matches melt EBD). D(SiO2) of BS11&12A not ingested (paper: not accurate due to asymmetric SiO2 profile).,"provenance=post2010_new. MgO EBDC during Mg-K couple (BS17&18A), error-function fit of the monotonic profile (Eq. 1). Printed D=19.8 ± 1.2 um2/s (1σ) at 1350 C / 1 GPa (= 1.98e-11 m2/s). Graphite capsule in piston-cylinder (fo2_buffer=G). Melt is isotropic: no crystallographic direction. Full 7x7 D-matrix not stored (v1 scalar EBD/eigenvalue only); see Guo and Zhang 2018 Tables 4–5. 2019 corrigendum (GCA 259:413; doi 10.1016/j.gca.2019.06.010) corrects only Table 7 haplobasalt matrix 1σ errors; does not change Table 2 EBD. R unstated in tcorr formula; compiler 8.314.",table,"Holycross, M.",2026-08-31,checked,GuoZhang2018,"Guo, C.; Zhang, Y.",2018,Multicomponent diffusion in basaltic melts at 1350 °C,Geochimica et Cosmochimica Acta,228,190-204,10.1016/j.gca.2018.02.043,"Table 2, BS17&18A D(MgO) (typeset PDF p.193); T-corrected to 1350 C (note 4)"
DDB004759,1.0.0,isothermal_d,DDB004758,K,,,,chemical,effective_binary,unspecified,melt,Basalt,,,,melt_basalt,synthetic,,false,false,Table 3 interface BS17&18A (wt%): SiO2=51.73;TiO2=1.97;Al2O3=13.57;FeOt=11.20;MgO=6.53;CaO=10.42;Na2O=3.06;K2O=1.52,wt_pct_oxide,51.73,1.97,13.57,,11.20,,,,6.53,10.42,3.06,1.52,,,,,,Table 3 interface melt of couple BS17&18A (SiO2* = SiO2-(total-100)). Designed base (Table 1): SiO2=51.00;TiO2=2.00;Al2O3=14.00;FeOt=11.50;MgO=6.50;CaO=10.50;Na2O=3.00;K2O=1.50. XANES: 4±1% of iron is ferric. Do not treat FeOt as speciated FeO.,false,,,,,"Nominally dry; glasses synthesized from oxides/carbonates at 1450 C under N2, quenched in air. H2O unmeasured.",1623.15,1623.15,1623.15,1350,C,1000000000,1000000000,1000000000,1.0,GPa,G,,,buffered,piston_cylinder,336.0,,,,,,,,,,,,,,,,,8.314,2.84e-11,-10.547,0.026,1sigma,28.4,um2/s,1,1,,EPMA,diffusion_couple,EPMA (Cameca SX100),true,none,true,false,use_with_caution,Table 2 EBDC already T-corrected to 1350 C (tcorr with unpublished E=145 kJ/mol). Actual couple T = 1349.9 C; effective duration 336.0 s. 1.0 GPa piston-cylinder.,Authors: EBDC of a given component depends strongly on its counter-diffusing component (SiO2 EBDC varies by a factor of 5.0 from Si-Ti to Si-K). Apply only when bulk composition AND concentration-gradient directions are similar. Single T. Printed unit is μm²/s (PDF text layer mm²/s; 2019 corrigendum Table 7 header μm²/s; magnitude matches melt EBD). D(SiO2) of BS11&12A not ingested (paper: not accurate due to asymmetric SiO2 profile).,"provenance=post2010_new. K2O EBDC during Mg-K couple (BS17&18A), error-function fit of the monotonic profile (Eq. 1). Printed D=28.4 ± 1.7 um2/s (1σ) at 1350 C / 1 GPa (= 2.84e-11 m2/s). Graphite capsule in piston-cylinder (fo2_buffer=G). Melt is isotropic: no crystallographic direction. Full 7x7 D-matrix not stored (v1 scalar EBD/eigenvalue only); see Guo and Zhang 2018 Tables 4–5. 2019 corrigendum (GCA 259:413; doi 10.1016/j.gca.2019.06.010) corrects only Table 7 haplobasalt matrix 1σ errors; does not change Table 2 EBD. R unstated in tcorr formula; compiler 8.314.",table,"Holycross, M.",2026-08-31,checked,GuoZhang2018,"Guo, C.; Zhang, Y.",2018,Multicomponent diffusion in basaltic melts at 1350 °C,Geochimica et Cosmochimica Acta,228,190-204,10.1016/j.gca.2018.02.043,"Table 2, BS17&18A D(K2O) (typeset PDF p.193); T-corrected to 1350 C (note 4)"
DDB004760,1.0.0,isothermal_d,DDB004761,Al,,,,chemical,effective_binary,unspecified,melt,Basalt,,,,melt_basalt,synthetic,,false,false,Table 3 interface BS19&20A (wt%): SiO2=51.78;TiO2=2.00;Al2O3=13.55;FeOt=11.32;MgO=6.52;CaO=10.33;Na2O=3.03;K2O=1.47,wt_pct_oxide,51.78,2.00,13.55,,11.32,,,,6.52,10.33,3.03,1.47,,,,,,Table 3 interface melt of couple BS19&20A (SiO2* = SiO2-(total-100)). Designed base (Table 1): SiO2=51.00;TiO2=2.00;Al2O3=14.00;FeOt=11.50;MgO=6.50;CaO=10.50;Na2O=3.00;K2O=1.50. XANES: 4±1% of iron is ferric. Do not treat FeOt as speciated FeO.,false,,,,,"Nominally dry; glasses synthesized from oxides/carbonates at 1450 C under N2, quenched in air. H2O unmeasured.",1623.15,1623.15,1623.15,1350,C,1000000000,1000000000,1000000000,1.0,GPa,G,,,buffered,piston_cylinder,335.3,,,,,,,,,,,,,,,,,8.314,6e-12,-11.222,0.065,1sigma,6.0,um2/s,1,1,,EPMA,diffusion_couple,EPMA (Cameca SX100),true,none,true,false,use_with_caution,Table 2 EBDC already T-corrected to 1350 C (tcorr with unpublished E=145 kJ/mol). Actual couple T = 1354.6 C; effective duration 335.3 s. 1.0 GPa piston-cylinder.,Authors: EBDC of a given component depends strongly on its counter-diffusing component (SiO2 EBDC varies by a factor of 5.0 from Si-Ti to Si-K). Apply only when bulk composition AND concentration-gradient directions are similar. Single T. Printed unit is μm²/s (PDF text layer mm²/s; 2019 corrigendum Table 7 header μm²/s; magnitude matches melt EBD). D(SiO2) of BS11&12A not ingested (paper: not accurate due to asymmetric SiO2 profile).,"provenance=post2010_new. Al2O3 EBDC during Al-Ca couple (BS19&20A), error-function fit of the monotonic profile (Eq. 1). Printed D=6.0 ± 0.9 um2/s (1σ) at 1350 C / 1 GPa (= 6e-12 m2/s). Graphite capsule in piston-cylinder (fo2_buffer=G). Melt is isotropic: no crystallographic direction. Full 7x7 D-matrix not stored (v1 scalar EBD/eigenvalue only); see Guo and Zhang 2018 Tables 4–5. 2019 corrigendum (GCA 259:413; doi 10.1016/j.gca.2019.06.010) corrects only Table 7 haplobasalt matrix 1σ errors; does not change Table 2 EBD. R unstated in tcorr formula; compiler 8.314.",table,"Holycross, M.",2026-08-31,checked,GuoZhang2018,"Guo, C.; Zhang, Y.",2018,Multicomponent diffusion in basaltic melts at 1350 °C,Geochimica et Cosmochimica Acta,228,190-204,10.1016/j.gca.2018.02.043,"Table 2, BS19&20A D(Al2O3) (typeset PDF p.193); T-corrected to 1350 C (note 4)"
DDB004761,1.0.0,isothermal_d,DDB004760,Ca,,,,chemical,effective_binary,unspecified,melt,Basalt,,,,melt_basalt,synthetic,,false,false,Table 3 interface BS19&20A (wt%): SiO2=51.78;TiO2=2.00;Al2O3=13.55;FeOt=11.32;MgO=6.52;CaO=10.33;Na2O=3.03;K2O=1.47,wt_pct_oxide,51.78,2.00,13.55,,11.32,,,,6.52,10.33,3.03,1.47,,,,,,Table 3 interface melt of couple BS19&20A (SiO2* = SiO2-(total-100)). Designed base (Table 1): SiO2=51.00;TiO2=2.00;Al2O3=14.00;FeOt=11.50;MgO=6.50;CaO=10.50;Na2O=3.00;K2O=1.50. XANES: 4±1% of iron is ferric. Do not treat FeOt as speciated FeO.,false,,,,,"Nominally dry; glasses synthesized from oxides/carbonates at 1450 C under N2, quenched in air. H2O unmeasured.",1623.15,1623.15,1623.15,1350,C,1000000000,1000000000,1000000000,1.0,GPa,G,,,buffered,piston_cylinder,335.3,,,,,,,,,,,,,,,,,8.314,2.93e-11,-10.533,0.018,1sigma,29.3,um2/s,1,1,,EPMA,diffusion_couple,EPMA (Cameca SX100),true,none,true,false,use_with_caution,Table 2 EBDC already T-corrected to 1350 C (tcorr with unpublished E=145 kJ/mol). Actual couple T = 1354.6 C; effective duration 335.3 s. 1.0 GPa piston-cylinder.,Authors: EBDC of a given component depends strongly on its counter-diffusing component (SiO2 EBDC varies by a factor of 5.0 from Si-Ti to Si-K). Apply only when bulk composition AND concentration-gradient directions are similar. Single T. Printed unit is μm²/s (PDF text layer mm²/s; 2019 corrigendum Table 7 header μm²/s; magnitude matches melt EBD). D(SiO2) of BS11&12A not ingested (paper: not accurate due to asymmetric SiO2 profile).,"provenance=post2010_new. CaO EBDC during Al-Ca couple (BS19&20A), error-function fit of the monotonic profile (Eq. 1). Printed D=29.3 ± 1.2 um2/s (1σ) at 1350 C / 1 GPa (= 2.93e-11 m2/s). Graphite capsule in piston-cylinder (fo2_buffer=G). Melt is isotropic: no crystallographic direction. Full 7x7 D-matrix not stored (v1 scalar EBD/eigenvalue only); see Guo and Zhang 2018 Tables 4–5. 2019 corrigendum (GCA 259:413; doi 10.1016/j.gca.2019.06.010) corrects only Table 7 haplobasalt matrix 1σ errors; does not change Table 2 EBD. R unstated in tcorr formula; compiler 8.314.",table,"Holycross, M.",2026-08-31,checked,GuoZhang2018,"Guo, C.; Zhang, Y.",2018,Multicomponent diffusion in basaltic melts at 1350 °C,Geochimica et Cosmochimica Acta,228,190-204,10.1016/j.gca.2018.02.043,"Table 2, BS19&20A D(CaO) (typeset PDF p.193); T-corrected to 1350 C (note 4)"
