Repository: holycrossm/diffusion-coefficients

# Experimental diffusion coefficients (minerals and silicate melts)

**Pre-release / not published.** Schema v1.0.0. This folder is a GitHub-ready living table: canonical data is CSV, new rows arrive by pull request, and a static page searches the file in the browser. Nothing here is a citable compilation of record.

This is a QA build of 4630 experimental rows (minerals and silicate melts). Most numbers are staged from the 2010 RiMG 72 tables. Do not treat the repo as published, complete, or peer-reviewed.

File: site/data/diffusion_coefficients.csv (part 136 of 136)
DDB004762,1.0.0,isothermal_d,DDB004763;DDB004764;DDB004765;DDB004766;DDB004767;DDB004768,Si,,,,chemical,multicomponent_dij,unspecified,melt,Basalt,,,,melt_basalt,synthetic,,false,false,Table 1 Base comp (wt%): SiO2=51.00;TiO2=2.00;Al2O3=14.00;FeOt=11.50;MgO=6.50;CaO=10.50;Na2O=3.00;K2O=1.50; close to JDF MORB (K2O higher: 1.50 vs 0.17),wt_pct_oxide,51.00,2.00,14.00,,11.50,,,,6.50,10.50,3.00,1.50,,,,,,Designed 8-component base (Table 1). Matrix is for this bulk (interface average Table 3: SiO2=50.83;TiO2=1.97;Al2O3=14.04;FeOt=11.44;MgO=6.63;CaO=10.54;Na2O=3.05;K2O=1.51). XANES: 4±1% of iron is ferric. SiO2* used as dependent component.,false,,,,,"Nominally dry; glasses synthesized from oxides/carbonates at 1450 C under N2, quenched in air. H2O unmeasured.",1623.15,1623.15,1623.15,1350,C,1000000000,1000000000,1000000000,1.0,GPa,G,,,buffered,piston_cylinder,,,,,,,,,,,,,,,,,,8.314,6.43e-12,-11.192,,,6.43,um2/s,18,1,,EPMA,other,EPMA (Cameca SX100),true,none,false,false,use_with_caution,"Eigenvalues of D_1350C at the normalized T=1350 C / 1 GPa. Experimental couple T 1349.2-1354.6 C (BS1&2A 1380.9 C) plus literature mineral-dissolution charges, durations corrected with unpublished E=145 kJ/mol. Single T; do not extrapolate as Arrhenius.","Isothermal eigenvalue of the preferred 7x7 D matrix (Table 5), not a tracer/self D of a single oxide and not the full matrix. Single T (~1350 C). Authors prefer Table 5 over the couples-only Table 4 matrix. Printed unit μm²/s (PDF text layer mm²/s). 2019 corrigendum does not change Table 5.","provenance=post2010_new. Eigenvalue k1 of preferred matrix D_1350C (Table 5; 9 diffusion couples + olivine Chen and Zhang 2008 exps 39-41, diopside Chen and Zhang 2009 exp 5, anorthite Yu et al. 2016 exps 210/212/213/215/216). Table 6 exchanging species: SiO2 – Al2O3. Printed k1=6.43 um2/s at 1350 C / 1 GPa (= 6.43e-12 m2/s). Table 4 couples-only k1=5.07 um2/s not stored as a separate row (authors prefer Table 5). Full (N-1)x(N-1) D-matrix not stored (v1 scalar EBD/eigenvalue only); point to Guo and Zhang 2018 Table 5. Graphite capsule (fo2_buffer=G). Melt is isotropic: no crystallographic direction. R unstated in tcorr; compiler 8.314. Table 7 haplobasalt 1500 C re-fit of Guo and Zhang 2016 not ingested (not 8-component basaltic melt); 2019 corrigendum (GCA 259:413) corrects only Table 7 matrix 1σ errors.",table,"Holycross, M.",2026-08-31,checked,GuoZhang2018,"Guo, C.; Zhang, Y.",2018,Multicomponent diffusion in basaltic melts at 1350 °C,Geochimica et Cosmochimica Acta,228,190-204,10.1016/j.gca.2018.02.043,Table 5 eigenvalue k1; Table 6 exchanging species (typeset PDF p.201)
DDB004763,1.0.0,isothermal_d,DDB004762;DDB004764;DDB004765;DDB004766;DDB004767;DDB004768,Si,,,,chemical,multicomponent_dij,unspecified,melt,Basalt,,,,melt_basalt,synthetic,,false,false,Table 1 Base comp (wt%): SiO2=51.00;TiO2=2.00;Al2O3=14.00;FeOt=11.50;MgO=6.50;CaO=10.50;Na2O=3.00;K2O=1.50; close to JDF MORB (K2O higher: 1.50 vs 0.17),wt_pct_oxide,51.00,2.00,14.00,,11.50,,,,6.50,10.50,3.00,1.50,,,,,,Designed 8-component base (Table 1). Matrix is for this bulk (interface average Table 3: SiO2=50.83;TiO2=1.97;Al2O3=14.04;FeOt=11.44;MgO=6.63;CaO=10.54;Na2O=3.05;K2O=1.51). XANES: 4±1% of iron is ferric. SiO2* used as dependent component.,false,,,,,"Nominally dry; glasses synthesized from oxides/carbonates at 1450 C under N2, quenched in air. H2O unmeasured.",1623.15,1623.15,1623.15,1350,C,1000000000,1000000000,1000000000,1.0,GPa,G,,,buffered,piston_cylinder,,,,,,,,,,,,,,,,,,8.314,8.18e-12,-11.087,,,8.18,um2/s,18,1,,EPMA,other,EPMA (Cameca SX100),true,none,false,false,use_with_caution,"Eigenvalues of D_1350C at the normalized T=1350 C / 1 GPa. Experimental couple T 1349.2-1354.6 C (BS1&2A 1380.9 C) plus literature mineral-dissolution charges, durations corrected with unpublished E=145 kJ/mol. Single T; do not extrapolate as Arrhenius.","Isothermal eigenvalue of the preferred 7x7 D matrix (Table 5), not a tracer/self D of a single oxide and not the full matrix. Single T (~1350 C). Authors prefer Table 5 over the couples-only Table 4 matrix. Printed unit μm²/s (PDF text layer mm²/s). 2019 corrigendum does not change Table 5.","provenance=post2010_new. Eigenvalue k2 of preferred matrix D_1350C (Table 5; 9 diffusion couples + olivine Chen and Zhang 2008 exps 39-41, diopside Chen and Zhang 2009 exp 5, anorthite Yu et al. 2016 exps 210/212/213/215/216). Table 6 exchanging species: SiO2 – (all others). Printed k2=8.18 um2/s at 1350 C / 1 GPa (= 8.18e-12 m2/s). Table 4 couples-only k2=6.32 um2/s not stored as a separate row (authors prefer Table 5). Full (N-1)x(N-1) D-matrix not stored (v1 scalar EBD/eigenvalue only); point to Guo and Zhang 2018 Table 5. Graphite capsule (fo2_buffer=G). Melt is isotropic: no crystallographic direction. R unstated in tcorr; compiler 8.314. Table 7 haplobasalt 1500 C re-fit of Guo and Zhang 2016 not ingested (not 8-component basaltic melt); 2019 corrigendum (GCA 259:413) corrects only Table 7 matrix 1σ errors.",table,"Holycross, M.",2026-08-31,checked,GuoZhang2018,"Guo, C.; Zhang, Y.",2018,Multicomponent diffusion in basaltic melts at 1350 °C,Geochimica et Cosmochimica Acta,228,190-204,10.1016/j.gca.2018.02.043,Table 5 eigenvalue k2; Table 6 exchanging species (typeset PDF p.201)
DDB004764,1.0.0,isothermal_d,DDB004762;DDB004763;DDB004765;DDB004766;DDB004767;DDB004768,Fe,,,,chemical,multicomponent_dij,unspecified,melt,Basalt,,,,melt_basalt,synthetic,,false,false,Table 1 Base comp (wt%): SiO2=51.00;TiO2=2.00;Al2O3=14.00;FeOt=11.50;MgO=6.50;CaO=10.50;Na2O=3.00;K2O=1.50; close to JDF MORB (K2O higher: 1.50 vs 0.17),wt_pct_oxide,51.00,2.00,14.00,,11.50,,,,6.50,10.50,3.00,1.50,,,,,,Designed 8-component base (Table 1). Matrix is for this bulk (interface average Table 3: SiO2=50.83;TiO2=1.97;Al2O3=14.04;FeOt=11.44;MgO=6.63;CaO=10.54;Na2O=3.05;K2O=1.51). XANES: 4±1% of iron is ferric. SiO2* used as dependent component.,false,,,,,"Nominally dry; glasses synthesized from oxides/carbonates at 1450 C under N2, quenched in air. H2O unmeasured.",1623.15,1623.15,1623.15,1350,C,1000000000,1000000000,1000000000,1.0,GPa,G,,,buffered,piston_cylinder,,,,,,,,,,,,,,,,,,8.314,1.495e-11,-10.825,,,14.95,um2/s,18,1,,EPMA,other,EPMA (Cameca SX100),true,none,false,false,use_with_caution,"Eigenvalues of D_1350C at the normalized T=1350 C / 1 GPa. Experimental couple T 1349.2-1354.6 C (BS1&2A 1380.9 C) plus literature mineral-dissolution charges, durations corrected with unpublished E=145 kJ/mol. Single T; do not extrapolate as Arrhenius.","Isothermal eigenvalue of the preferred 7x7 D matrix (Table 5), not a tracer/self D of a single oxide and not the full matrix. Single T (~1350 C). Authors prefer Table 5 over the couples-only Table 4 matrix. Printed unit μm²/s (PDF text layer mm²/s). 2019 corrigendum does not change Table 5.","provenance=post2010_new. Eigenvalue k3 of preferred matrix D_1350C (Table 5; 9 diffusion couples + olivine Chen and Zhang 2008 exps 39-41, diopside Chen and Zhang 2009 exp 5, anorthite Yu et al. 2016 exps 210/212/213/215/216). Table 6 exchanging species: (FeO + MgO + CaO) – (all others). Printed k3=14.95 um2/s at 1350 C / 1 GPa (= 1.495e-11 m2/s). Table 4 couples-only k3=12.22 um2/s not stored as a separate row (authors prefer Table 5). Full (N-1)x(N-1) D-matrix not stored (v1 scalar EBD/eigenvalue only); point to Guo and Zhang 2018 Table 5. Graphite capsule (fo2_buffer=G). Melt is isotropic: no crystallographic direction. R unstated in tcorr; compiler 8.314. Table 7 haplobasalt 1500 C re-fit of Guo and Zhang 2016 not ingested (not 8-component basaltic melt); 2019 corrigendum (GCA 259:413) corrects only Table 7 matrix 1σ errors.",table,"Holycross, M.",2026-08-31,checked,GuoZhang2018,"Guo, C.; Zhang, Y.",2018,Multicomponent diffusion in basaltic melts at 1350 °C,Geochimica et Cosmochimica Acta,228,190-204,10.1016/j.gca.2018.02.043,Table 5 eigenvalue k3; Table 6 exchanging species (typeset PDF p.201)
DDB004765,1.0.0,isothermal_d,DDB004762;DDB004763;DDB004764;DDB004766;DDB004767;DDB004768,Fe,,,,chemical,multicomponent_dij,unspecified,melt,Basalt,,,,melt_basalt,synthetic,,false,false,Table 1 Base comp (wt%): SiO2=51.00;TiO2=2.00;Al2O3=14.00;FeOt=11.50;MgO=6.50;CaO=10.50;Na2O=3.00;K2O=1.50; close to JDF MORB (K2O higher: 1.50 vs 0.17),wt_pct_oxide,51.00,2.00,14.00,,11.50,,,,6.50,10.50,3.00,1.50,,,,,,Designed 8-component base (Table 1). Matrix is for this bulk (interface average Table 3: SiO2=50.83;TiO2=1.97;Al2O3=14.04;FeOt=11.44;MgO=6.63;CaO=10.54;Na2O=3.05;K2O=1.51). XANES: 4±1% of iron is ferric. SiO2* used as dependent component.,false,,,,,"Nominally dry; glasses synthesized from oxides/carbonates at 1450 C under N2, quenched in air. H2O unmeasured.",1623.15,1623.15,1623.15,1350,C,1000000000,1000000000,1000000000,1.0,GPa,G,,,buffered,piston_cylinder,,,,,,,,,,,,,,,,,,8.314,3.143e-11,-10.503,,,31.43,um2/s,18,1,,EPMA,other,EPMA (Cameca SX100),true,none,false,false,use_with_caution,"Eigenvalues of D_1350C at the normalized T=1350 C / 1 GPa. Experimental couple T 1349.2-1354.6 C (BS1&2A 1380.9 C) plus literature mineral-dissolution charges, durations corrected with unpublished E=145 kJ/mol. Single T; do not extrapolate as Arrhenius.","Isothermal eigenvalue of the preferred 7x7 D matrix (Table 5), not a tracer/self D of a single oxide and not the full matrix. Single T (~1350 C). Authors prefer Table 5 over the couples-only Table 4 matrix. Printed unit μm²/s (PDF text layer mm²/s). 2019 corrigendum does not change Table 5.","provenance=post2010_new. Eigenvalue k4 of preferred matrix D_1350C (Table 5; 9 diffusion couples + olivine Chen and Zhang 2008 exps 39-41, diopside Chen and Zhang 2009 exp 5, anorthite Yu et al. 2016 exps 210/212/213/215/216). Table 6 exchanging species: (FeO + K2O) – (all others). Printed k4=31.43 um2/s at 1350 C / 1 GPa (= 3.143e-11 m2/s). Table 4 couples-only k4=33.26 um2/s not stored as a separate row (authors prefer Table 5). Full (N-1)x(N-1) D-matrix not stored (v1 scalar EBD/eigenvalue only); point to Guo and Zhang 2018 Table 5. Graphite capsule (fo2_buffer=G). Melt is isotropic: no crystallographic direction. R unstated in tcorr; compiler 8.314. Table 7 haplobasalt 1500 C re-fit of Guo and Zhang 2016 not ingested (not 8-component basaltic melt); 2019 corrigendum (GCA 259:413) corrects only Table 7 matrix 1σ errors.",table,"Holycross, M.",2026-08-31,checked,GuoZhang2018,"Guo, C.; Zhang, Y.",2018,Multicomponent diffusion in basaltic melts at 1350 °C,Geochimica et Cosmochimica Acta,228,190-204,10.1016/j.gca.2018.02.043,Table 5 eigenvalue k4; Table 6 exchanging species (typeset PDF p.201)
DDB004766,1.0.0,isothermal_d,DDB004762;DDB004763;DDB004764;DDB004765;DDB004767;DDB004768,Mg,,,,chemical,multicomponent_dij,unspecified,melt,Basalt,,,,melt_basalt,synthetic,,false,false,Table 1 Base comp (wt%): SiO2=51.00;TiO2=2.00;Al2O3=14.00;FeOt=11.50;MgO=6.50;CaO=10.50;Na2O=3.00;K2O=1.50; close to JDF MORB (K2O higher: 1.50 vs 0.17),wt_pct_oxide,51.00,2.00,14.00,,11.50,,,,6.50,10.50,3.00,1.50,,,,,,Designed 8-component base (Table 1). Matrix is for this bulk (interface average Table 3: SiO2=50.83;TiO2=1.97;Al2O3=14.04;FeOt=11.44;MgO=6.63;CaO=10.54;Na2O=3.05;K2O=1.51). XANES: 4±1% of iron is ferric. SiO2* used as dependent component.,false,,,,,"Nominally dry; glasses synthesized from oxides/carbonates at 1450 C under N2, quenched in air. H2O unmeasured.",1623.15,1623.15,1623.15,1350,C,1000000000,1000000000,1000000000,1.0,GPa,G,,,buffered,piston_cylinder,,,,,,,,,,,,,,,,,,8.314,4.168e-11,-10.380,,,41.68,um2/s,18,1,,EPMA,other,EPMA (Cameca SX100),true,none,false,false,use_with_caution,"Eigenvalues of D_1350C at the normalized T=1350 C / 1 GPa. Experimental couple T 1349.2-1354.6 C (BS1&2A 1380.9 C) plus literature mineral-dissolution charges, durations corrected with unpublished E=145 kJ/mol. Single T; do not extrapolate as Arrhenius.","Isothermal eigenvalue of the preferred 7x7 D matrix (Table 5), not a tracer/self D of a single oxide and not the full matrix. Single T (~1350 C). Authors prefer Table 5 over the couples-only Table 4 matrix. Printed unit μm²/s (PDF text layer mm²/s). 2019 corrigendum does not change Table 5.","provenance=post2010_new. Eigenvalue k5 of preferred matrix D_1350C (Table 5; 9 diffusion couples + olivine Chen and Zhang 2008 exps 39-41, diopside Chen and Zhang 2009 exp 5, anorthite Yu et al. 2016 exps 210/212/213/215/216). Table 6 exchanging species: (FeO + CaO) – MgO. Printed k5=41.68 um2/s at 1350 C / 1 GPa (= 4.168e-11 m2/s). Table 4 couples-only k5=41.01 um2/s not stored as a separate row (authors prefer Table 5). Full (N-1)x(N-1) D-matrix not stored (v1 scalar EBD/eigenvalue only); point to Guo and Zhang 2018 Table 5. Graphite capsule (fo2_buffer=G). Melt is isotropic: no crystallographic direction. R unstated in tcorr; compiler 8.314. Table 7 haplobasalt 1500 C re-fit of Guo and Zhang 2016 not ingested (not 8-component basaltic melt); 2019 corrigendum (GCA 259:413) corrects only Table 7 matrix 1σ errors.",table,"Holycross, M.",2026-08-31,checked,GuoZhang2018,"Guo, C.; Zhang, Y.",2018,Multicomponent diffusion in basaltic melts at 1350 °C,Geochimica et Cosmochimica Acta,228,190-204,10.1016/j.gca.2018.02.043,Table 5 eigenvalue k5; Table 6 exchanging species (typeset PDF p.201)
DDB004767,1.0.0,isothermal_d,DDB004762;DDB004763;DDB004764;DDB004765;DDB004766;DDB004768,Ca,,,,chemical,multicomponent_dij,unspecified,melt,Basalt,,,,melt_basalt,synthetic,,false,false,Table 1 Base comp (wt%): SiO2=51.00;TiO2=2.00;Al2O3=14.00;FeOt=11.50;MgO=6.50;CaO=10.50;Na2O=3.00;K2O=1.50; close to JDF MORB (K2O higher: 1.50 vs 0.17),wt_pct_oxide,51.00,2.00,14.00,,11.50,,,,6.50,10.50,3.00,1.50,,,,,,Designed 8-component base (Table 1). Matrix is for this bulk (interface average Table 3: SiO2=50.83;TiO2=1.97;Al2O3=14.04;FeOt=11.44;MgO=6.63;CaO=10.54;Na2O=3.05;K2O=1.51). XANES: 4±1% of iron is ferric. SiO2* used as dependent component.,false,,,,,"Nominally dry; glasses synthesized from oxides/carbonates at 1450 C under N2, quenched in air. H2O unmeasured.",1623.15,1623.15,1623.15,1350,C,1000000000,1000000000,1000000000,1.0,GPa,G,,,buffered,piston_cylinder,,,,,,,,,,,,,,,,,,8.314,5.824e-11,-10.235,,,58.24,um2/s,18,1,,EPMA,other,EPMA (Cameca SX100),true,none,false,false,use_with_caution,"Eigenvalues of D_1350C at the normalized T=1350 C / 1 GPa. Experimental couple T 1349.2-1354.6 C (BS1&2A 1380.9 C) plus literature mineral-dissolution charges, durations corrected with unpublished E=145 kJ/mol. Single T; do not extrapolate as Arrhenius.","Isothermal eigenvalue of the preferred 7x7 D matrix (Table 5), not a tracer/self D of a single oxide and not the full matrix. Single T (~1350 C). Authors prefer Table 5 over the couples-only Table 4 matrix. Printed unit μm²/s (PDF text layer mm²/s). 2019 corrigendum does not change Table 5.","provenance=post2010_new. Eigenvalue k6 of preferred matrix D_1350C (Table 5; 9 diffusion couples + olivine Chen and Zhang 2008 exps 39-41, diopside Chen and Zhang 2009 exp 5, anorthite Yu et al. 2016 exps 210/212/213/215/216). Table 6 exchanging species: (CaO + K2O) – (all others). Printed k6=58.24 um2/s at 1350 C / 1 GPa (= 5.824e-11 m2/s). Table 4 couples-only k6=49.37 um2/s not stored as a separate row (authors prefer Table 5). Full (N-1)x(N-1) D-matrix not stored (v1 scalar EBD/eigenvalue only); point to Guo and Zhang 2018 Table 5. Graphite capsule (fo2_buffer=G). Melt is isotropic: no crystallographic direction. R unstated in tcorr; compiler 8.314. Table 7 haplobasalt 1500 C re-fit of Guo and Zhang 2016 not ingested (not 8-component basaltic melt); 2019 corrigendum (GCA 259:413) corrects only Table 7 matrix 1σ errors.",table,"Holycross, M.",2026-08-31,checked,GuoZhang2018,"Guo, C.; Zhang, Y.",2018,Multicomponent diffusion in basaltic melts at 1350 °C,Geochimica et Cosmochimica Acta,228,190-204,10.1016/j.gca.2018.02.043,Table 5 eigenvalue k6; Table 6 exchanging species (typeset PDF p.201)
DDB004768,1.0.0,isothermal_d,DDB004762;DDB004763;DDB004764;DDB004765;DDB004766;DDB004767,Na,,,,chemical,multicomponent_dij,unspecified,melt,Basalt,,,,melt_basalt,synthetic,,false,false,Table 1 Base comp (wt%): SiO2=51.00;TiO2=2.00;Al2O3=14.00;FeOt=11.50;MgO=6.50;CaO=10.50;Na2O=3.00;K2O=1.50; close to JDF MORB (K2O higher: 1.50 vs 0.17),wt_pct_oxide,51.00,2.00,14.00,,11.50,,,,6.50,10.50,3.00,1.50,,,,,,Designed 8-component base (Table 1). Matrix is for this bulk (interface average Table 3: SiO2=50.83;TiO2=1.97;Al2O3=14.04;FeOt=11.44;MgO=6.63;CaO=10.54;Na2O=3.05;K2O=1.51). XANES: 4±1% of iron is ferric. SiO2* used as dependent component.,false,,,,,"Nominally dry; glasses synthesized from oxides/carbonates at 1450 C under N2, quenched in air. H2O unmeasured.",1623.15,1623.15,1623.15,1350,C,1000000000,1000000000,1000000000,1.0,GPa,G,,,buffered,piston_cylinder,,,,,,,,,,,,,,,,,,8.314,2.2452e-10,-9.649,,,224.52,um2/s,18,1,,EPMA,other,EPMA (Cameca SX100),true,none,false,false,use_with_caution,"Eigenvalues of D_1350C at the normalized T=1350 C / 1 GPa. Experimental couple T 1349.2-1354.6 C (BS1&2A 1380.9 C) plus literature mineral-dissolution charges, durations corrected with unpublished E=145 kJ/mol. Single T; do not extrapolate as Arrhenius.","Isothermal eigenvalue of the preferred 7x7 D matrix (Table 5), not a tracer/self D of a single oxide and not the full matrix. Single T (~1350 C). Authors prefer Table 5 over the couples-only Table 4 matrix. Printed unit μm²/s (PDF text layer mm²/s). 2019 corrigendum does not change Table 5.","provenance=post2010_new. Eigenvalue k7 of preferred matrix D_1350C (Table 5; 9 diffusion couples + olivine Chen and Zhang 2008 exps 39-41, diopside Chen and Zhang 2009 exp 5, anorthite Yu et al. 2016 exps 210/212/213/215/216). Table 6 exchanging species: Na2O – (all others). Printed k7=224.52 um2/s at 1350 C / 1 GPa (= 2.2452e-10 m2/s). Table 4 couples-only k7=206.58 um2/s not stored as a separate row (authors prefer Table 5). Full (N-1)x(N-1) D-matrix not stored (v1 scalar EBD/eigenvalue only); point to Guo and Zhang 2018 Table 5. Graphite capsule (fo2_buffer=G). Melt is isotropic: no crystallographic direction. R unstated in tcorr; compiler 8.314. Table 7 haplobasalt 1500 C re-fit of Guo and Zhang 2016 not ingested (not 8-component basaltic melt); 2019 corrigendum (GCA 259:413) corrects only Table 7 matrix 1σ errors.",table,"Holycross, M.",2026-08-31,checked,GuoZhang2018,"Guo, C.; Zhang, Y.",2018,Multicomponent diffusion in basaltic melts at 1350 °C,Geochimica et Cosmochimica Acta,228,190-204,10.1016/j.gca.2018.02.043,Table 5 eigenvalue k7; Table 6 exchanging species (typeset PDF p.201)
